Repository: kerbergr/datadump

File: MLCompare.UICore/bin/Debug/netcoreapp3.1/examples/second2020.csv (part 1 of 14)
ItemNumber,JointNumber,JointLengthft,DisttoUSGWft,DisttoDSGWft,AbsoluteDistanceft,Feature,ExtInt,Depth,Depthin,Lengthin,Widthin,Oclockhhmm,Comments,PipeType,WTin,PipeGrade,PipeODin,MOP,LongSeam,ERF,SafeBurstPressure,BurstPressure,Latitudedeg,Longitudedeg,Elevationft
1,10,2.33,,2.33,-1.20,Girth Weld,,,,,,,,Valve,,,8.625,715,,,,,33.67222993,-118.01925968,36.99
2,10,2.33,0.38,1.94,-0.82,Flange,,,,,,,,Valve,,,8.625,715,,,,,33.67223038,-118.01925922,36.99
3,10,2.33,1.20,1.13,0.00,Valve - AGM Launcher Valve,,,,,,,Huntington Beach,Valve,,,8.625,715,,,,,33.67223234,-118.01925719,37.00
4,10,2.33,1.95,0.38,0.75,Flange,,,,,,,,Valve,,,8.625,715,,,,,33.67223746,-118.01925198,37.01
5,20,1.33,2.33,1.33,1.13,Girth Weld,,,,,,,,Tee,,,8.625,715,,,,,33.67223746,-118.01925198,37.01
6,20,1.33,0.70,0.63,1.83,Tee,,,,,,03:35,,Tee,,,8.625,715,,,,,33.67223746,-118.01925198,37.01
7,30,3.02,1.33,3.02,2.46,Girth Weld,,,,,,,,Elbow,,,8.625,715,,,,,33.67223746,-118.01925198,37.01
8,30,3.02,1.46,1.56,3.91,Bend,,,,,,04:25,90° 3D Right Over Forged Bend,Elbow,,,8.625,715,,,,,33.67223961,-118.01924901,36.42
9,40,4.80,3.02,4.80,5.48,Girth Weld,,,,,,,,ERW,0.219,X35,8.625,715,,,,,33.67223982,-118.01924700,35.15
10,50,2.77,4.80,2.77,10.28,Girth Weld,,,,,,,,Elbow,,,8.625,715,,,,,33.67223752,-118.01924320,30.80
11,50,2.77,1.24,1.53,11.52,Bend,,,,,,10:24,90° 3D Left Sag Forged Bend,Elbow,,,8.625,715,,,,,33.67223819,-118.01924117,29.88
12,60,1.57,2.77,1.57,13.05,Girth Weld,,,,,,,,ERW,0.219,X35,8.625,715,,,,,33.67224071,-118.01923795,29.36
13,70,3.85,1.57,3.85,14.61,Girth Weld,,,,,,,,ERW,0.280,X35,8.625,715,,,,,33.67224408,-118.01923448,29.36
14,70,3.85,1.38,2.48,15.99,Tap,,,,,,00:33,,ERW,0.280,X35,8.625,715,,,,,33.67224707,-118.01923139,29.36
15,80,45.24,3.85,45.24,18.46,Girth Weld,,,,,,,,ERW,0.280,X35,8.625,715,,,,,33.67225238,-118.01922593,29.35
16,80,45.24,13.27,31.97,31.73,Bend,,,,,,06:11,3.8° 83.5D Over Cold Bend,ERW,0.280,X35,8.625,715,,,,,33.67227851,-118.01919901,29.31
17,80,45.24,28.67,16.57,47.13,Bend,,,,,,00:06,5.5° 77.2D Sag Cold Bend,ERW,0.280,X35,8.625,715,,,,,33.67230959,-118.01916713,28.38
18,90,36.53,45.24,36.53,63.70,Girth Weld,,,,,,,,ERW,0.280,X35,8.625,715,,,,,33.67234030,-118.01913526,28.87
19,100,1.30,36.53,1.30,100.23,Girth Weld,,,,,,,,ERW,0.280,X35,8.625,715,,,,,33.67241733,-118.01905630,29.70
20,110,1.50,1.30,1.50,101.53,Girth Weld,,,,,,,,Elbow,,,8.625,715,,,,,33.67241967,-118.01905391,29.71
21,110,1.50,0.82,0.68,102.35,Bend,,,,,,11:56,45° 5D Sag Forged Bend,Elbow,,,8.625,715,,,,,33.67242124,-118.01905232,29.87
22,120,2.04,1.50,2.04,103.03,Girth Weld,,,,,,,,ERW,0.280,X35,8.625,715,,,,,33.67242241,-118.01905113,30.20
23,130,3.15,2.04,3.15,105.07,Girth Weld,,,,,,,,Elbow,,,8.625,715,,,,,33.67242546,-118.01904803,31.55
24,130,3.15,1.66,1.50,106.73,Bend,,,,,,04:24,90° 3D Right Over Forged Bend,Elbow,,,8.625,715,,,,,33.67242632,-118.01904425,32.52
25,140,1.14,3.15,1.14,108.23,Girth Weld,,,,,,,,ERW,0.280,X35,8.625,715,,,,,33.67242479,-118.01904030,32.94
26,150,39.88,1.14,39.88,109.37,Girth Weld,,,,,,,,ERW,0.280,X35,8.625,715,,,,,33.67242272,-118.01903757,32.99
27,160,38.82,39.88,38.82,149.24,Girth Weld,,,,,,,,ERW,0.280,X35,8.625,715,,,,,33.67235136,-118.01894710,33.69
28,170,39.76,38.82,39.76,188.06,Girth Weld,,,,,,,,ERW,0.280,X35,8.625,715,,,,,33.67227996,-118.01885259,33.58
29,180,43.56,39.76,43.56,227.82,Girth Weld,,,,,,,,ERW,0.280,X35,8.625,715,,,,,33.67220978,-118.01875655,33.94
30,190,39.50,43.56,39.50,271.38,Girth Weld,,,,,,,,ERW,0.280,X35,8.625,715,,,,,33.67213629,-118.01865410,34.30
31,200,40.22,39.50,40.22,310.88,Girth Weld,,,,,,,,ERW,0.280,X35,8.625,715,,,,,33.67206675,-118.01855517,34.57
32,210,40.24,40.22,40.24,351.11,Girth Weld,,,,,,,,ERW,0.280,X35,8.625,715,,,,,33.67199955,-118.01845599,34.91
33,220,43.34,40.24,43.34,391.35,Girth Weld,,,,,,,,ERW,0.280,X35,8.625,715,,,,,33.67193890,-118.01834943,34.74
34,220,43.34,0.42,42.91,391.77,Metal Loss,Internal,10,0.028,0.7,0.5,06:11,Manufacturing Related,ERW,0.280,X35,8.625,715,,0.342,2093,2908,33.67193834,-118.01834835,34.73
35,220,43.34,11.57,31.77,402.92,Metal Loss,Internal,10,0.028,0.2,0.7,06:44,Manufacturing Related,ERW,0.280,X35,8.625,715,,0.340,2102,2920,33.67192316,-118.01831847,34.54
36,230,44.53,43.34,44.53,434.69,Girth Weld,,,,,,,,ERW,0.280,X35,8.625,715,,,,,33.67188092,-118.01823078,33.86
37,240,35.80,44.53,35.80,479.22,Girth Weld,,,,,,,,ERW,0.280,X35,8.625,715,,,,,33.67181834,-118.01811107,32.89
38,250,2.69,35.80,2.69,515.02,Girth Weld,,,,,,,,Elbow,,,8.625,715,,,,,33.67175908,-118.01802060,31.88
39,250,2.69,1.26,1.43,516.29,Bend,,,,,,08:58,90° 3D Left Forged Bend,Elbow,,,8.625,715,,,,,33.67175858,-118.01801682,31.77
40,260,43.50,2.69,43.50,517.71,Girth Weld,,,,,,,,ERW,0.280,X35,8.625,715,,,,,33.67176026,-118.01801295,31.63
41,270,40.14,43.50,40.14,561.21,Girth Weld,,,,,,,,ERW,0.280,X35,8.625,715,,,,,33.67184372,-118.01791799,30.10
42,270,40.14,9.12,31.03,570.33,Bend,,,,,,00:03,5.2° 63.9D Sag Cold Bend,ERW,0.280,X35,8.625,715,,,,,33.67186170,-118.01789720,30.41
43,270,40.14,31.59,8.55,592.80,Bend,,,,,,05:52,10.2° 97.2D Over Cold Bend,ERW,0.280,X35,8.625,715,,,,,33.67190359,-118.01784745,34.19
44,280,43.97,40.14,43.97,601.36,Girth Weld,,,,,,,,ERW,0.280,X35,8.625,715,,,,,33.67191990,-118.01782736,34.57
45,290,40.55,43.97,40.55,645.33,Girth Weld,,,,,,,,ERW,0.280,X35,8.625,715,,,,,33.67199773,-118.01772390,34.96
46,300,41.67,40.55,41.67,685.87,Girth Weld,,,,,,,,ERW,0.280,X35,8.625,715,,,,,33.67206582,-118.01762298,34.94
47,310,41.47,41.67,41.47,727.54,Girth Weld,,,,,,,,ERW,0.280,X35,8.625,715,,,,,33.67213134,-118.01751606,35.12
48,320,43.55,41.47,43.55,769.01,Girth Weld,,,,,,,,ERW,0.280,X35,8.625,715,,,,,33.67218992,-118.01740253,35.59
49,330,38.79,43.55,38.79,812.56,Girth Weld,,,,,,,,ERW,0.280,X35,8.625,715,,,,,33.67224248,-118.01728128,35.64
50,340,42.93,38.79,42.93,851.35,Girth Weld,,,,,,,,ERW,0.280,X35,8.625,715,,,,,33.67228804,-118.01716856,35.81
51,350,40.76,42.93,40.76,894.28,Girth Weld,,,,,,,,ERW,0.280,X35,8.625,715,,,,,33.67233495,-118.01704413,35.48
52,360,9.60,40.76,9.60,935.03,Girth Weld,,,,,,,,ERW,0.280,X35,8.625,715,,,,,33.67237948,-118.01692470,34.63
53,370,2.27,9.60,2.27,944.63,Girth Weld,,,,,,,,Elbow,,,8.625,715,,,,,33.67238984,-118.01689716,34.45
54,370,2.27,1.20,1.08,945.83,Bend,,,,,,09:05,75° 3D Left Forged Bend,Elbow,,,8.625,715,,,,,33.67239226,-118.01689485,34.44
55,380,43.71,2.27,43.71,946.91,Girth Weld,,,,,,,,ERW,0.280,X35,8.625,715,,,,,33.67239503,-118.01689449,34.47
56,390,42.26,43.71,42.26,990.62,Girth Weld,,,,,,,,ERW,0.280,X35,8.625,715,,,,,33.67250949,-118.01691708,35.33
57,400,27.79,42.26,27.79,1032.88,Girth Weld,,,,,,,,ERW,0.280,X35,8.625,715,,,,,33.67262141,-118.01693813,34.90
58,410,40.34,27.79,40.34,1060.67,Girth Weld,,,,,,,,ERW,0.280,X35,8.625,715,,,,,33.67269462,-118.01695189,34.81
59,420,21.32,40.34,21.32,1101.02,Girth Weld,,,,,,,,ERW,0.280,X35,8.625,715,,,,,33.67280089,-118.01697244,34.41
60,430,1.36,21.32,1.36,1122.33,Girth Weld,,,,,,,,Elbow,,,8.625,715,,,,,33.67285693,-118.01698339,34.07
61,430,1.36,0.73,0.63,1123.06,Bend,,,,,,03:18,45° 5D Right Forged Bend,Elbow,,,8.625,715,,,,,33.67285884,-118.01698297,34.02
62,440,28.12,1.36,28.12,1123.69,Girth Weld,,,,,,,,ERW,0.280,X35,8.625,715,,,,,33.67286031,-118.01698206,33.95
63,450,1.38,28.12,1.38,1151.82,Girth Weld,,,,,,,,Elbow,,,8.625,715,,,,,33.67292098,-118.01693063,30.76
64,450,1.38,0.73,0.64,1152.55,Bend,,,,,,09:30,45° 5D Left Forged Bend,Elbow,,,8.625,715,,,,,33.67292285,-118.01692991,30.76
65,460,44.00,1.38,44.00,1153.19,Girth Weld,,,,,,,,ERW,0.280,X35,8.625,715,,,,,33.67292454,-118.01692989,30.82
66,470,23.11,44.00,23.11,1197.19,Girth Weld,,,,,,,,ERW,0.280,X35,8.625,715,,,,,33.67303849,-118.01695171,35.76
67,470,23.11,12.28,10.83,1209.47,Bend,,,,,,06:03,8.3° 99.7D Over Cold Bend,ERW,0.280,X35,8.625,715,,,,,33.67307183,-118.01695799,36.89
68,480,0.50,23.11,0.50,1220.30,Girth Weld,,,,,,,,Elbow,,,8.625,715,,,,,33.67310034,-118.01696330,36.62
69,480,0.50,0.30,0.21,1220.59,Bend,,,,,,02:45,15° 3D Right Forged Bend,Elbow,,,8.625,715,,,,,33.67310117,-118.01696323,36.62
70,490,44.12,0.50,44.12,1220.80,Girth Weld,,,,,,,,ERW,0.280,X35,8.625,715,,,,,33.67310168,-118.01696317,36.61
71,500,39.58,44.12,39.58,1264.92,Girth Weld,,,,,,,,ERW,0.280,X35,8.625,715,,,,,33.67321706,-118.01694072,36.57
72,510,42.43,39.58,42.43,1304.50,Girth Weld,,,,,,,,ERW,0.280,X35,8.625,715,,,,,33.67332291,-118.01691995,36.92
73,520,42.72,42.43,42.72,1346.93,Girth Weld,,,,,,,,ERW,0.280,X35,8.625,715,,,,,33.67343468,-118.01689822,35.90
74,530,29.16,42.72,29.16,1389.64,Girth Weld,,,,,,,,ERW,0.280,X35,8.625,715,,,,,33.67354561,-118.01687824,35.14
75,540,44.02,29.16,44.02,1418.80,Girth Weld,,,,,,,,ERW,0.280,X35,8.625,715,,,,,33.67362402,-118.01686403,34.33
76,550,27.27,44.02,27.27,1462.82,Girth Weld,,,,,,,,ERW,0.280,X35,8.625,715,,,,,33.67373732,-118.01684101,35.60
77,550,27.27,4.77,22.50,1467.59,Bend,,,,,,11:26,5.5° 44.9D Sag Cold Bend,ERW,0.280,X35,8.625,715,,,,,33.67375125,-118.01683824,35.74
78,550,27.27,19.48,7.79,1482.30,Bend,,,,,,05:25,5.4° 43.4D Over Cold Bend,ERW,0.280,X35,8.625,715,,,,,33.67378990,-118.01683139,37.20
79,560,43.78,27.27,43.78,1490.09,Girth Weld,,,,,,,,ERW,0.280,X35,8.625,715,,,,,33.67381126,-118.01682711,37.32
80,570,39.99,43.78,39.99,1533.87,Girth Weld,,,,,,,,ERW,0.280,X35,8.625,715,,,,,33.67392537,-118.01680747,37.59
81,570,39.99,31.23,8.76,1565.10,Bend,,,,,,08:42,3.2° 59.8D Left Cold Bend,ERW,0.280,X35,8.625,715,,,,,33.67400891,-118.01679955,37.52
82,580,39.30,39.99,39.30,1573.86,Girth Weld,,,,,,,,ERW,0.280,X35,8.625,715,,,,,33.67403231,-118.01679874,37.48
83,580,39.30,14.87,24.43,1588.73,Bend,,,,,,06:34,5° 50.5D Over Cold Bend,ERW,0.280,X35,8.625,715,,,,,33.67407195,-118.01679748,37.40
84,580,39.30,29.59,9.71,1603.45,Bend,,,,,,00:21,9.3° 31.6D Sag Cold Bend,ERW,0.280,X35,8.625,715,,,,,33.67411105,-118.01679692,36.30
85,590,44.33,39.30,44.33,1613.16,Girth Weld,,,,,,,,ERW,0.280,X35,8.625,715,,,,,33.67413817,-118.01679531,36.94
86,590,44.33,4.42,39.90,1617.58,Bend,,,,,,06:40,6° 40.6D Over Cold Bend,ERW,0.280,X35,8.625,715,,,,,33.67414859,-118.01679469,37.20
87,590,44.33,29.38,14.95,1642.54,Bend,,,,,,00:38,5.4° 42.9D Sag Cold Bend,ERW,0.280,X35,8.625,715,,,,,33.67421513,-118.01679280,36.80
88,600,1.77,44.33,1.77,1657.48,Girth Weld,,,,,,,,Elbow,,,8.625,715,,,,,33.67425482,-118.01678996,37.95
89,600,1.77,0.95,0.83,1658.43,Bend,,,,,,03:12,60° 3D Right Forged Bend,Elbow,,,8.625,715,,,,,33.67425717,-118.01678887,38.00
90,610,1.19,1.77,1.19,1659.26,Girth Weld,,,,,,,,ERW,0.280,X35,8.625,715,,,,,33.67425866,-118.01678708,38.02
91,620,35.40,1.19,35.40,1660.45,Girth Weld,,,,,,,,SMLS,0.250,X35,8.625,715,,,,,33.67426052,-118.01678386,38.03
92,620,35.40,1.11,34.29,1661.56,Tap,,,,,,00:35,,SMLS,0.250,X35,8.625,715,,,,,33.67426215,-118.01678093,38.04
93,630,46.87,35.40,46.87,1695.85,Girth Weld,,,,,,,,SMLS,0.250,X35,8.625,715,,,,,33.67431309,-118.01668961,38.32
94,640,12.75,46.87,12.75,1742.72,Girth Weld,,,,,,,,SMLS,0.250,X35,8.625,715,,,,,33.67438194,-118.01656569,38.62
95,650,1.12,12.75,1.12,1755.47,Girth Weld,,,,,,,,ERW,0.219,X35,8.625,715,,,,,33.67440104,-118.01653105,38.57
96,660,1.66,1.12,1.66,1756.59,Girth Weld,,,,,,,,Elbow,,,8.625,715,,,,,33.67440256,-118.01652864,38.55
97,660,1.66,0.84,0.82,1757.43,Bend,,,,,,08:50,60° 3D Left Forged Bend,Elbow,,,8.625,715,,,,,33.67440442,-118.01652711,38.50
98,670,27.83,1.66,27.83,1758.25,Girth Weld,,,,,,,,ERW,0.219,X35,8.625,715,,,,,33.67440643,-118.01652660,38.44
99,670,27.83,18.74,9.09,1776.99,Metal Loss,External,10,0.022,0.4,0.6,03:20,,ERW,0.219,X35,8.625,715,,0.436,1641,2279,33.67445631,-118.01652577,37.12
100,670,27.83,20.80,7.03,1779.06,AGM 1,,,,,,,,ERW,0.219,X35,8.625,715,,,,,33.67446181,-118.01652570,37.00
101,680,41.35,27.83,41.35,1786.08,Girth Weld,,,,,,,,ERW,0.219,X35,8.625,715,,,,,33.67448056,-118.01652532,36.64
102,690,42.27,41.35,42.27,1827.44,Girth Weld,,,,,,,,ERW,0.219,X35,8.625,715,,,,,33.67459126,-118.01652317,35.83
103,700,3.06,42.27,3.06,1869.71,Girth Weld,,,,,,,,Elbow,,,8.625,715,,,,,33.67470442,-118.01651952,35.11
104,700,3.06,1.51,1.55,1871.22,Bend,,,,,,02:54,90° 3D Right Forged Bend,Elbow,,,8.625,715,,,,,33.67470777,-118.01651716,35.10
105,710,6.83,3.06,6.83,1872.76,Girth Weld,,,,,,,,ERW,0.219,X35,8.625,715,,,,,33.67470888,-118.01651272,35.13
106,720,40.28,6.83,40.28,1879.60,Girth Weld,,,,,,,,ERW,0.219,X35,8.625,715,,,,,33.67470813,-118.01649101,35.34
107,730,41.35,40.28,41.35,1919.88,Girth Weld,,,,,,,,ERW,0.219,X35,8.625,715,,,,,33.67470175,-118.01636172,36.64
108,740,40.82,41.35,40.82,1961.24,Girth Weld,,,,,,,,ERW,0.219,X35,8.625,715,,,,,33.67469328,-118.01623017,38.66
109,750,21.75,40.82,21.75,2002.05,Girth Weld,,,,,,,,ERW,0.219,X35,8.625,715,,,,,33.67468472,-118.01610002,40.06
110,760,1.09,21.75,1.09,2023.80,Girth Weld,,,,,,,,Elbow,,,8.625,715,,,,,33.67468098,-118.01603062,41.19
111,760,1.09,0.55,0.54,2024.36,Bend,,,,,,08:53,30° 5D Left Forged Bend,Elbow,,,8.625,715,,,,,33.67468131,-118.01602894,41.21
112,770,1.05,1.09,1.05,2024.89,Girth Weld,,,,,,,,ERW,0.219,X35,8.625,715,,,,,33.67468191,-118.01602737,41.23
113,780,11.59,1.05,11.59,2025.94,Girth Weld,,,,,,,,SMLS,0.280,X35,8.625,715,,,,,33.67468341,-118.01602455,41.26
114,790,47.98,11.59,47.98,2037.53,Girth Weld,,,,,,,,SMLS,0.280,X35,8.625,715,,,,,33.67470013,-118.01599394,41.48
115,800,43.66,47.98,43.66,2085.51,Girth Weld,,,,,,,,SMLS,0.280,X35,8.625,715,,,,,33.67477148,-118.01586559,42.03
116,800,43.66,7.89,35.77,2093.39,Metal Loss Group,External,13,0.036,1.2,2.0,07:27,,SMLS,0.280,X35,8.625,715,,0.346,2067,2872,33.67478320,-118.01584448,42.08
117,800,43.66,8.21,35.45,2093.71,Metal Loss Group,External,15,0.042,1.4,1.7,07:36,,SMLS,0.280,X35,8.625,715,,0.349,2048,2844,33.67478366,-118.01584365,42.08
118,800,43.66,9.22,34.44,2094.73,Metal Loss Group,External,11,0.031,0.6,3.8,06:49,,SMLS,0.280,X35,8.625,715,,0.341,2096,2911,33.67478517,-118.01584094,42.09
119,810,20.97,43.66,20.97,2129.16,Girth Weld,,,,,,,,SMLS,0.280,X35,8.625,715,,,,,33.67483560,-118.01575000,42.46
120,810,20.97,1.48,19.49,2130.64,Metal Loss,External,11,0.031,1.1,0.9,02:36,,SMLS,0.280,X35,8.625,715,,0.345,2075,2882,33.67483798,-118.01574570,42.49
121,820,22.50,20.97,22.50,2150.13,Girth Weld,,,,,,,,SMLS,0.280,X35,8.625,715,,,,,33.67486852,-118.01569053,42.65
122,820,22.50,5.90,16.60,2156.03,Metal Loss,External,10,0.028,0.5,0.7,04:18,,SMLS,0.280,X35,8.625,715,,0.341,2098,2914,33.67487675,-118.01567566,42.69
123,820,22.50,8.94,13.55,2159.07,Metal Loss,External,14,0.039,0.4,0.7,03:08,,SMLS,0.280,X35,8.625,715,,0.341,2097,2913,33.67488100,-118.01566798,42.71
124,820,22.50,16.16,6.33,2166.29,Deformation,,1.0,0.082,2.7,2.0,02:54,,SMLS,0.280,X35,8.625,715,,,,,33.67489108,-118.01564977,42.76
125,830,18.51,22.50,18.51,2172.62,Girth Weld,,,,,,,,ERW,0.280,X35,8.625,715,,,,,33.67490030,-118.01563322,42.78
126,840,3.35,18.51,3.35,2191.13,Girth Weld,,,,,,,,SMLS,0.280,X35,8.625,715,,,,,33.67492740,-118.01558467,42.85
127,840,3.35,0.59,2.77,2191.72,Metal Loss Group,External,10,0.028,1.2,0.7,03:53,,SMLS,0.280,X35,8.625,715,,0.345,2075,2882,33.67492836,-118.01558295,42.85
128,840,3.35,0.64,2.71,2191.77,Metal Loss,External,13,0.036,0.4,0.4,06:09,,SMLS,0.280,X35,8.625,715,,0.341,2098,2913,33.67492842,-118.01558284,42.85
129,840,3.35,0.85,2.50,2191.98,Metal Loss,External,10,0.028,0.5,0.4,04:16,,SMLS,0.280,X35,8.625,715,,0.341,2098,2914,33.67492876,-118.01558223,42.85
130,840,3.35,1.03,2.32,2192.16,Metal Loss,External,12,0.034,0.6,0.6,04:27,,SMLS,0.280,X35,8.625,715,,0.341,2094,2908,33.67492904,-118.01558172,42.85
131,840,3.35,1.18,2.17,2192.32,Metal Loss,External,11,0.031,0.4,0.6,04:15,,SMLS,0.280,X35,8.625,715,,0.340,2100,2917,33.67492928,-118.01558131,42.85
132,850,4.59,3.35,4.59,2194.49,Girth Weld,,,,,,,,ERW,0.280,X35,8.625,715,,,,,33.67493270,-118.01557517,42.86
133,860,0.31,4.59,0.31,2199.08,Girth Weld,,,,,,,,Elbow,,,8.625,715,,,,,33.67493977,-118.01556264,42.85
134,860,0.31,0.20,0.12,2199.27,Bend,,,,,,08:30,22.5° 3D Left Forged Bend,Elbow,,,8.625,715,,,,,33.67494013,-118.01556226,42.83
135,870,8.42,0.31,8.42,2199.39,Girth Weld,,,,,,,,ERW,0.280,X35,8.625,715,,,,,33.67494040,-118.01556198,42.83
136,880,18.06,8.42,18.06,2207.81,Girth Weld,,,,,,,,SMLS,0.280,X35,8.625,715,,,,,33.67495903,-118.01554560,42.13
137,880,18.06,1.17,16.90,2208.97,Metal Loss,External,10,0.028,0.4,0.6,03:01,,SMLS,0.280,X35,8.625,715,,0.340,2101,2918,33.67496128,-118.01554365,42.04
138,880,18.06,8.29,9.77,2216.10,Metal Loss,External,17,0.048,1.0,1.1,04:08,,SMLS,0.280,X35,8.625,715,,0.346,2067,2871,33.67497637,-118.01553049,41.60
139,890,43.52,18.06,43.52,2225.87,Girth Weld,,,,,,,,SMLS,0.280,X35,8.625,715,,,,,33.67499784,-118.01551187,41.10
140,890,43.52,36.94,6.58,2262.81,Deformation,,1.0,0.090,2.1,2.7,07:27,,SMLS,0.280,X35,8.625,715,,,,,33.67507804,-118.01544364,39.84
141,900,41.51,43.52,41.51,2269.39,Girth Weld,,,,,,,,SMLS,0.280,X35,8.625,715,,,,,33.67509241,-118.01543148,39.75
142,900,41.51,0.07,41.44,2269.46,Metal Loss,External,12,0.034,0.5,0.7,02:07,,SMLS,0.280,X35,8.625,715,,0.341,2096,2911,33.67509251,-118.01543139,39.75
143,900,41.51,0.14,41.37,2269.53,Metal Loss,External,15,0.042,0.4,0.7,04:36,,SMLS,0.280,X35,8.625,715,,0.341,2097,2912,33.67509269,-118.01543125,39.75
144,910,43.89,41.51,43.89,2310.90,Girth Weld,,,,,,,,SMLS,0.280,X35,8.625,715,,,,,33.67518284,-118.01535437,39.94
145,910,43.89,7.25,36.64,2318.15,Metal Loss,External,10,0.028,0.5,0.5,01:07,,SMLS,0.280,X35,8.625,715,,0.341,2098,2914,33.67519868,-118.01534085,40.07
146,910,43.89,7.75,36.14,2318.66,Metal Loss,External,11,0.031,0.3,0.5,00:47,,SMLS,0.280,X35,8.625,715,,0.340,2102,2919,33.67519978,-118.01533991,40.08
147,920,43.10,43.89,43.10,2354.79,Girth Weld,,,,,,,,SMLS,0.280,X35,8.625,715,,,,,33.67527840,-118.01527333,41.22
148,930,39.44,43.10,39.44,2397.89,Girth Weld,,,,,,,,SMLS,0.280,X35,8.625,715,,,,,33.67537308,-118.01519421,42.46
149,930,39.44,35.88,3.56,2433.77,Metal Loss,External,10,0.028,0.8,0.8,11:52,,SMLS,0.280,X35,8.625,715,,0.342,2090,2903,33.67545243,-118.01512921,43.21
150,930,39.44,36.70,2.74,2434.59,Metal Loss,External,10,0.028,0.6,0.8,07:04,,SMLS,0.280,X35,8.625,715,,0.341,2095,2909,33.67545425,-118.01512775,43.22
151,930,39.44,37.03,2.41,2434.92,Metal Loss Group,External,12,0.034,1.0,3.0,07:57,,SMLS,0.280,X35,8.625,715,,0.344,2077,2885,33.67545497,-118.01512718,43.23
152,940,0.96,39.44,0.96,2437.33,Girth Weld,,,,,,,,ERW,0.280,X35,8.625,715,,,,,33.67546029,-118.01512294,43.27
153,950,0.55,0.96,0.55,2438.29,Girth Weld,,,,,,,,Elbow,,,8.625,715,,,,,33.67546244,-118.01512087,43.28
154,950,0.55,0.29,0.26,2438.58,Bend,,,,,,03:02,45° 5D Right Forged Bend,Elbow,,,8.625,715,,,,,33.67546296,-118.01512015,43.28
155,960,2.01,0.55,2.01,2438.84,Girth Weld,,,,,,,,ERW,0.280,X35,8.625,715,,,,,33.67546329,-118.01511943,43.28
156,970,4.54,2.01,4.54,2440.85,Girth Weld,,,,,,,,ERW,0.280,X35,8.625,715,,,,,33.67546518,-118.01511324,43.29
157,980,37.27,4.54,37.27,2445.39,Girth Weld,,,,,,,,SMLS,0.280,X35,8.625,715,,,,,33.67546926,-118.01509933,43.30
158,980,37.27,0.04,37.23,2445.43,Metal Loss Group,External,19,0.053,0.9,6.3,02:02,,SMLS,0.280,X35,8.625,715,,0.345,2070,2875,33.67546929,-118.01509922,43.30
159,980,37.27,0.09,37.19,2445.48,Metal Loss,External,14,0.039,0.4,0.7,05:51,,SMLS,0.280,X35,8.625,715,,0.341,2098,2914,33.67546935,-118.01509902,43.30
160,980,37.27,0.42,36.86,2445.81,Metal Loss,External,10,0.028,0.8,0.5,02:02,,SMLS,0.280,X35,8.625,715,,0.342,2090,2903,33.67546961,-118.01509813,43.30
161,980,37.27,0.54,36.74,2445.93,Metal Loss,External,11,0.031,0.5,0.6,08:03,,SMLS,0.280,X35,8.625,715,,0.341,2098,2914,33.67546971,-118.01509781,43.30
162,980,37.27,0.67,36.60,2446.06,Metal Loss,External,10,0.028,0.8,0.8,01:17,,SMLS,0.280,X35,8.625,715,,0.342,2089,2901,33.67546983,-118.01509738,43.30
163,980,37.27,0.69,36.58,2446.08,Metal Loss,External,10,0.028,0.9,0.8,02:54,,SMLS,0.280,X35,8.625,715,,0.343,2087,2899,33.67546984,-118.01509737,43.30
164,980,37.27,1.14,36.13,2446.54,Metal Loss,External,11,0.031,0.4,0.8,06:19,,SMLS,0.280,X35,8.625,715,,0.341,2099,2915,33.67547022,-118.01509607,43.30
165,980,37.27,1.22,36.05,2446.61,Metal Loss,External,26,0.073,0.2,0.6,04:36,,SMLS,0.280,X35,8.625,715,,0.341,2099,2916,33.67547028,-118.01509585,43.30
166,980,37.27,1.32,35.95,2446.72,Metal Loss,External,11,0.031,0.5,0.8,04:16,,SMLS,0.280,X35,8.625,715,,0.341,2097,2912,33.67547035,-118.01509561,43.30
167,980,37.27,1.34,35.94,2446.73,Metal Loss,External,13,0.036,0.6,0.8,02:43,,SMLS,0.280,X35,8.625,715,,0.341,2094,2909,33.67547038,-118.01509552,43.30
168,980,37.27,1.50,35.77,2446.89,Metal Loss Group,External,16,0.045,1.8,1.8,04:44,,SMLS,0.280,X35,8.625,715,,0.354,2018,2803,33.67547051,-118.01509507,43.30
169,980,37.27,1.53,35.74,2446.93,Metal Loss Group,External,16,0.045,1.0,1.4,02:54,,SMLS,0.280,X35,8.625,715,,0.345,2070,2875,33.67547054,-118.01509497,43.30
170,990,44.78,37.27,44.78,2482.67,Girth Weld,,,,,,,,SMLS,0.280,X35,8.625,715,,,,,33.67550414,-118.01498795,43.30
171,990,44.78,42.77,2.02,2525.43,Metal Loss,External,10,0.028,0.5,0.5,08:45,,SMLS,0.280,X35,8.625,715,,0.341,2097,2913,33.67554489,-118.01485783,43.67
172,990,44.78,44.55,0.23,2527.22,Metal Loss,External,11,0.031,1.3,0.8,06:37,,SMLS,0.280,X35,8.625,715,,0.346,2069,2873,33.67554663,-118.01485225,43.70
173,1000,41.10,44.78,41.10,2527.45,Girth Weld,,,,,,,,SMLS,0.280,X35,8.625,715,,,,,33.67554686,-118.01485152,43.70
174,1010,46.40,41.10,46.40,2568.55,Girth Weld,,,,,,,,SMLS,0.280,X35,8.625,715,,,,,33.67558451,-118.01473102,44.43
175,1020,45.78,46.40,45.78,2614.95,Girth Weld,,,,,,,,SMLS,0.280,X35,8.625,715,,,,,33.67562783,-118.01459115,45.61
176,1030,40.97,45.78,40.97,2660.73,Girth Weld,,,,,,,,SMLS,0.280,X35,8.625,715,,,,,33.67567035,-118.01445409,46.82
177,1040,46.49,40.97,46.49,2701.70,Girth Weld,,,,,,,,SMLS,0.280,X35,8.625,715,,,,,33.67570935,-118.01432842,47.37
178,1050,43.64,46.49,43.64,2748.19,Girth Weld,,,,,,,,SMLS,0.280,X35,8.625,715,,,,,33.67575241,-118.01419140,48.21
179,1060,27.04,43.64,27.04,2791.82,Girth Weld,,,,,,,,SMLS,0.280,X35,8.625,715,,,,,33.67579272,-118.01405950,48.91
180,1060,27.04,0.29,26.75,2792.12,Metal Loss,External,10,0.028,0.4,1.0,05:44,,SMLS,0.280,X35,8.625,715,,0.340,2100,2917,33.67579300,-118.01405857,48.91
181,1060,27.04,0.38,26.66,2792.20,Metal Loss Group,External,13,0.036,1.4,5.5,11:31,,SMLS,0.280,X35,8.625,715,,0.348,2056,2856,33.67579308,-118.01405830,48.92
182,1060,27.04,25.87,1.17,2817.69,Sleeve Start,,,,,,,,SMLS,0.280,X35,8.625,715,,,,,33.67581582,-118.01398237,49.82
183,1070,0.23,27.04,0.23,2818.86,Girth Weld,,,,,,,,Elbow,,,8.625,715,,,,,33.67581688,-118.01397882,49.88
184,1070,0.23,0.12,0.10,2818.99,Bend,,,,,,08:56,10° 3D Left Forged Bend,Elbow,,,8.625,715,,,,,33.67581700,-118.01397841,49.88
185,1080,8.11,0.23,8.11,2819.09,Girth Weld,,,,,,,,SMLS,0.280,X35,8.625,715,,,,,33.67581718,-118.01397808,49.89
186,1080,8.11,1.00,7.10,2820.10,Sleeve End,,,,,,,,SMLS,0.280,X35,8.625,715,,,,,33.67581875,-118.01397523,49.93
187,1080,8.11,7.45,0.66,2826.54,Sleeve Start,,,,,,,,SMLS,0.280,X35,8.625,715,,,,,33.67582871,-118.01395705,50.23
188,1090,9.11,8.11,9.11,2827.20,Girth Weld,,,,,,,,SMLS,0.280,X35,8.625,715,,,,,33.67582974,-118.01395517,50.26
189,1090,9.11,0.31,8.80,2827.51,Sleeve End,,,,,,,,SMLS,0.280,X35,8.625,715,,,,,33.67583016,-118.01395441,50.27
190,1090,9.11,1.83,7.28,2829.03,Sleeve Start,,,,,,,,SMLS,0.280,X35,8.625,715,,,,,33.67583216,-118.01395076,50.33
191,1090,9.11,3.43,5.68,2830.62,Sleeve End,,,,,,,,SMLS,0.280,X35,8.625,715,,,,,33.67583427,-118.01394690,50.40
192,1100,1.12,9.11,1.12,2836.31,Girth Weld,,,,,,,,ERW,0.219,X35,8.625,715,,,,,33.67584245,-118.01393183,50.60
193,1110,1.70,1.12,1.70,2837.43,Girth Weld,,,,,,,,Elbow,,,8.625,715,,,,,33.67584406,-118.01392902,50.64
194,1110,1.70,0.90,0.80,2838.33,Bend,,,,,,08:48,60° 3D Left Forged Bend,Elbow,,,8.625,715,,,,,33.67584591,-118.01392728,50.63
195,1120,40.14,1.70,40.14,2839.13,Girth Weld,,,,,,,,ERW,0.219,X35,8.625,715,,,,,33.67584794,-118.01392663,50.60
196,1130,42.74,40.14,42.74,2879.27,Girth Weld,,,,,,,,ERW,0.219,X35,8.625,715,,,,,33.67595487,-118.01391525,48.95
197,1140,1.79,42.74,1.79,2922.00,Girth Weld,,,,,,,,Elbow,,,8.625,715,,,,,33.67606886,-118.01390345,48.58
198,1140,1.79,0.85,0.94,2922.85,Bend,,,,,,02:59,60° 3D Right Forged Bend,Elbow,,,8.625,715,,,,,33.67607083,-118.01390230,48.58
199,1150,28.80,1.79,28.80,2923.79,Girth Weld,,,,,,,,ERW,0.219,X35,8.625,715,,,,,33.67607240,-118.01389992,48.59
200,1160,41.44,28.80,41.44,2952.60,Girth Weld,,,,,,,,ERW,0.219,X35,8.625,715,,,,,33.67610497,-118.01381627,48.50
201,1170,41.85,41.44,41.85,2994.04,Girth Weld,,,,,,,,ERW,0.219,X35,8.625,715,,,,,33.67615208,-118.01369629,47.50
202,1180,1.61,41.85,1.61,3035.89,Girth Weld,,,,,,,,Elbow,,,8.625,715,,,,,33.67619960,-118.01357500,46.21
203,1180,1.61,0.77,0.84,3036.66,Bend,,,,,,08:55,45° 3D Left Forged Bend,Elbow,,,8.625,715,,,,,33.67620101,-118.01357320,46.19
204,1190,9.25,1.61,9.25,3037.50,Girth Weld,,,,,,,,ERW,0.219,X35,8.625,715,,,,,33.67620301,-118.01357213,46.14
205,1200,0.85,9.25,0.85,3046.75,Girth Weld,,,,,,,,Elbow,,,8.625,715,,,,,33.67622706,-118.01356472,45.62
206,1200,0.85,0.45,0.40,3047.19,Bend,,,,,,11:51,30° 3D Sag Forged Bend,Elbow,,,8.625,715,,,,,33.67622816,-118.01356442,45.70
207,1210,20.58,0.85,20.58,3047.59,Girth Weld,,,,,,,,ERW,0.219,X35,8.625,715,,,,,33.67622917,-118.01356414,45.81
208,1220,0.99,20.58,0.99,3068.17,Girth Weld,,,,,,,,Elbow,,,8.625,715,,,,,33.67627826,-118.01355108,53.74
209,1220,0.99,0.47,0.52,3068.64,Bend,,,,,,05:25,22.5° 3D Over Forged Bend,Elbow,,,8.625,715,,,,,33.67627943,-118.01355070,53.84
210,1230,2.68,0.99,2.68,3069.16,Girth Weld,,,,,,,,Elbow,,,8.625,715,,,,,33.67628069,-118.01355013,53.87
211,1230,2.68,1.37,1.31,3070.53,Bend,,,,,,03:04,75° 3D Right Forged Bend,Elbow,,,8.625,715,,,,,33.67628337,-118.01354739,53.82
212,1240,37.76,2.68,37.76,3071.84,Girth Weld,,,,,,,,ERW,0.219,X35,8.625,715,,,,,33.67628403,-118.01354337,53.82
213,1250,4.10,37.76,4.10,3109.60,Girth Weld,,,,,,,,ERW,0.219,X35,8.625,715,,,,,33.67627593,-118.01342285,55.05
214,1260,0.38,4.10,0.38,3113.69,Girth Weld,,,,,,,,Elbow,,,8.625,715,,,,,33.67627530,-118.01340978,55.29
215,1260,0.38,0.21,0.17,3113.90,Bend,,,,,,08:21,45° 3D Left Forged Bend,Elbow,,,8.625,715,,,,,33.67627533,-118.01340917,55.30
216,1270,19.82,0.38,19.82,3114.07,Girth Weld,,,,,,,,ERW,0.219,X35,8.625,715,,,,,33.67627536,-118.01340871,55.31
217,1280,41.53,19.82,41.53,3133.89,Girth Weld,,,,,,,,ERW,0.219,X35,8.625,715,,,,,33.67628408,-118.01334626,56.75
218,1290,0.29,41.53,0.29,3175.42,Girth Weld,,,,,,,,Elbow,,,8.625,715,,,,,33.67630403,-118.01321571,59.44
219,1290,0.29,0.15,0.14,3175.57,Bend,,,,,,08:54,10° 3D Left Forged Bend,Elbow,,,8.625,715,,,,,33.67630415,-118.01321531,59.45
220,1300,37.70,0.29,37.70,3175.71,Girth Weld,,,,,,,,ERW,0.219,X35,8.625,715,,,,,33.67630428,-118.01321490,59.45
221,1310,40.51,37.70,40.51,3213.41,Girth Weld,,,,,,,,ERW,0.219,X35,8.625,715,,,,,33.67633984,-118.01310186,60.18
222,1320,0.35,40.51,0.35,3253.92,Girth Weld,,,,,,,,Elbow,,,8.625,715,,,,,33.67637708,-118.01298021,60.76
223,1320,0.35,0.18,0.17,3254.09,Bend,,,,,,09:16,15° 3D Left Forged Bend,Elbow,,,8.625,715,,,,,33.67637736,-118.01297971,60.76
224,1330,1.10,0.35,1.10,3254.27,Girth Weld,,,,,,,,ERW,0.219,X35,8.625,715,,,,,33.67637759,-118.01297928,60.77
225,1340,4.07,1.10,4.07,3255.37,Girth Weld,,,,,,,,Lap,0.280,X35,8.625,715,,,,,33.67637922,-118.01297634,60.81
226,1350,18.46,4.07,18.46,3259.44,Girth Weld,,,,,,,,Lap,0.280,X35,8.625,715,,,,,33.67638521,-118.01296550,60.98
227,1360,21.60,18.46,21.60,3277.89,Girth Weld,,,,,,,,Lap,0.280,X35,8.625,715,,,,,33.67641395,-118.01291434,61.69
228,1360,21.60,3.33,18.27,3281.22,Metal Loss,External,10,0.028,0.5,0.5,01:15,,Lap,0.280,X35,8.625,715,,0.426,1678,2913,33.67641835,-118.01290651,61.80
229,1370,22.43,21.60,22.43,3299.49,Girth Weld,,,,,,,,Lap,0.280,X35,8.625,715,,,,,33.67644482,-118.01285930,62.45
230,1370,22.43,14.28,8.14,3313.77,Metal Loss,External,10,0.028,0.4,0.5,03:40,,Lap,0.280,X35,8.625,715,,0.426,1680,2917,33.67646616,-118.01282123,63.11
231,1380,16.70,22.43,16.70,3321.91,Girth Weld,,,,,,,,Lap,0.280,X35,8.625,715,,,,,33.67647795,-118.01279998,63.40
232,1390,20.71,16.70,20.71,3338.62,Girth Weld,,,,,,,,Lap,0.280,X35,8.625,715,,,,,33.67650342,-118.01275365,64.10
233,1390,20.71,5.54,15.17,3344.15,Deformation,,1.2,0.100,1.7,1.2,11:45,,Lap,0.280,X35,8.625,715,,,,,33.67651077,-118.01274010,64.33
234,1390,20.71,12.66,8.05,3351.27,Deformation,,1.2,0.101,2.3,1.4,03:26,,Lap,0.280,X35,8.625,715,,,,,33.67652061,-118.01272178,64.68
235,1400,18.09,20.71,18.09,3359.32,Girth Weld,,,,,,,,Lap,0.280,X35,8.625,715,,,,,33.67653173,-118.01270109,65.07
236,1400,18.09,12.94,5.15,3372.26,Deformation,,1.1,0.093,2.2,1.8,08:55,,Lap,0.280,X35,8.625,715,,,,,33.67655166,-118.01266428,65.64
237,1410,20.85,18.09,20.85,3377.41,Girth Weld,,,,,,,,Lap,0.280,X35,8.625,715,,,,,33.67655999,-118.01264917,65.73
238,1410,20.85,7.31,13.54,3384.72,Metal Loss,External,13,0.036,0.6,0.7,10:04,,Lap,0.280,X35,8.625,715,,0.427,1675,2909,33.67657004,-118.01263093,65.83
239,1410,20.85,10.38,10.47,3387.79,Metal Loss Group,External,10,0.028,0.8,2.2,07:19,,Lap,0.280,X35,8.625,715,,0.428,1671,2901,33.67657452,-118.01262283,65.88
240,1410,20.85,15.01,5.84,3392.42,Metal Loss,External,10,0.028,0.5,0.8,10:28,,Lap,0.280,X35,8.625,715,,0.426,1678,2913,33.67658137,-118.01261045,65.95
241,1410,20.85,15.62,5.23,3393.03,Metal Loss,External,17,0.048,0.7,0.4,10:50,,Lap,0.280,X35,8.625,715,,0.429,1668,2896,33.67658225,-118.01260886,65.96
242,1410,20.85,15.92,4.93,3393.33,Metal Loss,External,16,0.045,0.5,0.5,04:48,,Lap,0.280,X35,8.625,715,,0.427,1675,2907,33.67658269,-118.01260806,65.97
243,1420,20.59,20.85,20.59,3398.26,Girth Weld,,,,,,,,Lap,0.280,X35,8.625,715,,,,,33.67658999,-118.01259488,66.05
244,1430,19.99,20.59,19.99,3418.85,Girth Weld,,,,,,,,Lap,0.280,X35,8.625,715,,,,,33.67662060,-118.01254005,66.71
245,1430,19.99,3.19,16.80,3422.04,Deformation,,1.3,0.108,3.0,2.1,11:31,,Lap,0.280,X35,8.625,715,,,,,33.67662533,-118.01253161,66.80
246,1440,21.14,19.99,21.14,3438.84,Girth Weld,,,,,,,,Lap,0.280,X35,8.625,715,,,,,33.67665040,-118.01248694,67.28
247,1450,22.28,21.14,22.28,3459.98,Girth Weld,,,,,,,,SMLS,0.250,X35,8.625,715,,,,,33.67668164,-118.01243132,67.99
248,1450,22.28,4.64,17.64,3464.62,Deformation,,1.2,0.103,1.6,1.4,01:08,,SMLS,0.250,X35,8.625,715,,,,,33.67668881,-118.01241855,68.18
249,1460,20.74,22.28,20.74,3482.26,Girth Weld,,,,,,,,SMLS,0.250,X35,8.625,715,,,,,33.67671506,-118.01237126,68.79
250,1470,18.87,20.74,18.87,3503.00,Girth Weld,,,,,,,,Lap,0.280,X35,8.625,715,,,,,33.67674531,-118.01231668,69.42
251,1470,18.87,12.94,5.93,3515.94,Deformation,,1.8,0.154,3.5,2.2,00:22,,Lap,0.280,X35,8.625,715,,,,,33.67676471,-118.01228151,69.74
252,1480,18.80,18.87,18.80,3521.87,Girth Weld,,,,,,,,Lap,0.280,X35,8.625,715,,,,,33.67677343,-118.01226567,69.87
253,1480,18.80,5.29,13.51,3527.15,Deformation,,1.0,0.086,2.2,2.0,00:15,,Lap,0.280,X35,8.625,715,,,,,33.67678118,-118.01225158,69.98
254,1490,18.59,18.80,18.59,3540.66,Girth Weld,,,,,,,,SMLS,0.250,X35,8.625,715,,,,,33.67680171,-118.01221489,70.13
255,1500,20.90,18.59,20.90,3559.25,Girth Weld,,,,,,,,SMLS,0.250,X35,8.625,715,,,,,33.67682922,-118.01216582,70.36
256,1510,19.53,20.90,19.53,3580.15,Girth Weld,,,,,,,,Lap,0.280,X35,8.625,715,,,,,33.67685982,-118.01211104,70.66
257,1520,19.97,19.53,19.97,3599.67,Girth Weld,,,,,,,,Lap,0.280,X35,8.625,715,,,,,33.67688837,-118.01205901,70.98
258,1530,20.88,19.97,20.88,3619.64,Girth Weld,,,,,,,,Lap,0.280,X35,8.625,715,,,,,33.67691795,-118.01200444,71.39
259,1530,20.88,2.09,18.79,3621.73,Metal Loss,External,10,0.028,0.7,1.0,08:30,,Lap,0.280,X35,8.625,715,,0.427,1675,2908,33.67692097,-118.01199893,71.40
260,1530,20.88,2.31,18.57,3621.95,Metal Loss,External,10,0.028,0.4,0.7,07:51,,Lap,0.280,X35,8.625,715,,0.426,1679,2915,33.67692131,-118.01199832,71.41
261,1540,21.22,20.88,21.22,3640.52,Girth Weld,,,,,,,,Lap,0.280,X35,8.625,715,,,,,33.67694894,-118.01194954,71.48
262,1540,21.22,6.87,14.35,3647.39,Metal Loss,External,10,0.028,0.9,0.8,08:44,,Lap,0.280,X35,8.625,715,,0.429,1668,2896,33.67695945,-118.01193119,71.63
263,1540,21.22,12.90,8.32,3653.42,Metal Loss,External,11,0.031,0.7,0.6,08:38,,Lap,0.280,X35,8.625,715,,0.427,1674,2906,33.67696862,-118.01191511,71.79
264,1550,19.90,21.22,19.90,3661.74,Girth Weld,,,,,,,,Lap,0.250,X35,8.625,715,,,,,33.67698105,-118.01189296,71.94
265,1550,19.90,0.37,19.53,3662.11,Deformation,,1.1,0.094,2.9,1.8,07:13,,Lap,0.250,X35,8.625,715,,,,,33.67698158,-118.01189200,71.94
266,1560,20.87,19.90,20.87,3681.64,Girth Weld,,,,,,,,Lap,0.250,X35,8.625,715,,,,,33.67701062,-118.01183928,72.11
267,1560,20.87,14.22,6.65,3695.86,Deformation,,1.0,0.088,1.9,2.3,02:47,,Lap,0.250,X35,8.625,715,,,,,33.67703128,-118.01180157,72.33
268,1560,20.87,17.73,3.14,3699.37,Deformation,,2.4,0.204,3.8,3.7,08:03,,Lap,0.250,X35,8.625,715,,,,,33.67703640,-118.01179222,72.38
269,1560,20.87,18.45,2.42,3700.10,Metal Loss,External,12,0.030,0.4,0.6,00:30,,Lap,0.250,X35,8.625,715,,0.477,1499,2602,33.67703743,-118.01179034,72.40
270,1570,19.93,20.87,19.93,3702.51,Girth Weld,,,,,,,,Lap,0.250,X35,8.625,715,,,,,33.67704105,-118.01178378,72.39
271,1570,19.93,14.63,5.30,3717.14,Deformation,,1.1,0.092,2.1,1.6,08:49,,Lap,0.250,X35,8.625,715,,,,,33.67706279,-118.01174477,72.22
272,1580,18.89,19.93,18.89,3722.44,Girth Weld,,,,,,,,Lap,0.250,X35,8.625,715,,,,,33.67707069,-118.01173064,72.13
273,1590,19.10,18.89,19.10,3741.33,Girth Weld,,,,,,,,Lap,0.280,X35,8.625,715,,,,,33.67709966,-118.01167905,71.69
274,1600,0.59,19.10,0.59,3760.42,Girth Weld,,,,,,,,Lap,0.280,X35,8.625,715,,,,,33.67712725,-118.01163030,71.23
275,1610,20.48,0.59,20.48,3761.01,Girth Weld,,,,,,,,Lap,0.280,X35,8.625,715,,,,,33.67712814,-118.01162874,71.21
276,1610,20.48,16.68,3.80,3777.69,Metal Loss,External,10,0.028,0.4,0.5,10:53,,Lap,0.280,X35,8.625,715,,0.426,1679,2915,33.67715217,-118.01158631,70.96
277,1620,20.02,20.48,20.02,3781.49,Girth Weld,,,,,,,,Lap,0.280,X35,8.625,715,,,,,33.67715751,-118.01157688,70.91
278,1620,20.02,0.11,19.91,3781.60,Deformation,,1.7,0.148,2.3,1.4,03:27,,Lap,0.280,X35,8.625,715,,,,,33.67715770,-118.01157655,70.91
279,1630,19.76,20.02,19.76,3801.51,Girth Weld,,,,,,,,Lap,0.280,X35,8.625,715,,,,,33.67718946,-118.01152045,70.56
280,1630,19.76,1.30,18.46,3802.81,Metal Loss,External,11,0.031,0.4,0.6,10:22,,Lap,0.280,X35,8.625,715,,0.426,1680,2916,33.67719130,-118.01151720,70.53
281,1640,19.89,19.76,19.89,3821.26,Girth Weld,,,,,,,,Lap,0.280,X35,8.625,715,,,,,33.67721758,-118.01147043,69.77
282,1640,19.89,11.11,8.78,3832.37,Deformation,,1.2,0.105,2.5,1.6,01:39,,Lap,0.280,X35,8.625,715,,,,,33.67723513,-118.01143911,69.24
283,1640,19.89,15.32,4.56,3836.59,Deformation,,1.1,0.096,2.3,2.8,06:38,,Lap,0.280,X35,8.625,715,,,,,33.67724135,-118.01142801,69.11
284,1640,19.89,16.28,3.61,3837.54,Deformation,,1.1,0.094,3.2,3.9,04:22,,Lap,0.280,X35,8.625,715,,,,,33.67724273,-118.01142552,69.08
285,1650,19.13,19.89,19.13,3841.15,Girth Weld,,,,,,,,Lap,0.280,X35,8.625,715,,,,,33.67724808,-118.01141597,68.97
286,1660,20.32,19.13,20.32,3860.28,Girth Weld,,,,,,,,Lap,0.375,X35,8.625,715,,,,,33.67727740,-118.01136347,68.43
287,1660,20.32,10.99,9.32,3871.27,Deformation,,1.4,0.123,1.9,1.8,10:54,,Lap,0.375,X35,8.625,715,,,,,33.67729322,-118.01133488,68.24
288,1660,20.32,12.41,7.90,3872.69,Deformation,,1.2,0.102,1.5,1.7,02:50,,Lap,0.375,X35,8.625,715,,,,,33.67729524,-118.01133122,68.21
289,1670,7.87,20.32,7.87,3880.60,Girth Weld,,,,,,,,Lap,0.375,X35,8.625,715,,,,,33.67730675,-118.01131046,68.09
290,1680,16.87,7.87,16.87,3888.47,Girth Weld,,,,,,,,Lap,0.375,X35,8.625,715,,,,,33.67731785,-118.01129053,68.02
291,1690,19.93,16.87,19.93,3905.34,Girth Weld,,,,,,,,Lap,0.280,X35,8.625,715,,,,,33.67734344,-118.01124462,67.88
292,1700,21.88,19.93,21.88,3925.27,Girth Weld,,,,,,,,Lap,0.280,X35,8.625,715,,,,,33.67737217,-118.01119278,67.91
293,1700,21.88,14.99,6.89,3940.26,Metal Loss,External,10,0.028,0.5,0.6,01:48,,Lap,0.280,X35,8.625,715,,0.426,1678,2913,33.67739507,-118.01115147,67.93
294,1700,21.88,16.55,5.33,3941.81,Metal Loss,External,10,0.028,0.6,0.7,04:24,,Lap,0.280,X35,8.625,715,,0.427,1676,2910,33.67739737,-118.01114734,67.92
295,1700,21.88,16.76,5.12,3942.02,Metal Loss,External,10,0.028,0.5,0.6,01:46,,Lap,0.280,X35,8.625,715,,0.426,1679,2914,33.67739770,-118.01114674,67.92
296,1700,21.88,17.06,4.82,3942.32,Metal Loss,External,11,0.031,0.7,0.4,01:42,,Lap,0.280,X35,8.625,715,,0.427,1674,2906,33.67739811,-118.01114600,67.92
297,1700,21.88,17.21,4.67,3942.48,Metal Loss,External,10,0.028,0.6,0.7,04:25,,Lap,0.280,X35,8.625,715,,0.427,1676,2909,33.67739837,-118.01114553,67.92
298,1700,21.88,17.27,4.61,3942.54,Metal Loss,External,10,0.028,0.4,0.5,01:48,,Lap,0.280,X35,8.625,715,,0.426,1679,2915,33.67739844,-118.01114540,67.92
299,1700,21.88,17.41,4.47,3942.67,Metal Loss,External,10,0.028,0.6,0.7,04:27,,Lap,0.280,X35,8.625,715,,0.426,1677,2912,33.67739865,-118.01114504,67.92
300,1700,21.88,17.57,4.31,3942.83,Metal Loss,External,10,0.028,0.5,0.6,00:39,,Lap,0.280,X35,8.625,715,,0.426,1678,2913,33.67739885,-118.01114466,67.92
301,1700,21.88,17.94,3.94,3943.21,Metal Loss Group,External,10,0.028,1.0,2.7,01:32,,Lap,0.280,X35,8.625,715,,0.429,1667,2894,33.67739945,-118.01114359,67.92
302,1700,21.88,18.39,3.49,3943.66,Metal Loss,External,10,0.028,0.8,0.8,00:42,,Lap,0.280,X35,8.625,715,,0.428,1672,2903,33.67740007,-118.01114247,67.91
303,1700,21.88,21.12,0.76,3946.39,Metal Loss,External,10,0.028,0.6,0.6,01:47,,Lap,0.280,X35,8.625,715,,0.427,1676,2909,33.67740411,-118.01113520,67.90
304,1710,19.88,21.88,19.88,3947.15,Girth Weld,,,,,,,,Lap,0.280,X35,8.625,715,,,,,33.67740525,-118.01113315,67.90
305,1720,20.76,19.88,20.76,3967.02,Girth Weld,,,,,,,,Lap,0.280,X35,8.625,715,,,,,33.67743575,-118.01107978,67.48
306,1730,16.89,20.76,16.89,3987.78,Girth Weld,,,,,,,,Lap,0.280,X35,8.625,715,,,,,33.67746629,-118.01102675,67.11
307,1740,21.06,16.89,21.06,4004.66,Girth Weld,,,,,,,,Lap,0.280,X35,8.625,715,,,,,33.67749251,-118.01098133,66.79
308,1740,21.06,19.64,1.41,4024.31,Metal Loss,External,10,0.028,0.4,0.7,01:06,,Lap,0.280,X35,8.625,715,,0.426,1679,2915,33.67752225,-118.01092976,66.40
309,1750,19.86,21.06,19.86,4025.72,Girth Weld,,,,,,,,Lap,0.280,X35,8.625,715,,,,,33.67752423,-118.01092622,66.38
310,1750,19.86,2.23,17.62,4027.95,Metal Loss,External,10,0.028,0.4,0.7,11:20,,Lap,0.280,X35,8.625,715,,0.426,1679,2915,33.67752761,-118.01092019,66.34
311,1760,19.60,19.86,19.60,4045.58,Girth Weld,,,,,,,,Lap,0.280,X35,8.625,715,,,,,33.67755456,-118.01087163,65.95
312,1770,20.85,19.60,20.85,4065.18,Girth Weld,,,,,,,,Lap,0.280,X35,8.625,715,,,,,33.67758265,-118.01082062,65.63
313,1770,20.85,0.23,20.62,4065.41,Metal Loss,External,10,0.028,0.7,0.9,02:01,,Lap,0.280,X35,8.625,715,,0.427,1674,2906,33.67758300,-118.01081999,65.63
314,1770,20.85,0.25,20.59,4065.43,Metal Loss,External,10,0.028,0.6,1.1,00:41,,Lap,0.280,X35,8.625,715,,0.427,1676,2910,33.67758301,-118.01081997,65.63
315,1770,20.85,0.52,20.33,4065.70,Metal Loss,External,10,0.028,0.6,0.7,01:18,,Lap,0.280,X35,8.625,715,,0.426,1677,2912,33.67758342,-118.01081923,65.63
316,1780,21.08,20.85,21.08,4086.03,Girth Weld,,,,,,,,Lap,0.280,X35,8.625,715,,,,,33.67761460,-118.01076423,65.21
317,1790,9.86,21.08,9.86,4107.11,Girth Weld,,,,,,,,SMLS,0.250,X35,8.625,715,,,,,33.67764511,-118.01071098,64.89
318,1800,26.53,9.86,26.53,4116.97,Girth Weld,,,,,,,,SMLS,0.250,X35,8.625,715,,,,,33.67766091,-118.01068350,64.69
319,1810,18.75,26.53,18.75,4143.50,Girth Weld,,,,,,,,Lap,0.280,X35,8.625,715,,,,,33.67770143,-118.01061250,64.05
320,1810,18.75,13.11,5.64,4156.61,Deformation,,1.2,0.105,2.2,2.5,09:49,,Lap,0.280,X35,8.625,715,,,,,33.67772046,-118.01057852,63.79
321,1820,18.41,18.75,18.41,4162.25,Girth Weld,,,,,,,,Lap,0.280,X35,8.625,715,,,,,33.67772883,-118.01056348,63.69
322,1830,14.36,18.41,14.36,4180.65,Girth Weld,,,,,,,,Lap,0.280,X35,8.625,715,,,,,33.67775615,-118.01051438,63.35
323,1830,14.36,3.11,11.26,4183.76,Metal Loss Group,External,12,0.034,1.4,0.7,11:33,,Lap,0.280,X35,8.625,715,,0.434,1647,2859,33.67776074,-118.01050613,63.30
