Repository: kerbergr/datadump

File: MLCompare.UICore/bin/Debug/netcoreapp3.1/examples/new.csv (part 1 of 20)
ILI Tool,Pipe Joint Number,Approx. Milepost (miles),Approx. Map Station (ft),Odometer (ft),Feature Number,Feature Description,Distance to Nearest Weld (ft),Distance to Upstream Weld (ft),Distance to Downstream Weld (ft),Distance to Nearest AGM (ft),Distance to Upstream AGM (ft),Distance to Downstream AGM (ft),WT (in),Max Depth (%),Max Depth + Tolerance (%),Length (in),Width (in),Oreintation (Degrees),Pipe Length (ft),Long Seam Orient. (Degrees),0.85DL Safe MAOP Rating (psig),0.85DL Safe MAOP Rating + Tolerance (psig),Eff. Area B31G of API579 Safe MAOP Rating (psig),Eff. Area B31G of API579 Safe MAOP Rating + Tolerance (psig),Eff. Area B31G of API579 Burst Press. Rating (psig),Eff. Area B31G of API579 Burst Press. Rating + Tolerance (psig),Latitude NAD83,Longitude NAD83,Elevation Above Mean Sea Level NAVD88 (ft),Comments
MFLCal,3,0.00,-0+02,-1.52,1,Weld,D3.07,,3.07,U1.52,,1.52,,,,,,,3.07,,,,,,,,33.8010201,-118.2346675,34.55,
MFLCal,3,0.00,-0+01,-1.07,2,Flange,U0.45,0.45,2.62,U1.07,,1.07,,,,,,,3.07,,,,,,,,33.8010213,-118.2346671,34.55,
MFLCal,3,0.00,0+00,0.00,3,Valve,U1.52,1.52,1.56,U0.00,0.00,1368.82,,,,,,,3.07,,,,,,,,33.8010241,-118.2346660,34.55,KM Carson Launch
MFLCal,3,0.00,0+01,1.10,4,Flange,D0.46,2.61,0.46,U1.10,1.10,1367.73,,,,,,,3.07,,,,,,,,33.8010270,-118.2346650,34.56,
MFLCal,6,0.00,0+02,1.56,5,Weld,U3.07,3.07,3.17,U1.56,1.56,1367.26,0.322,,,,,,3.17,,,,,,,,33.8010283,-118.2346645,34.56,
MFLCal,6,0.00,0+04,3.72,6,Tap,D1.01,2.16,1.01,U3.72,3.72,1365.10,0.322,,,,,4,3.17,,,,,,,,33.8010340,-118.2346624,34.58,
MFLCal,7,0.00,0+05,4.73,7,Weld,D0.95,3.17,0.95,U4.73,4.73,1364.09,,,,,,,0.95,,,,,,,,33.8010366,-118.2346615,34.59,
MFLCal,7,0.00,0+05,5.18,8,Flange,U0.45,0.45,0.50,U5.18,5.18,1363.64,,,,,,,0.95,,,,,,,,33.8010378,-118.2346610,34.59,
MFLCal,9,0.00,0+06,5.68,9,Weld,U0.95,0.95,1.17,U5.68,5.68,1363.14,,,,,,,1.17,,,,,,,,33.8010391,-118.2346606,34.60,
MFLCal,9,0.00,0+07,6.31,10,Tee,D0.55,0.63,0.55,U6.31,6.31,1362.52,,,,,,91,1.17,,,,,,,,33.8010408,-118.2346600,34.60,
MFLCal,10,0.00,0+07,6.85,11,Weld,U1.17,1.17,3.32,U6.85,6.85,1361.97,,,,,,,3.32,,,,,,,,33.8010422,-118.2346594,34.54,
MFLCal,10,0.00,0+09,8.66,12,Bend,D1.52,1.81,1.52,U8.66,8.66,1360.16,,,,,,180,3.32,,,,,,,,33.8010461,-118.2346581,33.61,90° 3D Over Forged Bend
MFLCal,11,0.00,0+11,10.17,13,Weld,U3.32,3.32,5.13,U10.17,10.17,1358.65,0.322,,,,,,5.13,,,,,,,,33.8010473,-118.2346577,32.18,
MFLCal,12,0.00,0+16,15.30,14,Weld,D3.24,5.13,3.24,U15.3,15.30,1353.52,0.406,,,,,,3.24,,,,,,,,33.8010475,-118.2346578,27.04,
MFLCal,12,0.00,0+18,16.96,15,Bend,D1.58,1.66,1.58,U16.96,16.96,1351.86,0.406,,,,,0,3.24,,,,,,,,33.8010463,-118.2346604,25.71,90° 3D Sag Forged Bend
MFLCal,13,0.00,0+19,18.54,16,Weld,D1.6,3.24,1.60,U18.54,18.54,1350.28,0.322,,,,,,1.60,,,,,,,,33.8010443,-118.2346648,25.38,
MFLCal,13,0.00,0+20,19.38,17,Bend,D0.76,0.84,0.76,U19.38,19.38,1349.44,0.322,,,,,270,1.60,,,,,,,,33.8010425,-118.2346666,25.39,45° 3D Left Forged Bend
MFLCal,14,0.00,0+21,20.14,18,Weld,U1.6,1.60,18.60,U20.14,20.14,1348.68,0.322,,,,,,18.60,,,,,,,,33.8010406,-118.2346675,25.40,
MFLCal,15,0.01,0+40,38.74,19,Weld,U18.6,18.60,19.61,U38.74,38.74,1330.08,0.322,,,,,,19.61,,,,,,,,33.8009916,-118.2346857,25.46,
MFLCal,16,0.01,0+60,58.35,20,Weld,D0.99,19.61,0.99,U58.35,58.35,1310.47,0.322,,,,,,0.99,,,,,,,,33.8009400,-118.2347052,25.44,
MFLCal,17,0.01,0+61,59.35,21,Weld,U0.99,0.99,19.97,U59.35,59.35,1309.47,0.322,,,,,,19.97,,,,,,,,33.8009374,-118.2347062,25.44,
MFLCal,18,0.02,0+82,79.32,22,Weld,D3.47,19.97,3.47,U79.32,79.32,1289.50,0.406,,,,,,3.47,,,,,,,,33.8008849,-118.2347261,25.44,
MFLCal,18,0.02,0+84,80.96,23,Bend,U1.64,1.64,1.83,U80.96,80.96,1287.86,0.406,,,,,117,3.47,,,,,,,,33.8008819,-118.2347299,25.44,90° 3D Right Forged Bend
MFLCal,19,0.02,0+86,82.79,24,Weld,D1.49,3.47,1.49,U82.79,82.79,1286.03,0.322,,,,,,1.49,,,,,,,,33.8008819,-118.2347358,25.44,
MFLCal,20,0.02,0+87,84.29,25,Weld,U1.49,1.49,16.78,U84.29,84.29,1284.54,0.322,,,,,,16.78,,,,,,,,33.8008830,-118.2347406,25.44,
MFLCal,21,0.02,1+04,101.07,26,Weld,U16.78,16.78,40.41,U101.07,101.07,1267.75,0.322,,,,,,40.41,,,,,,,,33.8008950,-118.2347941,25.46,
MFLCal,22,0.03,1+46,141.48,27,Weld,D40.29,40.41,40.29,U141.48,141.48,1227.34,0.322,,,,,,40.29,,,,,,,,33.8009250,-118.2349227,25.11,
MFLCal,23,0.04,1+88,181.78,28,Weld,D40.06,40.29,40.06,U181.78,181.78,1187.05,0.322,,,,,,40.06,,,,,,,,33.8009541,-118.2350512,25.04,
MFLCal,24,0.04,2+29,221.83,29,Weld,U40.06,40.06,40.28,U221.83,221.83,1146.99,0.322,,,,,,40.28,,,,,,,,33.8009827,-118.2351790,25.10,
MFLCal,25,0.05,2+71,262.11,30,Weld,D39.98,40.28,39.98,U262.11,262.11,1106.71,0.322,,,,,,39.98,,,,,,,,33.8010122,-118.2353073,25.78,
MFLCal,26,0.06,3+12,302.09,31,Weld,U39.98,39.98,40.30,U302.09,302.09,1066.73,0.322,,,,,,40.30,,,,,,,,33.8010416,-118.2354345,25.38,
MFLCal,27,0.07,3+54,342.39,32,Weld,D29.22,40.30,29.22,U342.39,342.39,1026.43,0.322,,,,,,29.22,,,,,,,,33.8010727,-118.2355623,24.41,
MFLCal,28,0.07,3+84,371.61,33,Weld,U29.22,29.22,30.90,U371.61,371.61,997.22,0.322,,,,,,30.90,,,,,,,,33.8010969,-118.2356544,24.61,
MFLCal,29,0.08,4+16,402.51,34,Weld,D1.58,30.90,1.58,U402.51,402.51,966.31,0.406,,,,,,1.58,,,,,,,,33.8011225,-118.2357517,24.78,
MFLCal,29,0.08,4+17,403.30,35,Bend,U0.79,0.79,0.79,U403.3,403.30,965.53,0.406,,,,,180,1.58,,,,,,,,33.8011232,-118.2357540,24.50,45° 3D Over Forged Bend
MFLCal,30,0.08,4+18,404.09,36,Weld,U1.58,1.58,2.09,U404.09,404.09,964.73,0.322,,,,,,2.09,,,,,,,,33.8011237,-118.2357559,24.02,
MFLCal,31,0.08,4+20,406.18,37,Weld,U2.09,2.09,3.29,U406.18,406.18,962.64,,,,,,,3.29,,,,,,,,33.8011251,-118.2357607,22.56,
MFLCal,31,0.08,4+22,407.89,38,Bend,D1.59,1.70,1.59,U407.89,407.89,960.93,,,,,,270,3.29,,,,,,,,33.8011236,-118.2357647,21.59,90° 3D Left Forged Bend
MFLCal,32,0.08,4+23,409.48,39,Weld,U3.29,3.29,3.31,U409.48,409.48,959.34,,,,,,,3.31,,,,,,,,33.8011199,-118.2357671,21.29,
MFLCal,32,0.08,4+25,411.26,40,Bend,D1.53,1.78,1.53,U411.26,411.26,957.56,,,,,,90,3.31,,,,,,,,33.8011167,-118.2357711,21.48,90° 3D Right Forged Bend
MFLCal,33,0.08,4+27,412.79,41,Weld,U3.31,3.31,15.73,U412.79,412.79,956.04,0.322,,,,,,15.73,,,,,,,,33.8011170,-118.2357759,21.87,
MFLCal,33,0.08,4+27,413.46,42,Triangular Marker,U0.68,0.68,15.05,U413.46,413.46,955.36,0.322,,,2.66,2.79,335,15.73,,,,,,,,33.8011175,-118.2357780,22.06,
MFLCal,33,0.08,4+38,424.05,43,Triangular Marker,D4.46,11.27,4.46,U424.05,424.05,944.77,0.322,,,,,4,15.73,,,,,,,,33.8011259,-118.2358103,25.07,
MFLCal,34,0.08,4+43,428.51,44,Weld,D0.51,15.73,0.51,U428.51,428.51,940.31,,,,,,,0.51,,,,,,,,33.8011292,-118.2358235,26.28,
MFLCal,34,0.08,4+43,428.76,45,Bend,U0.25,0.25,0.26,U428.76,428.76,940.06,,,,,,180,0.51,,,,,,,,33.8011294,-118.2358242,26.31,15° 3D Over Forged Bend
MFLCal,35,0.08,4+43,429.02,46,Weld,U0.51,0.51,22.32,U429.02,429.02,939.80,0.322,,,,,,22.32,,,,,,,,33.8011296,-118.2358250,26.35,
MFLCal,35,0.09,4+65,450.13,47,Triangular Marker,D1.21,21.11,1.21,U450.13,450.13,918.69,0.322,,,,,10,22.32,,,,,,,,33.8011466,-118.2358920,27.00,
MFLCal,36,0.09,4+67,451.34,48,Weld,U22.32,22.32,40.22,U451.34,451.34,917.48,0.322,,,,,,40.22,,,,,,,,33.8011474,-118.2358956,27.02,
MFLCal,36,0.09,4+69,453.15,49,Triangular Marker,U1.81,1.81,38.41,U453.15,453.15,915.67,0.322,,,,,6,40.22,,,,,,,,33.8011489,-118.2359017,27.05,
MFLCal,37,0.10,5+08,491.56,50,Weld,U40.22,40.22,40.28,U491.56,491.56,877.26,0.322,,,,,,40.28,,,,,,,,33.8011783,-118.2360232,27.67,
MFLCal,38,0.10,5+50,531.84,51,Weld,U40.28,40.28,40.33,U531.84,531.84,836.98,0.322,,,,,,40.33,,,,,,,,33.8012078,-118.2361515,27.58,
MFLCal,39,0.11,5+91,572.17,52,Weld,U40.33,40.33,40.33,U572.17,572.17,796.66,0.322,,,,,,40.33,,,,,,,,33.8012377,-118.2362795,24.65,
MFLCal,40,0.12,6+33,612.50,53,Weld,U40.33,40.33,40.36,U612.5,612.50,756.32,0.322,,,,,,40.36,,,,,,,,33.8012679,-118.2364076,23.22,
MFLCal,41,0.13,6+75,652.86,54,Weld,D37.06,40.36,37.06,U652.86,652.86,715.96,0.322,,,,,,37.06,,,,,,,,33.8012986,-118.2365358,23.50,
MFLCal,42,0.14,7+13,689.92,55,Weld,D1.58,37.06,1.58,D678.91,689.92,678.91,0.322,,,,,,1.58,,,,,,,,33.8013267,-118.2366534,24.06,
MFLCal,42,0.14,7+14,690.79,56,Bend,D0.71,0.88,0.71,D678.03,690.79,678.03,0.322,,,,,270,1.58,,,,,,,,33.8013264,-118.2366562,24.03,45° 3D Left Forged Bend
MFLCal,43,0.14,7+15,691.50,57,Weld,U1.58,1.58,28.70,D677.32,691.50,677.32,0.322,,,,,,28.70,,,,,,,,33.8013256,-118.2366583,23.98,
MFLCal,44,0.14,7+44,720.19,58,Weld,D1.57,28.70,1.57,D648.63,720.19,648.63,0.322,,,,,,1.57,,,,,,,,33.8012872,-118.2367409,21.71,
MFLCal,44,0.14,7+45,721.07,59,Bend,D0.7,0.88,0.70,D647.75,721.07,647.75,0.322,,,,,90,1.57,,,,,,,,33.8012869,-118.2367437,21.67,45° 3D Right Forged Bend
MFLCal,45,0.14,7+46,721.77,60,Weld,U1.57,1.57,3.20,D647.05,721.77,647.05,0.322,,,,,,3.20,,,,,,,,33.8012873,-118.2367460,21.67,
MFLCal,46,0.14,7+49,724.96,61,Weld,U3.2,3.20,11.09,D643.86,724.96,643.86,0.322,,,,,,11.09,,,,,,,,33.8012897,-118.2367561,21.72,
MFLCal,47,0.14,7+61,736.06,62,Weld,U11.09,11.09,20.18,D632.77,736.06,632.77,0.322,,,,,,20.18,,,,,,,,33.8012983,-118.2367913,21.95,
MFLCal,47,0.15,7+70,744.65,63,Casing Begin,U8.59,8.59,11.59,D624.17,744.65,624.17,0.322,,,,,,20.18,,,,,,,,33.8013052,-118.2368184,22.21,Alameda St & Southern Pacific RR
MFLCal,48,0.15,7+82,756.23,64,Weld,D20.07,20.18,20.07,D612.59,756.23,612.59,0.322,,,,,,20.07,,,,,,,,33.8013147,-118.2368550,22.45,
MFLCal,49,0.15,8+02,776.30,65,Weld,U20.07,20.07,21.12,D592.52,776.30,592.52,0.322,,,,,,21.12,,,,,,,,33.8013313,-118.2369182,22.70,
MFLCal,50,0.16,8+24,797.42,66,Weld,D19.04,21.12,19.04,D571.4,797.42,571.40,0.322,,,,,,19.04,,,,,,,,33.8013487,-118.2369848,22.92,
MFLCal,51,0.16,8+44,816.46,67,Weld,U19.04,19.04,20.12,D552.36,816.46,552.36,0.322,,,,,,20.12,,,,,,,,33.8013642,-118.2370449,23.07,
MFLCal,52,0.16,8+65,836.58,68,Weld,U20.12,20.12,20.16,D532.24,836.58,532.24,0.322,,,,,,20.16,,,,,,,,33.8013804,-118.2371084,22.99,
MFLCal,53,0.17,8+86,856.74,69,Weld,D19.99,20.16,19.99,D512.08,856.74,512.08,0.322,,,,,,19.99,,,,,,,,33.8013967,-118.2371721,23.09,
MFLCal,54,0.17,9+06,876.73,70,Weld,D19.86,19.99,19.86,D492.09,876.73,492.09,0.322,,,,,,19.86,,,,,,,,33.8014128,-118.2372353,23.01,
MFLCal,55,0.18,9+27,896.59,71,Weld,U19.86,19.86,20.14,D472.23,896.59,472.23,0.322,,,,,,20.14,,,,,,,,33.8014288,-118.2372980,22.87,
MFLCal,56,0.18,9+48,916.73,72,Weld,D20.12,20.14,20.12,D452.09,916.73,452.09,0.322,,,,,,20.12,,,,,,,,33.8014448,-118.2373618,22.74,
MFLCal,56,0.18,9+67,935.07,73,Casing End,D1.79,18.34,1.79,D433.75,935.07,433.75,0.322,,,,,,20.12,,,,,,,,33.8014595,-118.2374197,22.52,
MFLCal,57,0.18,9+68,936.86,74,Weld,D3.1,20.12,3.10,D431.97,936.86,431.97,,,,,,,3.10,,,,,,,,33.8014609,-118.2374254,22.52,
MFLCal,57,0.18,9+70,938.52,75,Bend,D1.44,1.66,1.44,D430.3,938.52,430.30,,,,,,315,3.10,,,,,,,,33.8014602,-118.2374301,23.12,90° 3D Sag Left Forged Bend
MFLCal,58,0.18,9+72,939.96,76,Weld,U3.1,3.10,5.55,D428.86,939.96,428.86,0.322,,,,,,5.55,,,,,,,,33.8014577,-118.2374319,24.06,
MFLCal,59,0.19,9+77,945.50,77,Weld,D1.63,5.55,1.63,D423.32,945.50,423.32,,,,,,,1.63,,,,,,,,33.8014470,-118.2374360,27.77,
MFLCal,59,0.19,9+78,946.33,78,Bend,D0.8,0.83,0.80,D422.49,946.33,422.49,,,,,,180,1.63,,,,,,,,33.8014451,-118.2374368,28.09,45° 3D Over Forged Bend
MFLCal,60,0.19,9+79,947.13,79,Weld,U1.63,1.63,2.22,D421.69,947.13,421.69,0.322,,,,,,2.22,,,,,,,,33.8014430,-118.2374376,28.18,
MFLCal,61,0.19,9+81,949.35,80,Weld,U2.22,2.22,11.97,D419.47,949.35,419.47,0.322,,,,,,11.97,,,,,,,,33.8014371,-118.2374397,28.08,
MFLCal,62,0.19,9+94,961.33,81,Weld,U11.97,11.97,40.27,D407.49,961.33,407.49,0.322,,,,,,40.27,,,,,,,,33.8014055,-118.2374512,27.59,
MFLCal,62,0.20,10+33,999.29,82,MCP,D2.3,37.97,2.30,D369.53,999.29,369.53,0.322,,,5,4.69,286,40.27,,,,,,,,33.8013053,-118.2374875,26.42,Close Metal Object
MFLCal,63,0.20,10+35,1001.60,83,Weld,D36.06,40.27,36.06,D367.23,1001.60,367.23,0.322,,,,,,36.06,,,,,,,,33.8012993,-118.2374897,26.36,
MFLCal,63,0.20,10+56,1021.51,84,ML Ext Manufacturing Related,D16.15,19.91,16.15,D347.34,1021.48,347.34,0.322,66,76,0.59,1.35,22,36.06,,2054,2016,2008,1927,2788,2676,33.8012468,-118.2375088,26.32,
MFLCal,63,0.20,10+57,1022.79,85,ML Ext Manufacturing Related,D14.87,21.20,14.87,D346.05,1022.77,346.05,0.322,61,71,0.66,1.53,63,36.06,,2048,2008,2005,1931,2784,2682,33.8012434,-118.2375101,26.34,
MFLCal,64,0.20,10+73,1037.66,86,Weld,D1.51,36.06,1.51,D331.16,1037.66,331.16,0.322,,,,,,1.51,,,,,,,,33.8012042,-118.2375245,26.70,
MFLCal,65,0.20,10+74,1039.16,87,Weld,U1.51,1.51,16.37,D329.66,1039.16,329.66,0.322,,,,,,16.37,,,,,,,,33.8012002,-118.2375260,26.75,
MFLCal,66,0.21,10+91,1055.53,88,Weld,U16.37,16.37,41.11,D313.29,1055.53,313.29,0.322,,,,,,41.11,,,,,,,,33.8011571,-118.2375418,27.49,
MFLCal,66,0.21,10+95,1059.42,89,ML Ext Cluster ,U3.89,3.89,37.21,D309.41,1059.41,309.41,0.322,19,34,2.38,2.59,194,41.11,,2020,1892,2089,2019,2901,2804,33.8011469,-118.2375456,27.68,
MFLCal,66,0.21,10+95,1059.87,90,ML Ext Cluster ,U4.34,4.34,36.77,D309.15,1059.67,309.15,0.322,20,35,3.17,5.12,190,41.11,,1972,1811,1984,1813,2755,2518,33.8011462,-118.2375459,27.69,
MFLCal,66,0.21,10+96,1060.22,91,ML Ext Cluster ,U4.69,4.69,36.42,D308.79,1060.04,308.79,0.322,49,64,3.17,4.05,200,41.11,,1634,1407,1794,1576,2492,2189,33.8011452,-118.2375462,27.71,
MFLCal,66,0.21,10+96,1060.47,92,ML Ext ,U4.94,4.94,36.17,D308.37,1060.45,308.37,0.322,23,38,0.66,0.52,221,41.11,,2126,2104,2121,2091,2946,2904,33.8011442,-118.2375466,27.72,
MFLCal,66,0.21,11+29,1092.30,93,ML Int ,D4.33,36.77,4.33,D276.54,1092.28,276.54,0.322,12,27,0.43,0.51,184,41.11,,2145,2137,2144,2134,2978,2964,33.8010603,-118.2375773,28.99,
MFLCal,67,0.21,11+34,1096.63,94,Weld,D41.02,41.11,41.02,D272.19,1096.63,272.19,0.322,,,,,,41.02,,,,,,,,33.8010488,-118.2375815,29.14,
MFLCal,68,0.22,11+76,1137.65,95,Weld,D40.26,41.02,40.26,D231.17,1137.65,231.17,0.322,,,,,,40.26,,,,,,,,33.8009407,-118.2376212,29.71,
MFLCal,69,0.23,12+18,1177.91,96,Weld,U40.26,40.26,40.89,D190.91,1177.91,190.91,0.322,,,,,,40.89,,,,,,,,33.8008347,-118.2376609,29.90,
MFLCal,69,0.23,12+30,1190.16,97,ML Ext Cluster ,U12.25,12.25,28.64,D178.82,1190.00,178.82,0.322,27,42,3.09,2.64,326,40.89,,1905,1734,2027,1905,2815,2645,33.8008029,-118.2376728,29.82,
MFLCal,69,0.23,12+31,1190.42,98,ML Ext Cluster ,U12.51,12.51,28.38,D178.46,1190.36,178.46,0.322,17,32,1.68,1.64,340,40.89,,2074,1988,2069,1965,2874,2729,33.8008019,-118.2376732,29.82,
MFLCal,69,0.24,12+45,1204.17,99,ML Int Manufacturing Related,D14.63,26.27,14.63,D164.66,1204.16,164.66,0.322,11,31,0.23,0.4,260,40.89,,2149,2146,2149,2144,2984,2978,33.8007656,-118.2376868,29.43,
MFLCal,69,0.24,12+46,1205.12,100,ML Int Cluster Manufacturing Related,D13.68,27.21,13.68,D163.75,1205.08,163.75,0.322,17,42,0.66,1.98,278,40.89,,2134,2096,2131,2081,2959,2891,33.8007632,-118.2376877,29.39,
MFLCal,69,0.24,12+46,1205.46,101,ML Int Manufacturing Related,D13.34,27.56,13.34,D163.37,1205.45,163.37,0.322,10,35,0.23,0.36,270,40.89,,2149,2145,2149,2143,2985,2977,33.8007622,-118.2376881,29.37,
MFLCal,70,0.24,12+60,1218.80,102,Weld,D40.67,40.89,40.67,D150.02,1218.80,150.02,0.322,,,,,,40.67,,,,,,,,33.8007271,-118.2377013,28.80,
MFLCal,70,0.24,12+70,1228.68,103,ML Int ,U9.88,9.88,30.79,D140.15,1228.67,140.15,0.322,16,31,0.43,0.43,176,40.67,,2144,2135,2142,2131,2975,2960,33.8007012,-118.2377109,28.52,
MFLCal,70,0.24,12+70,1228.95,104,ML Int ,U10.15,10.15,30.52,D139.88,1228.95,139.88,0.322,12,32,0.2,0.4,180,40.67,,2149,2147,2149,2146,2985,2981,33.8007004,-118.2377112,28.51,
MFLCal,70,0.24,12+71,1229.09,105,ML Int ,U10.29,10.29,30.38,D139.74,1229.08,139.74,0.322,11,31,0.23,0.4,174,40.67,,2149,2146,2149,2144,2984,2978,33.8007001,-118.2377114,28.51,
MFLCal,70,0.24,12+71,1229.33,106,ML Int ,U10.53,10.53,30.15,D139.52,1229.30,139.52,0.322,16,31,0.47,0.46,177,40.67,,2142,2132,2141,2128,2973,2955,33.8006995,-118.2377116,28.50,
MFLCal,70,0.24,12+74,1232.03,107,ML Int ,U13.23,13.23,27.44,D136.81,1232.02,136.81,0.322,10,25,0.55,0.68,174,40.67,,2144,2132,2143,2128,2976,2955,33.8006923,-118.2377142,28.42,
MFLCal,70,0.24,12+81,1239.52,108,ML Ext Cluster ,D19.95,20.72,19.95,D129.95,1238.87,129.95,0.322,17,32,9.81,4.47,93,40.67,,1903,1671,2018,1838,2802,2552,33.8006743,-118.2377210,28.23,
MFLCal,70,0.25,13+01,1258.88,109,ML Int ,D0.6,40.08,0.60,D109.95,1258.87,109.95,0.322,17,42,0.16,0.33,341,40.67,,2149,2147,2149,2146,2985,2981,33.8006217,-118.2377407,27.91,
MFLCal,71,0.25,13+02,1259.47,110,Weld,D39.53,40.67,39.53,D109.35,1259.47,109.35,0.322,,,,,,39.53,,,,,,,,33.8006201,-118.2377413,27.91,
MFLCal,71,0.25,13+24,1280.45,111,ML Ext Cluster ,D18.55,20.98,18.55,D88.44,1280.38,88.44,0.322,16,31,1.72,3.55,280,39.53,,2077,1990,2072,1958,2878,2719,33.8005650,-118.2377617,28.07,
MFLCal,71,0.25,13+24,1280.72,112,ML Ext Cluster ,D18.29,21.24,18.29,D88.2,1280.62,88.20,0.322,25,40,4.3,3.69,284,39.53,,1871,1673,1983,1793,2754,2490,33.8005644,-118.2377619,28.08,
MFLCal,71,0.25,13+34,1290.23,113,ML Int Manufacturing Related,D8.77,30.75,8.77,D78.6,1290.22,78.60,0.322,10,30,0.23,0.51,102,39.53,,2149,2146,2149,2145,2985,2979,33.8005391,-118.2377713,28.12,
MFLCal,72,0.25,13+43,1299.00,114,Weld,D34.96,39.53,34.96,D69.82,1299.00,69.82,0.322,,,,,,34.96,,,,,,,,33.8005159,-118.2377798,28.16,
MFLCal,72,0.25,13+45,1300.95,115,Dent,U1.95,1.95,33.01,D67.87,1300.95,67.87,0.322,1.00,,4.26,1.85,294,34.96,,,,,,,,33.8005108,-118.2377817,28.16,
MFLCal,73,0.26,13+79,1333.96,116,Weld,U34.96,34.96,41.06,D34.86,1333.96,34.86,0.322,,,,,,41.06,,,,,,,,33.8004237,-118.2378134,28.80,
MFLCal,73,0.26,13+89,1344.05,117,ML Ext Manufacturing Related,U10.09,10.09,30.97,D24.81,1344.01,24.81,0.322,14,29,0.63,0.75,86,41.06,,2138,2122,2136,2115,2967,2937,33.8003972,-118.2378230,29.09,
MFLCal,73,0.27,14+15,1368.82,118,AGM # 0110,D6.2,34.86,6.20,U0,0.00,4564.89,0.322,,,,,,41.06,,,,,,,,33.8003318,-118.2378468,29.94,
MFLCal,73,0.27,14+15,1368.91,119,Casing Begin,D6.11,34.95,6.11,U0.09,0.09,4564.80,0.322,,,,,,41.06,,,,,,,,33.8003315,-118.2378469,29.94,Union Pacific RR
MFLCal,74,0.27,14+21,1375.02,120,Weld,U41.06,41.06,41.44,U6.2,6.20,4558.69,0.322,,,,,,41.44,,,,,,,,33.8003154,-118.2378529,29.84,
MFLCal,74,0.28,14+60,1413.91,121,ML Int ,D2.55,38.89,2.55,U45.06,45.06,4519.83,0.322,21,46,0.55,0.33,130,41.44,,2135,2107,2132,2093,2961,2907,33.8002129,-118.2378913,29.34,
MFLCal,75,0.28,14+63,1416.46,122,Weld,D31.67,41.44,31.67,U47.64,47.64,4517.25,0.322,,,,,,31.67,,,,,,,,33.8002061,-118.2378938,29.33,
MFLCal,76,0.28,14+95,1448.13,123,Weld,U31.67,31.67,40.65,U79.31,79.31,4485.58,0.322,,,,,,40.65,,,,,,,,33.8001225,-118.2379246,29.15,
MFLCal,77,0.29,15+36,1488.78,124,Weld,D40.03,40.65,40.03,U119.96,119.96,4444.93,0.322,,,,,,40.03,,,,,,,,33.8000152,-118.2379648,29.18,
MFLCal,78,0.30,15+76,1528.80,125,Weld,U40.03,40.03,41.39,U159.98,159.98,4404.90,0.322,,,,,,41.39,,,,,,,,33.7999095,-118.2380036,29.21,
MFLCal,78,0.30,15+77,1529.99,126,ML Int ,U1.19,1.19,40.20,U161.17,161.17,4403.72,0.322,18,43,0.23,0.32,126,41.39,,2148,2143,2147,2140,2983,2973,33.7999064,-118.2380048,29.20,
MFLCal,78,0.30,15+92,1545.36,127,ML Ext Cluster ,U16.56,16.56,24.83,U176.33,176.33,4388.56,0.322,25,40,39.27,9.92,281,41.39,,1711,1443,1933,1652,2685,2295,33.7998663,-118.2380194,29.08,
MFLCal,78,0.30,15+96,1548.54,128,ML Ext ,U19.73,19.73,21.65,U179.71,179.71,4385.18,0.322,10,25,0.43,0.75,350,41.39,,2146,2139,2146,2136,2980,2967,33.7998574,-118.2380227,29.05,
MFLCal,78,0.30,15+96,1548.79,129,ML Ext Cluster ,U19.99,19.99,21.40,U179.85,179.85,4385.04,0.322,11,26,2.58,2.34,330,41.39,,2072,1948,2079,1951,2888,2710,33.7998570,-118.2380228,29.05,
MFLCal,78,0.30,15+96,1549.09,130,ML Ext Cluster ,U20.28,20.28,21.10,U180.24,180.24,4384.65,0.322,14,29,2.23,2.8,308,41.39,,2064,1952,2088,2002,2900,2780,33.7998560,-118.2380232,29.04,
MFLCal,78,0.30,15+97,1550.00,131,ML Ext Cluster ,D20.19,21.20,20.19,U180.65,180.65,4384.24,0.322,23,38,11.21,3.5,312,41.39,,1804,1562,1995,1802,2771,2502,33.7998549,-118.2380236,29.04,
MFLCal,78,0.30,15+98,1550.55,132,ML Ext ,D19.64,21.75,19.64,U181.69,181.69,4383.20,0.322,10,25,0.74,0.67,338,41.39,,2139,2118,2137,2110,2968,2931,33.7998521,-118.2380246,29.02,
MFLCal,79,0.31,16+17,1570.19,133,Weld,D33.78,41.39,33.78,U201.37,201.37,4363.52,0.322,,,,,,33.78,,,,,,,,33.7998001,-118.2380437,28.83,
MFLCal,80,0.31,16+51,1603.97,134,Weld,D29.56,33.78,29.56,U235.15,235.15,4329.74,0.322,,,,,,29.56,,,,,,,,33.7997109,-118.2380766,29.23,
MFLCal,80,0.32,16+76,1628.46,135,ML Ext ,D5.07,24.50,5.07,U259.61,259.61,4305.28,0.322,15,30,0.78,1.23,160,29.56,,2131,2105,2127,2094,2954,2909,33.7996464,-118.2381007,29.70,
MFLCal,81,0.32,16+81,1633.53,136,Weld,U29.56,29.56,40.25,U264.71,264.71,4300.18,0.322,,,,,,40.25,,,,,,,,33.7996330,-118.2381058,29.75,
MFLCal,82,0.33,17+21,1673.78,137,Weld,U40.25,40.25,40.72,U304.96,304.96,4259.93,0.322,,,,,,40.72,,,,,,,,33.7995269,-118.2381458,30.06,
MFLCal,82,0.33,17+56,1707.74,138,Casing End,D6.76,33.96,6.76,U338.92,338.92,4225.97,0.322,,,,,,40.72,,,,,,,,33.7994374,-118.2381796,30.28,
MFLCal,82,0.33,17+61,1713.36,139,ML Ext ,D1.14,39.58,1.14,U344.52,344.52,4220.37,0.322,12,27,0.43,0.41,173,40.72,,2145,2137,2144,2134,2978,2964,33.7994226,-118.2381850,30.24,
MFLCal,82,0.33,17+61,1713.50,140,ML Ext ,D1,39.72,1.00,U344.66,344.66,4220.23,0.322,12,32,0.39,0.56,162,40.72,,2146,2137,2145,2133,2980,2963,33.7994222,-118.2381851,30.24,
MFLCal,82,0.33,17+62,1713.71,141,ML Ext Cluster ,D0.79,39.93,0.79,U344.87,344.87,4220.02,0.322,12,27,0.66,1.4,154,40.72,,2139,2121,2137,2114,2968,2936,33.7994217,-118.2381853,30.24,
MFLCal,83,0.33,17+62,1714.50,142,Weld,D27.5,40.72,27.50,U345.68,345.68,4219.21,0.322,,,,,,27.50,,,,,,,,33.7994195,-118.2381861,30.23,
MFLCal,83,0.34,17+87,1739.51,143,Tap,D2.48,25.01,2.48,U370.69,370.69,4194.20,0.322,,,,,8,27.50,,,,,,,,33.7993534,-118.2382104,30.03,
MFLCal,84,0.34,17+90,1742.00,144,Weld,D6.2,27.50,6.20,U373.18,373.18,4191.71,0.344,,,,,,6.20,58,,,,,,,33.7993469,-118.2382128,30.00,
MFLCal,85,0.34,17+96,1748.20,145,Weld,D3.18,6.20,3.18,U379.38,379.38,4185.51,,,,,,,3.18,,,,,,,,33.7993304,-118.2382186,29.91,
MFLCal,85,0.34,17+98,1749.94,146,Bend,D1.44,1.75,1.44,U381.12,381.12,4183.77,,,,,,90,3.18,,,,,,,,33.7993276,-118.2382229,29.85,90° 3D Right Forged Bend
MFLCal,86,0.34,17+99,1751.38,147,Weld,U3.18,3.18,18.81,U382.56,382.56,4182.33,0.344,,,,,,18.81,20,,,,,,,33.7993280,-118.2382276,29.77,
MFLCal,87,0.34,18+18,1770.19,148,Weld,D1.99,18.81,1.99,U401.37,401.37,4163.52,0.344,,,,,,1.99,,,,,,,,33.7993427,-118.2382872,28.69,
MFLCal,88,0.34,18+20,1772.18,149,Weld,U1.99,1.99,3.10,U403.36,403.36,4161.53,,,,,,,3.10,,,,,,,,33.7993441,-118.2382935,28.60,
MFLCal,88,0.35,18+22,1773.80,150,Bend,D1.48,1.62,1.48,U404.98,404.98,4159.91,,,,,,270,3.10,,,,,,,,33.7993429,-118.2382984,28.83,90° 3D Left Forged Bend
MFLCal,89,0.35,18+23,1775.28,151,Weld,U3.1,3.10,7.56,U406.46,406.46,4158.43,0.344,,,,,,7.56,44,,,,,,,33.7993397,-118.2383005,29.35,
MFLCal,90,0.35,18+31,1782.84,152,Weld,D0.79,7.56,0.79,U414.02,414.02,4150.87,,,,,,,0.79,,,,,,,,33.7993212,-118.2383071,32.15,
MFLCal,90,0.35,18+31,1783.26,153,Bend,D0.38,0.42,0.38,U414.44,414.44,4150.45,,,,,,180,0.79,,,,,,,,33.7993201,-118.2383074,32.23,23° 3D Over Forged Bend
MFLCal,91,0.35,18+32,1783.64,154,Weld,U0.79,0.79,3.89,U414.82,414.82,4150.07,0.344,,,,,,3.89,333,,,,,,,33.7993191,-118.2383078,32.25,
MFLCal,92,0.35,18+36,1787.52,155,Weld,U3.89,3.89,44.53,U418.7,418.70,4146.19,0.277,,,,,,44.53,,,,,,,,33.7993088,-118.2383114,32.26,
MFLCal,92,0.35,18+36,1787.66,156,ML Ext Cluster ,U0.14,0.14,44.40,U418.82,418.82,4146.07,0.277,24,39,1.6,1.32,132,44.53,,1749,1663,1782,1701,2476,2363,33.7993085,-118.2383115,32.26,
MFLCal,92,0.35,18+36,1787.79,157,ML Ext ,U0.27,0.27,44.27,U418.96,418.96,4145.93,0.277,12,32,0.35,0.75,228,44.53,,1847,1839,1846,1836,2564,2550,33.7993081,-118.2383116,32.26,
MFLCal,92,0.35,18+36,1787.85,158,ML Ext ,U0.33,0.33,44.21,U419.02,419.02,4145.87,0.277,10,30,0.39,0.4,94,44.53,,1847,1838,1846,1835,2564,2548,33.7993079,-118.2383117,32.26,
MFLCal,92,0.35,18+36,1788.00,159,ML Ext Cluster ,U0.47,0.47,44.06,U419.06,419.06,4145.83,0.277,34,49,2.03,7.59,24,44.53,,1645,1519,1707,1578,2370,2192,33.7993078,-118.2383117,32.26,
MFLCal,92,0.35,18+36,1787.97,160,ML Ext Cluster ,U0.45,0.45,44.09,U419.08,419.08,4145.81,0.277,15,30,3.44,4.76,182,44.53,,1724,1579,1775,1643,2465,2282,33.7993078,-118.2383117,32.26,
MFLCal,92,0.35,18+36,1788.64,161,ML Ext Cluster ,U1.11,1.11,43.42,U419.3,419.30,4145.59,0.277,36,51,6.6,12.04,98,44.53,,1412,1203,1623,1428,2254,1983,33.7993072,-118.2383119,32.26,
MFLCal,92,0.35,18+37,1788.46,162,ML Ext ,U0.94,0.94,43.59,U419.63,419.63,4145.25,0.277,11,26,0.43,0.68,42,44.53,,1845,1838,1845,1835,2562,2548,33.7993063,-118.2383122,32.26,
MFLCal,92,0.35,18+37,1789.03,163,ML Ext Cluster ,U1.51,1.51,43.03,U419.8,419.80,4145.09,0.277,27,47,8.4,8.53,30,44.53,,1510,1232,1682,1497,2336,2079,33.7993059,-118.2383124,32.26,
MFLCal,92,0.35,18+37,1788.79,164,ML Ext ,U1.27,1.27,43.27,U419.96,419.96,4144.93,0.277,14,34,0.31,0.67,195,44.53,,1847,1840,1846,1838,2564,2553,33.7993054,-118.2383125,32.27,
MFLCal,92,0.35,18+37,1789.17,165,ML Ext ,U1.65,1.65,42.88,U420.33,420.33,4144.55,0.277,18,38,0.39,1.12,150,44.53,,1843,1833,1842,1828,2558,2539,33.7993044,-118.2383129,32.27,
MFLCal,92,0.35,18+37,1789.25,166,ML Ext Cluster ,U1.73,1.73,42.81,U420.34,420.34,4144.54,0.277,23,43,1.13,3.28,300,44.53,,1791,1716,1797,1727,2495,2398,33.7993044,-118.2383129,32.27,
MFLCal,92,0.35,18+38,1789.38,167,ML Ext Cluster ,U1.86,1.86,42.67,U420.53,420.53,4144.36,0.277,13,28,0.86,2.57,214,44.53,,1831,1802,1827,1792,2538,2488,33.7993039,-118.2383131,32.27,
MFLCal,92,0.35,18+38,1789.43,168,Tap,U1.91,1.91,42.63,U420.61,420.61,4144.28,0.277,,,,,4,44.53,,,,,,,,33.7993037,-118.2383131,32.27,
MFLCal,92,0.35,18+38,1789.46,169,ML Ext ,U1.93,1.93,42.60,U420.61,420.61,4144.28,0.277,12,32,0.35,0.57,122,44.53,,1847,1839,1846,1836,2564,2550,33.7993037,-118.2383131,32.27,
MFLCal,92,0.35,18+38,1789.57,170,ML Ext ,U2.04,2.04,42.49,U420.72,420.72,4144.17,0.277,17,32,0.59,0.61,330,44.53,,1837,1821,1834,1814,2547,2519,33.7993034,-118.2383132,32.27,
MFLCal,92,0.35,18+38,1789.60,171,ML Ext Cluster ,U2.07,2.07,42.46,U420.75,420.75,4144.14,0.277,15,30,0.94,1.4,102,44.53,,1824,1790,1820,1768,2528,2456,33.7993033,-118.2383133,32.27,
MFLCal,92,0.35,18+38,1789.59,172,ML Ext Cluster ,U2.06,2.06,42.47,U420.76,420.76,4144.13,0.277,13,28,0.51,2.57,37,44.53,,1843,1831,1841,1825,2557,2534,33.7993033,-118.2383133,32.27,
MFLCal,92,0.35,18+38,1789.77,173,ML Ext ,U2.24,2.24,42.29,U420.93,420.93,4143.96,0.277,10,25,0.51,0.85,306,44.53,,1844,1834,1843,1830,2560,2542,33.7993029,-118.2383134,32.26,
MFLCal,92,0.35,18+38,1789.80,174,ML Ext Cluster ,U2.28,2.28,42.26,U420.93,420.93,4143.96,0.277,32,47,1.06,3.17,96,44.53,,1770,1713,1763,1689,2448,2346,33.7993029,-118.2383135,32.26,
MFLCal,92,0.35,18+38,1789.88,175,ML Ext Cluster ,U2.35,2.35,42.18,U420.96,420.96,4143.93,0.277,16,31,1.56,1.34,174,44.53,,1788,1716,1795,1726,2493,2397,33.7993028,-118.2383135,32.26,
MFLCal,92,0.35,18+38,1790.21,176,ML Ext Cluster ,U2.68,2.68,41.85,U420.98,420.98,4143.91,0.277,18,38,5.55,12.18,322,44.53,,1653,1408,1714,1527,2380,2121,33.7993027,-118.2383135,32.26,
MFLCal,92,0.35,18+38,1789.97,177,ML Ext Cluster ,U2.45,2.45,42.09,U421.14,421.14,4143.75,0.277,15,35,1.84,1.71,214,44.53,,1779,1660,1811,1750,2515,2431,33.7993023,-118.2383136,32.26,
MFLCal,92,0.35,18+38,1790.22,178,ML Ext ,U2.7,2.70,41.84,U421.39,421.39,4143.50,0.277,13,28,0.63,1.21,338,44.53,,1839,1823,1837,1816,2551,2522,33.7993016,-118.2383139,32.26,
MFLCal,92,0.35,18+39,1790.37,179,ML Ext Cluster ,U2.84,2.84,41.69,U421.5,421.50,4143.39,0.277,33,48,1.02,1.82,34,44.53,,1772,1716,1754,1678,2437,2331,33.7993014,-118.2383140,32.26,
MFLCal,92,0.35,18+39,1790.49,180,ML Ext Cluster ,U2.97,2.97,41.56,U421.6,421.60,4143.28,0.277,13,33,1.13,3.32,96,44.53,,1819,1757,1829,1786,2540,2481,33.7993011,-118.2383141,32.25,
MFLCal,92,0.35,18+39,1790.70,181,ML Ext ,U3.17,3.17,41.36,U421.84,421.84,4143.05,0.277,11,26,0.51,0.88,336,44.53,,1844,1833,1843,1829,2559,2541,33.7993005,-118.2383143,32.25,
MFLCal,92,0.35,18+39,1790.70,182,ML Ext ,U3.17,3.17,41.36,U421.85,421.85,4143.04,0.277,13,28,0.51,0.9,192,44.53,,1843,1831,1841,1827,2557,2537,33.7993004,-118.2383143,32.25,
MFLCal,92,0.35,18+39,1790.88,183,ML Ext Cluster ,U3.36,3.36,41.18,U421.88,421.88,4143.01,0.277,13,28,2.54,9.51,20,44.53,,1765,1650,1764,1616,2450,2244,33.7993004,-118.2383144,32.25,
MFLCal,92,0.35,18+39,1790.96,184,ML Ext Cluster ,U3.44,3.44,41.10,U422.11,422.11,4142.78,0.277,13,28,0.74,1.83,234,44.53,,1835,1813,1832,1805,2545,2506,33.7992998,-118.2383146,32.25,
MFLCal,92,0.35,18+39,1791.02,185,ML Ext ,U3.49,3.49,41.04,U422.18,422.18,4142.70,0.277,14,39,0.23,0.21,155,44.53,,1848,1843,1848,1841,2566,2558,33.7992995,-118.2383147,32.25,
MFLCal,92,0.35,18+39,1791.05,186,ML Ext ,U3.53,3.53,41.01,U422.22,422.22,4142.67,0.277,13,33,0.39,0.87,322,44.53,,1845,1836,1845,1832,2562,2545,33.7992995,-118.2383147,32.24,
MFLCal,92,0.35,18+39,1791.25,187,ML Ext Cluster ,U3.73,3.73,40.81,U422.38,422.38,4142.51,0.277,23,38,0.86,1.34,102,44.53,,1813,1778,1819,1778,2526,2469,33.7992990,-118.2383149,32.24,
MFLCal,92,0.35,18+39,1791.30,188,ML Ext Cluster ,U3.78,3.78,40.75,U422.44,422.44,4142.45,0.277,12,27,0.78,1.63,348,44.53,,1835,1811,1833,1804,2547,2506,33.7992989,-118.2383149,32.24,
MFLCal,92,0.35,18+40,1791.42,189,ML Ext ,U3.9,3.90,40.63,U422.6,422.60,4142.29,0.277,10,25,0.51,0.82,256,44.53,,1844,1834,1843,1830,2560,2542,33.7992984,-118.2383151,32.24,
MFLCal,92,0.35,18+40,1791.52,190,ML Ext ,U4,4.00,40.54,U422.68,422.68,4142.21,0.277,16,31,0.51,0.74,340,44.53,,1841,1829,1839,1823,2554,2533,33.7992982,-118.2383151,32.24,
MFLCal,92,0.35,18+40,1791.81,191,ML Ext Cluster ,U4.29,4.29,40.25,U422.9,422.90,4141.99,0.277,31,51,1.29,4.34,52,44.53,,1747,1642,1793,1710,2490,2375,33.7992977,-118.2383154,32.23,
MFLCal,92,0.35,18+40,1791.98,192,ML Ext ,U4.46,4.46,40.07,U423.14,423.14,4141.75,0.277,12,27,0.51,0.63,347,44.53,,1843,1832,1842,1828,2558,2539,33.7992970,-118.2383156,32.23,
MFLCal,92,0.35,18+40,1792.19,193,ML Ext Cluster ,U4.66,4.66,39.87,U423.33,423.33,4141.56,0.277,18,38,1.13,4.34,49,44.53,,1806,1738,1801,1719,2501,2387,33.7992965,-118.2383158,32.23,
MFLCal,92,0.35,18+41,1792.35,194,ML Ext Cluster ,U4.83,4.83,39.71,U423.51,423.51,4141.38,0.277,17,32,1.88,4.75,214,44.53,,1767,1676,1793,1720,2490,2389,33.7992961,-118.2383159,32.22,
MFLCal,92,0.35,18+41,1792.41,195,ML Ext Cluster ,U4.89,4.89,39.65,U423.55,423.55,4141.34,0.277,13,28,0.63,2.25,358,44.53,,1839,1823,1837,1816,2551,2523,33.7992959,-118.2383160,32.22,
MFLCal,92,0.35,18+41,1792.78,196,ML Ext Cluster ,U5.26,5.26,39.28,U423.8,423.80,4141.09,0.277,23,38,3.28,8.46,19,44.53,,1655,1503,1718,1579,2386,2194,33.7992953,-118.2383162,32.22,
MFLCal,92,0.35,18+42,1793.53,197,ML Ext Cluster ,U6,6.00,38.53,U424.58,424.58,4140.31,0.277,34,49,5.35,10.6,300,44.53,,1465,1265,1658,1476,2303,2049,33.7992932,-118.2383170,32.21,
MFLCal,92,0.35,18+42,1794.35,198,ML Ext Cluster ,U6.83,6.83,37.71,U425.43,425.43,4139.46,0.277,31,46,2.97,11.82,298,44.53,,1595,1437,1646,1461,2286,2029,33.7992910,-118.2383178,32.20,
MFLCal,92,0.35,18+43,1794.28,199,ML Ext ,U6.75,6.75,37.78,U425.45,425.45,4139.44,0.277,11,31,0.31,0.68,260,44.53,,1847,1842,1847,1839,2565,2555,33.7992909,-118.2383178,32.20,
MFLCal,92,0.35,18+43,1794.52,200,ML Ext ,U7,7.00,37.54,U425.68,425.68,4139.20,0.277,21,41,0.39,0.8,152,44.53,,1842,1831,1840,1825,2556,2535,33.7992903,-118.2383180,32.19,
MFLCal,92,0.35,18+43,1794.70,201,ML Ext ,U7.18,7.18,37.36,U425.85,425.85,4139.04,0.277,16,31,0.66,0.75,294,44.53,,1834,1815,1831,1807,2543,2509,33.7992899,-118.2383182,32.19,
MFLCal,92,0.35,18+44,1796.30,202,ML Ext Cluster ,U8.78,8.78,35.76,U427.33,427.33,4137.56,0.277,15,30,3.13,3.61,298,44.53,,1732,1595,1776,1672,2466,2322,33.7992860,-118.2383196,32.17,
MFLCal,92,0.35,18+45,1796.87,203,ML Ext ,U9.35,9.35,35.19,U428.03,428.03,4136.86,0.277,11,26,0.47,0.94,220,44.53,,1845,1835,1844,1832,2561,2545,33.7992841,-118.2383203,32.16,
MFLCal,92,0.35,18+46,1797.34,204,ML Ext ,U9.81,9.81,34.72,U428.5,428.50,4136.39,0.277,10,30,0.35,0.71,71,44.53,,1847,1840,1847,1837,2565,2552,33.7992829,-118.2383208,32.15,
MFLCal,92,0.35,18+46,1797.39,205,ML Ext ,U9.87,9.87,34.66,U428.55,428.55,4136.34,0.277,18,33,0.43,0.65,265,44.53,,1842,1833,1840,1829,2556,2540,33.7992827,-118.2383208,32.15,
MFLCal,92,0.35,18+46,1797.48,206,ML Ext Cluster ,U9.95,9.95,34.58,U428.59,428.59,4136.30,0.277,13,33,1.25,3.23,341,44.53,,1814,1743,1813,1744,2518,2422,33.7992826,-118.2383208,32.15,
MFLCal,92,0.35,18+46,1797.89,207,ML Ext Cluster ,U10.36,10.36,34.17,U428.98,428.98,4135.91,0.277,16,36,1.09,0.75,263,44.53,,1814,1751,1826,1780,2536,2472,33.7992816,-118.2383212,32.14,
MFLCal,92,0.35,18+46,1798.07,208,ML Ext Cluster ,U10.54,10.54,33.99,U429.21,429.21,4135.68,0.277,22,37,1.02,1.83,92,44.53,,1803,1759,1795,1739,2493,2415,33.7992810,-118.2383214,32.14,
MFLCal,92,0.35,18+46,1798.12,209,ML Ext Cluster ,U10.6,10.60,33.94,U429.25,429.25,4135.64,0.277,12,27,0.9,1.68,350,44.53,,1831,1801,1829,1780,2540,2472,33.7992809,-118.2383215,32.14,
MFLCal,92,0.35,18+47,1798.28,210,ML Ext ,U10.76,10.76,33.77,U429.45,429.45,4135.44,0.277,15,30,0.51,0.54,72,44.53,,1841,1830,1839,1825,2555,2534,33.7992804,-118.2383217,32.13,
MFLCal,92,0.35,18+47,1798.42,211,ML Ext Cluster ,U10.89,10.89,33.64,U429.48,429.48,4135.41,0.277,18,38,1.76,4.42,220,44.53,,1768,1649,1775,1662,2465,2308,33.7992803,-118.2383217,32.13,
MFLCal,92,0.35,18+47,1798.69,212,ML Ext Cluster ,U11.17,11.17,33.37,U429.67,429.67,4135.22,0.277,23,38,2.7,3.98,82,44.53,,1682,1547,1739,1608,2415,2234,33.7992798,-118.2383219,32.13,
MFLCal,92,0.35,18+47,1798.95,213,ML Ext ,U11.43,11.43,33.11,U430.11,430.11,4134.78,0.277,12,27,0.47,0.75,140,44.53,,1844,1835,1843,1831,2560,2543,33.7992786,-118.2383223,32.12,
MFLCal,92,0.35,18+47,1798.95,214,ML Ext ,U11.43,11.43,33.11,U430.12,430.12,4134.77,0.277,12,27,0.59,0.78,24,44.53,,1841,1827,1839,1821,2555,2530,33.7992786,-118.2383223,32.12,
MFLCal,92,0.35,18+48,1799.34,215,ML Ext ,U11.82,11.82,32.71,U430.49,430.49,4134.40,0.277,12,27,0.47,1,278,44.53,,1844,1835,1843,1831,2560,2543,33.7992776,-118.2383227,32.12,
MFLCal,92,0.35,18+48,1799.62,216,ML Ext Cluster ,U12.1,12.10,32.44,U430.67,430.67,4134.22,0.277,18,38,4.26,7.52,207,44.53,,1675,1451,1755,1607,2438,2232,33.7992771,-118.2383229,32.12,
MFLCal,92,0.35,18+48,1799.54,217,ML Ext ,U12.02,12.02,32.52,U430.71,430.71,4134.18,0.277,12,32,0.31,0.46,228,44.53,,1847,1841,1847,1839,2565,2554,33.7992770,-118.2383229,32.12,
MFLCal,92,0.35,18+48,1799.84,218,ML Ext Cluster ,U12.31,12.31,32.22,U430.81,430.81,4134.08,0.277,16,31,3.05,11.49,348,44.53,,1726,1590,1761,1647,2446,2288,33.7992768,-118.2383230,32.11,
MFLCal,92,0.35,18+48,1800.26,219,ML Ext Cluster ,U12.74,12.74,31.80,U431.35,431.35,4133.54,0.277,20,40,1.21,2.49,261,44.53,,1795,1717,1805,1722,2506,2392,33.7992753,-118.2383235,32.11,
MFLCal,92,0.35,18+49,1800.46,220,ML Ext ,U12.93,12.93,31.60,U431.62,431.62,4133.27,0.277,12,27,0.51,0.83,29,44.53,,1843,1832,1842,1828,2558,2539,33.7992746,-118.2383238,32.10,
MFLCal,92,0.35,18+49,1800.57,221,ML Ext ,U13.05,13.05,31.49,U431.72,431.72,4133.16,0.277,11,26,0.63,1.07,72,44.53,,1841,1825,1839,1819,2554,2527,33.7992743,-118.2383239,32.10,
MFLCal,92,0.35,18+49,1801.25,222,ML Ext Cluster ,U13.73,13.73,30.80,U432.36,432.36,4132.53,0.277,13,28,2.11,3.23,238,44.53,,1779,1682,1780,1666,2472,2313,33.7992727,-118.2383245,32.09,
MFLCal,92,0.35,18+50,1801.39,223,ML Ext ,U13.87,13.87,30.66,U432.55,432.55,4132.33,0.277,18,33,0.59,1.54,120,44.53,,1836,1820,1833,1812,2546,2517,33.7992721,-118.2383247,32.09,
MFLCal,92,0.35,18+50,1802.03,224,ML Ext Cluster ,U14.51,14.51,30.03,U433.04,433.04,4131.85,0.277,17,32,2.46,9.97,298,44.53,,1739,1622,1746,1601,2425,2224,33.7992709,-118.2383251,32.08,
MFLCal,92,0.35,18+52,1803.38,225,ML Ext Cluster ,U15.86,15.86,28.68,U434.45,434.45,4130.44,0.277,19,34,5.35,4.9,60,44.53,,1645,1465,1754,1629,2436,2263,33.7992671,-118.2383265,32.06,
MFLCal,92,0.35,18+52,1803.83,226,ML Ext Cluster ,U16.31,16.31,28.23,U435.01,435.01,4129.88,0.277,15,35,0.59,1.75,95,44.53,,1839,1817,1836,1809,2550,2512,33.7992656,-118.2383271,32.05,
MFLCal,92,0.35,18+52,1804.04,227,ML Ext ,U16.52,16.52,28.01,U435.19,435.19,4129.70,0.277,22,37,0.59,0.58,113,44.53,,1832,1815,1828,1805,2539,2507,33.7992652,-118.2383272,32.05,
MFLCal,92,0.35,18+52,1804.17,228,ML Ext ,U16.64,16.64,27.89,U435.33,435.33,4129.56,0.277,20,35,0.51,0.76,216,44.53,,1838,1825,1835,1818,2549,2525,33.7992648,-118.2383274,32.05,
MFLCal,92,0.35,18+53,1804.35,229,ML Ext Cluster ,U16.82,16.82,27.71,U435.41,435.41,4129.48,0.277,23,38,1.99,2.42,105,44.53,,1725,1619,1769,1662,2456,2308,33.7992646,-118.2383274,32.04,
MFLCal,92,0.35,18+53,1804.53,230,ML Ext ,U17,17.00,27.53,U435.69,435.69,4129.20,0.277,15,30,0.51,0.7,88,44.53,,1841,1830,1839,1825,2555,2534,33.7992639,-118.2383277,32.04,
MFLCal,92,0.35,18+53,1805.14,231,ML Ext Cluster ,U17.62,17.62,26.91,U436.26,436.26,4128.63,0.277,14,29,1.99,5.03,36,44.53,,1778,1685,1785,1694,2479,2353,33.7992623,-118.2383283,32.03,
MFLCal,92,0.35,18+54,1805.43,232,ML Ext ,U17.9,17.90,26.63,U436.57,436.57,4128.32,0.277,11,26,0.78,1.24,172,44.53,,1836,1813,1834,1805,2547,2506,33.7992615,-118.2383286,32.03,
MFLCal,92,0.35,18+54,1805.49,233,ML Ext ,U17.96,17.96,26.57,U436.65,436.65,4128.24,0.277,13,28,0.59,0.94,266,44.53,,1840,1826,1838,1820,2553,2528,33.7992613,-118.2383286,32.03,
MFLCal,92,0.35,18+54,1806.22,234,ML Ext ,U18.7,18.70,25.84,U437.38,437.38,4127.51,0.277,12,27,0.59,1.09,352,44.53,,1841,1827,1839,1821,2555,2530,33.7992594,-118.2383293,32.01,
MFLCal,92,0.35,18+55,1806.44,235,ML Ext Cluster ,U18.92,18.92,25.61,U437.59,437.59,4127.30,0.277,12,27,0.94,3.81,298,44.53,,1829,1797,1825,1785,2535,2479,33.7992588,-118.2383295,32.01,
MFLCal,92,0.35,18+56,1807.33,236,ML Ext ,U19.81,19.81,24.73,U438.49,438.49,4126.40,0.277,13,28,0.63,0.85,341,44.53,,1839,1823,1837,1816,2551,2523,33.7992565,-118.2383304,32.00,
MFLCal,92,0.35,18+57,1808.56,237,ML Ext Cluster ,U21.03,21.03,23.50,U439.69,439.69,4125.20,0.277,15,30,2.66,4.43,161,44.53,,1747,1625,1742,1596,2420,2216,33.7992533,-118.2383316,31.98,
MFLCal,92,0.35,18+57,1808.84,238,ML Ext Cluster ,U21.32,21.32,23.22,U440.01,440.01,4124.88,0.277,25,45,1.76,4.19,148,44.53,,1730,1597,1756,1638,2439,2275,33.7992524,-118.2383319,31.97,
MFLCal,92,0.35,18+57,1809.07,239,ML Ext Cluster ,U21.55,21.55,22.98,U440.24,440.24,4124.65,0.277,13,28,0.78,2.15,172,44.53,,1834,1809,1830,1800,2542,2500,33.7992518,-118.2383321,31.97,
MFLCal,92,0.35,18+59,1810.60,240,ML Ext ,D21.46,23.08,21.46,U441.74,441.74,4123.15,0.277,14,29,0.59,0.46,96,44.53,,1839,1825,1837,1819,2552,2526,33.7992478,-118.2383336,31.94,
MFLCal,92,0.35,18+63,1814.79,241,ML Ext Cluster ,D17.27,27.26,17.27,U445.94,445.94,4118.95,0.277,15,30,1.48,2.45,344,44.53,,1796,1729,1803,1741,2505,2418,33.7992368,-118.2383376,31.86,
MFLCal,92,0.35,18+63,1815.07,242,ML Ext ,D16.99,27.54,16.99,U446.21,446.21,4118.68,0.277,12,27,0.59,0.88,324,44.53,,1841,1827,1839,1821,2555,2530,33.7992360,-118.2383379,31.86,
MFLCal,92,0.35,18+63,1815.09,243,ML Ext ,D16.97,27.57,16.97,U446.25,446.25,4118.64,0.277,13,28,0.78,1.21,36,44.53,,1834,1809,1830,1800,2542,2500,33.7992359,-118.2383379,31.86,
MFLCal,92,0.35,18+63,1815.14,244,ML Ext ,D16.92,27.62,16.92,U446.28,446.28,4118.61,0.277,10,25,0.9,1.07,88,44.53,,1834,1805,1831,1795,2543,2493,33.7992359,-118.2383380,31.86,
MFLCal,92,0.35,18+64,1815.25,245,ML Ext ,D16.81,27.73,16.81,U446.4,446.40,4118.49,0.277,12,27,0.66,0.66,214,44.53,,1839,1821,1837,1814,2551,2520,33.7992355,-118.2383381,31.86,
MFLCal,92,0.35,18+64,1815.26,246,ML Ext ,D16.8,27.74,16.80,U446.42,446.42,4118.47,0.277,14,29,0.55,0.57,278,44.53,,1841,1828,1839,1822,2554,2531,33.7992355,-118.2383381,31.85,
MFLCal,92,0.35,18+64,1815.59,247,ML Ext ,D16.46,28.07,16.46,U446.73,446.73,4118.15,0.277,13,28,0.7,0.77,258,44.53,,1836,1816,1834,1808,2547,2511,33.7992347,-118.2383384,31.85,
MFLCal,92,0.35,18+64,1815.91,248,ML Ext ,D16.15,28.39,16.15,U447.06,447.06,4117.83,0.277,11,26,0.51,0.85,236,44.53,,1844,1833,1843,1829,2559,2541,33.7992338,-118.2383387,31.84,
MFLCal,92,0.35,18+65,1816.34,249,ML Ext ,D15.72,28.81,15.72,U447.47,447.47,4117.42,0.277,12,27,0.66,0.61,266,44.53,,1839,1821,1837,1814,2551,2520,33.7992327,-118.2383391,31.84,
