Repository: kerbergr/datadump

File: MLCompare.UICore/bin/Debug/netcoreapp3.1/examples/new.csv (part 2 of 20)
ILI Tool,Pipe Joint Number,Approx. Milepost (miles),Approx. Map Station (ft),Odometer (ft),Feature Number,Feature Description,Distance to Nearest Weld (ft),Distance to Upstream Weld (ft),Distance to Downstream Weld (ft),Distance to Nearest AGM (ft),Distance to Upstream AGM (ft),Distance to Downstream AGM (ft),WT (in),Max Depth (%),Max Depth + Tolerance (%),Length (in),Width (in),Oreintation (Degrees),Pipe Length (ft),Long Seam Orient. (Degrees),0.85DL Safe MAOP Rating (psig),0.85DL Safe MAOP Rating + Tolerance (psig),Eff. Area B31G of API579 Safe MAOP Rating (psig),Eff. Area B31G of API579 Safe MAOP Rating + Tolerance (psig),Eff. Area B31G of API579 Burst Press. Rating (psig),Eff. Area B31G of API579 Burst Press. Rating + Tolerance (psig),Latitude NAD83,Longitude NAD83,Elevation Above Mean Sea Level NAVD88 (ft),Comments
MFLCal,92,0.35,18+65,1816.47,250,ML Ext ,D15.59,28.95,15.59,U447.63,447.63,4117.26,0.277,13,28,0.51,0.57,280,44.53,,1843,1831,1841,1827,2557,2537,33.7992323,-118.2383393,31.83,
MFLCal,92,0.35,18+71,1822.61,251,ML Ext ,D9.45,35.09,9.45,U453.78,453.78,4111.11,0.277,12,27,0.43,0.66,264,44.53,,1845,1837,1844,1834,2561,2547,33.7992160,-118.2383452,31.72,
MFLCal,92,0.35,18+71,1823.12,252,ML Ext Cluster ,D8.94,35.59,8.94,U454.28,454.28,4110.61,0.277,18,38,0.78,2.42,214,44.53,,1826,1789,1836,1812,2550,2516,33.7992147,-118.2383457,31.71,
MFLCal,92,0.35,18+72,1823.33,253,ML Ext ,D8.73,35.80,8.73,U454.49,454.49,4110.40,0.277,24,44,0.39,0.74,232,44.53,,1841,1829,1839,1822,2554,2531,33.7992142,-118.2383459,31.71,
MFLCal,92,0.35,18+72,1823.88,254,ML Ext Cluster ,D8.18,36.36,8.18,U454.73,454.73,4110.16,0.277,23,38,5,4.86,298,44.53,,1605,1424,1743,1633,2421,2268,33.7992135,-118.2383461,31.70,
MFLCal,92,0.35,18+72,1823.77,255,ML Ext ,D8.29,36.24,8.29,U454.94,454.94,4109.95,0.277,12,32,0.39,0.76,134,44.53,,1846,1837,1845,1833,2562,2546,33.7992130,-118.2383463,31.70,
MFLCal,92,0.35,18+72,1823.91,256,ML Ext Cluster ,D8.15,36.39,8.15,U455.04,455.04,4109.85,0.277,25,40,1.13,6.33,40,44.53,,1785,1730,1781,1713,2474,2379,33.7992127,-118.2383464,31.70,
MFLCal,92,0.35,18+72,1824.08,257,ML Ext Cluster ,D7.97,36.56,7.97,U455.23,455.23,4109.66,0.277,21,41,0.66,1.29,235,44.53,,1829,1799,1827,1794,2538,2492,33.7992122,-118.2383466,31.69,
MFLCal,92,0.35,18+73,1824.14,258,ML Ext Cluster ,D7.91,36.62,7.91,U455.3,455.30,4109.59,0.277,22,37,1.17,2.58,342,44.53,,1791,1736,1794,1731,2491,2404,33.7992120,-118.2383467,31.69,
MFLCal,92,0.35,18+73,1824.45,259,ML Ext ,D7.61,36.93,7.61,U455.62,455.62,4109.27,0.277,11,26,0.43,0.79,292,44.53,,1845,1838,1845,1835,2562,2548,33.7992112,-118.2383470,31.69,
MFLCal,92,0.35,18+73,1824.70,260,ML Ext Cluster ,D7.36,37.17,7.36,U455.85,455.85,4109.04,0.277,32,47,0.74,1.54,102,44.53,,1806,1773,1795,1749,2493,2429,33.7992106,-118.2383472,31.68,
MFLCal,92,0.35,18+73,1824.96,261,ML Int ,D7.09,37.44,7.09,U456.13,456.13,4108.76,0.277,15,40,0.31,0.36,172,44.53,,1846,1838,1846,1834,2564,2548,33.7992098,-118.2383475,31.68,
MFLCal,92,0.36,18+76,1827.32,262,ML Ext ,D4.73,39.80,4.73,U458.48,458.48,4106.41,0.277,15,30,0.55,0.59,306,44.53,,1840,1827,1838,1821,2553,2529,33.7992036,-118.2383498,31.63,
MFLCal,92,0.36,18+76,1827.42,263,ML Ext ,D4.64,39.90,4.64,U458.58,458.58,4106.30,0.277,13,33,0.39,0.48,348,44.53,,1845,1836,1845,1832,2562,2545,33.7992033,-118.2383499,31.63,
MFLCal,92,0.36,18+76,1827.46,264,ML Int ,D4.6,39.93,4.60,U458.62,458.62,4106.27,0.277,11,36,0.31,0.39,160,44.53,,1847,1840,1847,1837,2565,2551,33.7992032,-118.2383499,31.63,
MFLCal,92,0.36,18+77,1828.21,265,ML Int ,D3.85,40.69,3.85,U459.39,459.39,4105.50,0.277,11,36,0.2,0.36,158,44.53,,1849,1846,1849,1845,2568,2562,33.7992012,-118.2383507,31.62,
MFLCal,92,0.36,18+77,1828.49,266,ML Int ,D3.57,40.97,3.57,U459.65,459.65,4105.24,0.277,12,27,0.43,0.48,200,44.53,,1845,1837,1844,1834,2561,2547,33.7992005,-118.2383509,31.61,
MFLCal,92,0.36,18+77,1829.23,267,ML Ext Cluster ,D2.82,41.71,2.82,U459.81,459.81,4105.08,0.277,31,46,7.7,9.62,154,44.53,,1464,1256,1613,1357,2241,1885,33.7992001,-118.2383511,31.61,
MFLCal,92,0.36,18+77,1828.85,268,ML Ext ,D3.2,41.33,3.20,U460.01,460.01,4104.88,0.277,13,33,0.35,0.4,94,44.53,,1846,1839,1846,1836,2563,2549,33.7991996,-118.2383513,31.61,
MFLCal,92,0.36,18+78,1829.20,269,ML Ext Cluster ,D2.86,41.68,2.86,U460.36,460.36,4104.53,0.277,22,37,0.98,1.73,76,44.53,,1806,1764,1822,1790,2530,2486,33.7991986,-118.2383516,31.60,
MFLCal,92,0.36,18+78,1829.36,270,ML Ext ,D2.7,41.84,2.70,U460.53,460.53,4104.35,0.277,13,33,0.27,0.51,115,44.53,,1848,1843,1847,1841,2566,2557,33.7991982,-118.2383518,31.60,
MFLCal,92,0.36,18+78,1829.38,271,ML Ext ,D2.68,41.85,2.68,U460.55,460.55,4104.34,0.277,13,33,0.27,0.57,266,44.53,,1848,1843,1847,1841,2566,2557,33.7991981,-118.2383518,31.60,
MFLCal,92,0.36,18+78,1829.42,272,ML Int ,D2.63,41.90,2.63,U460.59,460.59,4104.30,0.277,10,30,0.2,0.4,165,44.53,,1849,1847,1849,1846,2568,2564,33.7991980,-118.2383518,31.60,
MFLCal,92,0.36,18+78,1829.43,273,ML Ext ,D2.63,41.91,2.63,U460.6,460.60,4104.29,0.277,10,30,0.35,0.64,78,44.53,,1847,1840,1847,1837,2565,2552,33.7991980,-118.2383518,31.60,
MFLCal,92,0.36,18+78,1829.60,274,ML Int Cluster ,D2.46,42.08,2.46,U460.77,460.77,4104.12,0.277,17,42,1.68,1.5,158,44.53,,1777,1631,1828,1788,2539,2484,33.7991976,-118.2383520,31.59,
MFLCal,92,0.36,18+78,1829.67,275,ML Ext Cluster ,D2.38,42.15,2.38,U460.83,460.83,4104.05,0.277,13,33,0.35,2.11,214,44.53,,1846,1839,1846,1836,2563,2550,33.7991974,-118.2383521,31.59,
MFLCal,92,0.36,18+78,1829.83,276,ML Ext Cluster ,D2.22,42.31,2.22,U460.92,460.92,4103.97,0.277,11,26,1.21,1.1,299,44.53,,1822,1774,1829,1791,2540,2488,33.7991972,-118.2383521,31.59,
MFLCal,92,0.36,18+78,1830.02,277,ML Int Cluster ,D2.04,42.50,2.04,U461.07,461.07,4103.82,0.277,26,41,2.11,3.04,151,44.53,,1696,1580,1765,1664,2452,2311,33.7991968,-118.2383523,31.59,
MFLCal,92,0.36,18+79,1830.29,278,ML Ext Cluster ,D1.77,42.76,1.77,U461.34,461.34,4103.55,0.277,18,38,5,4.25,144,44.53,,1662,1424,1793,1702,2490,2364,33.7991961,-118.2383525,31.58,
MFLCal,92,0.36,18+79,1830.72,279,ML Int Cluster ,D1.34,43.20,1.34,U461.89,461.89,4103.00,0.277,11,31,0.23,2.17,175,44.53,,1849,1845,1848,1844,2567,2561,33.7991946,-118.2383531,31.57,
MFLCal,92,0.36,18+80,1832.05,280,ML Int Cluster At Weld,D0.01,44.53,0.01,U463.23,463.23,4101.66,0.277,35,60,1.02,0.75,166,44.53,,1766,1656,1837,1821,2552,2529,33.7991911,-118.2383544,31.55,
MFLCal,93,0.36,18+80,1832.06,281,Weld,D44.35,44.53,44.35,U463.24,463.24,4101.65,0.277,,,,,,44.35,,,,,,,,33.7991910,-118.2383544,31.55,
MFLCal,93,0.36,18+81,1832.28,282,ML Ext ,U0.23,0.23,44.13,U463.44,463.44,4101.45,0.277,29,44,0.63,0.88,143,44.35,,1821,1799,1815,1783,2520,2477,33.7991905,-118.2383546,31.54,
MFLCal,93,0.36,18+81,1832.50,283,ML Int ,U0.45,0.45,43.91,U463.67,463.67,4101.22,0.277,10,35,0.23,0.24,192,44.35,,1849,1844,1848,1843,2567,2559,33.7991899,-118.2383548,31.54,
MFLCal,93,0.36,18+82,1833.79,284,ML Int Cluster ,U1.74,1.74,42.62,U464.96,464.96,4099.93,0.277,15,40,0.43,1.04,162,44.35,,1844,1828,1842,1821,2559,2530,33.7991865,-118.2383561,31.52,
MFLCal,93,0.36,18+83,1834.24,285,ML Int Cluster ,U2.18,2.18,42.17,U465.32,465.32,4099.57,0.277,20,45,1.48,0.57,164,44.35,,1776,1643,1824,1779,2534,2471,33.7991855,-118.2383564,31.51,
MFLCal,93,0.36,18+83,1834.55,286,ML Int Cluster ,U2.5,2.50,41.86,U465.73,465.73,4099.16,0.277,18,43,0.55,0.84,160,44.35,,1838,1811,1837,1806,2551,2509,33.7991845,-118.2383568,31.50,
MFLCal,93,0.36,18+83,1834.73,287,ML Ext Cluster ,U2.67,2.67,41.68,U465.88,465.88,4099.01,0.277,13,28,2.93,1.04,156,44.35,,1754,1625,1802,1705,2502,2367,33.7991841,-118.2383569,31.50,
MFLCal,93,0.36,18+83,1834.76,288,ML Ext ,U2.71,2.71,41.65,U465.92,465.92,4098.97,0.277,14,29,0.47,0.46,304,44.35,,1843,1833,1842,1829,2558,2541,33.7991839,-118.2383570,31.50,
MFLCal,93,0.36,18+84,1835.15,289,ML Int ,U3.1,3.10,41.26,U466.32,466.32,4098.57,0.277,14,39,0.23,0.24,170,44.35,,1848,1843,1848,1841,2566,2558,33.7991829,-118.2383574,31.49,
MFLCal,93,0.36,18+84,1835.55,290,ML Ext Cluster ,U3.5,3.50,40.86,U466.61,466.61,4098.28,0.277,21,36,1.72,4.64,272,44.35,,1755,1667,1765,1658,2451,2303,33.7991821,-118.2383577,31.49,
MFLCal,93,0.36,18+84,1835.67,291,ML Int ,U3.61,3.61,40.74,U466.84,466.84,4098.05,0.277,24,49,0.16,0.15,168,44.35,,1848,1846,1848,1844,2567,2561,33.7991815,-118.2383579,31.48,
MFLCal,93,0.36,18+84,1835.77,292,ML Ext Cluster ,U3.71,3.71,40.64,U466.92,466.92,4097.97,0.277,19,34,0.7,3.9,258,44.35,,1829,1806,1827,1798,2537,2498,33.7991813,-118.2383580,31.48,
MFLCal,93,0.36,18+84,1835.91,293,ML Int ,U3.85,3.85,40.50,U467.08,467.08,4097.81,0.277,16,41,0.27,0.36,164,44.35,,1847,1840,1846,1838,2565,2552,33.7991809,-118.2383581,31.48,
MFLCal,93,0.36,18+84,1836.01,294,ML Ext ,U3.95,3.95,40.40,U467.15,467.15,4097.74,0.277,11,26,0.63,0.65,281,44.35,,1841,1825,1839,1819,2554,2527,33.7991807,-118.2383582,31.48,
MFLCal,93,0.36,18+84,1836.15,295,ML Ext Cluster ,U4.09,4.09,40.26,U467.21,467.21,4097.68,0.277,13,33,1.64,2.29,303,44.35,,1798,1695,1797,1707,2496,2370,33.7991805,-118.2383582,31.47,
MFLCal,93,0.36,18+85,1836.21,296,ML Int ,U4.16,4.16,40.20,U467.39,467.39,4097.50,0.277,11,36,0.16,0.25,168,44.35,,1849,1847,1849,1847,2568,2565,33.7991801,-118.2383584,31.47,
MFLCal,93,0.36,18+85,1836.40,297,ML Ext Cluster ,U4.35,4.35,40.01,U467.46,467.46,4097.43,0.277,22,37,2.35,5.54,258,44.35,,1709,1589,1721,1598,2391,2220,33.7991799,-118.2383585,31.47,
MFLCal,93,0.36,18+85,1836.50,298,ML Int ,U4.44,4.44,39.91,U467.67,467.67,4097.22,0.277,10,35,0.2,0.36,166,44.35,,1849,1846,1849,1845,2568,2562,33.7991793,-118.2383587,31.47,
MFLCal,93,0.36,18+85,1836.68,299,ML Ext ,U4.62,4.62,39.73,U467.84,467.84,4097.05,0.277,13,28,0.66,0.83,102,44.35,,1838,1820,1835,1812,2549,2517,33.7991789,-118.2383588,31.46,
MFLCal,93,0.36,18+85,1836.85,300,ML Int ,U4.79,4.79,39.56,U468.02,468.02,4096.87,0.277,11,36,0.2,0.32,165,44.35,,1849,1846,1849,1845,2568,2562,33.7991784,-118.2383590,31.46,
MFLCal,93,0.36,18+85,1836.95,301,ML Ext ,U4.89,4.89,39.46,U468.08,468.08,4096.81,0.277,11,26,1.02,0.88,106,44.35,,1829,1793,1824,1779,2534,2471,33.7991782,-118.2383591,31.46,
MFLCal,93,0.36,18+86,1837.20,302,ML Int Cluster ,U5.14,5.14,39.21,U468.37,468.37,4096.52,0.277,12,37,0.59,0.68,162,44.35,,1841,1815,1843,1825,2560,2535,33.7991775,-118.2383594,31.45,
MFLCal,93,0.36,18+86,1837.47,303,ML Ext ,U5.42,5.42,38.94,U468.64,468.64,4096.25,0.277,14,34,0.27,0.48,162,44.35,,1847,1843,1847,1841,2565,2557,33.7991768,-118.2383596,31.45,
MFLCal,93,0.36,18+86,1837.65,304,ML Int ,U5.59,5.59,38.76,U468.81,468.81,4096.07,0.277,15,40,0.27,0.27,192,44.35,,1847,1841,1847,1838,2565,2553,33.7991763,-118.2383598,31.45,
MFLCal,93,0.36,18+86,1837.76,305,ML Int ,U5.7,5.70,38.65,U468.93,468.93,4095.95,0.277,11,31,0.2,0.43,160,44.35,,1849,1847,1849,1846,2568,2564,33.7991760,-118.2383599,31.44,
MFLCal,93,0.36,18+87,1838.98,306,ML Ext Cluster ,U6.92,6.92,37.43,U469.48,469.48,4095.41,0.277,29,49,8.91,13.97,118,44.35,,1480,1196,1587,1287,2204,1787,33.7991745,-118.2383604,31.43,
MFLCal,93,0.36,18+87,1838.88,307,ML Ext Cluster ,U6.82,6.82,37.53,U470.04,470.04,4094.85,0.277,15,35,0.39,1.54,52,44.35,,1845,1835,1844,1831,2560,2543,33.7991731,-118.2383610,31.42,
MFLCal,93,0.36,18+88,1839.30,308,ML Int ,U7.24,7.24,37.11,U470.47,470.47,4094.42,0.277,12,37,0.16,0.3,168,44.35,,1849,1847,1849,1846,2568,2564,33.7991719,-118.2383614,31.41,
MFLCal,93,0.36,18+88,1839.43,309,ML Int ,U7.37,7.37,36.98,U470.61,470.61,4094.28,0.277,11,36,0.16,0.27,170,44.35,,1849,1847,1849,1847,2568,2565,33.7991716,-118.2383615,31.41,
MFLCal,93,0.36,18+88,1839.59,310,ML Ext ,U7.53,7.53,36.82,U470.75,470.75,4094.13,0.277,26,46,0.31,0.43,161,44.35,,1843,1835,1842,1830,2558,2542,33.7991712,-118.2383617,31.41,
MFLCal,93,0.36,18+88,1839.86,311,ML Int ,U7.8,7.80,36.55,U471.03,471.03,4093.86,0.277,18,43,0.23,0.18,167,44.35,,1847,1842,1847,1840,2565,2556,33.7991704,-118.2383619,31.40,
MFLCal,93,0.36,18+88,1839.93,312,ML Int ,U7.87,7.87,36.48,U471.09,471.09,4093.80,0.277,10,35,0.23,0.34,191,44.35,,1849,1844,1848,1843,2567,2559,33.7991703,-118.2383620,31.40,
MFLCal,93,0.36,18+88,1840.10,313,ML Ext Cluster ,U8.04,8.04,36.31,U471.18,471.18,4093.70,0.277,15,40,1.17,0.98,172,44.35,,1812,1723,1838,1816,2553,2522,33.7991700,-118.2383621,31.40,
MFLCal,93,0.36,18+89,1840.21,314,ML Ext Cluster ,U8.15,8.15,36.20,U471.23,471.23,4093.66,0.277,20,40,2.62,3.04,226,44.35,,1710,1534,1787,1699,2482,2360,33.7991699,-118.2383621,31.40,
MFLCal,93,0.36,18+89,1840.11,315,ML Ext ,U8.06,8.06,36.30,U471.29,471.29,4093.60,0.277,26,46,0.27,0.46,136,44.35,,1845,1838,1844,1835,2561,2548,33.7991698,-118.2383622,31.40,
MFLCal,93,0.36,18+89,1840.31,316,ML Int Cluster ,U8.25,8.25,36.10,U471.43,471.43,4093.46,0.277,18,43,0.74,0.42,167,44.35,,1828,1783,1838,1816,2552,2522,33.7991694,-118.2383623,31.40,
MFLCal,93,0.36,18+89,1840.42,317,ML Ext Cluster ,U8.36,8.36,35.99,U471.54,471.54,4093.35,0.277,46,61,19.38,13.53,76,44.35,,1182,950,1549,1281,2151,1779,33.7991691,-118.2383624,31.40,
MFLCal,93,0.36,18+89,1840.45,318,ML Ext ,U8.39,8.39,35.96,U471.61,471.61,4093.28,0.277,11,31,0.31,0.64,291,44.35,,1847,1842,1847,1839,2565,2555,33.7991689,-118.2383625,31.39,
MFLCal,93,0.36,18+89,1840.73,319,ML Ext ,U8.68,8.68,35.68,U471.9,471.90,4092.99,0.277,12,32,0.39,0.57,218,44.35,,1846,1837,1845,1833,2562,2546,33.7991681,-118.2383628,31.39,
MFLCal,93,0.36,18+89,1840.92,320,ML Ext ,U8.86,8.86,35.49,U472.08,472.08,4092.81,0.277,11,31,0.31,0.59,264,44.35,,1847,1842,1847,1839,2565,2555,33.7991677,-118.2383629,31.39,
MFLCal,93,0.36,18+90,1841.73,321,ML Ext ,U9.67,9.67,34.68,U472.88,472.88,4092.01,0.277,21,36,0.51,0.45,217,44.35,,1837,1824,1834,1817,2547,2523,33.7991656,-118.2383637,31.38,
MFLCal,93,0.36,18+91,1842.07,322,ML Ext Cluster ,U10.01,10.01,34.34,U473.24,473.24,4091.65,0.277,16,36,1.52,1.18,70,44.35,,1790,1692,1819,1767,2527,2454,33.7991646,-118.2383641,31.38,
MFLCal,93,0.36,18+91,1842.24,323,ML Int Cluster ,U10.18,10.18,34.17,U473.33,473.33,4091.56,0.277,13,38,1.37,0.76,162,44.35,,1809,1703,1833,1790,2545,2486,33.7991644,-118.2383642,31.37,
MFLCal,93,0.36,18+91,1842.69,324,ML Ext Cluster ,U10.63,10.63,33.72,U473.51,473.51,4091.38,0.277,41,66,5.94,7.35,88,44.35,,1359,993,1623,1372,2254,1906,33.7991639,-118.2383643,31.37,
MFLCal,93,0.36,18+91,1843.10,325,ML Ext Cluster ,U11.05,11.05,33.31,U474.07,474.07,4090.82,0.277,30,50,4.02,5.99,96,44.35,,1554,1310,1713,1537,2380,2135,33.7991624,-118.2383649,31.37,
MFLCal,93,0.36,18+92,1843.34,326,ML Ext ,U11.29,11.29,33.07,U474.51,474.51,4090.38,0.277,10,30,0.31,0.82,200,44.35,,1848,1842,1847,1840,2566,2555,33.7991613,-118.2383653,31.37,
MFLCal,93,0.36,18+92,1843.66,327,ML Ext Cluster ,U11.6,11.60,32.75,U474.71,474.71,4090.18,0.277,13,28,1.52,3.4,120,44.35,,1803,1735,1814,1753,2519,2435,33.7991607,-118.2383655,31.37,
MFLCal,93,0.36,18+92,1843.84,328,ML Int ,U11.78,11.78,32.57,U475,475.00,4089.89,0.277,31,56,0.39,0.3,166,44.35,,1837,1818,1834,1805,2547,2507,33.7991600,-118.2383658,31.36,
MFLCal,93,0.36,18+93,1844.64,329,ML Int ,U12.58,12.58,31.77,U475.81,475.81,4089.08,0.277,10,35,0.23,0.23,191,44.35,,1849,1844,1848,1843,2567,2559,33.7991578,-118.2383666,31.36,
MFLCal,93,0.36,18+93,1844.80,330,ML Ext Cluster ,U12.74,12.74,31.61,U475.94,475.94,4088.95,0.277,13,33,0.94,2.04,124,44.35,,1828,1781,1828,1781,2539,2473,33.7991575,-118.2383667,31.36,
MFLCal,93,0.36,18+93,1845.09,331,ML Ext Cluster ,U13.03,13.03,31.32,U476.19,476.19,4088.70,0.277,13,33,0.98,2.07,264,44.35,,1826,1777,1826,1774,2536,2464,33.7991568,-118.2383670,31.36,
MFLCal,93,0.36,18+94,1845.11,332,ML Int ,U13.05,13.05,31.30,U476.27,476.27,4088.62,0.277,11,36,0.27,0.27,170,44.35,,1848,1842,1848,1840,2566,2555,33.7991566,-118.2383670,31.35,
MFLCal,93,0.36,18+94,1845.25,333,ML Int ,U13.2,13.20,31.16,U476.43,476.43,4088.46,0.277,13,38,0.2,0.33,176,44.35,,1849,1846,1849,1844,2567,2561,33.7991562,-118.2383672,31.35,
MFLCal,93,0.36,18+94,1845.44,334,ML Int ,U13.38,13.38,30.97,U476.61,476.61,4088.28,0.277,12,37,0.23,0.29,187,44.35,,1848,1844,1848,1842,2567,2559,33.7991557,-118.2383674,31.35,
MFLCal,93,0.36,18+94,1845.76,335,ML Int Cluster ,U13.7,13.70,30.65,U476.89,476.89,4087.99,0.277,15,40,0.66,1.32,172,44.35,,1836,1800,1837,1801,2551,2501,33.7991550,-118.2383676,31.35,
MFLCal,93,0.36,18+94,1845.94,336,ML Int Cluster ,U13.88,13.88,30.47,U477.11,477.11,4087.78,0.277,12,37,1.91,1.3,168,44.35,,1792,1636,1825,1759,2534,2443,33.7991544,-118.2383679,31.35,
MFLCal,93,0.36,18+95,1846.53,337,ML Int Cluster ,U14.47,14.47,29.88,U477.62,477.62,4087.27,0.277,18,43,1.17,0.36,172,44.35,,1803,1710,1836,1807,2550,2510,33.7991530,-118.2383684,31.35,
MFLCal,93,0.36,18+95,1846.67,338,ML Int Cluster ,U14.61,14.61,29.75,U477.84,477.84,4087.05,0.277,13,38,0.9,0.33,172,44.35,,1829,1772,1840,1817,2556,2524,33.7991525,-118.2383686,31.34,
MFLCal,93,0.36,18+95,1846.93,339,ML Int ,U14.87,14.87,29.48,U478.09,478.09,4086.80,0.277,11,36,0.2,0.26,173,44.35,,1849,1846,1849,1845,2568,2562,33.7991518,-118.2383688,31.34,
MFLCal,93,0.36,18+96,1847.04,340,ML Ext ,U14.98,14.98,29.37,U478.21,478.21,4086.68,0.277,11,31,0.35,0.67,112,44.35,,1847,1839,1846,1837,2564,2551,33.7991515,-118.2383689,31.34,
MFLCal,93,0.36,18+96,1847.38,341,ML Int Cluster ,U15.32,15.32,29.03,U478.46,478.46,4086.43,0.277,11,36,1.29,0.27,167,44.35,,1819,1724,1835,1796,2549,2495,33.7991508,-118.2383692,31.34,
MFLCal,93,0.36,18+96,1847.91,342,ML Int ,U15.85,15.85,28.50,U479.08,479.08,4085.81,0.277,12,37,0.16,0.34,164,44.35,,1849,1847,1849,1846,2568,2564,33.7991492,-118.2383698,31.34,
MFLCal,93,0.36,18+97,1848.02,343,ML Int ,U15.96,15.96,28.39,U479.19,479.19,4085.70,0.277,10,35,0.2,0.24,183,44.35,,1849,1846,1849,1845,2568,2562,33.7991489,-118.2383699,31.33,
MFLCal,93,0.36,18+97,1848.75,344,ML Int ,U16.7,16.70,27.66,U479.92,479.92,4084.97,0.277,13,38,0.27,0.15,169,44.35,,1848,1841,1847,1839,2566,2554,33.7991470,-118.2383706,31.33,
MFLCal,93,0.36,18+98,1849.32,345,ML Ext Cluster ,U17.26,17.26,27.09,U480.36,480.36,4084.52,0.277,14,29,2.19,2.44,114,44.35,,1770,1668,1796,1729,2495,2402,33.7991458,-118.2383710,31.33,
MFLCal,93,0.36,18+98,1849.50,346,ML Ext Cluster ,U17.45,17.45,26.91,U480.67,480.67,4084.22,0.277,17,37,1.68,2.84,134,44.35,,1777,1666,1813,1749,2517,2430,33.7991450,-118.2383713,31.32,
MFLCal,93,0.36,18+98,1849.76,347,ML Ext Cluster ,U17.71,17.71,26.65,U480.77,480.77,4084.11,0.277,20,35,2.23,3.9,228,44.35,,1730,1618,1751,1628,2431,2261,33.7991447,-118.2383714,31.32,
MFLCal,93,0.36,18+98,1849.89,348,ML Ext Cluster ,U17.84,17.84,26.52,U480.94,480.94,4083.95,0.277,13,33,2.19,2.03,50,44.35,,1777,1638,1813,1749,2518,2429,33.7991443,-118.2383716,31.32,
MFLCal,93,0.36,18+98,1849.89,349,ML Ext Cluster ,U17.83,17.83,26.52,U480.96,480.96,4083.93,0.277,12,27,1.68,2.89,97,44.35,,1801,1726,1823,1778,2532,2469,33.7991442,-118.2383716,31.32,
MFLCal,93,0.36,18+98,1849.97,350,ML Ext Cluster ,U17.92,17.92,26.44,U481.05,481.05,4083.83,0.277,25,50,4.18,5.2,112,44.35,,1603,1302,1698,1499,2358,2082,33.7991440,-118.2383717,31.32,
MFLCal,93,0.36,18+98,1849.94,351,ML Ext Cluster ,U17.88,17.88,26.47,U481.07,481.07,4083.81,0.277,25,40,0.82,1.69,240,44.35,,1812,1778,1805,1751,2507,2432,33.7991439,-118.2383717,31.32,
MFLCal,93,0.36,18+99,1850.28,352,ML Ext ,U18.22,18.22,26.13,U481.43,481.43,4083.46,0.277,16,31,0.51,0.41,212,44.35,,1841,1829,1839,1823,2554,2533,33.7991430,-118.2383721,31.32,
MFLCal,93,0.36,18+99,1850.87,353,ML Int ,U18.81,18.81,25.54,U482.04,482.04,4082.85,0.277,11,36,0.27,0.21,164,44.35,,1848,1842,1848,1840,2566,2555,33.7991414,-118.2383727,31.32,
MFLCal,93,0.36,19+00,1851.02,354,ML Ext ,U18.97,18.97,25.39,U482.2,482.20,4082.69,0.277,11,31,0.31,0.71,122,44.35,,1847,1842,1847,1839,2565,2555,33.7991409,-118.2383728,31.31,
MFLCal,93,0.36,19+00,1851.34,355,ML Int ,U19.29,19.29,25.07,U482.52,482.52,4082.37,0.277,11,36,0.23,0.34,172,44.35,,1849,1844,1848,1842,2567,2559,33.7991401,-118.2383731,31.31,
MFLCal,93,0.36,19+00,1851.52,356,ML Ext Cluster ,U19.47,19.47,24.89,U482.69,482.69,4082.20,0.277,24,44,0.31,1.86,166,44.35,,1844,1836,1844,1833,2561,2546,33.7991397,-118.2383733,31.31,
MFLCal,93,0.36,19+00,1851.65,357,ML Ext Cluster ,U19.6,19.60,24.76,U482.81,482.81,4082.08,0.277,14,29,0.47,1.69,50,44.35,,1843,1833,1842,1826,2558,2536,33.7991393,-118.2383734,31.31,
MFLCal,93,0.36,19+01,1852.10,358,ML Int ,U20.04,20.04,24.32,U483.26,483.26,4081.63,0.277,11,36,0.27,0.33,170,44.35,,1848,1842,1848,1840,2566,2555,33.7991381,-118.2383739,31.31,
MFLCal,93,0.36,19+01,1852.75,359,ML Ext Cluster ,U20.69,20.69,23.66,U483.86,483.86,4081.03,0.277,25,45,12.27,10.81,169,44.35,,1517,1231,1651,1409,2292,1957,33.7991366,-118.2383745,31.30,
MFLCal,93,0.36,19+02,1853.32,360,ML Ext ,U21.27,21.27,23.09,U484.49,484.49,4080.40,0.277,12,27,0.47,0.7,30,44.35,,1844,1835,1843,1831,2560,2543,33.7991349,-118.2383751,31.30,
MFLCal,93,0.36,19+02,1853.32,361,ML Int ,U21.26,21.26,23.09,U484.49,484.49,4080.40,0.277,12,37,0.16,0.25,190,44.35,,1849,1847,1849,1846,2568,2564,33.7991349,-118.2383751,31.30,
MFLCal,93,0.36,19+02,1853.51,362,ML Int Cluster ,U21.46,21.46,22.90,U484.66,484.66,4080.23,0.277,24,49,2.19,1.06,168,44.35,,1705,1495,1791,1699,2487,2359,33.7991345,-118.2383752,31.30,
MFLCal,93,0.36,19+02,1853.95,363,ML Int ,U21.9,21.90,22.46,U485.12,485.12,4079.77,0.277,13,38,0.23,0.29,168,44.35,,1848,1844,1848,1842,2567,2558,33.7991332,-118.2383757,31.29,
MFLCal,93,0.36,19+03,1854.08,364,ML Int ,U22.02,22.02,22.33,U485.24,485.24,4079.64,0.277,13,38,0.2,0.21,170,44.35,,1849,1846,1849,1844,2567,2561,33.7991329,-118.2383758,31.29,
MFLCal,93,0.36,19+03,1854.20,365,ML Int ,U22.14,22.14,22.21,U485.37,485.37,4079.52,0.277,11,36,0.27,0.35,166,44.35,,1848,1842,1848,1840,2566,2555,33.7991326,-118.2383759,31.29,
MFLCal,93,0.36,19+03,1854.45,366,ML Int ,D21.96,22.40,21.96,U485.62,485.62,4079.27,0.277,11,36,0.31,0.34,168,44.35,,1847,1840,1847,1837,2565,2551,33.7991319,-118.2383762,31.29,
MFLCal,93,0.36,19+04,1855.18,367,ML Int Cluster ,D21.23,23.12,21.23,U486.34,486.34,4078.55,0.277,11,36,1.21,0.51,184,44.35,,1822,1735,1836,1798,2550,2498,33.7991300,-118.2383769,31.29,
MFLCal,93,0.36,19+04,1855.81,368,ML Int ,D20.6,23.75,20.60,U486.97,486.97,4077.92,0.277,16,41,0.31,0.35,184,44.35,,1846,1838,1845,1834,2563,2547,33.7991284,-118.2383775,31.28,
MFLCal,93,0.36,19+05,1856.29,369,ML Int ,D20.12,24.23,20.12,U487.46,487.46,4077.43,0.277,15,40,0.27,0.18,180,44.35,,1847,1841,1847,1838,2565,2553,33.7991271,-118.2383780,31.28,
MFLCal,93,0.36,19+06,1857.17,370,ML Ext Cluster ,D19.24,25.12,19.24,U488.33,488.33,4076.56,0.277,24,44,1.37,3.19,199,44.35,,1768,1670,1782,1691,2474,2349,33.7991248,-118.2383788,31.27,
MFLCal,93,0.36,19+06,1857.72,371,ML Int ,D18.69,25.67,18.69,U488.9,488.90,4075.99,0.277,12,37,0.16,0.2,184,44.35,,1849,1847,1849,1846,2568,2564,33.7991233,-118.2383794,31.27,
MFLCal,93,0.36,19+07,1857.98,372,ML Int ,D18.43,25.93,18.43,U489.15,489.15,4075.73,0.277,12,37,0.2,0.23,178,44.35,,1849,1846,1849,1844,2568,2562,33.7991226,-118.2383796,31.27,
MFLCal,93,0.36,19+07,1858.23,373,ML Int ,D18.18,26.17,18.18,U489.39,489.39,4075.50,0.277,11,26,0.43,0.54,164,44.35,,1845,1838,1845,1835,2562,2548,33.7991220,-118.2383799,31.27,
MFLCal,93,0.36,19+07,1858.24,374,ML Ext Cluster ,D18.17,26.19,18.17,U489.4,489.40,4075.49,0.277,12,27,1.02,2.45,6,44.35,,1826,1790,1824,1783,2534,2476,33.7991220,-118.2383799,31.27,
MFLCal,93,0.36,19+07,1858.70,375,ML Int ,D17.71,26.64,17.71,U489.86,489.86,4075.03,0.277,10,35,0.23,0.28,190,44.35,,1849,1844,1848,1843,2567,2559,33.7991207,-118.2383803,31.26,
MFLCal,93,0.36,19+08,1859.14,376,ML Ext Cluster ,D17.27,27.08,17.27,U490.29,490.29,4074.59,0.277,17,32,0.74,1.57,118,44.35,,1830,1806,1825,1795,2535,2493,33.7991196,-118.2383807,31.26,
MFLCal,93,0.36,19+08,1859.31,377,ML Int ,D17.1,27.25,17.10,U490.47,490.47,4074.42,0.277,10,35,0.31,0.29,188,44.35,,1848,1840,1847,1837,2566,2552,33.7991191,-118.2383809,31.26,
MFLCal,93,0.36,19+09,1860.14,378,ML Int ,D16.27,28.08,16.27,U491.31,491.31,4073.58,0.277,10,35,0.27,0.24,190,44.35,,1848,1842,1848,1840,2567,2556,33.7991169,-118.2383817,31.25,
MFLCal,93,0.36,19+09,1860.80,379,ML Int ,D15.61,28.74,15.61,U491.97,491.97,4072.92,0.277,11,36,0.2,0.28,186,44.35,,1849,1846,1849,1845,2568,2562,33.7991152,-118.2383824,31.25,
MFLCal,93,0.36,19+10,1861.05,380,ML Int Cluster ,D15.36,28.99,15.36,U492.22,492.22,4072.67,0.277,12,37,0.78,0.24,192,44.35,,1835,1791,1841,1817,2557,2524,33.7991145,-118.2383826,31.25,
MFLCal,93,0.36,19+10,1861.77,381,ML Int ,D14.64,29.71,14.64,U492.94,492.94,4071.95,0.277,10,35,0.16,0.36,185,44.35,,1849,1847,1849,1847,2568,2565,33.7991126,-118.2383833,31.24,
MFLCal,93,0.36,19+11,1862.92,382,ML Int ,D13.49,30.86,13.49,U494.09,494.09,4070.80,0.277,18,43,0.35,0.3,189,44.35,,1845,1833,1843,1828,2560,2539,33.7991096,-118.2383844,31.23,
MFLCal,93,0.36,19+12,1863.52,383,ML Int Cluster ,D12.89,31.46,12.89,U494.47,494.47,4070.42,0.277,22,47,4.57,1.24,174,44.35,,1626,1323,1779,1634,2470,2270,33.7991085,-118.2383848,31.23,
MFLCal,93,0.36,19+12,1863.88,384,ML Int Cluster ,D12.53,31.82,12.53,U495,495.00,4069.89,0.277,26,51,0.86,1.1,178,44.35,,1806,1737,1808,1723,2511,2393,33.7991071,-118.2383853,31.23,
MFLCal,93,0.36,19+13,1864.11,385,ML Int Cluster ,D12.3,32.05,12.30,U495.26,495.26,4069.63,0.277,11,26,1.56,1.38,175,44.35,,1809,1742,1828,1792,2539,2489,33.7991065,-118.2383856,31.23,
MFLCal,93,0.36,19+13,1864.40,386,ML Int ,D12.01,32.34,12.01,U495.57,495.57,4069.32,0.277,21,46,0.27,0.29,183,44.35,,1846,1838,1845,1835,2563,2548,33.7991057,-118.2383859,31.22,
MFLCal,93,0.36,19+13,1864.54,387,ML Int Cluster ,D11.87,32.48,11.87,U495.7,495.70,4069.19,0.277,15,30,4.77,1.14,176,44.35,,1698,1529,1783,1633,2476,2267,33.7991053,-118.2383860,31.22,
MFLCal,93,0.36,19+13,1865.31,388,ML Ext Cluster ,D11.1,33.25,11.10,U496.07,496.07,4068.82,0.277,29,44,5.31,1.85,244,44.35,,1527,1335,1692,1522,2350,2114,33.7991043,-118.2383864,31.22,
MFLCal,93,0.36,19+14,1865.11,389,ML Int Cluster ,D11.3,33.05,11.30,U496.19,496.19,4068.70,0.277,27,52,1.6,1.04,174,44.35,,1733,1569,1809,1732,2513,2406,33.7991040,-118.2383865,31.22,
MFLCal,93,0.36,19+14,1865.43,390,ML Int Cluster ,D10.98,33.37,10.98,U496.56,496.56,4068.33,0.277,12,37,0.7,0.77,177,44.35,,1838,1801,1840,1811,2555,2516,33.7991030,-118.2383869,31.22,
MFLCal,93,0.36,19+14,1865.66,391,ML Int Cluster ,D10.75,33.60,10.75,U496.8,496.80,4068.09,0.277,12,37,0.51,0.71,183,44.35,,1843,1823,1842,1817,2559,2523,33.7991024,-118.2383871,31.21,
MFLCal,93,0.36,19+14,1865.90,392,ML Int Cluster ,D10.51,33.85,10.51,U496.98,496.98,4067.91,0.277,35,50,1.45,0.7,180,44.35,,1708,1616,1774,1709,2464,2374,33.7991019,-118.2383873,31.21,
MFLCal,93,0.36,19+15,1866.06,393,ML Ext Cluster ,D10.35,34.01,10.35,U497.15,497.15,4067.74,0.277,14,29,1.37,1.31,96,44.35,,1806,1747,1811,1758,2516,2441,33.7991015,-118.2383874,31.21,
MFLCal,93,0.36,19+15,1866.03,394,ML Int ,D10.38,33.98,10.38,U497.2,497.20,4067.69,0.277,11,36,0.27,0.3,184,44.35,,1848,1842,1848,1840,2566,2555,33.7991013,-118.2383875,31.21,
MFLCal,93,0.36,19+15,1866.20,395,ML Int Cluster ,D10.21,34.15,10.21,U497.36,497.36,4067.53,0.277,15,40,1.49,1.18,176,44.35,,1796,1674,1828,1788,2539,2483,33.7991009,-118.2383876,31.21,
MFLCal,93,0.36,19+15,1866.32,396,ML Ext ,D10.09,34.26,10.09,U497.48,497.48,4067.41,0.277,12,32,0.35,0.94,126,44.35,,1847,1839,1846,1836,2564,2550,33.7991006,-118.2383878,31.21,
MFLCal,93,0.36,19+15,1866.57,397,ML Int Cluster ,D9.84,34.52,9.84,U497.63,497.63,4067.26,0.277,13,38,2.38,0.6,184,44.35,,1770,1576,1815,1741,2521,2418,33.7991002,-118.2383879,31.21,
MFLCal,93,0.36,19+15,1866.87,398,ML Int Cluster ,D9.54,34.82,9.54,U497.99,497.99,4066.89,0.277,12,27,0.9,0.57,181,44.35,,1831,1801,1834,1804,2548,2506,33.7990992,-118.2383883,31.21,
MFLCal,93,0.36,19+16,1866.99,399,ML Int ,D9.42,34.93,9.42,U498.16,498.16,4066.73,0.277,11,36,0.2,0.22,182,44.35,,1849,1846,1849,1845,2568,2562,33.7990988,-118.2383884,31.21,
MFLCal,93,0.36,19+16,1867.13,400,ML Int Cluster ,D9.28,35.07,9.28,U498.28,498.28,4066.60,0.277,26,51,0.82,0.37,181,44.35,,1810,1746,1815,1745,2521,2423,33.7990985,-118.2383885,31.20,
MFLCal,93,0.36,19+16,1867.33,401,ML Int ,D9.08,35.27,9.08,U498.49,498.49,4066.40,0.277,19,44,0.47,0.28,183,44.35,,1840,1820,1838,1811,2553,2515,33.7990979,-118.2383887,31.20,
MFLCal,93,0.36,19+16,1867.46,402,ML Int Cluster ,D8.95,35.40,8.95,U498.63,498.63,4066.26,0.277,27,52,2.66,0.65,181,44.35,,1651,1401,1786,1699,2481,2359,33.7990976,-118.2383889,31.20,
MFLCal,93,0.36,19+16,1867.78,403,ML Int ,D8.63,35.72,8.63,U498.94,498.94,4065.95,0.277,11,36,0.31,0.23,180,44.35,,1847,1840,1847,1837,2565,2551,33.7990967,-118.2383892,31.20,
MFLCal,93,0.36,19+17,1867.98,404,ML Int ,D8.43,35.93,8.43,U499.14,499.14,4065.75,0.277,17,42,0.35,0.18,188,44.35,,1845,1834,1844,1829,2561,2540,33.7990962,-118.2383894,31.20,
MFLCal,93,0.36,19+17,1868.37,405,ML Int Cluster ,D8.04,36.31,8.04,U499.43,499.43,4065.46,0.277,20,35,2.15,0.52,182,44.35,,1734,1626,1790,1699,2485,2360,33.7990955,-118.2383897,31.20,
MFLCal,93,0.36,19+17,1868.72,406,ML Int Cluster ,D7.69,36.66,7.69,U499.88,499.88,4065.01,0.277,11,36,1.6,0.39,184,44.35,,1808,1682,1831,1780,2543,2473,33.7990943,-118.2383901,31.19,
MFLCal,93,0.36,19+18,1869.13,407,ML Int ,D7.28,37.07,7.28,U500.3,500.30,4064.59,0.277,13,38,0.2,0.21,168,44.35,,1849,1846,1849,1844,2567,2561,33.7990932,-118.2383905,31.19,
MFLCal,93,0.36,19+18,1869.31,408,ML Int Cluster ,D7.11,37.25,7.11,U500.47,500.47,4064.42,0.277,13,33,1.25,0.51,182,44.35,,1814,1743,1835,1800,2548,2500,33.7990927,-118.2383907,31.19,
MFLCal,93,0.36,19+19,1870.08,409,ML Int ,D6.33,38.02,6.33,U501.24,501.24,4063.65,0.277,11,36,0.27,0.18,176,44.35,,1848,1842,1848,1840,2566,2555,33.7990907,-118.2383914,31.18,
MFLCal,93,0.36,19+19,1870.85,410,ML Int ,D5.56,38.80,5.56,U502.02,502.02,4062.87,0.277,11,36,0.35,0.39,170,44.35,,1847,1837,1846,1834,2564,2547,33.7990886,-118.2383922,31.18,
MFLCal,93,0.36,19+20,1871.18,411,ML Int Cluster ,D5.23,39.12,5.23,U502.3,502.30,4062.58,0.277,12,32,0.78,0.79,173,44.35,,1835,1802,1837,1803,2551,2505,33.7990879,-118.2383925,31.18,
MFLCal,93,0.36,19+20,1871.60,412,ML Int ,D4.81,39.55,4.81,U502.77,502.77,4062.12,0.277,13,33,0.35,0.42,172,44.35,,1846,1839,1846,1836,2563,2549,33.7990866,-118.2383929,31.17,
MFLCal,93,0.36,19+21,1872.19,413,ML Ext ,D4.22,40.13,4.22,U503.35,503.35,4061.54,0.277,11,26,0.59,0.75,340,44.35,,1842,1828,1840,1823,2556,2532,33.7990851,-118.2383935,31.17,
MFLCal,93,0.36,19+23,1874.71,414,ML Ext ,D1.7,42.65,1.70,U505.87,505.87,4059.02,0.277,15,35,0.31,0.39,120,44.35,,1846,1840,1846,1837,2564,2552,33.7990784,-118.2383959,31.14,
MFLCal,93,0.36,19+24,1875.14,415,ML Ext ,D1.27,43.09,1.27,U506.3,506.30,4058.59,0.277,12,32,0.39,0.51,109,44.35,,1846,1837,1845,1833,2562,2546,33.7990773,-118.2383963,31.14,
MFLCal,93,0.36,19+24,1875.22,416,ML Int ,D1.19,43.16,1.19,U506.38,506.38,4058.51,0.277,11,36,0.27,0.21,165,44.35,,1848,1842,1848,1840,2566,2555,33.7990771,-118.2383964,31.13,
MFLCal,93,0.36,19+25,1875.93,417,ML Int ,D0.48,43.88,0.48,U507.09,507.09,4057.79,0.277,35,60,0.51,0.35,136,44.35,,1825,1790,1818,1764,2525,2451,33.7990752,-118.2383971,31.12,
MFLCal,93,0.36,19+25,1876.02,418,ML Int ,D0.39,43.97,0.39,U507.19,507.19,4057.70,0.277,11,36,0.23,0.24,196,44.35,,1849,1844,1848,1842,2567,2559,33.7990749,-118.2383972,31.12,
MFLCal,94,0.36,19+25,1876.41,419,Weld,D43.21,44.35,43.21,U507.59,507.59,4057.30,0.277,,,,,,43.21,,,,,,,,33.7990739,-118.2383976,31.11,
MFLCal,94,0.36,19+25,1876.72,420,ML Int Cluster ,U0.31,0.31,42.90,U507.89,507.89,4057.00,0.277,16,41,2.3,5.41,134,43.21,,1753,1557,1783,1645,2476,2284,33.7990731,-118.2383979,31.11,
MFLCal,94,0.36,19+26,1877.11,421,ML Int ,U0.7,0.70,42.51,U508.28,508.28,4056.61,0.277,11,36,0.2,0.27,194,43.21,,1849,1846,1849,1845,2568,2562,33.7990721,-118.2383982,31.10,
MFLCal,94,0.36,19+26,1877.34,422,ML Int Cluster ,U0.93,0.93,42.28,U508.42,508.42,4056.47,0.277,20,45,1.29,0.89,190,43.21,,1789,1678,1824,1783,2533,2476,33.7990717,-118.2383984,31.10,
MFLCal,94,0.36,19+27,1878.66,423,ML Ext ,U2.25,2.25,40.96,U509.83,509.83,4055.06,0.277,19,39,0.39,0.43,172,43.21,,1843,1832,1841,1827,2558,2538,33.7990680,-118.2383997,31.07,
MFLCal,94,0.36,19+27,1878.78,424,ML Ext ,U2.37,2.37,40.84,U509.94,509.94,4054.95,0.277,12,27,0.55,0.79,293,43.21,,1842,1830,1841,1825,2556,2535,33.7990677,-118.2383998,31.07,
MFLCal,94,0.37,19+28,1879.53,425,ML Ext ,U3.12,3.12,40.09,U510.69,510.69,4054.20,0.277,16,36,0.39,0.52,253,43.21,,1844,1834,1843,1830,2560,2541,33.7990657,-118.2384005,31.05,
MFLCal,94,0.37,19+28,1879.82,426,ML Ext ,U3.41,3.41,39.80,U510.98,510.98,4053.91,0.277,12,32,0.35,0.54,80,43.21,,1847,1839,1846,1836,2564,2550,33.7990649,-118.2384008,31.05,
MFLCal,94,0.37,19+28,1879.84,427,ML Ext Cluster ,U3.43,3.43,39.79,U510.98,510.98,4053.91,0.277,11,26,0.94,1.63,288,43.21,,1831,1800,1829,1789,2540,2485,33.7990649,-118.2384008,31.05,
MFLCal,94,0.37,19+29,1880.29,428,ML Ext Cluster ,U3.88,3.88,39.34,U511.3,511.30,4053.59,0.277,27,47,3.21,4.58,248,43.21,,1620,1405,1728,1563,2400,2170,33.7990641,-118.2384011,31.04,
MFLCal,94,0.37,19+29,1880.32,429,ML Ext Cluster ,U3.91,3.91,39.30,U511.48,511.48,4053.41,0.277,12,27,0.86,2.54,358,43.21,,1832,1804,1829,1794,2540,2491,33.7990636,-118.2384013,31.04,
MFLCal,94,0.37,19+29,1880.77,430,ML Ext Cluster ,U4.36,4.36,38.85,U511.79,511.79,4053.10,0.277,26,41,2.15,3.07,253,43.21,,1693,1575,1759,1683,2443,2338,33.7990628,-118.2384016,31.03,
MFLCal,94,0.37,19+30,1880.93,431,ML Ext ,U4.52,4.52,38.69,U512.09,512.09,4052.80,0.277,11,31,0.23,0.62,32,43.21,,1849,1845,1848,1844,2567,2561,33.7990620,-118.2384019,31.03,
MFLCal,94,0.37,19+30,1881.57,432,ML Ext ,U5.16,5.16,38.05,U512.74,512.74,4052.15,0.277,13,33,0.35,0.64,298,43.21,,1846,1839,1846,1836,2563,2549,33.7990603,-118.2384025,31.01,
MFLCal,94,0.37,19+31,1882.71,433,ML Ext Cluster ,U6.3,6.30,36.91,U513.87,513.87,4051.02,0.277,17,32,0.47,1.43,288,43.21,,1841,1831,1839,1826,2555,2536,33.7990573,-118.2384036,30.99,
MFLCal,94,0.37,19+32,1883.23,434,ML Ext Cluster ,U6.82,6.82,36.39,U514.25,514.25,4050.64,0.277,31,51,3.24,2.89,271,43.21,,1579,1353,1762,1638,2448,2276,33.7990563,-118.2384039,30.99,
MFLCal,94,0.37,19+32,1883.59,435,ML Ext Cluster ,U7.18,7.18,36.03,U514.67,514.67,4050.22,0.277,12,32,1.21,1.51,292,43.21,,1819,1752,1830,1790,2542,2486,33.7990552,-118.2384043,30.98,
MFLCal,94,0.37,19+32,1883.54,436,ML Ext ,U7.13,7.13,36.08,U514.69,514.69,4050.20,0.277,13,28,0.51,0.85,226,43.21,,1843,1831,1841,1827,2557,2537,33.7990551,-118.2384044,30.98,
MFLCal,94,0.37,19+32,1883.57,437,ML Ext ,U7.17,7.17,36.05,U514.74,514.74,4050.15,0.277,12,32,0.35,0.67,348,43.21,,1847,1839,1846,1836,2564,2550,33.7990550,-118.2384044,30.98,
MFLCal,94,0.37,19+33,1883.88,438,ML Ext Cluster ,U7.47,7.47,35.74,U515.02,515.02,4049.86,0.277,21,41,0.86,3.49,275,43.21,,1816,1770,1812,1752,2517,2433,33.7990542,-118.2384047,30.97,
MFLCal,94,0.37,19+33,1884.38,439,ML Ext ,U7.97,7.97,35.25,U515.54,515.54,4049.35,0.277,12,32,0.35,1.09,342,43.21,,1847,1839,1846,1836,2564,2550,33.7990529,-118.2384052,30.96,
MFLCal,94,0.37,19+34,1885.70,440,ML Ext ,U9.29,9.29,33.92,U516.86,516.86,4048.03,0.277,11,26,0.55,0.89,350,43.21,,1843,1831,1841,1826,2558,2536,33.7990494,-118.2384064,30.94,
MFLCal,94,0.37,19+35,1886.44,441,ML Ext Cluster ,U10.03,10.03,33.18,U517.55,517.55,4047.34,0.277,18,33,1.99,2.52,289,43.21,,1755,1657,1787,1707,2483,2371,33.7990476,-118.2384071,30.92,
MFLCal,94,0.37,19+35,1886.78,442,ML Ext ,U10.37,10.37,32.84,U517.93,517.93,4046.96,0.277,11,26,0.55,0.88,296,43.21,,1843,1831,1841,1826,2558,2536,33.7990465,-118.2384075,30.92,
MFLCal,94,0.37,19+36,1887.00,443,ML Ext ,U10.59,10.59,32.62,U518.16,518.16,4046.73,0.277,10,25,0.51,0.82,258,43.21,,1844,1834,1843,1830,2560,2542,33.7990459,-118.2384077,30.91,
MFLCal,94,0.37,19+36,1887.20,444,ML Ext Cluster ,U10.79,10.79,32.42,U518.36,518.36,4046.53,0.277,30,45,0.51,1.57,278,43.21,,1830,1814,1825,1802,2534,2503,33.7990454,-118.2384079,30.91,
MFLCal,94,0.37,19+36,1887.49,445,ML Ext Cluster ,U11.09,11.09,32.13,U518.51,518.51,4046.38,0.277,24,44,2.58,3.76,259,43.21,,1680,1498,1720,1518,2389,2108,33.7990450,-118.2384080,30.90,
MFLCal,94,0.37,19+37,1888.03,446,ML Ext ,U11.62,11.62,31.59,U519.2,519.20,4045.69,0.277,11,26,0.43,1.62,324,43.21,,1845,1838,1845,1835,2562,2548,33.7990432,-118.2384087,30.89,
MFLCal,94,0.37,19+37,1888.51,447,ML Ext Cluster ,U12.1,12.10,31.11,U519.55,519.55,4045.34,0.277,19,34,2.19,2.06,337,43.21,,1738,1629,1778,1702,2469,2363,33.7990422,-118.2384090,30.89,
MFLCal,94,0.37,19+45,1895.95,448,ML Ext ,U19.54,19.54,23.67,U527.11,527.11,4037.78,0.277,16,31,0.43,0.6,292,43.21,,1843,1835,1842,1831,2558,2543,33.7990222,-118.2384162,30.74,
MFLCal,94,0.37,19+53,1904.41,449,ML Ext Cluster ,D15.21,28.00,15.21,U535.58,535.58,4029.31,0.277,14,34,0.51,1.45,170,43.21,,1842,1826,1840,1820,2556,2527,33.7989998,-118.2384243,30.58,
MFLCal,94,0.37,19+53,1904.79,450,ML Ext Cluster ,D14.83,28.38,14.83,U535.9,535.90,4028.99,0.277,13,28,1.21,2.12,326,43.21,,1816,1767,1809,1748,2513,2428,33.7989990,-118.2384246,30.58,
MFLCal,94,0.37,19+64,1914.76,451,ML Ext Cluster ,D4.86,38.35,4.86,U545.92,545.92,4018.97,0.277,13,28,0.98,2.86,338,43.21,,1826,1791,1821,1777,2529,2468,33.7989725,-118.2384342,30.43,
MFLCal,94,0.37,19+64,1915.18,452,ML Ext Cluster ,D4.44,38.77,4.44,U546.34,546.34,4018.55,0.277,12,32,1.68,3.92,306,43.21,,1801,1697,1799,1705,2498,2368,33.7989714,-118.2384346,30.43,
MFLCal,94,0.37,19+64,1915.65,453,ML Ext ,D3.97,39.24,3.97,U546.81,546.81,4018.08,0.277,10,25,0.7,1.68,80,43.21,,1840,1821,1838,1814,2552,2520,33.7989701,-118.2384351,30.42,
MFLCal,94,0.37,19+65,1916.06,454,ML Ext Cluster ,D3.56,39.65,3.56,U547.22,547.22,4017.67,0.277,15,30,0.78,1.78,357,43.21,,1831,1806,1829,1798,2540,2497,33.7989691,-118.2384355,30.41,
MFLCal,94,0.37,19+65,1916.45,455,ML Ext Cluster ,D3.17,40.04,3.17,U547.5,547.50,4017.39,0.277,13,28,1.95,4.61,309,43.21,,1785,1695,1791,1708,2488,2373,33.7989683,-118.2384357,30.41,
MFLCal,94,0.37,19+67,1917.82,456,ML Ext ,D1.8,41.41,1.80,U548.98,548.98,4015.91,0.277,13,33,0.31,0.8,319,43.21,,1847,1841,1846,1838,2564,2553,33.7989644,-118.2384371,30.39,
MFLCal,94,0.37,19+67,1918.08,457,ML Ext Cluster ,D1.54,41.67,1.54,U549.25,549.25,4015.64,0.277,13,28,0.78,3.51,148,43.21,,1834,1809,1830,1792,2542,2488,33.7989637,-118.2384374,30.39,
MFLCal,94,0.37,19+67,1918.39,458,ML Ext ,D1.23,41.98,1.23,U549.56,549.56,4015.33,0.277,12,32,0.35,1.33,173,43.21,,1847,1839,1846,1836,2564,2550,33.7989628,-118.2384377,30.38,
MFLCal,94,0.37,19+67,1918.66,459,ML Int ,D0.96,42.25,0.96,U549.81,549.81,4015.08,0.277,25,40,0.63,0.43,152,43.21,,1826,1806,1821,1793,2529,2490,33.7989622,-118.2384379,30.38,
MFLCal,94,0.37,19+68,1918.99,460,ML Int ,D0.63,42.58,0.63,U550.14,550.14,4014.75,0.277,16,41,0.43,0.27,202,43.21,,1843,1827,1842,1820,2558,2528,33.7989613,-118.2384383,30.38,
MFLCal,94,0.37,19+68,1919.03,461,ML Int ,D0.59,42.62,0.59,U550.19,550.19,4014.70,0.277,18,43,0.35,0.23,154,43.21,,1845,1833,1843,1828,2560,2539,33.7989612,-118.2384383,30.37,
MFLCal,94,0.37,19+68,1919.39,462,ML Int ,D0.23,42.98,0.23,U550.56,550.56,4014.33,0.277,13,38,0.23,0.28,182,43.21,,1848,1844,1848,1842,2567,2558,33.7989602,-118.2384387,30.37,
MFLCal,95,0.37,19+68,1919.62,463,Weld,U43.21,43.21,46.08,U550.8,550.80,4014.09,0.277,,,,,,46.08,,,,,,,,33.7989596,-118.2384389,30.37,
MFLCal,95,0.37,19+69,1919.78,464,ML Int Cluster ,U0.16,0.16,45.91,U550.94,550.94,4013.94,0.277,15,40,3.13,1.27,158,46.08,,1732,1491,1808,1712,2511,2377,33.7989592,-118.2384390,30.36,
MFLCal,95,0.37,19+69,1919.82,465,ML Int ,U0.2,0.20,45.88,U550.95,550.95,4013.94,0.277,16,31,0.66,0.43,212,46.08,,1834,1815,1831,1807,2543,2509,33.7989592,-118.2384390,30.36,
MFLCal,95,0.37,19+69,1920.08,466,ML Int ,U0.46,0.46,45.62,U551.24,551.24,4013.65,0.277,12,37,0.31,0.18,192,46.08,,1847,1839,1847,1836,2565,2550,33.7989584,-118.2384393,30.36,
MFLCal,95,0.37,19+69,1920.39,467,ML Int ,U0.77,0.77,45.31,U551.53,551.53,4013.36,0.277,18,43,0.59,0.31,198,46.08,,1836,1806,1833,1793,2546,2490,33.7989576,-118.2384396,30.36,
MFLCal,95,0.37,19+69,1920.39,468,ML Int ,U0.77,0.77,45.31,U551.56,551.56,4013.33,0.277,18,43,0.27,0.24,163,46.08,,1847,1840,1846,1836,2564,2551,33.7989576,-118.2384396,30.36,
MFLCal,95,0.37,19+69,1920.60,469,ML Int ,U0.98,0.98,45.10,U551.77,551.77,4013.12,0.277,11,36,0.39,0.24,189,46.08,,1846,1834,1845,1830,2563,2541,33.7989570,-118.2384398,30.35,
MFLCal,95,0.37,19+69,1920.60,470,ML Int ,U0.98,0.98,45.10,U551.77,551.77,4013.12,0.277,10,35,0.27,0.23,220,46.08,,1848,1842,1848,1840,2567,2556,33.7989570,-118.2384398,30.35,
MFLCal,95,0.37,19+72,1923.50,471,ML Int ,U3.88,3.88,42.20,U554.67,554.67,4010.22,0.277,20,45,0.2,0.3,167,46.08,,1848,1844,1848,1842,2566,2559,33.7989493,-118.2384426,30.32,
MFLCal,95,0.37,19+78,1929.56,472,ML Ext Cluster ,U9.94,9.94,36.13,U560.68,560.68,4004.21,0.277,15,35,1.6,7.77,125,46.08,,1791,1688,1801,1703,2501,2365,33.7989334,-118.2384483,30.25,
MFLCal,95,0.37,19+79,1929.70,473,ML Ext Cluster ,U10.07,10.07,36.00,U560.86,560.86,4004.03,0.277,11,31,0.63,2.1,200,46.08,,1841,1819,1839,1811,2554,2515,33.7989330,-118.2384485,30.25,
