Repository: kerbergr/datadump

File: MLCompare.UICore/bin/Debug/netcoreapp3.1/examples/new.csv (part 3 of 20)
ILI Tool,Pipe Joint Number,Approx. Milepost (miles),Approx. Map Station (ft),Odometer (ft),Feature Number,Feature Description,Distance to Nearest Weld (ft),Distance to Upstream Weld (ft),Distance to Downstream Weld (ft),Distance to Nearest AGM (ft),Distance to Upstream AGM (ft),Distance to Downstream AGM (ft),WT (in),Max Depth (%),Max Depth + Tolerance (%),Length (in),Width (in),Oreintation (Degrees),Pipe Length (ft),Long Seam Orient. (Degrees),0.85DL Safe MAOP Rating (psig),0.85DL Safe MAOP Rating + Tolerance (psig),Eff. Area B31G of API579 Safe MAOP Rating (psig),Eff. Area B31G of API579 Safe MAOP Rating + Tolerance (psig),Eff. Area B31G of API579 Burst Press. Rating (psig),Eff. Area B31G of API579 Burst Press. Rating + Tolerance (psig),Latitude NAD83,Longitude NAD83,Elevation Above Mean Sea Level NAVD88 (ft),Comments
MFLCal,95,0.37,19+79,1930.05,474,ML Ext Cluster ,U10.43,10.43,35.65,U561.16,561.16,4003.73,0.277,15,30,1.02,1.74,350,46.08,,1820,1781,1816,1767,2522,2455,33.7989322,-118.2384488,30.25,
MFLCal,95,0.37,19+79,1930.10,475,ML Ext Cluster ,U10.48,10.48,35.60,U561.26,561.26,4003.63,0.277,24,44,0.98,1.26,194,46.08,,1801,1740,1812,1762,2516,2447,33.7989319,-118.2384489,30.25,
MFLCal,95,0.37,19+79,1930.62,476,ML Ext ,U11,11.00,35.08,U561.78,561.78,4003.11,0.277,13,33,0.39,0.7,120,46.08,,1845,1836,1845,1832,2562,2545,33.7989305,-118.2384494,30.25,
MFLCal,95,0.38,19+80,1930.63,477,ML Ext Cluster ,U11.01,11.01,35.07,U561.79,561.79,4003.10,0.277,13,38,0.43,1.63,199,46.08,,1845,1829,1843,1824,2560,2533,33.7989305,-118.2384494,30.25,
MFLCal,95,0.38,19+80,1930.80,478,ML Int ,U11.18,11.18,34.90,U561.96,561.96,4002.93,0.277,13,38,0.47,0.25,178,46.08,,1844,1826,1842,1819,2559,2526,33.7989301,-118.2384495,30.25,
MFLCal,95,0.38,19+80,1931.01,479,ML Int Cluster ,U11.39,11.39,34.69,U562.16,562.16,4002.73,0.277,15,40,0.51,2.68,144,46.08,,1841,1820,1840,1821,2555,2529,33.7989295,-118.2384497,30.25,
MFLCal,95,0.38,19+84,1935.41,480,ML Int ,U15.79,15.79,30.29,U566.56,566.56,3998.33,0.277,14,29,0.7,0.42,184,46.08,,1835,1815,1832,1806,2545,2509,33.7989179,-118.2384540,30.25,
MFLCal,95,0.38,19+85,1935.67,481,ML Int Cluster ,U16.05,16.05,30.02,U566.84,566.84,3998.05,0.277,11,31,1.05,0.85,178,46.08,,1827,1774,1837,1804,2552,2506,33.7989171,-118.2384542,30.25,
MFLCal,95,0.38,19+85,1935.87,482,ML Int Cluster ,U16.25,16.25,29.83,U567.04,567.04,3997.85,0.277,12,32,1.95,0.85,181,46.08,,1791,1668,1818,1748,2526,2427,33.7989166,-118.2384544,30.25,
MFLCal,95,0.38,19+85,1936.42,483,ML Int Cluster ,U16.8,16.80,29.28,U567.49,567.49,3997.40,0.277,25,50,1.45,0.38,177,46.08,,1757,1616,1815,1740,2521,2417,33.7989154,-118.2384548,30.25,
MFLCal,95,0.38,19+86,1936.75,484,ML Ext Cluster ,U17.13,17.13,28.95,U567.84,567.84,3997.05,0.277,23,43,1.37,1.98,176,46.08,,1772,1676,1812,1766,2517,2452,33.7989145,-118.2384552,30.25,
MFLCal,95,0.38,19+87,1937.64,485,ML Int ,U18.02,18.02,28.06,U568.79,568.79,3996.10,0.277,31,46,0.63,0.95,172,46.08,,1819,1795,1811,1778,2515,2469,33.7989120,-118.2384561,30.25,
MFLCal,95,0.38,19+87,1938.14,486,ML Int ,U18.52,18.52,27.55,U569.3,569.30,3995.58,0.277,10,25,0.47,0.42,178,46.08,,1845,1836,1844,1833,2561,2546,33.7989106,-118.2384566,30.25,
MFLCal,95,0.38,19+88,1938.89,487,ML Int ,U19.27,19.27,26.81,U570.04,570.04,3994.85,0.277,11,36,0.43,0.27,182,46.08,,1845,1831,1845,1826,2562,2536,33.7989087,-118.2384573,30.25,
MFLCal,95,0.38,19+88,1939.08,488,ML Int ,U19.46,19.46,26.62,U570.25,570.25,3994.64,0.277,22,47,0.23,0.11,185,46.08,,1847,1841,1846,1838,2564,2553,33.7989081,-118.2384575,30.25,
MFLCal,95,0.38,19+91,1942.50,489,ML Int ,U22.88,22.88,23.19,U573.67,573.67,3991.22,0.277,11,31,0.27,0.55,174,46.08,,1848,1843,1848,1842,2566,2558,33.7988991,-118.2384608,30.25,
MFLCal,95,0.38,19+92,1943.57,490,ML Ext Cluster ,D22.13,23.95,22.13,U574.71,574.71,3990.18,0.277,13,33,0.55,1.51,176,46.08,,1841,1824,1840,1817,2555,2523,33.7988963,-118.2384618,30.25,
MFLCal,95,0.38,19+93,1944.56,491,ML Ext Cluster ,D21.13,24.94,21.13,U575.64,575.64,3989.25,0.277,12,27,1.56,2.23,174,46.08,,1805,1737,1820,1758,2528,2441,33.7988939,-118.2384626,30.25,
MFLCal,95,0.38,19+95,1946.30,492,ML Int ,D19.39,26.68,19.39,U577.46,577.46,3987.43,0.277,37,52,0.63,0.83,174,46.08,,1810,1783,1800,1759,2499,2443,33.7988891,-118.2384644,30.25,
MFLCal,95,0.38,19+96,1946.82,493,ML Int Cluster ,D18.87,27.20,18.87,U577.93,577.93,3986.96,0.277,12,37,0.98,1.07,274,46.08,,1828,1764,1836,1801,2550,2501,33.7988878,-118.2384648,30.25,
MFLCal,95,0.38,19+96,1947.01,494,ML Int ,D18.69,27.39,18.69,U578.17,578.17,3986.72,0.277,18,43,0.51,0.32,180,46.08,,1839,1816,1837,1806,2551,2508,33.7988872,-118.2384651,30.25,
MFLCal,95,0.38,19+96,1947.31,495,ML Int ,D18.38,27.69,18.38,U578.48,578.48,3986.41,0.277,22,37,0.43,0.52,175,46.08,,1840,1830,1838,1825,2552,2534,33.7988864,-118.2384654,30.25,
MFLCal,95,0.38,19+98,1949.14,496,ML Int ,D16.55,29.52,16.55,U580.31,580.31,3984.58,0.277,13,38,0.23,0.21,167,46.08,,1848,1844,1848,1842,2567,2558,33.7988815,-118.2384671,30.25,
MFLCal,95,0.38,19+98,1949.35,497,ML Int Cluster ,D16.35,29.73,16.35,U580.43,580.43,3984.46,0.277,13,38,1.37,0.6,168,46.08,,1809,1703,1832,1794,2545,2492,33.7988812,-118.2384672,30.25,
MFLCal,95,0.38,20+00,1950.71,498,ML Int ,D14.99,31.09,14.99,U581.87,581.87,3983.01,0.277,10,35,0.27,0.27,172,46.08,,1848,1842,1848,1840,2567,2556,33.7988774,-118.2384686,30.25,
MFLCal,95,0.38,20+01,1952.04,499,ML Ext ,D13.65,32.42,13.65,U583.21,583.21,3981.68,0.277,13,33,0.23,0.47,143,46.08,,1848,1845,1848,1843,2567,2560,33.7988739,-118.2384699,30.26,
MFLCal,95,0.38,20+01,1952.20,500,ML Ext ,D13.49,32.58,13.49,U583.37,583.37,3981.52,0.277,12,32,0.27,0.51,213,46.08,,1848,1843,1847,1841,2566,2558,33.7988734,-118.2384701,30.26,
MFLCal,95,0.38,20+01,1952.32,501,ML Ext ,D13.38,32.70,13.38,U583.48,583.48,3981.41,0.277,14,34,0.35,0.59,259,46.08,,1846,1838,1845,1835,2563,2548,33.7988731,-118.2384702,30.26,
MFLCal,95,0.38,20+02,1952.63,502,ML Int ,D13.07,33.01,13.07,U583.79,583.79,3981.10,0.277,10,30,0.31,0.52,172,46.08,,1848,1842,1847,1840,2566,2555,33.7988723,-118.2384705,30.26,
MFLCal,95,0.38,20+02,1952.98,503,ML Int ,D12.71,33.36,12.71,U584.15,584.15,3980.74,0.277,23,48,0.27,0.18,168,46.08,,1846,1838,1845,1834,2562,2547,33.7988714,-118.2384708,30.26,
MFLCal,95,0.38,20+03,1953.70,504,ML Int ,D12,34.08,12.00,U584.87,584.87,3980.02,0.277,10,30,0.27,0.57,176,46.08,,1848,1844,1848,1842,2567,2559,33.7988695,-118.2384715,30.26,
MFLCal,95,0.38,20+03,1954.08,505,ML Ext ,D11.62,34.46,11.62,U585.24,585.24,3979.65,0.277,10,25,0.43,0.8,254,46.08,,1846,1838,1845,1836,2563,2549,33.7988685,-118.2384719,30.26,
MFLCal,95,0.38,20+03,1954.07,506,ML Int ,D11.62,34.45,11.62,U585.24,585.24,3979.64,0.277,10,30,0.2,0.52,174,46.08,,1849,1847,1849,1846,2568,2564,33.7988685,-118.2384719,30.26,
MFLCal,95,0.38,20+03,1954.34,507,ML Int Cluster ,D11.36,34.72,11.36,U585.49,585.49,3979.40,0.277,16,31,1.53,0.75,173,46.08,,1790,1720,1823,1787,2531,2482,33.7988678,-118.2384721,30.26,
MFLCal,95,0.38,20+04,1955.18,508,ML Ext Cluster ,D10.52,35.56,10.52,U586.34,586.34,3978.55,0.277,10,35,0.31,1.41,79,46.08,,1848,1840,1847,1837,2566,2552,33.7988656,-118.2384730,30.26,
MFLCal,95,0.38,20+04,1955.39,509,ML Int ,D10.31,35.77,10.31,U586.55,586.55,3978.34,0.277,27,52,0.51,0.3,178,46.08,,1832,1804,1828,1787,2539,2482,33.7988650,-118.2384732,30.26,
MFLCal,95,0.38,20+05,1956.15,510,ML Int ,D9.55,36.53,9.55,U587.31,587.31,3977.58,0.277,11,36,0.27,0.21,176,46.08,,1848,1842,1848,1840,2566,2555,33.7988630,-118.2384739,30.26,
MFLCal,95,0.38,20+06,1956.59,511,ML Int ,D9.1,36.97,9.10,U587.75,587.75,3977.14,0.277,12,27,0.59,0.43,178,46.08,,1841,1827,1839,1821,2555,2530,33.7988619,-118.2384743,30.26,
MFLCal,95,0.38,20+06,1956.99,512,ML Ext Cluster ,D8.7,37.37,8.70,U588.08,588.08,3976.81,0.277,16,36,1.33,1.87,186,46.08,,1801,1719,1826,1778,2536,2469,33.7988610,-118.2384746,30.26,
MFLCal,95,0.38,20+06,1957.45,513,ML Int Cluster ,D8.24,37.83,8.24,U588.59,588.59,3976.30,0.277,18,33,0.74,1.08,176,46.08,,1828,1804,1826,1779,2536,2470,33.7988596,-118.2384751,30.26,
MFLCal,95,0.38,20+07,1957.88,514,ML Int Cluster ,D7.82,38.26,7.82,U589.03,589.03,3975.86,0.277,19,44,0.47,2.66,183,46.08,,1840,1820,1839,1815,2554,2521,33.7988585,-118.2384756,30.26,
MFLCal,95,0.38,20+07,1958.01,515,ML Int ,D7.69,38.39,7.69,U589.18,589.18,3975.71,0.277,11,31,0.2,0.4,172,46.08,,1849,1847,1849,1846,2568,2564,33.7988581,-118.2384757,30.26,
MFLCal,95,0.38,20+07,1958.13,516,ML Int ,D7.56,38.51,7.56,U589.3,589.30,3975.59,0.277,17,42,0.31,0.3,180,46.08,,1846,1837,1845,1833,2563,2546,33.7988578,-118.2384758,30.26,
MFLCal,95,0.38,20+07,1958.39,517,ML Int Cluster ,D7.31,38.77,7.31,U589.56,589.56,3975.33,0.277,17,42,1.45,0.74,178,46.08,,1791,1669,1821,1758,2529,2442,33.7988571,-118.2384761,30.26,
MFLCal,95,0.38,20+08,1958.75,518,ML Int Cluster ,D6.95,39.13,6.95,U589.91,589.91,3974.98,0.277,11,36,1.6,0.99,178,46.08,,1808,1682,1825,1760,2535,2444,33.7988561,-118.2384764,30.26,
MFLCal,95,0.38,20+08,1959.32,519,ML Int ,D6.38,39.70,6.38,U590.49,590.49,3974.40,0.277,11,36,0.31,0.21,202,46.08,,1847,1840,1847,1837,2565,2551,33.7988546,-118.2384770,30.27,
MFLCal,95,0.38,20+09,1959.63,520,ML Int ,D6.06,40.01,6.06,U590.79,590.79,3974.09,0.277,12,37,0.39,0.35,184,46.08,,1846,1833,1845,1829,2562,2540,33.7988538,-118.2384773,30.27,
MFLCal,95,0.38,20+09,1959.86,521,ML Int ,D5.84,40.24,5.84,U591.02,591.02,3973.87,0.277,17,42,0.59,0.3,182,46.08,,1837,1807,1834,1795,2547,2493,33.7988532,-118.2384775,30.27,
MFLCal,95,0.38,20+10,1960.56,522,ML Int ,D5.14,40.94,5.14,U591.72,591.72,3973.17,0.277,13,38,0.27,0.18,188,46.08,,1848,1841,1847,1839,2566,2554,33.7988514,-118.2384782,30.27,
MFLCal,95,0.38,20+10,1961.23,523,ML Int Cluster ,D4.46,41.61,4.46,U592.29,592.29,3972.60,0.277,12,37,1.91,0.33,180,46.08,,1792,1636,1816,1735,2522,2410,33.7988498,-118.2384787,30.27,
MFLCal,95,0.38,20+10,1961.37,524,ML Int ,D4.32,41.75,4.32,U592.54,592.54,3972.35,0.277,11,31,0.23,0.51,186,46.08,,1849,1845,1848,1844,2567,2561,33.7988492,-118.2384790,30.27,
MFLCal,95,0.38,20+11,1962.36,525,ML Int ,D3.34,42.74,3.34,U593.52,593.52,3971.36,0.277,13,38,0.35,0.27,190,46.08,,1846,1836,1845,1832,2563,2545,33.7988466,-118.2384799,30.27,
MFLCal,95,0.38,20+13,1963.64,526,ML Int ,D2.06,44.02,2.06,U594.8,594.80,3970.09,0.277,17,32,0.55,0.46,172,46.08,,1838,1825,1836,1818,2550,2525,33.7988432,-118.2384811,30.27,
MFLCal,95,0.38,20+13,1964.04,527,ML Int ,D1.66,44.42,1.66,U595.19,595.19,3969.70,0.277,28,43,0.47,0.54,179,46.08,,1834,1821,1830,1812,2542,2517,33.7988422,-118.2384815,30.27,
MFLCal,95,0.38,20+14,1964.76,528,ML Ext Cluster ,D0.93,45.14,0.93,U595.91,595.91,3968.98,0.277,14,39,0.47,1.33,296,46.08,,1843,1825,1842,1820,2558,2528,33.7988403,-118.2384822,30.27,
MFLCal,95,0.38,20+14,1964.74,529,ML Int ,D0.95,45.12,0.95,U595.92,595.92,3968.97,0.277,16,41,0.23,0.33,128,46.08,,1848,1843,1847,1841,2566,2557,33.7988403,-118.2384822,30.27,
MFLCal,95,0.38,20+14,1964.98,530,ML Int ,D0.71,45.36,0.71,U596.15,596.15,3968.74,0.277,20,45,0.23,0.11,147,46.08,,1847,1842,1847,1839,2565,2554,33.7988396,-118.2384824,30.27,
MFLCal,96,0.38,20+15,1965.70,531,Weld,D43.84,46.08,43.84,U596.88,596.88,3968.01,0.277,,,,,,43.84,,,,,,,,33.7988377,-118.2384831,30.27,
MFLCal,96,0.38,20+21,1972.29,532,ML Ext ,U6.59,6.59,37.24,U603.45,603.45,3961.44,0.277,21,41,0.39,0.59,126,43.84,,1842,1831,1840,1825,2556,2535,33.7988204,-118.2384895,30.25,
MFLCal,96,0.38,20+22,1973.01,533,ML Ext Cluster ,U7.32,7.32,36.52,U603.9,603.90,3960.99,0.277,22,37,3.83,3.37,220,43.84,,1646,1483,1740,1614,2417,2242,33.7988192,-118.2384900,30.25,
MFLCal,96,0.38,20+22,1972.96,534,ML Ext ,U7.26,7.26,36.58,U604.11,604.11,3960.78,0.277,12,27,0.51,0.44,100,43.84,,1843,1832,1842,1828,2558,2539,33.7988186,-118.2384902,30.25,
MFLCal,96,0.38,20+22,1973.35,535,ML Ext Cluster ,U7.65,7.65,36.19,U604.49,604.49,3960.40,0.277,27,42,6.34,4.11,231,43.84,,1533,1336,1714,1546,2381,2147,33.7988176,-118.2384905,30.24,
MFLCal,96,0.38,20+23,1974.14,536,ML Ext Cluster ,U8.44,8.44,35.40,U605.31,605.31,3959.58,0.277,12,37,0.51,1.33,186,43.84,,1843,1823,1842,1816,2558,2522,33.7988154,-118.2384913,30.23,
MFLCal,96,0.39,20+37,1988.09,537,ML Ext ,D21.45,22.39,21.45,U619.25,619.25,3945.64,0.277,12,27,0.59,0.97,275,43.84,,1841,1827,1839,1821,2555,2530,33.7987786,-118.2385049,30.05,
MFLCal,97,0.39,20+59,2009.53,538,Weld,U43.84,43.84,44.20,U640.71,640.71,3924.17,0.277,,,,,,44.20,,,,,,,,33.7987220,-118.2385262,29.74,
MFLCal,97,0.39,20+59,2009.56,539,Weld Indication,U0.02,0.02,44.18,U640.74,640.74,3924.15,0.277,,,0.27,5.11,32,44.20,,,,,,,,33.7987220,-118.2385263,29.74,
MFLCal,97,0.39,20+59,2009.85,540,ML Int Cluster ,U0.32,0.32,43.88,U640.97,640.97,3923.92,0.277,15,40,0.86,0.44,188,44.20,,1827,1773,1837,1809,2551,2512,33.7987214,-118.2385265,29.74,
MFLCal,97,0.39,20+59,2009.87,541,ML Int Cluster ,U0.34,0.34,43.86,U641.04,641.04,3923.85,0.277,10,25,2.07,2.27,116,44.20,,1798,1706,1817,1755,2524,2437,33.7987212,-118.2385266,29.74,
MFLCal,97,0.39,20+59,2010.17,542,ML Int Cluster ,U0.64,0.64,43.56,U641.32,641.32,3923.57,0.277,28,53,0.55,2.09,115,44.20,,1829,1795,1826,1781,2536,2474,33.7987204,-118.2385269,29.74,
MFLCal,97,0.39,20+60,2010.82,543,ML Ext Cluster ,U1.28,1.28,42.92,U641.78,641.78,3923.11,0.277,29,44,3.56,4.81,138,44.20,,1584,1415,1705,1572,2367,2184,33.7987192,-118.2385273,29.73,
MFLCal,97,0.39,20+60,2011.05,544,ML Ext Cluster ,U1.51,1.51,42.69,U642.18,642.18,3922.71,0.277,13,28,0.9,2.84,146,44.20,,1829,1798,1825,1786,2535,2481,33.7987182,-118.2385277,29.73,
MFLCal,97,0.39,20+61,2011.35,545,ML Ext Cluster ,U1.82,1.82,42.38,U642.49,642.49,3922.40,0.277,10,25,1.29,1.54,182,44.20,,1822,1771,1825,1774,2535,2464,33.7987174,-118.2385280,29.73,
MFLCal,97,0.39,20+61,2011.50,546,ML Ext Cluster ,U1.96,1.96,42.24,U642.64,642.64,3922.25,0.277,17,32,1.49,1.74,80,44.20,,1788,1719,1794,1715,2491,2382,33.7987170,-118.2385282,29.72,
MFLCal,97,0.39,20+69,2019.37,547,ML Ext Cluster ,U9.83,9.83,34.37,U650.51,650.51,3914.38,0.277,18,33,0.63,1.28,203,44.20,,1834,1816,1831,1807,2543,2510,33.7986962,-118.2385361,29.64,
MFLCal,97,0.39,20+71,2021.28,548,ML Ext ,U11.75,11.75,32.45,U652.44,652.44,3912.44,0.277,12,27,0.7,1.14,193,44.20,,1838,1818,1835,1810,2549,2514,33.7986911,-118.2385380,29.63,
MFLCal,97,0.39,20+71,2021.38,549,ML Ext Cluster ,U11.85,11.85,32.35,U652.53,652.53,3912.36,0.277,13,28,0.55,1.73,74,44.20,,1841,1829,1840,1824,2555,2533,33.7986909,-118.2385381,29.62,
MFLCal,97,0.39,20+71,2021.59,550,ML Int ,U12.06,12.06,32.14,U652.74,652.74,3912.14,0.277,12,27,0.51,0.61,356,44.20,,1843,1832,1842,1828,2558,2539,33.7986904,-118.2385383,29.62,
MFLCal,97,0.39,20+71,2021.95,551,ML Ext Cluster ,U12.42,12.42,31.78,U653,653.00,3911.89,0.277,25,40,1.88,3.88,74,44.20,,1721,1618,1747,1651,2427,2293,33.7986897,-118.2385386,29.62,
MFLCal,97,0.39,20+71,2022.04,552,ML Ext ,U12.51,12.51,31.69,U653.19,653.19,3911.70,0.277,13,28,0.7,0.71,178,44.20,,1836,1816,1834,1808,2547,2511,33.7986892,-118.2385388,29.62,
MFLCal,97,0.39,20+71,2022.18,553,ML Int ,U12.65,12.65,31.55,U653.33,653.33,3911.56,0.277,10,25,0.63,0.51,339,44.20,,1842,1826,1840,1821,2556,2529,33.7986888,-118.2385389,29.62,
MFLCal,97,0.39,20+72,2022.50,554,ML Ext ,U12.97,12.97,31.23,U653.66,653.66,3911.23,0.277,17,32,0.55,0.51,181,44.20,,1838,1825,1836,1818,2550,2525,33.7986880,-118.2385392,29.62,
MFLCal,97,0.39,20+72,2022.93,555,ML Int ,U13.4,13.40,30.80,U654.1,654.10,3910.79,0.277,24,49,0.51,0.28,324,44.20,,1835,1808,1831,1794,2543,2492,33.7986868,-118.2385397,29.62,
MFLCal,97,0.39,20+72,2023.10,556,ML Int ,U13.57,13.57,30.63,U654.25,654.25,3910.64,0.277,12,27,0.7,0.78,336,44.20,,1838,1818,1835,1810,2549,2514,33.7986864,-118.2385398,29.62,
MFLCal,97,0.39,20+73,2023.26,557,ML Ext Cluster ,U13.72,13.72,30.48,U654.41,654.41,3910.48,0.277,15,30,0.98,3.04,162,44.20,,1822,1785,1816,1770,2522,2458,33.7986860,-118.2385400,29.62,
MFLCal,97,0.39,20+73,2023.70,558,ML Int ,U14.17,14.17,30.03,U654.87,654.87,3910.02,0.277,15,40,0.23,0.28,0,44.20,,1848,1843,1848,1841,2566,2557,33.7986848,-118.2385405,29.63,
MFLCal,97,0.39,20+73,2023.90,559,ML Int ,U14.37,14.37,29.83,U655.07,655.07,3909.82,0.277,13,38,0.23,0.28,134,44.20,,1848,1844,1848,1842,2567,2558,33.7986842,-118.2385407,29.63,
MFLCal,97,0.39,20+76,2026.49,560,ML Int ,U16.95,16.95,27.24,U657.66,657.66,3907.23,0.277,13,33,0.23,0.4,180,44.20,,1848,1845,1848,1843,2567,2560,33.7986774,-118.2385433,29.65,
MFLCal,97,0.39,20+76,2026.67,561,ML Ext ,U17.14,17.14,27.06,U657.83,657.83,3907.06,0.277,14,29,0.47,0.59,320,44.20,,1843,1833,1842,1829,2558,2541,33.7986770,-118.2385434,29.65,
MFLCal,97,0.39,20+76,2026.85,562,ML Int ,U17.32,17.32,26.88,U658.02,658.02,3906.87,0.277,10,30,0.31,0.77,0,44.20,,1848,1842,1847,1840,2566,2555,33.7986765,-118.2385436,29.65,
MFLCal,97,0.39,20+77,2027.35,563,ML Ext Cluster ,U17.81,17.81,26.39,U658.51,658.51,3906.38,0.277,15,30,0.94,2.08,284,44.20,,1824,1790,1818,1775,2525,2465,33.7986752,-118.2385441,29.65,
MFLCal,97,0.39,20+77,2028.14,564,ML Ext Cluster ,U18.61,18.61,25.59,U659.29,659.29,3905.60,0.277,15,30,0.63,1.63,102,44.20,,1837,1820,1834,1813,2548,2518,33.7986731,-118.2385449,29.66,
MFLCal,97,0.39,20+78,2028.69,565,ML Int ,U19.16,19.16,25.04,U659.87,659.87,3905.02,0.277,11,31,0.23,0.41,334,44.20,,1849,1845,1848,1844,2567,2561,33.7986716,-118.2385455,29.66,
MFLCal,97,0.39,20+80,2031.30,566,ML Ext Cluster ,U21.76,21.76,22.44,U662.14,662.14,3902.75,0.277,27,42,4.34,5.36,98,44.20,,1576,1398,1616,1421,2244,1973,33.7986656,-118.2385478,29.68,
MFLCal,97,0.39,20+81,2031.16,567,ML Ext Cluster ,U21.63,21.63,22.57,U662.3,662.30,3902.59,0.277,16,31,1.17,1.71,344,44.20,,1809,1760,1801,1739,2502,2415,33.7986652,-118.2385479,29.68,
MFLCal,97,0.39,20+81,2031.83,568,ML Ext ,D21.9,22.30,21.90,U662.99,662.99,3901.90,0.277,12,27,0.78,0.89,172,44.20,,1835,1811,1832,1802,2544,2503,33.7986634,-118.2385486,29.69,
MFLCal,97,0.39,20+82,2032.30,569,ML Ext ,D21.43,22.77,21.43,U663.44,663.44,3901.44,0.277,18,33,0.86,0.88,140,44.20,,1822,1791,1816,1776,2522,2466,33.7986622,-118.2385491,29.69,
MFLCal,97,0.39,20+82,2032.66,570,ML Ext Cluster ,D21.07,23.12,21.07,U663.76,663.76,3901.13,0.277,24,39,1.25,3.79,150,44.20,,1778,1716,1786,1717,2480,2385,33.7986613,-118.2385494,29.69,
MFLCal,97,0.39,20+82,2032.81,571,ML Int ,D20.92,23.28,20.92,U663.98,663.98,3900.91,0.277,13,33,0.23,0.51,164,44.20,,1848,1845,1848,1843,2567,2560,33.7986608,-118.2385496,29.69,
MFLCal,97,0.39,20+82,2032.98,572,ML Ext Cluster ,D20.75,23.45,20.75,U664.13,664.13,3900.76,0.277,23,38,0.66,1.88,193,44.20,,1826,1804,1825,1798,2535,2497,33.7986604,-118.2385498,29.70,
MFLCal,97,0.39,20+83,2033.53,573,ML Int ,D20.2,24.00,20.20,U664.69,664.69,3900.20,0.277,16,31,0.55,0.51,98,44.20,,1839,1826,1837,1820,2551,2527,33.7986589,-118.2385503,29.70,
MFLCal,97,0.40,20+86,2036.21,574,ML Int ,D17.53,26.67,17.53,U667.37,667.37,3897.52,0.277,24,49,0.35,0.33,182,44.20,,1842,1829,1841,1822,2556,2531,33.7986518,-118.2385530,29.72,
MFLCal,97,0.40,20+87,2037.45,575,ML Int ,D16.29,27.91,16.29,U668.61,668.61,3896.28,0.277,10,30,0.23,0.41,180,44.20,,1849,1845,1848,1844,2567,2561,33.7986486,-118.2385543,29.73,
MFLCal,97,0.40,20+87,2037.66,576,ML Int ,D16.08,28.12,16.08,U668.83,668.83,3896.06,0.277,17,42,0.2,0.35,180,44.20,,1848,1845,1848,1843,2567,2560,33.7986480,-118.2385545,29.73,
MFLCal,97,0.40,20+87,2037.86,577,ML Int ,D15.88,28.32,15.88,U669.03,669.03,3895.86,0.277,10,35,0.27,0.39,180,44.20,,1848,1842,1848,1840,2567,2556,33.7986475,-118.2385547,29.73,
MFLCal,97,0.40,20+88,2038.46,578,ML Int ,D15.27,28.93,15.27,U669.63,669.63,3895.26,0.277,38,63,0.43,0.37,180,44.20,,1829,1801,1824,1779,2533,2471,33.7986459,-118.2385553,29.74,
MFLCal,97,0.40,20+88,2038.96,579,ML Int ,D14.77,29.43,14.77,U670.13,670.13,3894.76,0.277,22,47,0.43,0.3,179,44.20,,1840,1822,1838,1812,2552,2517,33.7986446,-118.2385558,29.74,
MFLCal,97,0.40,20+90,2040.82,580,ML Int ,D12.91,31.29,12.91,U671.99,671.99,3892.90,0.277,19,44,0.23,0.33,327,44.20,,1847,1842,1847,1840,2565,2555,33.7986397,-118.2385577,29.75,
MFLCal,97,0.40,20+95,2045.14,581,ML Int ,D8.59,35.61,8.59,U676.3,676.30,3888.59,0.277,21,46,0.43,0.28,168,44.20,,1841,1822,1838,1814,2553,2519,33.7986283,-118.2385620,29.78,
MFLCal,97,0.40,20+99,2049.78,582,ML Int ,D3.96,40.24,3.96,U680.94,680.94,3883.95,0.277,17,32,0.47,0.48,164,44.20,,1841,1831,1839,1826,2555,2536,33.7986161,-118.2385667,29.82,
MFLCal,97,0.40,21+01,2051.49,583,ML Int ,D2.24,41.96,2.24,U682.66,682.66,3882.23,0.277,27,52,0.47,0.29,200,44.20,,1835,1810,1831,1796,2543,2495,33.7986116,-118.2385684,29.83,
MFLCal,97,0.40,21+02,2052.28,584,ML Int ,D1.45,42.75,1.45,U683.44,683.44,3881.45,0.277,21,36,0.43,0.4,268,44.20,,1841,1831,1838,1826,2553,2536,33.7986095,-118.2385692,29.84,
MFLCal,97,0.40,21+02,2052.47,585,ML Int ,D1.27,42.93,1.27,U683.63,683.63,3881.26,0.277,35,55,0.39,0.52,203,44.20,,1835,1819,1831,1807,2543,2509,33.7986091,-118.2385694,29.84,
MFLCal,97,0.40,21+03,2053.36,586,ML Int ,D0.37,43.83,0.37,U684.53,684.53,3880.36,0.277,12,32,0.27,0.4,125,44.20,,1848,1843,1847,1841,2566,2558,33.7986067,-118.2385703,29.84,
MFLCal,98,0.40,21+03,2053.73,587,Weld,D41.72,44.20,41.72,U684.91,684.91,3879.98,0.277,,,,,,41.72,,,,,,,,33.7986057,-118.2385707,29.85,
MFLCal,98,0.40,21+03,2053.95,588,ML Int ,U0.22,0.22,41.51,U685.1,685.10,3879.79,0.277,11,36,0.59,0.39,204,41.72,,1842,1816,1840,1807,2556,2510,33.7986052,-118.2385708,29.85,
MFLCal,98,0.40,21+04,2054.47,589,ML Int ,U0.73,0.73,40.99,U685.63,685.63,3879.26,0.277,11,31,0.27,0.51,246,41.72,,1848,1843,1848,1842,2566,2558,33.7986038,-118.2385714,29.85,
MFLCal,98,0.40,21+04,2054.49,590,ML Int Cluster ,U0.76,0.76,40.96,U685.65,685.65,3879.24,0.277,17,32,1.29,2.59,184,41.72,,1800,1742,1818,1778,2525,2470,33.7986037,-118.2385714,29.85,
MFLCal,98,0.40,21+04,2054.75,591,ML Int ,U1.02,1.02,40.71,U685.92,685.92,3878.97,0.277,15,40,0.2,0.26,206,41.72,,1849,1845,1848,1844,2567,2561,33.7986030,-118.2385717,29.85,
MFLCal,98,0.40,21+05,2055.35,592,ML Ext Cluster ,U1.62,1.62,40.10,U686.5,686.50,3878.39,0.277,14,29,0.66,2.74,120,41.72,,1837,1818,1835,1807,2549,2509,33.7986015,-118.2385722,29.86,
MFLCal,98,0.40,21+05,2055.58,593,ML Ext ,U1.84,1.84,39.88,U686.72,686.72,3878.17,0.277,16,31,0.55,0.6,145,41.72,,1839,1826,1837,1820,2551,2527,33.7986009,-118.2385724,29.86,
MFLCal,98,0.40,21+06,2056.23,594,ML Ext Cluster ,U2.5,2.50,39.23,U687.35,687.35,3877.54,0.277,14,29,1.21,0.92,178,41.72,,1813,1763,1812,1750,2516,2431,33.7985993,-118.2385730,29.86,
MFLCal,98,0.40,21+10,2060.64,595,ML Int ,U6.91,6.91,34.82,U691.81,691.81,3873.08,0.277,13,33,0.23,0.45,178,41.72,,1848,1845,1848,1843,2567,2560,33.7985875,-118.2385774,29.89,
MFLCal,98,0.40,21+11,2061.05,596,ML Ext ,U7.32,7.32,34.41,U692.2,692.20,3872.69,0.277,14,29,0.55,0.56,293,41.72,,1841,1828,1839,1822,2554,2531,33.7985864,-118.2385778,29.89,
MFLCal,98,0.40,21+12,2062.87,597,ML Ext Cluster ,U9.13,9.13,32.59,U693.6,693.60,3871.29,0.277,30,45,9.73,7.05,152,41.72,,1460,1248,1686,1493,2341,2074,33.7985827,-118.2385791,29.90,
MFLCal,98,0.40,21+13,2063.21,598,ML Ext ,U9.48,9.48,32.25,U694.38,694.38,3870.51,0.277,10,30,0.31,0.88,101,41.72,,1848,1842,1847,1840,2566,2555,33.7985807,-118.2385799,29.90,
MFLCal,98,0.40,21+13,2063.34,599,ML Ext Cluster ,U9.6,9.60,32.12,U694.5,694.50,3870.39,0.277,15,30,0.55,3.15,115,41.72,,1840,1827,1838,1821,2553,2529,33.7985803,-118.2385800,29.90,
MFLCal,98,0.40,21+13,2063.61,600,ML Int ,U9.88,9.88,31.85,U694.78,694.78,3870.11,0.277,19,44,0.27,0.28,114,41.72,,1846,1839,1846,1836,2563,2550,33.7985796,-118.2385803,29.90,
MFLCal,98,0.40,21+17,2067.10,601,ML Ext Cluster ,U13.37,13.37,28.35,U698.17,698.17,3866.72,0.277,22,37,1.68,2.27,121,41.72,,1753,1665,1754,1628,2436,2261,33.7985707,-118.2385835,29.92,
MFLCal,98,0.40,21+25,2075.20,602,ML Ext ,D20.25,21.47,20.25,U706.36,706.36,3858.53,0.277,12,32,0.39,0.7,116,41.72,,1846,1837,1845,1833,2562,2546,33.7985490,-118.2385915,29.97,
MFLCal,98,0.40,21+26,2079.25,603,ML Ext Cluster ,D16.2,25.52,16.20,U707.8,707.80,3857.09,0.277,38,53,36.04,13.84,168,41.72,,1272,1039,1564,1326,2172,1841,33.7985452,-118.2385929,29.97,
MFLCal,98,0.40,21+33,2083.11,604,ML Ext ,D12.35,29.38,12.35,U714.26,714.26,3850.63,0.277,26,41,0.59,1.58,130,41.72,,1828,1809,1823,1797,2532,2496,33.7985281,-118.2385990,29.95,
MFLCal,98,0.40,21+33,2083.34,605,ML Ext ,D12.11,29.61,12.11,U714.5,714.50,3850.39,0.277,23,38,0.51,0.57,145,41.72,,1835,1822,1832,1814,2545,2519,33.7985275,-118.2385992,29.95,
MFLCal,98,0.40,21+33,2083.47,606,ML Ext Cluster ,D11.98,29.74,11.98,U714.63,714.63,3850.26,0.277,24,39,2.07,5.46,94,41.72,,1713,1601,1701,1564,2362,2172,33.7985271,-118.2385994,29.95,
MFLCal,98,0.40,21+33,2083.79,607,ML Ext ,D11.67,30.06,11.67,U714.97,714.97,3849.92,0.277,10,30,0.35,0.68,166,41.72,,1847,1840,1847,1837,2565,2552,33.7985262,-118.2385997,29.95,
MFLCal,98,0.40,21+34,2083.91,608,ML Ext Cluster ,D11.55,30.17,11.55,U715.06,715.06,3849.83,0.277,21,36,3.4,4.96,98,41.72,,1670,1517,1730,1600,2403,2222,33.7985260,-118.2385998,29.95,
MFLCal,98,0.40,21+35,2085.34,609,ML Ext Cluster ,D10.12,31.61,10.12,U716.31,716.31,3848.58,0.277,22,37,2.78,4.14,216,41.72,,1686,1550,1749,1636,2429,2272,33.7985227,-118.2386010,29.95,
MFLCal,98,0.40,21+35,2085.59,610,ML Ext ,D9.87,31.85,9.87,U716.74,716.74,3848.15,0.277,19,34,0.51,0.51,299,41.72,,1838,1826,1836,1820,2550,2527,33.7985215,-118.2386014,29.95,
MFLCal,98,0.40,21+35,2085.89,611,ML Ext Cluster ,D9.56,32.16,9.56,U716.96,716.96,3847.93,0.277,23,38,4.03,5.52,221,41.72,,1629,1461,1701,1515,2362,2105,33.7985210,-118.2386016,29.94,
MFLCal,98,0.40,21+36,2085.94,612,ML Ext ,D9.52,32.21,9.52,U717.1,717.10,3847.79,0.277,12,27,0.9,0.76,358,41.72,,1831,1801,1827,1789,2538,2485,33.7985206,-118.2386017,29.94,
MFLCal,98,0.40,21+36,2086.13,613,ML Ext Cluster ,D9.32,32.40,9.32,U717.24,717.24,3847.65,0.277,25,50,4.38,2.9,282,41.72,,1597,1291,1719,1582,2388,2198,33.7985202,-118.2386019,29.94,
MFLCal,98,0.40,21+36,2086.25,614,ML Ext Cluster ,D9.2,32.52,9.20,U717.4,717.40,3847.49,0.277,20,40,0.78,1.92,206,41.72,,1823,1784,1821,1771,2529,2460,33.7985198,-118.2386020,29.94,
MFLCal,98,0.40,21+36,2087.14,615,ML Ext Cluster ,D8.31,33.41,8.31,U717.58,717.58,3847.30,0.277,23,38,10.94,9.23,190,41.72,,1550,1341,1662,1470,2308,2042,33.7985193,-118.2386022,29.94,
MFLCal,98,0.40,21+36,2086.85,616,ML Ext Cluster ,D8.61,33.11,8.61,U717.98,717.98,3846.91,0.277,13,28,2.5,3.14,184,41.72,,1766,1653,1778,1664,2470,2311,33.7985183,-118.2386026,29.94,
MFLCal,98,0.40,21+37,2087.34,617,ML Ext ,D8.12,33.60,8.12,U718.47,718.47,3846.42,0.277,15,30,0.66,0.52,304,41.72,,1836,1817,1833,1809,2545,2512,33.7985170,-118.2386030,29.94,
MFLCal,98,0.40,21+37,2087.73,618,ML Ext Cluster ,D7.73,34.00,7.73,U718.69,718.69,3846.20,0.277,19,34,3.01,8.5,158,41.72,,1702,1563,1730,1583,2402,2198,33.7985164,-118.2386032,29.94,
MFLCal,98,0.40,21+37,2087.56,619,ML Ext ,D7.9,33.82,7.90,U718.7,718.70,3846.18,0.277,13,28,0.51,0.91,178,41.72,,1842,1831,1841,1827,2557,2537,33.7985163,-118.2386032,29.94,
MFLCal,98,0.40,21+38,2088.01,620,ML Ext Cluster ,D7.44,34.28,7.44,U719.04,719.04,3845.85,0.277,33,48,2.85,6.47,185,41.72,,1583,1425,1679,1539,2332,2138,33.7985155,-118.2386036,29.94,
MFLCal,98,0.40,21+38,2088.49,621,ML Ext ,D6.97,34.76,6.97,U719.64,719.64,3845.25,0.277,11,26,0.74,2.11,232,41.72,,1838,1816,1835,1808,2549,2512,33.7985139,-118.2386041,29.94,
MFLCal,98,0.40,21+38,2088.67,622,ML Ext Cluster ,D6.79,34.94,6.79,U719.82,719.82,3845.07,0.277,14,39,1.95,2.23,231,41.72,,1780,1616,1778,1660,2469,2305,33.7985134,-118.2386043,29.94,
MFLCal,98,0.41,21+39,2088.99,623,ML Ext Cluster ,D6.47,35.25,6.47,U720.14,720.14,3844.75,0.277,12,27,0.7,2.25,338,41.72,,1838,1818,1835,1810,2549,2514,33.7985126,-118.2386046,29.94,
MFLCal,98,0.41,21+39,2089.78,624,ML Ext ,D5.67,36.05,5.67,U720.94,720.94,3843.95,0.277,13,28,0.66,0.72,347,41.72,,1838,1820,1835,1812,2549,2517,33.7985104,-118.2386054,29.93,
MFLCal,98,0.41,21+41,2091.45,625,ML Ext ,D4,37.72,4.00,U722.61,722.61,3842.28,0.277,11,26,0.59,1.61,302,41.72,,1842,1828,1840,1823,2556,2532,33.7985060,-118.2386070,29.93,
MFLCal,98,0.41,21+41,2091.70,626,ML Ext ,D3.75,37.97,3.75,U722.84,722.84,3842.05,0.277,20,35,0.74,0.63,290,41.72,,1825,1800,1820,1787,2528,2482,33.7985054,-118.2386072,29.93,
MFLCal,98,0.41,21+42,2092.01,627,ML Ext Cluster ,D3.45,38.28,3.45,U723.05,723.05,3841.84,0.277,15,30,1.8,1.53,277,41.72,,1781,1697,1817,1772,2524,2461,33.7985048,-118.2386074,29.93,
MFLCal,98,0.41,21+43,2093.75,628,ML Ext Cluster ,D1.71,40.01,1.71,U724.82,724.82,3840.07,0.277,34,59,1.41,4.45,140,41.72,,1718,1555,1781,1658,2474,2303,33.7985002,-118.2386091,29.92,
MFLCal,98,0.41,21+44,2094.04,629,ML Ext ,D1.41,40.31,1.41,U725.19,725.19,3839.70,0.277,15,30,0.55,0.59,118,41.72,,1840,1827,1838,1821,2553,2529,33.7984992,-118.2386094,29.92,
MFLCal,98,0.41,21+44,2094.47,630,ML Ext Cluster ,D0.99,40.73,0.99,U725.59,725.59,3839.30,0.277,20,35,1.72,5.07,78,41.72,,1760,1674,1766,1680,2453,2333,33.7984981,-118.2386098,29.92,
MFLCal,98,0.41,21+44,2094.60,631,ML Ext Cluster ,D0.86,40.87,0.86,U725.74,725.74,3839.15,0.277,13,28,0.86,1.92,186,41.72,,1831,1802,1828,1789,2539,2485,33.7984977,-118.2386099,29.92,
MFLCal,98,0.41,21+44,2094.70,632,ML Ext ,D0.76,40.97,0.76,U725.86,725.86,3839.03,0.277,19,39,0.39,0.49,114,41.72,,1843,1832,1841,1827,2558,2538,33.7984974,-118.2386101,29.92,
MFLCal,98,0.41,21+45,2094.92,633,ML Ext Cluster ,D0.53,41.19,0.53,U726.07,726.07,3838.82,0.277,15,35,1.33,5.09,74,41.72,,1804,1724,1807,1721,2510,2390,33.7984969,-118.2386103,29.92,
MFLCal,98,0.41,21+45,2095.25,634,ML Ext ,D0.2,41.52,0.20,U726.4,726.40,3838.49,0.277,10,25,0.51,0.76,168,41.72,,1844,1834,1843,1830,2560,2542,33.7984960,-118.2386106,29.92,
MFLCal,99,0.41,21+45,2095.46,635,Weld,D40.06,41.72,40.06,U726.64,726.64,3838.25,0.277,,,,,,40.06,,,,,,,,33.7984954,-118.2386108,29.92,
MFLCal,99,0.41,21+45,2095.64,636,ML Ext ,U0.18,0.18,39.88,U726.79,726.79,3838.10,0.277,13,28,0.63,0.81,88,40.06,,1839,1823,1837,1816,2551,2522,33.7984950,-118.2386109,29.92,
MFLCal,99,0.41,21+48,2098.79,637,ML Int ,U3.33,3.33,36.73,U729.96,729.96,3834.93,0.277,12,32,0.2,0.4,180,40.06,,1849,1846,1849,1846,2568,2563,33.7984866,-118.2386140,29.91,
MFLCal,99,0.41,21+49,2098.93,638,ML Ext ,U3.48,3.48,36.59,U730.08,730.08,3834.81,0.277,12,27,0.59,0.92,172,40.06,,1841,1827,1839,1821,2555,2530,33.7984863,-118.2386141,29.91,
MFLCal,99,0.41,21+49,2098.94,639,ML Ext Cluster ,U3.49,3.49,36.57,U730.08,730.08,3834.81,0.277,12,27,0.78,2.8,230,40.06,,1835,1811,1832,1802,2544,2503,33.7984862,-118.2386141,29.91,
MFLCal,99,0.41,21+49,2099.07,640,ML Ext ,U3.61,3.61,36.45,U730.21,730.21,3834.68,0.277,12,27,0.47,0.82,96,40.06,,1844,1835,1843,1831,2560,2543,33.7984859,-118.2386142,29.91,
MFLCal,99,0.41,21+49,2099.16,641,ML Ext ,U3.71,3.71,36.36,U730.32,730.32,3834.57,0.277,10,25,0.59,1.31,218,40.06,,1843,1829,1841,1824,2557,2534,33.7984856,-118.2386143,29.91,
MFLCal,99,0.41,21+49,2099.81,642,ML Ext ,U4.36,4.36,35.71,U730.95,730.95,3833.94,0.277,15,30,0.7,0.88,103,40.06,,1834,1813,1831,1804,2543,2506,33.7984839,-118.2386149,29.91,
MFLCal,99,0.41,21+50,2099.90,643,ML Ext ,U4.44,4.44,35.62,U731.06,731.06,3833.83,0.277,10,30,0.39,0.94,295,40.06,,1847,1838,1846,1835,2564,2548,33.7984837,-118.2386150,29.91,
MFLCal,99,0.41,21+50,2100.11,644,ML Ext ,U4.65,4.65,35.41,U731.26,731.26,3833.63,0.277,15,35,0.39,0.88,276,40.06,,1845,1835,1844,1831,2560,2543,33.7984831,-118.2386152,29.91,
MFLCal,99,0.41,21+50,2100.33,645,ML Ext ,U4.87,4.87,35.19,U731.48,731.48,3833.41,0.277,12,32,0.35,1.03,279,40.06,,1847,1839,1846,1836,2564,2550,33.7984825,-118.2386154,29.91,
MFLCal,99,0.41,21+50,2100.53,646,ML Ext Cluster ,U5.08,5.08,34.98,U731.68,731.68,3833.21,0.277,13,28,0.86,3.9,238,40.06,,1831,1802,1827,1791,2537,2487,33.7984820,-118.2386156,29.91,
MFLCal,99,0.41,21+50,2100.61,647,ML Ext Cluster ,U5.15,5.15,34.91,U731.76,731.76,3833.13,0.277,13,28,1.68,2.69,55,40.06,,1796,1720,1797,1712,2495,2378,33.7984818,-118.2386157,29.91,
MFLCal,99,0.41,21+50,2100.72,648,ML Ext Cluster ,U5.27,5.27,34.80,U731.87,731.87,3833.02,0.277,16,36,2.89,3.5,267,40.06,,1731,1551,1768,1654,2456,2297,33.7984815,-118.2386158,29.91,
MFLCal,99,0.41,21+55,2105.18,649,ML Ext ,U9.72,9.72,30.34,U736.33,736.33,3828.56,0.277,21,36,0.63,0.73,169,40.06,,1831,1812,1827,1802,2537,2502,33.7984697,-118.2386201,29.90,
MFLCal,99,0.41,21+55,2105.32,650,ML Ext ,U9.87,9.87,30.19,U736.48,736.48,3828.41,0.277,21,36,0.55,0.6,247,40.06,,1835,1820,1832,1812,2544,2517,33.7984693,-118.2386202,29.90,
MFLCal,99,0.41,21+55,2105.34,651,ML Ext Cluster ,U9.89,9.89,30.17,U736.49,736.49,3828.40,0.277,31,46,0.74,1.35,177,40.06,,1808,1775,1797,1752,2496,2434,33.7984693,-118.2386202,29.90,
MFLCal,99,0.41,21+55,2105.59,652,ML Ext ,U10.13,10.13,29.93,U736.74,736.74,3828.14,0.277,20,35,0.63,0.78,263,40.06,,1832,1813,1828,1804,2539,2505,33.7984686,-118.2386204,29.90,
MFLCal,99,0.41,21+55,2105.72,653,ML Ext ,U10.27,10.27,29.80,U736.88,736.88,3828.00,0.277,15,30,0.78,0.79,125,40.06,,1831,1806,1827,1795,2537,2493,33.7984682,-118.2386206,29.90,
MFLCal,99,0.41,21+56,2105.88,654,ML Ext ,U10.43,10.43,29.63,U737.03,737.03,3827.85,0.277,22,37,0.55,0.56,263,40.06,,1834,1819,1831,1810,2543,2515,33.7984678,-118.2386207,29.90,
MFLCal,99,0.41,21+56,2106.51,655,ML Ext ,U11.05,11.05,29.01,U737.67,737.67,3827.22,0.277,18,33,0.7,1.14,273,40.06,,1830,1808,1826,1797,2536,2496,33.7984662,-118.2386213,29.89,
MFLCal,99,0.41,21+58,2108.36,656,ML Int ,U12.9,12.90,27.16,U739.53,739.53,3825.36,0.277,14,34,0.23,0.41,180,40.06,,1848,1845,1848,1843,2566,2560,33.7984613,-118.2386231,29.89,
MFLCal,99,0.41,21+69,2118.96,657,ML Ext ,D16.56,23.51,16.56,U750.12,750.12,3814.77,0.277,18,33,0.47,0.48,333,40.06,,1841,1830,1839,1825,2554,2535,33.7984333,-118.2386333,29.91,
MFLCal,99,0.41,21+69,2119.17,658,ML Ext Cluster ,D16.35,23.72,16.35,U750.32,750.32,3814.57,0.277,15,30,0.9,1.57,250,40.06,,1825,1794,1820,1780,2528,2472,33.7984327,-118.2386335,29.91,
MFLCal,99,0.41,21+73,2123.12,659,ML Ext ,D12.4,27.67,12.40,U754.28,754.28,3810.60,0.277,21,41,0.27,0.42,210,40.06,,1846,1840,1845,1837,2563,2552,33.7984223,-118.2386374,29.94,
MFLCal,99,0.41,21+78,2127.83,660,ML Ext Cluster ,D7.69,32.37,7.69,U758.97,758.97,3805.91,0.277,22,37,0.66,2.16,136,40.06,,1827,1806,1827,1796,2537,2495,33.7984099,-118.2386420,29.97,
MFLCal,99,0.41,21+83,2132.91,661,ML Ext Cluster ,D2.61,37.45,2.61,U764.01,764.01,3800.88,0.277,32,47,4.5,8.2,124,40.06,,1514,1326,1685,1546,2340,2147,33.7983966,-118.2386470,30.00,
MFLCal,99,0.41,21+84,2134.10,662,ML Ext Cluster ,D1.41,38.65,1.41,U765.25,765.25,3799.63,0.277,27,42,2.11,2.57,232,40.06,,1689,1571,1754,1672,2437,2322,33.7983933,-118.2386482,30.01,
MFLCal,99,0.41,21+84,2134.26,663,ML Ext ,D1.25,38.81,1.25,U765.43,765.43,3799.46,0.277,13,33,0.23,0.93,82,40.06,,1848,1845,1848,1843,2567,2560,33.7983929,-118.2386484,30.01,
MFLCal,99,0.41,21+84,2134.54,664,ML Ext Cluster ,D0.98,39.09,0.98,U765.54,765.54,3799.35,0.277,34,49,6.33,16.31,30,40.06,,1443,1238,1625,1419,2256,1971,33.7983926,-118.2386485,30.02,
MFLCal,99,0.41,21+84,2134.56,665,ML Ext ,D0.96,39.10,0.96,U765.72,765.72,3799.17,0.277,18,33,0.47,0.6,278,40.06,,1841,1830,1839,1825,2554,2535,33.7983921,-118.2386487,30.02,
MFLCal,99,0.41,21+85,2135.20,666,ML Ext Cluster ,D0.32,39.74,0.32,U766.24,766.24,3798.65,0.277,12,27,1.88,3.79,140,40.06,,1793,1709,1785,1686,2480,2342,33.7983907,-118.2386492,30.02,
MFLCal,99,0.41,21+85,2135.42,667,ML Ext Cluster ,D0.09,39.97,0.09,U766.32,766.32,3798.57,0.277,20,35,4.34,13.65,60,40.06,,1653,1484,1704,1532,2366,2127,33.7983905,-118.2386493,30.02,
MFLCal,100,0.41,21+85,2135.52,668,Weld,U40.06,40.06,46.63,U766.7,766.70,3798.19,0.277,,,,,,46.63,,,,,,,,33.7983895,-118.2386496,30.02,
MFLCal,100,0.41,21+85,2135.54,669,Weld Indication,U0.02,0.02,46.60,U766.72,766.72,3798.17,0.277,,,0.39,4.13,66,46.63,,,,,,,,33.7983895,-118.2386497,30.02,
MFLCal,100,0.41,21+85,2135.59,670,ML Ext Cluster ,U0.07,0.07,46.56,U766.75,766.75,3798.14,0.277,18,33,0.9,4.26,312,46.63,,1820,1786,1814,1771,2519,2459,33.7983894,-118.2386497,30.02,
MFLCal,100,0.41,21+85,2135.61,671,ML Ext Cluster ,U0.09,0.09,46.53,U766.77,766.77,3798.12,0.277,23,38,1.41,6.63,133,46.63,,1769,1697,1751,1658,2432,2303,33.7983893,-118.2386497,30.02,
MFLCal,100,0.41,21+86,2135.64,672,ML Ext ,U0.13,0.13,46.50,U766.81,766.81,3798.08,0.277,18,33,0.63,1.18,80,46.63,,1834,1816,1831,1807,2543,2510,33.7983892,-118.2386498,30.01,
MFLCal,100,0.41,21+86,2135.79,673,ML Ext ,U0.28,0.28,46.35,U766.95,766.95,3797.93,0.277,17,32,0.51,0.86,45,46.63,,1840,1828,1838,1822,2552,2531,33.7983888,-118.2386499,30.01,
MFLCal,100,0.41,21+86,2135.87,674,ML Ext Cluster ,U0.35,0.35,46.28,U767.05,767.05,3797.84,0.277,15,35,1.05,1.75,78,46.63,,1818,1760,1824,1778,2533,2470,33.7983886,-118.2386500,30.01,
MFLCal,100,0.41,21+86,2136.03,675,ML Ext ,U0.51,0.51,46.12,U767.19,767.19,3797.70,0.277,11,26,0.59,0.83,244,46.63,,1842,1828,1840,1823,2556,2532,33.7983882,-118.2386501,30.01,
MFLCal,100,0.41,21+86,2136.23,676,ML Ext Cluster ,U0.71,0.71,45.92,U767.38,767.38,3797.51,0.277,13,28,0.78,2.95,203,46.63,,1834,1809,1831,1800,2543,2501,33.7983877,-118.2386503,30.01,
MFLCal,100,0.41,21+86,2136.50,677,ML Ext ,U0.98,0.98,45.64,U767.67,767.67,3797.21,0.277,18,43,0.23,0.22,140,46.63,,1847,1842,1847,1840,2565,2556,33.7983869,-118.2386506,30.01,
MFLCal,100,0.41,21+86,2136.52,678,ML Ext ,U1.01,1.01,45.62,U767.69,767.69,3797.20,0.277,12,32,0.23,0.7,189,46.63,,1848,1845,1848,1844,2567,2561,33.7983869,-118.2386506,30.01,
MFLCal,100,0.41,21+87,2137.51,679,ML Ext ,U1.99,1.99,44.63,U768.67,768.67,3796.22,0.277,13,28,0.43,0.51,139,46.63,,1845,1836,1843,1833,2560,2546,33.7983843,-118.2386516,30.00,
MFLCal,100,0.41,21+88,2138.36,680,ML Ext Cluster ,U2.84,2.84,43.78,U769.48,769.48,3795.41,0.277,16,31,1.02,1.86,216,46.63,,1818,1778,1817,1769,2524,2458,33.7983822,-118.2386524,29.99,
MFLCal,100,0.42,21+93,2142.87,681,ML Ext Cluster ,U7.35,7.35,39.28,U773.98,773.98,3790.91,0.277,12,27,0.94,2.65,326,46.63,,1829,1797,1825,1785,2535,2479,33.7983703,-118.2386570,29.95,
MFLCal,100,0.42,21+93,2143.14,682,ML Ext Cluster ,U7.62,7.62,39.00,U774.24,774.24,3790.65,0.277,34,49,4.93,10.91,247,46.63,,1476,1281,1549,1403,2152,1948,33.7983697,-118.2386572,29.94,
MFLCal,100,0.42,21+93,2143.13,683,ML Ext Cluster ,U7.62,7.62,39.01,U774.26,774.26,3790.63,0.277,23,38,0.86,3.68,170,46.63,,1812,1778,1811,1768,2515,2456,33.7983696,-118.2386573,29.94,
MFLCal,100,0.42,21+93,2143.15,684,ML Ext ,U7.64,7.64,38.99,U774.32,774.32,3790.57,0.277,11,26,0.43,1.1,122,46.63,,1845,1838,1845,1835,2562,2548,33.7983695,-118.2386573,29.94,
MFLCal,100,0.42,21+93,2143.38,685,ML Ext ,U7.86,7.86,38.77,U774.53,774.53,3790.36,0.277,12,27,0.51,0.8,120,46.63,,1843,1832,1842,1828,2558,2539,33.7983689,-118.2386575,29.94,
MFLCal,100,0.42,21+93,2143.53,686,ML Ext Cluster ,U8.01,8.01,38.62,U774.66,774.66,3790.23,0.277,19,39,0.82,2.99,165,46.63,,1822,1781,1820,1776,2528,2466,33.7983685,-118.2386577,29.94,
MFLCal,100,0.42,21+94,2143.65,687,ML Ext ,U8.14,8.14,38.49,U774.82,774.82,3790.07,0.277,10,30,0.31,0.75,206,46.63,,1848,1842,1847,1840,2566,2555,33.7983681,-118.2386578,29.94,
MFLCal,100,0.42,21+94,2143.75,688,ML Ext Cluster ,U8.23,8.23,38.40,U774.89,774.89,3790.00,0.277,35,50,0.7,3.03,258,46.63,,1805,1772,1795,1751,2493,2431,33.7983679,-118.2386579,29.94,
MFLCal,100,0.42,21+94,2143.84,689,ML Ext ,U8.32,8.32,38.31,U775.01,775.01,3789.88,0.277,11,26,0.47,0.71,182,46.63,,1845,1835,1844,1832,2561,2545,33.7983676,-118.2386580,29.94,
MFLCal,100,0.42,21+94,2143.99,690,ML Ext ,U8.47,8.47,38.16,U775.16,775.16,3789.73,0.277,16,36,0.31,0.67,310,46.63,,1846,1840,1845,1837,2563,2551,33.7983672,-118.2386582,29.94,
MFLCal,100,0.42,21+94,2144.25,691,ML Ext Cluster ,U8.73,8.73,37.90,U775.29,775.29,3789.60,0.277,19,34,1.91,2.8,42,46.63,,1754,1658,1797,1736,2496,2410,33.7983669,-118.2386583,29.93,
MFLCal,100,0.42,21+94,2144.50,692,ML Ext Cluster ,U8.99,8.99,37.64,U775.65,775.65,3789.24,0.277,28,43,0.63,1.54,356,46.63,,1823,1800,1817,1787,2524,2483,33.7983659,-118.2386587,29.93,
MFLCal,100,0.42,21+95,2145.53,693,ML Int ,U10.02,10.02,36.61,U776.71,776.71,3788.18,0.277,12,37,0.23,0.39,180,46.63,,1848,1844,1848,1842,2567,2559,33.7983632,-118.2386597,29.92,
MFLCal,100,0.42,21+96,2146.16,694,ML Ext Cluster ,U10.64,10.64,35.99,U776.89,776.89,3788.00,0.277,30,45,7.5,14.89,128,46.63,,1479,1273,1621,1433,2251,1991,33.7983627,-118.2386599,29.92,
MFLCal,100,0.42,21+96,2146.34,695,ML Ext ,U10.82,10.82,35.81,U777.51,777.51,3787.38,0.277,13,33,0.31,0.7,206,46.63,,1847,1841,1846,1838,2564,2553,33.7983611,-118.2386605,29.91,
MFLCal,100,0.42,21+97,2146.81,696,ML Ext Cluster ,U11.29,11.29,35.34,U777.84,777.84,3787.05,0.277,20,35,2.11,2.11,176,46.63,,1736,1630,1784,1712,2477,2377,33.7983602,-118.2386609,29.91,
MFLCal,100,0.42,21+97,2146.96,697,ML Ext ,U11.44,11.44,35.19,U778.12,778.12,3786.77,0.277,18,33,0.43,0.43,77,46.63,,1842,1833,1840,1829,2556,2540,33.7983594,-118.2386612,29.91,
MFLCal,100,0.42,21+97,2146.96,698,ML Ext ,U11.45,11.45,35.18,U778.13,778.13,3786.76,0.277,11,26,0.59,0.7,280,46.63,,1842,1828,1840,1823,2556,2532,33.7983594,-118.2386612,29.91,
