Repository: kerbergr/datadump

File: MLCompare.UICore/bin/Debug/netcoreapp3.1/examples/new.csv (part 4 of 20)
ILI Tool,Pipe Joint Number,Approx. Milepost (miles),Approx. Map Station (ft),Odometer (ft),Feature Number,Feature Description,Distance to Nearest Weld (ft),Distance to Upstream Weld (ft),Distance to Downstream Weld (ft),Distance to Nearest AGM (ft),Distance to Upstream AGM (ft),Distance to Downstream AGM (ft),WT (in),Max Depth (%),Max Depth + Tolerance (%),Length (in),Width (in),Oreintation (Degrees),Pipe Length (ft),Long Seam Orient. (Degrees),0.85DL Safe MAOP Rating (psig),0.85DL Safe MAOP Rating + Tolerance (psig),Eff. Area B31G of API579 Safe MAOP Rating (psig),Eff. Area B31G of API579 Safe MAOP Rating + Tolerance (psig),Eff. Area B31G of API579 Burst Press. Rating (psig),Eff. Area B31G of API579 Burst Press. Rating + Tolerance (psig),Latitude NAD83,Longitude NAD83,Elevation Above Mean Sea Level NAVD88 (ft),Comments
MFLCal,100,0.42,21+97,2146.98,699,ML Int ,U11.47,11.47,35.16,U778.14,778.14,3786.74,0.277,17,32,0.43,0.7,181,46.63,,1843,1834,1841,1830,2557,2541,33.7983594,-118.2386612,29.91,
MFLCal,100,0.42,21+97,2147.02,700,ML Ext ,U11.5,11.50,35.13,U778.16,778.16,3786.73,0.277,17,32,0.66,0.53,352,46.63,,1833,1814,1830,1805,2541,2506,33.7983593,-118.2386612,29.91,
MFLCal,100,0.42,21+97,2147.25,701,ML Ext Cluster ,U11.73,11.73,34.89,U778.42,778.42,3786.47,0.277,12,27,0.63,1.97,182,46.63,,1840,1824,1838,1818,2553,2525,33.7983587,-118.2386615,29.91,
MFLCal,100,0.42,21+98,2147.91,702,ML Int ,U12.4,12.40,34.23,U779.08,779.08,3785.81,0.277,12,32,0.2,0.52,178,46.63,,1849,1846,1849,1846,2568,2563,33.7983569,-118.2386621,29.90,
MFLCal,100,0.42,22+01,2150.59,703,ML Ext ,U15.08,15.08,31.55,U781.76,781.76,3783.13,0.277,15,30,0.43,0.68,235,46.63,,1844,1835,1842,1831,2559,2544,33.7983499,-118.2386648,29.87,
MFLCal,100,0.42,22+01,2151.41,704,ML Ext ,U15.9,15.90,30.73,U782.56,782.56,3782.32,0.277,13,28,0.59,0.74,210,46.63,,1840,1826,1838,1820,2553,2528,33.7983477,-118.2386656,29.87,
MFLCal,100,0.42,22+02,2151.58,705,ML Ext ,U16.06,16.06,30.56,U782.74,782.74,3782.15,0.277,13,33,0.39,0.72,212,46.63,,1845,1836,1845,1832,2562,2545,33.7983473,-118.2386658,29.86,
MFLCal,100,0.42,22+02,2151.79,706,ML Ext Cluster ,U16.27,16.27,30.36,U782.91,782.91,3781.98,0.277,30,45,1.56,3.92,2,46.63,,1721,1629,1715,1601,2382,2224,33.7983468,-118.2386660,29.86,
MFLCal,100,0.42,22+02,2152.09,707,ML Ext Cluster ,U16.57,16.57,30.06,U783.22,783.22,3781.67,0.277,12,27,1.53,4.9,122,46.63,,1807,1740,1798,1716,2497,2383,33.7983460,-118.2386663,29.86,
MFLCal,100,0.42,22+02,2152.16,708,ML Ext ,U16.64,16.64,29.99,U783.32,783.32,3781.57,0.277,13,28,0.47,0.93,224,46.63,,1844,1834,1842,1830,2559,2542,33.7983458,-118.2386664,29.86,
MFLCal,100,0.42,22+02,2152.31,709,ML Ext Cluster ,U16.79,16.79,29.83,U783.47,783.47,3781.42,0.277,28,48,1.95,3.46,252,46.63,,1695,1540,1729,1620,2402,2250,33.7983454,-118.2386665,29.86,
MFLCal,100,0.42,22+03,2152.91,710,ML Ext ,U17.39,17.39,29.24,U784.06,784.06,3780.83,0.277,12,27,0.63,0.74,198,46.63,,1840,1824,1838,1818,2553,2525,33.7983438,-118.2386671,29.85,
MFLCal,100,0.42,22+03,2153.06,711,ML Ext ,U17.54,17.54,29.09,U784.21,784.21,3780.68,0.277,11,26,0.51,0.76,164,46.63,,1844,1833,1843,1829,2559,2540,33.7983434,-118.2386673,29.85,
MFLCal,100,0.42,22+03,2153.50,712,ML Ext Cluster ,U17.99,17.99,28.64,U784.47,784.47,3780.42,0.277,19,34,2.81,8.13,166,46.63,,1709,1576,1710,1547,2376,2149,33.7983427,-118.2386676,29.85,
MFLCal,100,0.42,22+03,2153.42,713,ML Ext Cluster ,U17.9,17.90,28.72,U784.57,784.57,3780.32,0.277,25,40,2.54,5.54,18,46.63,,1675,1542,1718,1599,2386,2222,33.7983425,-118.2386677,29.85,
MFLCal,100,0.42,22+04,2154.07,714,ML Ext Cluster ,U18.55,18.55,28.07,U785.19,785.19,3779.70,0.277,27,42,0.82,1.42,284,46.63,,1808,1773,1802,1757,2503,2441,33.7983408,-118.2386683,29.84,
MFLCal,100,0.42,22+04,2154.13,715,ML Ext Cluster ,U18.61,18.61,28.01,U785.23,785.23,3779.66,0.277,13,33,1.17,0.51,148,46.63,,1818,1753,1826,1780,2536,2472,33.7983407,-118.2386683,29.84,
MFLCal,100,0.42,22+04,2154.06,716,ML Ext ,U18.54,18.54,28.09,U785.23,785.23,3779.66,0.277,14,34,0.35,0.51,82,46.63,,1846,1838,1845,1835,2563,2548,33.7983407,-118.2386683,29.84,
MFLCal,100,0.42,22+04,2154.24,717,ML Ext ,U18.72,18.72,27.90,U785.4,785.40,3779.49,0.277,15,30,0.63,0.6,48,46.63,,1837,1820,1834,1813,2548,2518,33.7983403,-118.2386685,29.84,
MFLCal,100,0.42,22+04,2154.29,718,ML Ext Cluster ,U18.78,18.78,27.85,U785.43,785.43,3779.46,0.277,13,28,0.82,1.66,175,46.63,,1832,1806,1829,1796,2540,2495,33.7983402,-118.2386685,29.84,
MFLCal,100,0.42,22+04,2154.39,719,ML Ext ,U18.87,18.87,27.75,U785.54,785.54,3779.34,0.277,18,33,0.55,0.53,251,46.63,,1838,1824,1835,1817,2549,2523,33.7983399,-118.2386686,29.84,
MFLCal,100,0.42,22+05,2155.02,720,ML Ext Cluster ,U19.5,19.50,27.13,U786.17,786.17,3778.72,0.277,18,33,0.7,1.11,267,46.63,,1830,1808,1826,1797,2536,2497,33.7983383,-118.2386693,29.83,
MFLCal,100,0.42,22+07,2157.06,721,ML Ext ,U21.55,21.55,25.08,U788.23,788.23,3776.66,0.277,16,36,0.39,0.58,56,46.63,,1844,1834,1843,1830,2560,2541,33.7983328,-118.2386714,29.82,
MFLCal,100,0.42,22+08,2157.89,722,ML Ext Cluster ,U22.38,22.38,24.25,U789.04,789.04,3775.85,0.277,21,36,0.63,1.78,60,46.63,,1831,1812,1827,1798,2538,2498,33.7983307,-118.2386722,29.83,
MFLCal,100,0.42,22+08,2158.47,723,ML Ext ,U22.95,22.95,23.68,U789.62,789.62,3775.27,0.277,16,31,0.63,0.6,300,46.63,,1836,1819,1833,1811,2546,2515,33.7983292,-118.2386728,29.83,
MFLCal,100,0.42,22+10,2160.11,724,ML Ext Cluster ,D22.03,24.59,22.03,U791.27,791.27,3773.62,0.277,20,35,0.78,1.48,354,46.63,,1823,1795,1818,1769,2525,2457,33.7983249,-118.2386745,29.84,
MFLCal,100,0.42,22+10,2160.34,725,ML Ext ,D21.8,24.83,21.80,U791.5,791.50,3773.39,0.277,11,26,0.63,0.9,202,46.63,,1841,1825,1839,1819,2554,2527,33.7983242,-118.2386747,29.84,
MFLCal,100,0.42,22+12,2161.93,726,ML Ext ,D20.21,26.42,20.21,U793.09,793.09,3771.80,0.277,16,36,0.35,0.42,43,46.63,,1845,1837,1844,1834,2562,2547,33.7983201,-118.2386763,29.85,
MFLCal,100,0.42,22+12,2162.39,727,ML Ext ,D19.76,26.87,19.76,U793.56,793.56,3771.33,0.277,13,28,0.43,0.6,10,46.63,,1845,1836,1843,1833,2560,2546,33.7983188,-118.2386768,29.85,
MFLCal,100,0.42,22+13,2162.56,728,ML Ext ,D19.58,27.04,19.58,U793.72,793.72,3771.17,0.277,22,37,0.51,0.4,16,46.63,,1836,1823,1833,1815,2546,2521,33.7983184,-118.2386770,29.85,
MFLCal,100,0.42,22+13,2162.94,729,ML Ext Cluster ,D19.21,27.42,19.21,U794.08,794.08,3770.81,0.277,21,36,0.74,1.39,166,46.63,,1824,1798,1821,1789,2529,2484,33.7983175,-118.2386774,29.85,
MFLCal,100,0.42,22+13,2163.20,730,ML Ext ,D18.94,27.69,18.94,U794.37,794.37,3770.52,0.277,10,30,0.31,0.63,358,46.63,,1848,1842,1847,1840,2566,2555,33.7983167,-118.2386776,29.86,
MFLCal,100,0.42,22+13,2163.44,731,ML Ext Cluster ,D18.7,27.93,18.70,U794.48,794.48,3770.41,0.277,21,36,2.03,4.92,358,46.63,,1735,1630,1772,1700,2462,2361,33.7983164,-118.2386778,29.86,
MFLCal,100,0.42,22+14,2163.58,732,ML Ext ,D18.56,28.07,18.56,U794.74,794.74,3770.15,0.277,10,25,0.43,0.83,38,46.63,,1846,1838,1845,1836,2563,2549,33.7983157,-118.2386780,29.86,
MFLCal,100,0.42,22+14,2164.02,733,ML Ext Cluster ,D18.12,28.51,18.12,U795.04,795.04,3769.84,0.277,13,28,2.03,6.15,221,46.63,,1782,1689,1804,1723,2506,2393,33.7983149,-118.2386783,29.86,
MFLCal,100,0.42,22+14,2164.09,734,ML Ext ,D18.06,28.57,18.06,U795.24,795.24,3769.65,0.277,13,33,0.35,0.48,326,46.63,,1846,1839,1846,1836,2563,2549,33.7983144,-118.2386785,29.86,
MFLCal,100,0.42,22+14,2164.31,735,ML Ext Cluster ,D17.83,28.80,17.83,U795.35,795.35,3769.54,0.277,17,42,1.95,1.53,356,46.63,,1763,1592,1802,1722,2502,2392,33.7983141,-118.2386787,29.86,
MFLCal,100,0.42,22+14,2164.24,736,ML Ext ,D17.91,28.72,17.91,U795.41,795.41,3769.48,0.277,14,34,0.27,0.52,313,46.63,,1847,1843,1847,1841,2565,2557,33.7983140,-118.2386787,29.86,
MFLCal,100,0.42,22+15,2165.11,737,ML Ext Cluster ,D17.03,29.60,17.03,U796.26,796.26,3768.63,0.277,19,39,0.9,5.22,244,46.63,,1818,1770,1822,1769,2531,2457,33.7983117,-118.2386796,29.87,
MFLCal,100,0.42,22+15,2165.24,738,ML Ext ,D16.9,29.73,16.90,U796.41,796.41,3768.48,0.277,10,30,0.31,0.76,288,46.63,,1848,1842,1847,1840,2566,2555,33.7983113,-118.2386797,29.87,
MFLCal,100,0.42,22+15,2165.43,739,ML Ext Cluster ,D16.72,29.91,16.72,U796.51,796.51,3768.38,0.277,12,27,1.76,2.27,341,46.63,,1798,1719,1814,1755,2519,2438,33.7983111,-118.2386798,29.87,
MFLCal,100,0.42,22+16,2165.53,740,ML Ext Cluster ,D16.61,30.01,16.61,U796.68,796.68,3768.21,0.277,17,32,0.86,2.16,148,46.63,,1824,1793,1825,1776,2534,2467,33.7983106,-118.2386800,29.87,
MFLCal,100,0.42,22+16,2165.80,741,ML Ext Cluster ,D16.35,30.28,16.35,U796.87,796.87,3768.02,0.277,20,35,2.07,3.03,292,46.63,,1739,1634,1777,1686,2469,2342,33.7983101,-118.2386802,29.87,
MFLCal,100,0.42,22+16,2165.79,742,ML Ext Cluster ,D16.36,30.27,16.36,U796.89,796.89,3768.00,0.277,14,34,3.17,6.72,136,46.63,,1739,1553,1754,1587,2437,2204,33.7983101,-118.2386802,29.87,
MFLCal,100,0.42,22+16,2166.14,743,ML Ext Cluster ,D16.01,30.62,16.01,U797.16,797.16,3767.73,0.277,20,40,2.03,6.59,68,46.63,,1741,1598,1762,1637,2447,2273,33.7983094,-118.2386805,29.87,
MFLCal,100,0.42,22+16,2166.26,744,ML Ext Cluster ,D15.89,30.74,15.89,U797.21,797.21,3767.68,0.277,15,35,4.73,3.55,328,46.63,,1698,1470,1773,1666,2463,2314,33.7983092,-118.2386806,29.87,
MFLCal,100,0.42,22+16,2166.17,745,ML Ext Cluster ,D15.98,30.65,15.98,U797.28,797.28,3767.61,0.277,13,28,2.15,4.1,194,46.63,,1778,1679,1810,1748,2513,2428,33.7983091,-118.2386806,29.87,
MFLCal,100,0.42,22+16,2167.07,746,ML Ext Cluster ,D15.08,31.55,15.08,U797.53,797.53,3767.36,0.277,28,48,8.84,8.24,191,46.63,,1494,1212,1714,1504,2381,2089,33.7983084,-118.2386809,29.87,
MFLCal,100,0.42,22+17,2166.67,747,ML Ext Cluster ,D15.48,31.15,15.48,U797.83,797.83,3767.06,0.277,13,33,1.33,0.97,218,46.63,,1811,1733,1833,1803,2546,2504,33.7983076,-118.2386812,29.87,
MFLCal,100,0.42,22+17,2166.88,748,ML Ext ,D15.26,31.36,15.26,U798.04,798.04,3766.85,0.277,13,33,0.23,0.52,315,46.63,,1848,1845,1848,1843,2567,2560,33.7983071,-118.2386814,29.88,
MFLCal,100,0.42,22+17,2166.91,749,ML Ext ,D15.24,31.39,15.24,U798.07,798.07,3766.82,0.277,13,33,0.31,0.51,9,46.63,,1847,1841,1846,1838,2564,2553,33.7983070,-118.2386814,29.88,
MFLCal,100,0.42,22+17,2167.04,750,ML Ext ,D15.1,31.53,15.10,U798.19,798.19,3766.70,0.277,13,33,0.39,0.83,8,46.63,,1845,1836,1845,1832,2562,2545,33.7983067,-118.2386816,29.88,
MFLCal,100,0.42,22+17,2167.31,751,ML Ext Cluster ,D14.83,31.79,14.83,U798.37,798.37,3766.52,0.277,29,44,3.67,4.61,336,46.63,,1579,1408,1761,1684,2445,2339,33.7983062,-118.2386818,29.88,
MFLCal,100,0.42,22+17,2167.33,752,ML Ext ,D14.81,31.82,14.81,U798.5,798.50,3766.39,0.277,12,32,0.27,0.54,166,46.63,,1848,1843,1847,1841,2566,2558,33.7983059,-118.2386819,29.88,
MFLCal,100,0.42,22+17,2167.40,753,ML Ext ,D14.75,31.88,14.75,U798.55,798.55,3766.33,0.277,15,30,0.51,0.7,282,46.63,,1841,1830,1839,1825,2555,2534,33.7983057,-118.2386819,29.88,
MFLCal,100,0.42,22+18,2167.69,754,ML Ext ,D14.45,32.17,14.45,U798.84,798.84,3766.05,0.277,15,30,0.51,0.65,166,46.63,,1841,1830,1839,1825,2555,2534,33.7983050,-118.2386822,29.88,
MFLCal,100,0.42,22+18,2168.19,755,ML Ext ,D13.96,32.67,13.96,U799.35,799.35,3765.54,0.277,16,36,0.31,0.49,1,46.63,,1846,1840,1845,1837,2563,2551,33.7983036,-118.2386828,29.88,
MFLCal,100,0.42,22+18,2168.33,756,ML Ext ,D13.82,32.81,13.82,U799.49,799.49,3765.40,0.277,15,35,0.31,0.55,227,46.63,,1846,1840,1846,1837,2564,2552,33.7983032,-118.2386829,29.88,
MFLCal,100,0.42,22+18,2168.46,757,ML Ext Cluster ,D13.69,32.94,13.69,U799.59,799.59,3765.29,0.277,15,35,0.63,0.97,2,46.63,,1837,1813,1839,1815,2554,2521,33.7983030,-118.2386830,29.88,
MFLCal,100,0.42,22+19,2169.07,758,ML Ext Cluster ,D13.08,33.55,13.08,U800.2,800.20,3764.69,0.277,13,33,0.86,1.62,1,46.63,,1831,1791,1836,1804,2549,2505,33.7983014,-118.2386836,29.89,
MFLCal,100,0.42,22+19,2169.06,759,ML Ext ,D13.08,33.55,13.08,U800.22,800.22,3764.67,0.277,23,38,0.47,0.52,200,46.63,,1838,1826,1835,1819,2548,2526,33.7983013,-118.2386836,29.89,
MFLCal,100,0.42,22+19,2169.08,760,ML Ext ,D13.06,33.57,13.06,U800.25,800.25,3764.64,0.277,13,38,0.27,0.37,239,46.63,,1848,1841,1847,1839,2566,2554,33.7983013,-118.2386837,29.89,
MFLCal,100,0.42,22+19,2169.23,761,ML Ext ,D12.92,33.71,12.92,U800.39,800.39,3764.50,0.277,13,33,0.27,0.46,1,46.63,,1848,1843,1847,1841,2566,2557,33.7983009,-118.2386838,29.89,
MFLCal,100,0.42,22+19,2169.36,762,ML Ext ,D12.79,33.84,12.79,U800.53,800.53,3764.36,0.277,12,27,0.43,0.78,203,46.63,,1845,1837,1844,1834,2561,2547,33.7983005,-118.2386840,29.89,
MFLCal,100,0.42,22+20,2169.71,763,ML Ext Cluster ,D12.43,34.20,12.43,U800.83,800.83,3764.05,0.277,23,43,0.86,1.76,2,46.63,,1812,1764,1821,1779,2530,2471,33.7982997,-118.2386843,29.89,
MFLCal,100,0.42,22+20,2169.72,764,ML Ext ,D12.42,34.20,12.42,U800.88,800.88,3764.01,0.277,14,39,0.27,0.38,213,46.63,,1847,1841,1847,1838,2565,2553,33.7982996,-118.2386843,29.89,
MFLCal,100,0.42,22+20,2169.98,765,ML Ext Cluster ,D12.16,34.46,12.16,U801.09,801.09,3763.80,0.277,32,47,1.21,1.58,356,46.63,,1752,1682,1780,1717,2472,2384,33.7982990,-118.2386845,29.89,
MFLCal,100,0.42,22+20,2170.25,766,ML Ext ,D11.89,34.74,11.89,U801.41,801.41,3763.47,0.277,13,33,0.27,0.51,192,46.63,,1848,1843,1847,1841,2566,2557,33.7982982,-118.2386849,29.89,
MFLCal,100,0.42,22+20,2170.34,767,ML Ext Cluster ,D11.8,34.83,11.80,U801.49,801.49,3763.40,0.277,21,36,1.95,5.82,18,46.63,,1740,1639,1765,1665,2452,2312,33.7982980,-118.2386849,29.89,
MFLCal,100,0.42,22+21,2170.46,768,ML Ext ,D11.69,34.94,11.69,U801.62,801.62,3763.27,0.277,14,34,0.31,0.48,256,46.63,,1847,1840,1846,1838,2564,2553,33.7982976,-118.2386851,29.89,
MFLCal,100,0.42,22+21,2170.69,769,ML Ext ,D11.45,35.17,11.45,U801.85,801.85,3763.04,0.277,15,35,0.35,0.49,358,46.63,,1846,1838,1845,1834,2562,2547,33.7982971,-118.2386853,29.90,
MFLCal,100,0.42,22+21,2170.71,770,ML Ext ,D11.43,35.19,11.43,U801.88,801.88,3763.01,0.277,20,40,0.31,0.4,240,46.63,,1845,1838,1844,1834,2561,2548,33.7982970,-118.2386853,29.90,
MFLCal,100,0.42,22+21,2171.24,771,ML Ext Cluster ,D10.91,35.72,10.91,U802.34,802.34,3762.55,0.277,15,35,1.95,6.25,42,46.63,,1774,1646,1784,1666,2478,2314,33.7982958,-118.2386858,29.90,
MFLCal,100,0.42,22+21,2171.29,772,ML Ext Cluster ,D10.85,35.77,10.85,U802.44,802.44,3762.45,0.277,27,42,0.7,1.36,350,46.63,,1818,1791,1810,1774,2514,2464,33.7982955,-118.2386859,29.90,
MFLCal,100,0.42,22+22,2171.45,773,ML Ext ,D10.69,35.94,10.69,U802.61,802.61,3762.28,0.277,14,29,0.43,0.61,356,46.63,,1844,1836,1843,1832,2560,2545,33.7982950,-118.2386861,29.90,
MFLCal,100,0.42,22+22,2171.62,774,ML Ext Cluster ,D10.53,36.10,10.53,U802.77,802.77,3762.12,0.277,18,33,2.03,2.52,346,46.63,,1753,1653,1765,1650,2451,2292,33.7982946,-118.2386863,29.90,
MFLCal,100,0.42,22+22,2172.24,775,ML Ext Cluster ,D9.91,36.72,9.91,U803.2,803.20,3761.69,0.277,16,31,3.44,6.92,356,46.63,,1715,1568,1762,1635,2447,2271,33.7982935,-118.2386867,29.90,
MFLCal,100,0.42,22+23,2172.52,776,ML Ext ,D9.62,37.01,9.62,U803.69,803.69,3761.19,0.277,12,32,0.23,0.54,8,46.63,,1848,1845,1848,1844,2567,2561,33.7982922,-118.2386872,29.91,
MFLCal,100,0.42,22+23,2172.75,777,ML Ext Cluster ,D9.4,37.23,9.40,U803.91,803.91,3760.98,0.277,29,44,5.23,6.98,13,46.63,,1529,1338,1698,1518,2358,2108,33.7982916,-118.2386874,29.91,
MFLCal,100,0.42,22+23,2173.03,778,ML Ext ,D9.12,37.51,9.12,U804.19,804.19,3760.70,0.277,15,30,0.43,0.58,159,46.63,,1844,1835,1842,1832,2559,2544,33.7982909,-118.2386877,29.91,
MFLCal,100,0.42,22+23,2173.57,779,ML Ext Cluster ,D8.58,38.05,8.58,U804.3,804.30,3760.59,0.277,22,47,6.21,11.1,192,46.63,,1597,1269,1688,1435,2344,1993,33.7982906,-118.2386878,29.91,
MFLCal,100,0.42,22+23,2173.29,780,ML Ext ,D8.86,37.77,8.86,U804.44,804.44,3760.45,0.277,16,31,0.51,0.51,103,46.63,,1841,1829,1839,1823,2554,2533,33.7982902,-118.2386880,29.91,
MFLCal,100,0.42,22+23,2173.74,781,ML Ext Cluster ,D8.41,38.22,8.41,U804.49,804.49,3760.40,0.277,27,42,5.39,15.1,352,46.63,,1550,1360,1638,1448,2275,2012,33.7982901,-118.2386880,29.91,
MFLCal,100,0.42,22+24,2173.56,782,ML Ext ,D8.58,38.04,8.58,U804.73,804.73,3760.16,0.277,11,26,0.43,0.85,226,46.63,,1845,1838,1845,1835,2562,2548,33.7982895,-118.2386882,29.92,
MFLCal,100,0.42,22+24,2174.06,783,ML Ext Cluster ,D8.09,38.54,8.09,U805.04,805.04,3759.85,0.277,15,30,2.62,4.92,132,46.63,,1748,1627,1794,1708,2491,2372,33.7982887,-118.2386886,29.92,
MFLCal,100,0.42,22+24,2174.00,784,ML Ext Cluster ,D8.15,38.48,8.15,U805.07,805.07,3759.82,0.277,15,35,1.48,4.2,68,46.63,,1796,1703,1819,1765,2526,2451,33.7982886,-118.2386886,29.92,
MFLCal,100,0.42,22+24,2173.92,785,ML Ext Cluster ,D8.22,38.41,8.22,U805.09,805.09,3759.80,0.277,12,32,1.09,1.85,262,46.63,,1823,1766,1830,1791,2542,2487,33.7982885,-118.2386886,29.92,
MFLCal,100,0.42,22+24,2174.03,786,ML Ext Cluster ,D8.12,38.51,8.12,U805.13,805.13,3759.76,0.277,16,41,0.9,0.44,14,46.63,,1824,1764,1835,1804,2548,2505,33.7982884,-118.2386887,29.92,
MFLCal,100,0.42,22+24,2174.01,787,ML Ext Cluster ,D8.14,38.49,8.14,U805.17,805.17,3759.72,0.277,13,33,1.09,2.03,307,46.63,,1821,1762,1834,1798,2547,2497,33.7982883,-118.2386887,29.92,
MFLCal,100,0.42,22+24,2174.21,788,ML Ext Cluster ,D7.93,38.70,7.93,U805.26,805.26,3759.62,0.277,14,34,2.42,6.02,202,46.63,,1762,1608,1785,1673,2480,2324,33.7982881,-118.2386888,29.92,
MFLCal,100,0.42,22+24,2174.12,789,ML Ext Cluster ,D8.02,38.61,8.02,U805.29,805.29,3759.60,0.277,15,35,2.03,3.63,69,46.63,,1771,1638,1778,1664,2469,2311,33.7982880,-118.2386888,29.92,
MFLCal,100,0.42,22+24,2174.38,790,ML Ext Cluster ,D7.76,38.87,7.76,U805.54,805.54,3759.35,0.277,15,30,0.59,1.82,90,46.63,,1839,1824,1836,1817,2550,2524,33.7982873,-118.2386891,29.92,
MFLCal,100,0.42,22+25,2174.68,791,ML Ext Cluster ,D7.47,39.16,7.47,U805.6,805.60,3759.29,0.277,21,36,5.43,8.06,166,46.63,,1621,1437,1694,1473,2353,2046,33.7982872,-118.2386891,29.92,
MFLCal,100,0.42,22+25,2174.48,792,ML Ext ,D7.67,38.96,7.67,U805.64,805.64,3759.25,0.277,11,31,0.27,0.51,18,46.63,,1848,1843,1848,1842,2566,2558,33.7982871,-118.2386892,29.92,
MFLCal,100,0.42,22+25,2174.52,793,ML Ext ,D7.62,39.01,7.62,U805.69,805.69,3759.20,0.277,13,33,0.31,0.41,135,46.63,,1847,1841,1846,1838,2564,2553,33.7982869,-118.2386892,29.92,
MFLCal,100,0.42,22+25,2175.12,794,ML Ext Cluster ,D7.03,39.60,7.03,U806.28,806.28,3758.61,0.277,14,34,0.82,1.32,48,46.63,,1831,1793,1835,1807,2549,2509,33.7982854,-118.2386898,29.93,
MFLCal,100,0.42,22+25,2175.17,795,ML Ext ,D6.97,39.66,6.97,U806.33,806.33,3758.56,0.277,11,26,0.59,0.99,192,46.63,,1842,1828,1840,1823,2556,2532,33.7982853,-118.2386899,29.93,
MFLCal,100,0.42,22+26,2175.63,796,ML Ext ,D6.52,40.11,6.52,U806.79,806.79,3758.09,0.277,11,31,0.27,0.51,356,46.63,,1848,1843,1848,1842,2566,2558,33.7982841,-118.2386904,29.93,
MFLCal,100,0.42,22+26,2175.82,797,ML Ext Cluster ,D6.33,40.30,6.33,U806.97,806.97,3757.92,0.277,15,30,0.66,3.76,90,46.63,,1836,1817,1833,1809,2545,2512,33.7982836,-118.2386905,29.93,
MFLCal,100,0.42,22+26,2176.00,798,ML Ext ,D6.14,40.48,6.14,U807.17,807.17,3757.71,0.277,12,32,0.23,0.55,68,46.63,,1848,1845,1848,1844,2567,2561,33.7982831,-118.2386907,29.93,
MFLCal,100,0.42,22+26,2176.17,799,ML Ext Cluster ,D5.98,40.65,5.98,U807.3,807.30,3757.59,0.277,13,33,1.1,4.23,51,46.63,,1821,1762,1826,1774,2536,2464,33.7982827,-118.2386909,29.93,
MFLCal,100,0.42,22+26,2176.24,800,ML Ext Cluster ,D5.91,40.72,5.91,U807.35,807.35,3757.53,0.277,20,35,1.1,1.74,152,46.63,,1803,1755,1801,1743,2502,2421,33.7982826,-118.2386909,29.93,
MFLCal,100,0.42,22+26,2176.38,801,ML Ext Cluster ,D5.77,40.86,5.77,U807.46,807.46,3757.42,0.277,19,34,1.99,5.51,200,46.63,,1749,1649,1762,1651,2447,2293,33.7982823,-118.2386910,29.93,
MFLCal,100,0.42,22+27,2176.65,802,ML Ext Cluster ,D5.49,41.13,5.49,U807.63,807.63,3757.26,0.277,26,41,3.75,10.71,286,46.63,,1607,1439,1646,1468,2286,2039,33.7982819,-118.2386912,29.94,
MFLCal,100,0.42,22+27,2176.58,803,ML Ext ,D5.57,41.06,5.57,U807.74,807.74,3757.15,0.277,12,32,0.35,0.58,178,46.63,,1847,1839,1846,1836,2564,2550,33.7982816,-118.2386913,29.94,
MFLCal,100,0.42,22+27,2176.72,804,ML Ext ,D5.43,41.20,5.43,U807.88,807.88,3757.01,0.277,10,30,0.31,0.61,243,46.63,,1848,1842,1847,1840,2566,2555,33.7982812,-118.2386915,29.94,
MFLCal,100,0.42,22+27,2176.82,805,ML Ext ,D5.32,41.31,5.32,U807.97,807.97,3756.92,0.277,14,29,0.47,0.62,127,46.63,,1843,1833,1842,1829,2558,2541,33.7982810,-118.2386916,29.94,
MFLCal,100,0.42,22+27,2176.91,806,ML Ext ,D5.24,41.39,5.24,U808.08,808.08,3756.81,0.277,13,33,0.27,0.6,296,46.63,,1848,1843,1847,1841,2566,2557,33.7982807,-118.2386917,29.94,
MFLCal,100,0.42,22+27,2176.97,807,ML Ext Cluster ,D5.18,41.45,5.18,U808.08,808.08,3756.81,0.277,14,34,2.93,11.93,61,46.63,,1746,1568,1748,1566,2427,2176,33.7982807,-118.2386917,29.94,
MFLCal,100,0.42,22+27,2176.96,808,ML Ext Cluster ,D5.19,41.44,5.19,U808.11,808.11,3756.78,0.277,15,30,1.56,1.62,314,46.63,,1793,1721,1806,1736,2508,2411,33.7982806,-118.2386917,29.94,
MFLCal,100,0.42,22+27,2177.10,809,ML Ext Cluster ,D5.05,41.58,5.05,U808.24,808.24,3756.65,0.277,14,29,1.06,2.06,45,46.63,,1820,1780,1818,1762,2525,2448,33.7982803,-118.2386918,29.94,
MFLCal,100,0.42,22+27,2177.30,810,ML Ext Cluster ,D4.85,41.78,4.85,U808.46,808.46,3756.43,0.277,24,39,0.51,1.57,293,46.63,,1835,1821,1831,1812,2543,2517,33.7982797,-118.2386921,29.94,
MFLCal,100,0.42,22+27,2177.34,811,ML Ext Cluster ,D4.81,41.82,4.81,U808.46,808.46,3756.43,0.277,18,33,0.9,4.81,20,46.63,,1820,1786,1820,1776,2527,2466,33.7982797,-118.2386921,29.94,
MFLCal,100,0.42,22+27,2177.30,812,ML Ext ,D4.84,41.79,4.84,U808.48,808.48,3756.41,0.277,12,32,0.39,0.74,256,46.63,,1846,1837,1845,1833,2562,2546,33.7982796,-118.2386921,29.94,
MFLCal,100,0.42,22+27,2177.47,813,ML Ext Cluster ,D4.68,41.95,4.68,U808.52,808.52,3756.37,0.277,13,33,1.6,5.33,130,46.63,,1799,1700,1799,1696,2498,2355,33.7982795,-118.2386921,29.94,
MFLCal,100,0.42,22+28,2177.48,814,ML Ext ,D4.66,41.97,4.66,U808.65,808.65,3756.24,0.277,21,36,0.47,0.58,246,46.63,,1839,1828,1836,1821,2550,2530,33.7982792,-118.2386922,29.94,
MFLCal,100,0.42,22+28,2177.56,815,ML Ext Cluster ,D4.59,42.04,4.59,U808.66,808.66,3756.22,0.277,17,32,5.51,5.84,20,46.63,,1665,1486,1729,1562,2401,2170,33.7982791,-118.2386923,29.94,
MFLCal,100,0.42,22+28,2177.61,816,ML Ext Cluster ,D4.53,42.09,4.53,U808.75,808.75,3756.14,0.277,13,33,2.66,5.38,150,46.63,,1761,1598,1796,1697,2494,2357,33.7982789,-118.2386924,29.94,
MFLCal,100,0.42,22+28,2177.88,817,ML Ext ,D4.27,42.36,4.27,U809.04,809.04,3755.85,0.277,11,31,0.35,0.67,312,46.63,,1847,1839,1846,1837,2564,2551,33.7982782,-118.2386926,29.95,
MFLCal,100,0.42,22+28,2177.90,818,ML Ext ,D4.24,42.38,4.24,U809.06,809.06,3755.83,0.277,11,31,0.31,0.97,128,46.63,,1847,1842,1847,1839,2565,2555,33.7982781,-118.2386927,29.95,
MFLCal,100,0.42,22+28,2177.90,819,ML Ext ,D4.24,42.39,4.24,U809.07,809.07,3755.82,0.277,11,31,0.23,0.73,202,46.63,,1849,1845,1848,1844,2567,2561,33.7982781,-118.2386927,29.95,
MFLCal,100,0.42,22+28,2178.18,820,ML Ext Cluster ,D3.96,42.67,3.96,U809.25,809.25,3755.64,0.277,14,29,1.6,6.13,177,46.63,,1795,1722,1803,1731,2505,2405,33.7982776,-118.2386929,29.95,
MFLCal,100,0.42,22+28,2178.17,821,ML Ext Cluster ,D3.97,42.65,3.97,U809.33,809.33,3755.56,0.277,23,38,2.07,8.15,38,46.63,,1719,1610,1733,1569,2407,2179,33.7982774,-118.2386929,29.95,
MFLCal,100,0.42,22+28,2178.24,822,ML Ext Cluster ,D3.9,42.73,3.90,U809.42,809.42,3755.47,0.277,14,29,0.66,1.38,296,46.63,,1837,1818,1834,1810,2547,2515,33.7982772,-118.2386930,29.95,
MFLCal,100,0.42,22+29,2178.54,823,ML Ext ,D3.6,43.03,3.60,U809.7,809.70,3755.19,0.277,16,36,0.39,0.62,218,46.63,,1844,1834,1843,1830,2560,2541,33.7982764,-118.2386933,29.95,
MFLCal,100,0.42,22+29,2178.57,824,ML Ext Cluster ,D3.58,43.05,3.58,U809.71,809.71,3755.18,0.277,12,27,0.51,1.06,70,46.63,,1843,1832,1842,1822,2558,2531,33.7982764,-118.2386933,29.95,
MFLCal,100,0.42,22+29,2178.70,825,ML Ext Cluster ,D3.44,43.19,3.44,U809.87,809.87,3755.02,0.277,24,44,0.66,2.74,292,46.63,,1825,1793,1820,1785,2528,2479,33.7982760,-118.2386935,29.95,
MFLCal,100,0.42,22+29,2178.85,826,Sleeve Start,D3.29,43.34,3.29,U810.03,810.03,3754.86,0.277,,,,,,46.63,,,,,,,,33.7982755,-118.2386937,29.95,
MFLCal,101,0.42,22+32,2182.14,827,Weld,D45.04,46.63,45.04,U813.32,813.32,3751.56,0.277,,,,,,45.04,,,,,,,,33.7982669,-118.2386970,29.98,
MFLCal,101,0.43,22+69,2218.79,828,Sleeve End,D8.39,36.65,8.39,U849.97,849.97,3714.92,0.277,,,,,,45.04,,,,,,,,33.7981702,-118.2387331,29.90,
MFLCal,101,0.43,22+69,2219.05,829,ML Ext ,D8.13,36.90,8.13,U850.21,850.21,3714.68,0.277,11,26,0.47,0.7,267,45.04,,1845,1835,1844,1832,2561,2545,33.7981696,-118.2387333,29.90,
MFLCal,101,0.43,22+69,2219.05,830,ML Ext ,D8.13,36.91,8.13,U850.21,850.21,3714.67,0.277,10,25,0.43,0.65,63,45.04,,1846,1838,1845,1836,2563,2549,33.7981696,-118.2387333,29.90,
MFLCal,101,0.43,22+69,2219.22,831,ML Ext ,D7.96,37.07,7.96,U850.37,850.37,3714.52,0.277,15,30,0.74,0.75,306,45.04,,1832,1809,1829,1800,2540,2499,33.7981691,-118.2387335,29.90,
MFLCal,101,0.43,22+69,2219.22,832,ML Ext ,D7.96,37.08,7.96,U850.38,850.38,3714.51,0.277,15,30,0.47,0.46,176,45.04,,1842,1833,1841,1828,2557,2539,33.7981691,-118.2387335,29.90,
MFLCal,101,0.43,22+72,2221.40,833,ML Ext ,D5.79,39.25,5.79,U852.56,852.56,3712.33,0.277,21,36,0.51,0.6,18,45.04,,1837,1824,1834,1817,2547,2524,33.7981634,-118.2387356,29.89,
MFLCal,101,0.43,22+73,2222.48,834,ML Ext ,D4.7,40.34,4.70,U853.64,853.64,3711.25,0.277,13,28,0.47,0.51,136,45.04,,1844,1834,1842,1830,2559,2542,33.7981605,-118.2387367,29.89,
MFLCal,101,0.43,22+73,2222.63,835,ML Ext ,D4.55,40.48,4.55,U853.78,853.78,3711.11,0.277,12,27,0.55,0.69,154,45.04,,1842,1830,1841,1825,2556,2535,33.7981601,-118.2387368,29.89,
MFLCal,101,0.43,22+76,2225.28,836,ML Ext ,D1.9,43.13,1.90,U856.44,856.44,3708.45,0.277,19,34,0.66,0.51,1,45.04,,1831,1811,1827,1800,2538,2501,33.7981531,-118.2387394,29.88,
MFLCal,101,0.43,22+77,2226.47,837,ML Ext Cluster ,D0.71,44.33,0.71,U857.63,857.63,3707.26,0.277,28,43,0.51,1.56,343,45.04,,1831,1816,1829,1808,2541,2511,33.7981500,-118.2387405,29.88,
MFLCal,101,0.43,22+77,2226.67,838,ML Ext ,D0.51,44.52,0.51,U857.83,857.83,3707.06,0.277,14,29,0.47,0.64,142,45.04,,1843,1833,1842,1829,2558,2541,33.7981494,-118.2387407,29.88,
MFLCal,101,0.43,22+77,2226.85,839,ML Ext Cluster ,D0.33,44.71,0.33,U857.99,857.99,3706.90,0.277,18,38,1.48,3.01,346,45.04,,1784,1686,1796,1713,2495,2379,33.7981490,-118.2387409,29.88,
MFLCal,101,0.43,22+77,2227.08,840,ML Ext ,D0.1,44.93,0.10,U858.23,858.23,3706.66,0.277,14,29,0.66,1.03,30,45.04,,1837,1818,1834,1810,2547,2515,33.7981484,-118.2387411,29.88,
MFLCal,102,0.43,22+78,2227.18,841,Weld,U45.04,45.04,47.38,U858.36,858.36,3706.53,0.277,,,,,,47.38,,,,,,,,33.7981480,-118.2387412,29.88,
MFLCal,102,0.43,22+78,2227.43,842,ML Ext ,U0.25,0.25,47.13,U858.58,858.58,3706.31,0.277,12,27,0.86,1.05,58,47.38,,1832,1804,1829,1794,2540,2491,33.7981475,-118.2387415,29.87,
MFLCal,102,0.43,22+78,2227.44,843,ML Ext ,U0.25,0.25,47.13,U858.6,858.60,3706.29,0.277,14,34,0.31,0.4,2,47.38,,1847,1840,1846,1838,2564,2553,33.7981474,-118.2387415,29.87,
MFLCal,102,0.43,22+78,2227.85,844,ML Ext Cluster ,U0.66,0.66,46.72,U859,859.00,3705.89,0.277,17,32,1.41,1.42,96,47.38,,1793,1728,1790,1717,2486,2384,33.7981463,-118.2387419,29.87,
MFLCal,102,0.43,22+79,2228.26,845,ML Ext ,U1.08,1.08,46.30,U859.42,859.42,3705.47,0.277,13,28,0.66,0.68,138,47.38,,1838,1820,1835,1812,2549,2517,33.7981452,-118.2387423,29.86,
MFLCal,102,0.43,22+81,2230.73,846,ML Ext ,U3.55,3.55,43.83,U861.89,861.89,3702.99,0.277,14,29,0.59,0.48,296,47.38,,1839,1825,1837,1819,2552,2526,33.7981387,-118.2387446,29.84,
MFLCal,102,0.43,22+81,2230.96,847,ML Ext Cluster ,U3.78,3.78,43.60,U862.12,862.12,3702.77,0.277,13,28,1.41,0.83,253,47.38,,1808,1747,1820,1774,2528,2464,33.7981381,-118.2387448,29.83,
MFLCal,102,0.43,22+82,2231.34,848,ML Ext ,U4.16,4.16,43.23,U862.5,862.50,3702.39,0.277,13,33,0.27,0.4,250,47.38,,1848,1843,1847,1841,2566,2557,33.7981371,-118.2387452,29.83,
MFLCal,102,0.43,22+82,2231.64,849,ML Ext ,U4.46,4.46,42.92,U862.81,862.81,3702.08,0.277,12,27,0.43,0.52,236,47.38,,1845,1837,1844,1834,2561,2547,33.7981363,-118.2387455,29.83,
MFLCal,102,0.43,22+83,2232.42,850,ML Ext Cluster ,U5.24,5.24,42.14,U863.48,863.48,3701.41,0.277,22,37,1.64,3.46,162,47.38,,1755,1671,1773,1676,2462,2328,33.7981345,-118.2387461,29.82,
MFLCal,102,0.43,22+83,2232.84,851,ML Ext ,U5.66,5.66,41.72,U863.99,863.99,3700.89,0.277,16,31,0.55,0.75,184,47.38,,1839,1826,1837,1820,2551,2527,33.7981331,-118.2387466,29.81,
MFLCal,102,0.43,22+84,2233.74,852,ML Ext Cluster ,U6.56,6.56,40.82,U864.89,864.89,3700.00,0.277,13,33,1.25,1.2,265,47.38,,1814,1743,1822,1774,2530,2464,33.7981308,-118.2387475,29.80,
MFLCal,102,0.43,22+84,2233.77,853,ML Ext ,U6.59,6.59,40.79,U864.94,864.94,3699.95,0.277,16,36,0.27,0.41,63,47.38,,1847,1842,1846,1840,2565,2555,33.7981306,-118.2387476,29.80,
MFLCal,102,0.43,22+85,2234.85,854,ML Ext Cluster ,U7.67,7.67,39.71,U866,866.00,3698.89,0.277,16,31,0.98,1.12,24,47.38,,1820,1783,1813,1762,2519,2448,33.7981278,-118.2387486,29.79,
MFLCal,102,0.43,22+87,2236.69,855,ML Ext Cluster ,U9.51,9.51,37.87,U867.86,867.86,3697.03,0.277,18,33,0.86,2.79,358,47.38,,1822,1791,1816,1776,2522,2466,33.7981229,-118.2387503,29.77,
MFLCal,102,0.43,22+87,2236.80,856,ML Ext Cluster ,U9.62,9.62,37.76,U867.94,867.94,3696.95,0.277,13,33,0.7,2.25,250,47.38,,1836,1808,1835,1803,2548,2504,33.7981227,-118.2387504,29.77,
MFLCal,102,0.43,22+90,2239.44,857,ML Ext Cluster ,U12.26,12.26,35.12,U870.61,870.61,3694.28,0.277,19,39,1.02,1.51,328,47.38,,1811,1752,1834,1807,2547,2509,33.7981156,-118.2387530,29.74,
MFLCal,102,0.44,23+02,2251.47,858,ML Ext Cluster ,D23.09,24.29,23.09,U882.62,882.62,3682.27,0.277,22,37,1.95,3.59,44,47.38,,1734,1632,1774,1695,2464,2354,33.7980839,-118.2387645,29.62,
MFLCal,102,0.44,23+02,2251.85,859,ML Ext Cluster ,D22.71,24.67,22.71,U882.99,882.99,3681.90,0.277,13,28,2.11,3.25,38,47.38,,1779,1682,1804,1738,2506,2413,33.7980829,-118.2387649,29.62,
MFLCal,102,0.44,23+03,2252.75,860,ML Ext ,D21.81,25.57,21.81,U883.91,883.91,3680.98,0.277,13,33,0.39,0.86,70,47.38,,1845,1836,1845,1832,2562,2545,33.7980805,-118.2387658,29.61,
MFLCal,102,0.44,23+03,2252.93,861,ML Ext ,D21.63,25.75,21.63,U884.09,884.09,3680.80,0.277,12,27,0.63,0.65,84,47.38,,1840,1824,1838,1818,2553,2525,33.7980800,-118.2387660,29.61,
MFLCal,102,0.44,23+12,2262.02,862,ML Ext Cluster ,D12.54,34.84,12.54,U893.16,893.16,3671.73,0.277,17,32,0.74,2.62,152,47.38,,1830,1806,1826,1795,2536,2493,33.7980560,-118.2387747,29.51,
MFLCal,102,0.44,23+13,2262.43,863,ML Ext Cluster ,D12.13,35.25,12.13,U893.3,893.30,3671.59,0.277,13,28,5.78,14.73,34,47.38,,1708,1530,1705,1485,2369,2063,33.7980556,-118.2387748,29.50,
MFLCal,102,0.44,23+13,2262.95,864,ML Ext ,D11.61,35.77,11.61,U894.1,894.10,3670.79,0.277,16,31,0.55,0.59,100,47.38,,1839,1826,1837,1820,2551,2527,33.7980535,-118.2387755,29.48,
MFLCal,102,0.44,23+16,2265.52,865,ML Int ,D9.04,38.34,9.04,U896.7,896.70,3668.19,0.277,12,32,0.2,0.4,204,47.38,,1849,1846,1849,1846,2568,2563,33.7980466,-118.2387780,29.40,
MFLCal,102,0.44,23+16,2265.97,866,ML Int Cluster ,D8.59,38.79,8.59,U897.02,897.02,3667.87,0.277,11,31,1.64,1.37,184,47.38,,1806,1707,1828,1789,2539,2485,33.7980458,-118.2387783,29.39,
MFLCal,102,0.44,23+17,2266.21,867,ML Int ,D8.35,39.03,8.35,U897.38,897.38,3667.51,0.277,10,30,0.23,0.4,186,47.38,,1849,1845,1848,1844,2567,2561,33.7980448,-118.2387786,29.38,
MFLCal,102,0.44,23+17,2266.45,868,ML Int ,D8.12,39.26,8.12,U897.62,897.62,3667.27,0.277,10,30,0.27,0.4,186,47.38,,1848,1844,1848,1842,2567,2559,33.7980442,-118.2387789,29.38,
MFLCal,102,0.44,23+17,2266.70,869,ML Int ,D7.87,39.52,7.87,U897.87,897.87,3667.02,0.277,12,32,0.2,0.4,154,47.38,,1849,1846,1849,1846,2568,2563,33.7980435,-118.2387791,29.37,
MFLCal,102,0.44,23+19,2268.69,870,ML Int ,D5.87,41.51,5.87,U899.86,899.86,3665.03,0.277,13,33,0.27,0.4,161,47.38,,1848,1843,1847,1841,2566,2557,33.7980383,-118.2387810,29.31,
MFLCal,102,0.44,23+19,2268.77,871,ML Int ,D5.79,41.59,5.79,U899.94,899.94,3664.95,0.277,12,32,0.23,0.52,351,47.38,,1848,1845,1848,1844,2567,2561,33.7980380,-118.2387811,29.31,
MFLCal,102,0.44,23+23,2272.42,872,ML Int ,D2.14,45.24,2.14,U903.59,903.59,3661.30,0.277,11,31,0.23,0.4,242,47.38,,1849,1845,1848,1844,2567,2561,33.7980284,-118.2387845,29.20,
MFLCal,102,0.44,23+23,2272.82,873,ML Int ,D1.74,45.64,1.74,U903.99,903.99,3660.89,0.277,11,31,0.2,0.4,152,47.38,,1849,1847,1849,1846,2568,2564,33.7980273,-118.2387849,29.18,
MFLCal,103,0.44,23+25,2274.56,874,Weld,D10.19,47.38,10.19,U905.74,905.74,3659.15,0.277,,,,,,10.19,,,,,,,,33.7980227,-118.2387865,29.12,
MFLCal,103,0.44,23+27,2276.02,875,ML Int Cluster ,U1.46,1.46,8.74,U907.13,907.13,3657.76,0.277,31,46,1.21,2.68,156,10.19,,1756,1687,1754,1671,2437,2321,33.7980190,-118.2387878,29.07,
MFLCal,103,0.44,23+27,2276.30,876,ML Ext Cluster ,U1.74,1.74,8.45,U907.34,907.34,3657.55,0.277,12,27,1.99,2.66,148,10.19,,1789,1699,1813,1760,2518,2444,33.7980184,-118.2387880,29.06,
MFLCal,103,0.44,23+31,2280.74,877,Triangular Marker,D4.02,6.18,4.02,U911.92,911.92,3652.97,0.277,,,,,6,10.19,,,,,,,,33.7980061,-118.2387924,28.89,
MFLCal,104,0.44,23+35,2284.75,878,Weld,D1.31,10.19,1.31,U915.93,915.93,3648.96,0.322,,,,,,1.31,,,,,,,,33.7979957,-118.2387961,28.74,
MFLCal,104,0.44,23+36,2285.68,879,Triangular Marker,D0.38,0.93,0.38,U916.86,916.86,3648.03,0.322,,,,,3,1.31,,,,,,,,33.7979929,-118.2387971,28.70,
MFLCal,105,0.44,23+37,2286.06,880,Weld,U1.31,1.31,3.10,U917.24,917.24,3647.65,,,,,,,3.10,,,,,,,,33.7979922,-118.2387973,28.69,
MFLCal,105,0.44,23+38,2287.73,881,Bend,D1.43,1.67,1.43,U918.91,918.91,3645.98,,,,,,270,3.10,,,,,,,,33.7979880,-118.2387956,28.64,90° 3D Left Forged Bend
MFLCal,106,0.44,23+40,2289.16,882,Weld,U3.1,3.10,21.41,U920.34,920.34,3644.55,0.322,,,,,,21.41,,,,,,,,33.7979863,-118.2387915,28.63,
MFLCal,107,0.45,23+61,2310.57,883,Weld,D0.71,21.41,0.71,U941.75,941.75,3623.14,,,,,,,0.71,,,,,,,,33.7979691,-118.2387238,28.76,
MFLCal,107,0.45,23+62,2310.95,884,Bend,D0.34,0.38,0.34,U942.13,942.13,3622.76,,,,,,0,0.71,,,,,,,,33.7979688,-118.2387228,28.95,45° 1.5D Sag Forged Bend
MFLCal,108,0.45,23+62,2311.28,885,Weld,U0.71,0.71,1.53,U942.46,942.46,3622.42,0.322,,,,,,1.53,,,,,,,,33.7979686,-118.2387220,29.16,
MFLCal,109,0.45,23+64,2312.82,886,Weld,D0.87,1.53,0.87,U944,944.00,3620.89,,,,,,,0.87,,,,,,,,33.7979676,-118.2387183,30.11,
MFLCal,109,0.45,23+64,2313.27,887,Bend,D0.42,0.45,0.42,U944.45,944.45,3620.44,,,,,,180,0.87,,,,,,,,33.7979673,-118.2387169,30.24,45° 1.5D Over Forged Bend
MFLCal,110,0.45,23+64,2313.69,888,Weld,D0.64,0.87,0.64,U944.87,944.87,3620.02,0.322,,,,,,0.64,,,,,,,,33.7979669,-118.2387156,30.28,
MFLCal,111,0.45,23+65,2314.32,889,Weld,U0.64,0.64,3.68,U945.5,945.50,3619.39,,,,,,,3.68,,,,,,,,33.7979664,-118.2387136,30.32,
MFLCal,111,0.45,23+67,2316.36,890,Bend,D1.64,2.03,1.64,U947.54,947.54,3617.35,,,,,,0,3.68,,,,,,,,33.7979649,-118.2387082,31.22,90° 3D Sag Forged Bend
MFLCal,112,0.45,23+69,2318.00,891,Weld,D2.14,3.68,2.14,U949.18,949.18,3615.71,0.322,,,,,,2.14,,,,,,,,33.7979645,-118.2387068,32.74,
MFLCal,113,0.45,23+71,2320.14,892,Weld,D1.52,2.14,1.52,U951.32,951.32,3613.57,,,,,,,1.52,,,,,,,,33.7979642,-118.2387069,34.83,
MFLCal,113,0.45,23+72,2320.89,893,Bend,U0.75,0.75,0.77,U952.07,952.07,3612.82,,,,,,135,1.52,,,,,,,,33.7979627,-118.2387074,35.29,90° 1.5D Over Right Forged Bend
MFLCal,114,0.45,23+72,2321.66,894,Weld,D1.2,1.52,1.20,U952.84,952.84,3612.05,,,,,,,1.20,,,,,,,,33.7979607,-118.2387082,35.34,
MFLCal,114,0.45,23+73,2322.15,895,Tee,U0.49,0.49,0.72,U953.33,953.33,3611.56,,,,,,152,1.20,,,,,,,,33.7979595,-118.2387087,35.34,
MFLCal,115,0.45,23+74,2322.87,896,Weld,U1.2,1.20,3.12,U954.05,954.05,3610.84,,,,,,,3.12,,,,,,,,33.7979576,-118.2387094,35.33,
MFLCal,115,0.45,23+74,2323.18,897,Flange,U0.32,0.32,2.81,U954.36,954.36,3610.53,,,,,,,3.12,,,,,,,,33.7979567,-118.2387097,35.32,
MFLCal,115,0.45,23+75,2324.43,898,Valve,U1.56,1.56,1.56,U955.61,955.61,3609.28,,,,,,,3.12,,,,,,,,33.7979535,-118.2387109,35.30,Gate Valve
MFLCal,115,0.45,23+76,2325.50,899,Flange,D0.5,2.63,0.50,U956.68,956.68,3608.21,,,,,,,3.12,,,,,,,,33.7979507,-118.2387120,35.37,
MFLCal,118,0.45,23+77,2325.99,900,Weld,D1.57,3.12,1.57,U957.17,957.17,3607.72,,,,,,,1.57,,,,,,,,33.7979494,-118.2387125,35.25,
MFLCal,118,0.45,23+78,2326.79,901,Bend,D0.77,0.80,0.77,U957.97,957.97,3606.92,,,,,,135,1.57,,,,,,,,33.7979481,-118.2387130,34.67,90° 1.5D Over Right Forged Bend
MFLCal,119,0.45,23+78,2327.57,902,Weld,U1.57,1.57,1.70,U958.75,958.75,3606.14,0.322,,,,,,1.70,,,,,,,,33.7979479,-118.2387131,33.91,
MFLCal,119,0.45,23+79,2328.07,903,Tap,U0.50,0.50,1.20,U959.25,959.25,3605.64,0.322,,,,,188,1.70,,,,,,,,33.7979479,-118.2387130,33.41,
MFLCal,120,0.45,23+80,2329.26,904,Weld,U1.7,1.70,3.44,U960.44,960.44,3604.45,,,,,,,3.44,,,,,,,,33.7979480,-118.2387130,32.23,
MFLCal,120,0.45,23+82,2331.08,905,Bend,D1.62,1.81,1.62,U962.26,962.26,3602.63,,,,,,0,3.44,,,,,,,,33.7979488,-118.2387158,30.72,90° 3D Sag Forged Bend
MFLCal,121,0.45,23+84,2332.70,906,Weld,D0.71,3.44,0.71,U963.88,963.88,3601.01,0.322,,,,,,0.71,,,,,,,,33.7979501,-118.2387206,30.32,
MFLCal,122,0.45,23+84,2333.41,907,Weld,U0.71,0.71,0.98,U964.59,964.59,3600.30,,,,,,,0.98,,,,,,,,33.7979506,-118.2387228,30.24,
MFLCal,122,0.45,23+85,2333.91,908,Bend,D0.48,0.50,0.48,U965.09,965.09,3599.80,,,,,,180,0.98,,,,,,,,33.7979510,-118.2387242,30.04,45° 1.5D Over Forged Bend
MFLCal,123,0.45,23+85,2334.39,909,Weld,U0.98,0.98,1.88,U965.57,965.57,3599.32,0.322,,,,,,1.88,,,,,,,,33.7979513,-118.2387255,29.77,
MFLCal,124,0.45,23+87,2336.26,910,Weld,D0.81,1.88,0.81,U967.44,967.44,3597.45,,,,,,,0.81,,,,,,,,33.7979524,-118.2387299,28.55,
MFLCal,124,0.45,23+88,2336.70,911,Bend,D0.38,0.43,0.38,U967.88,967.88,3597.01,,,,,,0,0.81,,,,,,,,33.7979528,-118.2387312,28.45,45° 1.5D Sag Forged Bend
MFLCal,125,0.45,23+88,2337.08,912,Weld,U0.81,0.81,21.16,U968.26,968.26,3596.63,0.322,,,,,,21.16,,,,,,,,33.7979531,-118.2387324,28.37,
MFLCal,125,0.46,24+07,2355.63,913,ML Ext ,D2.6,18.56,2.60,U986.78,986.78,3578.11,0.322,13,23,1.13,0.66,218,21.16,,2384,2351,2377,2336,3301,3244,33.7979684,-118.2387907,28.45,
MFLCal,125,0.46,24+08,2356.77,914,ML Ext Cluster ,D1.46,19.69,1.46,U987.82,987.82,3577.07,0.322,13,23,1.68,2.23,308,21.16,,2355,2298,2352,2286,3267,3175,33.7979693,-118.2387939,28.46,
MFLCal,126,0.46,24+09,2358.23,915,Weld,D3.12,21.16,3.12,U989.41,989.41,3575.48,0.322,,,,,,3.12,,,,,,,,33.7979705,-118.2387990,28.48,
MFLCal,126,0.46,24+11,2359.92,916,Bend,D1.44,1.69,1.44,U991.1,991.10,3573.79,0.322,,,,,270,3.12,,,,,,,,33.7979692,-118.2388041,28.52,90° 3D Left Forged Bend
MFLCal,127,0.46,24+12,2361.36,917,Weld,D1.11,3.12,1.11,U992.54,992.54,3572.35,0.322,,,,,,1.11,,,,,,,,33.7979658,-118.2388062,28.53,
MFLCal,128,0.46,24+13,2362.47,918,Weld,U1.11,1.11,21.93,U993.65,993.65,3571.24,0.277,,,,,,21.93,,,,,,,,33.7979629,-118.2388073,28.53,
MFLCal,128,0.46,24+16,2364.92,919,ML Ext Cluster ,U2.46,2.46,19.48,U996.04,996.04,3568.85,0.277,17,32,1.25,2.61,173,21.93,,1802,1747,1797,1729,2496,2401,33.7979566,-118.2388097,28.52,
MFLCal,128,0.46,24+17,2365.80,920,ML Ext Cluster ,U3.34,3.34,18.60,U996.95,996.95,3567.94,0.277,12,32,0.51,1.23,174,21.93,,1843,1828,1842,1824,2558,2533,33.7979542,-118.2388106,28.52,
MFLCal,128,0.46,24+17,2366.16,921,ML Ext Cluster ,U3.69,3.69,18.24,U997.29,997.29,3567.60,0.277,15,30,0.98,1.19,184,21.93,,1822,1785,1821,1777,2529,2468,33.7979533,-118.2388109,28.52,
MFLCal,128,0.46,24+18,2366.54,922,ML Ext ,U4.07,4.07,17.86,U997.71,997.71,3567.18,0.277,11,26,0.47,0.59,256,21.93,,1845,1835,1844,1832,2561,2545,33.7979522,-118.2388113,28.52,
MFLCal,128,0.46,24+18,2366.81,923,ML Ext ,U4.34,4.34,17.59,U997.96,997.96,3566.93,0.277,16,31,0.47,0.51,256,21.93,,1842,1832,1840,1827,2556,2538,33.7979516,-118.2388116,28.52,
MFLCal,128,0.46,24+18,2366.98,924,ML Ext Cluster ,U4.51,4.51,17.42,U998.12,998.12,3566.77,0.277,20,35,0.7,1.21,266,21.93,,1828,1805,1824,1795,2534,2493,33.7979511,-118.2388117,28.52,
MFLCal,128,0.46,24+19,2367.79,925,ML Ext Cluster ,U5.33,5.33,16.61,U998.95,998.95,3565.94,0.277,25,40,0.63,1.49,276,21.93,,1826,1806,1825,1796,2534,2494,33.7979490,-118.2388126,28.52,
MFLCal,128,0.46,24+19,2367.82,926,ML Ext Cluster ,U5.35,5.35,16.58,U998.97,998.97,3565.92,0.277,22,37,0.78,1.45,180,21.93,,1820,1791,1814,1775,2519,2466,33.7979489,-118.2388126,28.52,
MFLCal,128,0.46,24+19,2368.11,927,ML Ext Cluster ,U5.65,5.65,16.29,U999.23,999.23,3565.66,0.277,18,33,2.97,2.32,166,21.93,,1712,1575,1783,1679,2476,2332,33.7979482,-118.2388129,28.52,
MFLCal,128,0.46,24+19,2368.46,928,ML Ext ,U5.99,5.99,15.94,U999.62,999.62,3565.27,0.277,12,32,0.31,0.64,190,21.93,,1847,1841,1847,1839,2565,2554,33.7979472,-118.2388132,28.52,
MFLCal,128,0.46,24+20,2368.90,929,ML Ext Cluster ,U6.43,6.43,15.50,U1000.04,1000.04,3564.85,0.277,15,35,0.55,1.12,186,21.93,,1840,1821,1838,1814,2553,2520,33.7979461,-118.2388137,28.51,
MFLCal,128,0.46,24+20,2369.25,930,ML Ext ,U6.78,6.78,15.16,U1000.4,1000.40,3564.49,0.277,11,31,0.39,0.46,329,21.93,,1846,1837,1845,1834,2563,2547,33.7979452,-118.2388140,28.51,
