Repository: kerbergr/datadump

File: MLCompare.UICore/bin/Debug/netcoreapp3.1/examples/new.csv (part 5 of 20)
ILI Tool,Pipe Joint Number,Approx. Milepost (miles),Approx. Map Station (ft),Odometer (ft),Feature Number,Feature Description,Distance to Nearest Weld (ft),Distance to Upstream Weld (ft),Distance to Downstream Weld (ft),Distance to Nearest AGM (ft),Distance to Upstream AGM (ft),Distance to Downstream AGM (ft),WT (in),Max Depth (%),Max Depth + Tolerance (%),Length (in),Width (in),Oreintation (Degrees),Pipe Length (ft),Long Seam Orient. (Degrees),0.85DL Safe MAOP Rating (psig),0.85DL Safe MAOP Rating + Tolerance (psig),Eff. Area B31G of API579 Safe MAOP Rating (psig),Eff. Area B31G of API579 Safe MAOP Rating + Tolerance (psig),Eff. Area B31G of API579 Burst Press. Rating (psig),Eff. Area B31G of API579 Burst Press. Rating + Tolerance (psig),Latitude NAD83,Longitude NAD83,Elevation Above Mean Sea Level NAVD88 (ft),Comments
MFLCal,128,0.46,24+20,2369.34,931,ML Ext ,U6.87,6.87,15.06,U1000.5,1000.50,3564.39,0.277,12,32,0.31,0.51,214,21.93,,1847,1841,1847,1839,2565,2554,33.7979449,-118.2388141,28.51,
MFLCal,128,0.46,24+21,2369.64,932,Triangular Marker,U7.17,7.17,14.76,U1000.82,1000.82,3564.07,0.277,,,3.05,9.08,6,21.93,,,,,,,,33.7979441,-118.2388144,28.51,
MFLCal,128,0.46,24+21,2370.24,933,ML Ext ,U7.77,7.77,14.16,U1001.41,1001.41,3563.48,0.277,21,41,0.27,0.4,336,21.93,,1846,1840,1845,1837,2563,2552,33.7979425,-118.2388150,28.51,
MFLCal,128,0.46,24+23,2371.55,934,Sleeve Start,U9.09,9.09,12.85,U1002.73,1002.73,3562.16,0.277,,,,,,21.93,,,,,,,,33.7979390,-118.2388163,28.51,
MFLCal,128,0.46,24+25,2373.63,935,Sleeve End,D10.77,11.16,10.77,U1004.81,1004.81,3560.08,0.277,,,,,,21.93,,,,,,,,33.7979336,-118.2388184,28.51,
MFLCal,128,0.46,24+25,2374.16,936,Triangular Marker,D10.24,11.70,10.24,U1005.34,1005.34,3559.55,0.277,,,3.05,9.96,12,21.93,,,,,,,,33.7979322,-118.2388189,28.50,
MFLCal,128,0.46,24+26,2374.98,937,Sleeve Start,D9.42,12.52,9.42,U1006.16,1006.16,3558.73,0.277,,,,,,21.93,,,,,,,,33.7979300,-118.2388197,28.50,
MFLCal,129,0.46,24+35,2384.40,938,Weld,U21.93,21.93,47.16,U1015.58,1015.58,3549.31,0.277,,,,,,47.16,,,,,,,,33.7979053,-118.2388291,28.49,
MFLCal,129,0.46,24+37,2385.98,939,Sleeve End,U1.58,1.58,45.58,U1017.16,1017.16,3547.73,0.277,,,,,,47.16,,,,,,,,33.7979011,-118.2388307,28.48,
MFLCal,129,0.46,24+37,2386.31,940,ML Ext Cluster ,U1.91,1.91,45.25,U1017.35,1017.35,3547.53,0.277,23,38,1.76,0.58,354,47.16,,1742,1649,1777,1686,2468,2342,33.7979006,-118.2388308,28.48,
MFLCal,129,0.46,24+37,2386.29,941,ML Ext ,U1.89,1.89,45.27,U1017.44,1017.44,3547.45,0.277,14,29,0.55,0.53,198,47.16,,1841,1828,1839,1822,2554,2531,33.7979004,-118.2388309,28.48,
MFLCal,129,0.46,24+38,2386.69,942,ML Ext Cluster ,U2.29,2.29,44.86,U1017.66,1017.66,3547.23,0.277,21,36,2.85,5.32,145,47.16,,1691,1554,1724,1593,2395,2213,33.7978998,-118.2388312,28.48,
MFLCal,129,0.46,24+38,2386.88,943,ML Ext Cluster ,U2.48,2.48,44.68,U1018.03,1018.03,3546.86,0.277,17,32,0.63,1.54,171,47.16,,1835,1818,1832,1809,2544,2513,33.7978988,-118.2388315,28.48,
MFLCal,129,0.46,24+38,2387.28,944,ML Int Cluster ,U2.88,2.88,44.28,U1018.34,1018.34,3546.54,0.277,12,32,1.48,0.51,192,47.16,,1808,1719,1834,1802,2547,2503,33.7978980,-118.2388318,28.48,
MFLCal,129,0.46,24+38,2387.71,945,ML Ext Cluster ,U3.31,3.31,43.84,U1018.42,1018.42,3546.47,0.277,28,43,5.94,4.23,334,47.16,,1527,1331,1638,1458,2275,2025,33.7978978,-118.2388319,28.48,
MFLCal,129,0.46,24+39,2387.90,946,ML Int ,U3.5,3.50,43.66,U1019.07,1019.07,3545.82,0.277,12,32,0.27,0.51,202,47.16,,1848,1843,1847,1841,2566,2558,33.7978961,-118.2388326,28.48,
MFLCal,129,0.46,24+39,2387.97,947,ML Ext Cluster ,U3.57,3.57,43.58,U1019.1,1019.10,3545.79,0.277,12,27,0.9,3.4,356,47.16,,1831,1801,1828,1790,2539,2487,33.7978960,-118.2388326,28.48,
MFLCal,129,0.46,24+40,2388.68,948,ML Ext Cluster ,U4.29,4.29,42.87,U1019.76,1019.76,3545.13,0.277,20,35,3.05,3.02,352,47.16,,1692,1550,1704,1552,2367,2156,33.7978943,-118.2388332,28.47,
MFLCal,129,0.46,24+40,2388.87,949,ML Int ,U4.47,4.47,42.69,U1020.03,1020.03,3544.86,0.277,11,31,0.27,0.4,180,47.16,,1848,1843,1848,1842,2566,2558,33.7978936,-118.2388335,28.47,
MFLCal,129,0.46,24+40,2389.10,950,ML Ext ,U4.7,4.70,42.45,U1020.24,1020.24,3544.65,0.277,14,29,0.78,0.51,32,47.16,,1832,1807,1829,1797,2540,2496,33.7978930,-118.2388337,28.46,
MFLCal,129,0.46,24+40,2389.38,951,ML Ext ,U4.99,4.99,42.17,U1020.54,1020.54,3544.35,0.277,15,30,0.47,0.63,2,47.16,,1842,1833,1841,1828,2557,2539,33.7978923,-118.2388340,28.46,
MFLCal,129,0.46,24+41,2389.90,952,ML Ext Cluster ,U5.5,5.50,41.66,U1020.92,1020.92,3543.97,0.277,26,41,3.44,3.07,136,47.16,,1619,1458,1703,1574,2366,2186,33.7978912,-118.2388344,28.46,
MFLCal,129,0.46,24+41,2389.84,953,ML Ext ,U5.44,5.44,41.72,U1021.01,1021.01,3543.88,0.277,14,29,0.47,0.67,329,47.16,,1843,1833,1842,1829,2558,2541,33.7978910,-118.2388345,28.46,
MFLCal,129,0.46,24+41,2390.20,954,ML Ext ,U5.8,5.80,41.35,U1021.37,1021.37,3543.52,0.277,22,42,0.27,0.58,326,47.16,,1846,1840,1845,1837,2562,2551,33.7978901,-118.2388349,28.45,
MFLCal,129,0.46,24+42,2390.42,955,ML Int ,U6.02,6.02,41.13,U1021.59,1021.59,3543.30,0.277,10,30,0.2,0.4,163,47.16,,1849,1847,1849,1846,2568,2564,33.7978895,-118.2388351,28.45,
MFLCal,129,0.46,24+42,2390.93,956,ML Ext ,U6.53,6.53,40.62,U1022.08,1022.08,3542.81,0.277,14,29,0.59,0.4,35,47.16,,1839,1825,1837,1818,2552,2526,33.7978882,-118.2388356,28.44,
MFLCal,129,0.46,24+42,2391.00,957,ML Int Cluster ,U6.6,6.60,40.56,U1022.14,1022.14,3542.75,0.277,22,37,1.37,3.27,157,47.16,,1776,1708,1790,1713,2486,2379,33.7978880,-118.2388356,28.44,
MFLCal,129,0.46,24+42,2391.04,958,ML Ext ,U6.64,6.64,40.52,U1022.2,1022.20,3542.69,0.277,10,25,0.7,0.7,330,47.16,,1840,1821,1838,1814,2552,2520,33.7978879,-118.2388357,28.44,
MFLCal,129,0.46,24+42,2391.31,959,ML Ext ,U6.91,6.91,40.24,U1022.47,1022.47,3542.42,0.277,14,29,0.47,0.51,334,47.16,,1843,1833,1842,1829,2558,2541,33.7978872,-118.2388360,28.44,
MFLCal,129,0.46,24+43,2391.47,960,ML Ext ,U7.07,7.07,40.08,U1022.64,1022.64,3542.25,0.277,15,30,0.55,0.69,96,47.16,,1840,1827,1838,1821,2553,2529,33.7978867,-118.2388361,28.44,
MFLCal,129,0.46,24+43,2392.12,961,ML Ext Cluster ,U7.72,7.72,39.44,U1023.24,1023.24,3541.65,0.277,33,48,1.09,3.63,354,47.16,,1762,1701,1762,1686,2447,2342,33.7978852,-118.2388367,28.43,
MFLCal,129,0.46,24+44,2392.48,962,ML Ext ,U8.08,8.08,39.08,U1023.65,1023.65,3541.24,0.277,21,36,0.43,0.4,339,47.16,,1841,1831,1838,1826,2553,2536,33.7978841,-118.2388371,28.42,
MFLCal,129,0.46,24+44,2392.64,963,ML Int ,U8.24,8.24,38.92,U1023.81,1023.81,3541.08,0.277,13,33,0.31,0.4,174,47.16,,1847,1841,1846,1838,2564,2553,33.7978837,-118.2388373,28.42,
MFLCal,129,0.46,24+44,2393.06,964,ML Ext Cluster ,U8.66,8.66,38.49,U1024.13,1024.13,3540.76,0.277,14,29,1.88,2.3,106,47.16,,1783,1696,1790,1709,2487,2374,33.7978828,-118.2388376,28.42,
MFLCal,129,0.46,24+45,2393.47,965,ML Int ,U9.08,9.08,38.08,U1024.64,1024.64,3540.25,0.277,11,26,0.43,0.4,192,47.16,,1845,1838,1845,1835,2562,2548,33.7978815,-118.2388381,28.41,
MFLCal,129,0.46,24+45,2393.91,966,ML Ext ,U9.52,9.52,37.64,U1025.07,1025.07,3539.82,0.277,17,32,0.63,0.55,248,47.16,,1835,1818,1832,1809,2544,2513,33.7978804,-118.2388386,28.41,
MFLCal,129,0.46,24+45,2394.13,967,ML Ext Cluster ,U9.73,9.73,37.43,U1025.21,1025.21,3539.68,0.277,24,39,1.56,2.22,266,47.16,,1752,1669,1759,1661,2442,2307,33.7978800,-118.2388387,28.40,
MFLCal,129,0.46,24+46,2395.17,968,ML Int ,U10.78,10.78,36.38,U1026.34,1026.34,3538.55,0.277,20,35,0.47,0.55,179,47.16,,1839,1828,1837,1823,2552,2532,33.7978770,-118.2388398,28.39,
MFLCal,129,0.46,24+47,2395.36,969,ML Int ,U10.96,10.96,36.20,U1026.53,1026.53,3538.36,0.277,24,49,0.2,0.31,331,47.16,,1848,1843,1847,1841,2565,2557,33.7978765,-118.2388400,28.39,
MFLCal,129,0.46,24+47,2396.26,970,ML Int ,U11.86,11.86,35.30,U1027.42,1027.42,3537.47,0.277,14,29,0.43,0.51,176,47.16,,1844,1836,1843,1832,2560,2545,33.7978742,-118.2388409,28.38,
MFLCal,129,0.46,24+50,2398.73,971,ML Int ,U14.33,14.33,32.82,U1029.89,1029.89,3535.00,0.277,40,65,0.43,0.37,180,47.16,,1828,1798,1821,1773,2530,2462,33.7978677,-118.2388434,28.35,
MFLCal,129,0.46,24+51,2399.78,972,ML Int ,U15.38,15.38,31.78,U1030.94,1030.94,3533.95,0.277,18,33,0.43,0.4,314,47.16,,1842,1833,1840,1829,2556,2540,33.7978650,-118.2388445,28.33,
MFLCal,129,0.46,24+51,2400.02,973,ML Int ,U15.62,15.62,31.54,U1031.16,1031.16,3533.72,0.277,10,25,0.59,0.52,180,47.16,,1843,1829,1841,1824,2557,2534,33.7978644,-118.2388447,28.33,
MFLCal,129,0.46,24+52,2401.30,974,ML Int ,U16.9,16.90,30.26,U1032.47,1032.47,3532.42,0.277,11,31,0.27,0.4,170,47.16,,1848,1843,1848,1842,2566,2558,33.7978610,-118.2388460,28.31,
MFLCal,129,0.46,24+54,2402.48,975,ML Int ,U18.08,18.08,29.08,U1033.63,1033.63,3531.26,0.277,29,44,0.55,0.56,160,47.16,,1828,1810,1822,1797,2531,2496,33.7978579,-118.2388472,28.30,
MFLCal,129,0.47,24+65,2413.68,976,ML Ext ,D17.87,29.28,17.87,U1044.84,1044.84,3520.05,0.277,24,39,0.51,0.51,176,47.16,,1835,1821,1831,1812,2543,2517,33.7978285,-118.2388584,28.18,
MFLCal,129,0.47,24+75,2424.01,977,ML Ext ,D7.55,39.61,7.55,U1055.17,1055.17,3509.71,0.277,14,34,0.23,0.4,24,47.16,,1848,1845,1848,1843,2566,2560,33.7978014,-118.2388688,28.28,
MFLCal,129,0.47,24+79,2427.41,978,ML Int ,D4.15,43.01,4.15,U1058.58,1058.58,3506.31,0.277,14,39,0.23,0.39,18,47.16,,1848,1843,1848,1841,2566,2558,33.7977925,-118.2388722,28.35,
MFLCal,129,0.47,24+81,2429.78,979,ML Int ,D1.78,45.38,1.78,U1060.94,1060.94,3503.94,0.277,12,32,0.27,0.4,158,47.16,,1848,1843,1847,1841,2566,2558,33.7977862,-118.2388746,28.40,
MFLCal,129,0.47,24+81,2430.04,980,ML Int ,D1.51,45.65,1.51,U1061.21,1061.21,3503.68,0.277,12,32,0.23,0.4,164,47.16,,1848,1845,1848,1844,2567,2561,33.7977855,-118.2388748,28.41,
MFLCal,129,0.47,24+82,2430.69,981,ML Int ,D0.87,46.29,0.87,U1061.86,1061.86,3503.03,0.277,12,32,0.23,0.4,222,47.16,,1848,1845,1848,1844,2567,2561,33.7977839,-118.2388755,28.42,
MFLCal,129,0.47,24+83,2431.54,982,Weld Indication,D0.01,47.14,0.01,U1062.72,1062.72,3502.17,0.277,,,0.27,3.92,40,47.16,,,,,,,,33.7977816,-118.2388764,28.44,
MFLCal,130,0.47,24+83,2431.56,983,Weld,D44.83,47.16,44.83,U1062.74,1062.74,3502.15,0.277,,,,,,44.83,,,,,,,,33.7977815,-118.2388764,28.44,
MFLCal,130,0.47,24+85,2433.93,984,ML Int Cluster ,U2.37,2.37,42.45,U1065.06,1065.06,3499.83,0.277,13,38,0.78,1.58,168,44.83,,1834,1789,1832,1774,2544,2464,33.7977754,-118.2388787,28.49,
MFLCal,130,0.47,24+87,2435.98,985,ML Ext ,U4.42,4.42,40.40,U1067.15,1067.15,3497.74,0.277,22,42,0.23,0.63,18,44.83,,1847,1843,1846,1840,2564,2556,33.7977700,-118.2388808,28.54,
MFLCal,130,0.47,24+91,2439.21,986,ML Ext ,U7.66,7.66,37.17,U1070.38,1070.38,3494.50,0.277,15,35,0.23,0.4,3,44.83,,1848,1844,1848,1843,2566,2559,33.7977615,-118.2388840,28.61,
MFLCal,130,0.47,24+95,2443.75,987,ML Ext ,U12.19,12.19,32.63,U1074.91,1074.91,3489.97,0.277,16,36,0.23,0.4,180,44.83,,1848,1844,1847,1842,2566,2559,33.7977496,-118.2388885,28.71,
MFLCal,130,0.48,25+14,2462.74,988,ML Ext ,D13.65,31.18,13.65,U1093.91,1093.91,3470.98,0.277,26,46,0.2,0.4,51,44.83,,1847,1844,1847,1842,2565,2558,33.7976998,-118.2389076,29.01,
MFLCal,130,0.48,25+15,2463.20,989,ML Ext ,D13.18,31.65,13.18,U1094.37,1094.37,3470.51,0.277,26,46,0.23,0.4,352,44.83,,1846,1841,1845,1839,2563,2554,33.7976985,-118.2389080,29.02,
MFLCal,130,0.48,25+18,2466.06,990,ML Int ,D10.32,34.51,10.32,U1097.21,1097.21,3467.68,0.277,12,27,0.55,0.48,351,44.83,,1842,1830,1841,1825,2556,2535,33.7976911,-118.2389109,29.04,
MFLCal,130,0.48,25+22,2470.48,991,ML Int ,D5.91,38.92,5.91,U1101.64,1101.64,3463.25,0.277,11,26,0.55,0.61,188,44.83,,1843,1831,1841,1826,2558,2536,33.7976795,-118.2389153,29.07,
MFLCal,130,0.48,25+26,2474.87,992,ML Ext ,D1.51,43.32,1.51,U1106.04,1106.04,3458.85,0.277,26,41,0.43,0.92,352,44.83,,1838,1827,1835,1820,2548,2528,33.7976679,-118.2389197,29.10,
MFLCal,130,0.48,25+27,2475.27,993,ML Ext ,D1.11,43.71,1.11,U1106.42,1106.42,3458.47,0.277,29,44,0.66,0.44,54,44.83,,1818,1793,1810,1776,2515,2466,33.7976669,-118.2389201,29.10,
MFLCal,130,0.48,25+27,2475.45,994,ML Ext ,D0.93,43.90,0.93,U1106.62,1106.62,3458.27,0.277,12,27,0.59,0.75,170,44.83,,1841,1827,1839,1821,2555,2530,33.7976664,-118.2389203,29.10,
MFLCal,130,0.48,25+27,2475.88,995,ML Int ,D0.5,44.33,0.50,U1107.04,1107.04,3457.85,0.277,33,58,0.63,0.28,202,44.83,,1816,1768,1807,1736,2510,2411,33.7976653,-118.2389208,29.10,
MFLCal,131,0.48,25+28,2476.38,996,Weld,U44.83,44.83,46.96,U1107.56,1107.56,3457.33,0.277,,,,,,46.96,,,,,,,,33.7976639,-118.2389213,29.11,
MFLCal,131,0.48,25+29,2477.15,997,ML Int Cluster ,U0.77,0.77,46.19,U1108.24,1108.24,3456.65,0.277,23,48,1.33,0.96,150,46.96,,1775,1653,1804,1727,2505,2399,33.7976622,-118.2389220,29.11,
MFLCal,131,0.48,25+32,2480.37,998,ML Ext Cluster ,U3.99,3.99,42.97,U1111.51,1111.51,3453.38,0.277,31,46,0.9,2.2,198,46.96,,1791,1747,1777,1716,2468,2383,33.7976536,-118.2389252,29.10,
MFLCal,131,0.48,25+32,2480.59,999,ML Ext ,U4.21,4.21,42.75,U1111.75,1111.75,3453.14,0.277,20,35,0.63,0.43,196,46.96,,1832,1813,1828,1804,2539,2505,33.7976529,-118.2389255,29.10,
MFLCal,131,0.48,25+33,2481.13,1000,ML Ext ,U4.75,4.75,42.21,U1112.3,1112.30,3452.59,0.277,12,27,0.43,0.74,190,46.96,,1845,1837,1844,1834,2561,2547,33.7976515,-118.2389260,29.10,
MFLCal,131,0.48,25+33,2481.48,1001,ML Ext Cluster ,U5.1,5.10,41.86,U1112.6,1112.60,3452.29,0.277,20,35,0.9,1.33,115,46.96,,1816,1781,1810,1766,2514,2452,33.7976507,-118.2389263,29.09,
MFLCal,131,0.48,25+34,2481.99,1002,ML Ext Cluster ,U5.61,5.61,41.35,U1113.14,1113.14,3451.75,0.277,16,31,0.9,1.41,206,46.96,,1824,1791,1818,1777,2525,2468,33.7976493,-118.2389268,29.09,
MFLCal,131,0.48,25+34,2482.33,1003,ML Ext ,U5.95,5.95,41.01,U1113.5,1113.50,3451.39,0.277,13,33,0.2,0.4,336,46.96,,1849,1846,1849,1845,2567,2563,33.7976483,-118.2389272,29.09,
MFLCal,131,0.48,25+35,2483.25,1004,ML Ext ,U6.87,6.87,40.09,U1114.42,1114.42,3450.46,0.277,17,37,0.2,0.51,352,46.96,,1848,1846,1848,1844,2567,2562,33.7976459,-118.2389281,29.09,
MFLCal,131,0.48,25+37,2485.16,1005,ML Ext Cluster ,U8.78,8.78,38.18,U1116.3,1116.30,3448.59,0.277,17,32,0.86,2.37,184,46.96,,1824,1793,1818,1779,2525,2471,33.7976410,-118.2389300,29.08,
MFLCal,131,0.48,25+41,2489.34,1006,ML Ext ,U12.96,12.96,34.00,U1120.5,1120.50,3444.39,0.277,16,41,0.43,0.38,14,46.96,,1843,1827,1842,1820,2558,2528,33.7976300,-118.2389342,29.07,
MFLCal,131,0.48,25+49,2497.38,1007,ML Int ,U21,21.00,25.96,U1128.54,1128.54,3436.35,0.277,14,39,0.47,0.33,168,46.96,,1843,1825,1842,1818,2558,2525,33.7976089,-118.2389422,29.05,
MFLCal,131,0.48,25+50,2498.13,1008,ML Int Cluster ,U21.75,21.75,25.21,U1129.21,1129.21,3435.68,0.277,14,39,1.6,1.39,168,46.96,,1795,1663,1819,1744,2526,2423,33.7976071,-118.2389429,29.05,
MFLCal,131,0.48,25+50,2498.26,1009,ML Int ,U21.88,21.88,25.08,U1129.43,1129.43,3435.46,0.277,12,37,0.31,0.21,180,46.96,,1847,1839,1847,1836,2565,2550,33.7976065,-118.2389431,29.05,
MFLCal,131,0.48,25+51,2498.90,1010,ML Int ,U22.52,22.52,24.44,U1130.07,1130.07,3434.82,0.277,12,37,0.31,0.23,178,46.96,,1847,1839,1847,1836,2565,2550,33.7976048,-118.2389438,29.05,
MFLCal,131,0.48,25+53,2501.46,1011,ML Int ,D21.88,25.08,21.88,U1132.63,1132.63,3432.26,0.277,11,31,0.2,0.4,198,46.96,,1849,1847,1849,1846,2568,2564,33.7975981,-118.2389463,29.04,
MFLCal,131,0.48,25+53,2501.62,1012,ML Ext ,D21.72,25.24,21.72,U1132.78,1132.78,3432.11,0.277,20,35,0.59,0.55,2,46.96,,1834,1817,1831,1809,2542,2512,33.7975977,-118.2389465,29.04,
MFLCal,131,0.48,25+57,2505.20,1013,ML Int ,D18.14,28.81,18.14,U1136.35,1136.35,3428.54,0.277,13,28,0.59,0.4,177,46.96,,1840,1826,1838,1820,2553,2528,33.7975884,-118.2389500,29.03,
MFLCal,131,0.48,25+60,2508.81,1014,ML Ext ,D14.53,32.43,14.53,U1139.97,1139.97,3424.92,0.277,17,32,0.55,0.7,52,46.96,,1838,1825,1836,1818,2550,2525,33.7975788,-118.2389537,29.02,
MFLCal,131,0.49,25+61,2509.15,1015,ML Ext Cluster ,D14.19,32.77,14.19,U1140.27,1140.27,3424.62,0.277,20,35,1.17,3.89,90,46.96,,1797,1745,1802,1740,2503,2417,33.7975781,-118.2389540,29.02,
MFLCal,131,0.49,25+61,2509.44,1016,ML Ext ,D13.9,33.06,13.90,U1140.61,1140.61,3424.27,0.277,15,35,0.2,0.4,334,46.96,,1849,1846,1848,1845,2567,2562,33.7975772,-118.2389543,29.01,
MFLCal,131,0.49,25+63,2511.36,1017,ML Int Cluster ,D11.98,34.98,11.98,U1142.5,1142.50,3422.39,0.277,18,43,0.66,0.58,178,46.96,,1832,1795,1830,1781,2541,2473,33.7975722,-118.2389562,28.98,
MFLCal,131,0.49,25+63,2511.65,1018,ML Int ,D11.69,35.27,11.69,U1142.81,1142.81,3422.08,0.277,31,46,0.51,0.57,180,46.96,,1829,1812,1823,1800,2533,2501,33.7975714,-118.2389565,28.98,
MFLCal,131,0.49,25+66,2514.25,1019,ML Int ,D9.09,37.87,9.09,U1145.42,1145.42,3419.47,0.277,17,37,0.31,0.48,174,46.96,,1846,1839,1845,1836,2563,2550,33.7975646,-118.2389591,28.94,
MFLCal,131,0.49,25+73,2520.93,1020,ML Ext ,D2.41,44.55,2.41,U1152.08,1152.08,3412.81,0.277,12,27,0.55,0.8,351,46.96,,1842,1830,1841,1825,2556,2535,33.7975471,-118.2389658,28.83,
MFLCal,131,0.49,25+73,2521.41,1021,ML Ext Cluster ,D1.93,45.03,1.93,U1152.56,1152.56,3412.33,0.277,26,41,1.13,1.47,166,46.96,,1782,1725,1766,1691,2453,2349,33.7975458,-118.2389663,28.82,
MFLCal,131,0.49,25+75,2522.95,1022,ML Int Cluster ,D0.39,46.57,0.39,U1154.12,1154.12,3410.77,0.277,23,38,1.45,0.97,150,46.96,,1766,1692,1802,1744,2503,2423,33.7975417,-118.2389678,28.80,
MFLCal,131,0.49,25+75,2523.03,1023,ML Ext ,D0.31,46.65,0.31,U1154.17,1154.17,3410.72,0.277,20,35,0.82,0.75,108,46.96,,1821,1791,1814,1775,2520,2466,33.7975416,-118.2389679,28.80,
MFLCal,132,0.49,25+75,2523.34,1024,Weld,D42.8,46.96,42.80,U1154.52,1154.52,3410.37,0.277,,,,,,42.80,,,,,,,,33.7975407,-118.2389683,28.79,
MFLCal,132,0.49,25+75,2523.75,1025,ML Int Cluster ,U0.41,0.41,42.39,U1154.87,1154.87,3410.01,0.277,25,50,0.86,0.98,150,42.80,,1809,1741,1817,1758,2524,2442,33.7975397,-118.2389686,28.79,
MFLCal,132,0.49,25+76,2524.00,1026,ML Int Cluster ,U0.66,0.66,42.13,U1155.16,1155.16,3409.73,0.277,31,56,0.39,0.96,200,42.80,,1837,1818,1834,1805,2547,2507,33.7975390,-118.2389689,28.78,
MFLCal,132,0.49,25+77,2524.96,1027,ML Int ,U1.62,1.62,41.17,U1156.13,1156.13,3408.76,0.277,18,43,0.43,0.25,158,42.80,,1842,1825,1840,1818,2556,2525,33.7975364,-118.2389699,28.77,
MFLCal,132,0.49,25+77,2525.49,1028,ML Int ,U2.15,2.15,40.64,U1156.66,1156.66,3408.23,0.277,17,42,0.43,0.25,208,42.80,,1843,1826,1841,1819,2557,2526,33.7975351,-118.2389704,28.76,
MFLCal,132,0.49,25+80,2528.03,1029,Recoat Start,U4.69,4.69,38.11,U1159.21,1159.21,3405.68,0.277,,,,,,42.80,,,,,,,,33.7975284,-118.2389730,28.72,
MFLCal,132,0.49,25+81,2528.86,1030,ML Int ,U5.52,5.52,37.28,U1160.01,1160.01,3404.88,0.277,27,52,0.51,0.27,183,42.80,,1832,1804,1828,1787,2539,2483,33.7975263,-118.2389738,28.71,
MFLCal,132,0.49,25+81,2529.27,1031,ML Int ,U5.93,5.93,36.87,U1160.42,1160.42,3404.47,0.277,17,32,0.59,0.51,183,42.80,,1837,1821,1834,1814,2547,2519,33.7975252,-118.2389742,28.70,
MFLCal,132,0.49,25+82,2530.68,1032,Sleeve Start,U7.34,7.34,35.46,U1161.86,1161.86,3403.03,0.277,,,,,,42.80,,,,,,,,33.7975214,-118.2389756,28.68,
MFLCal,132,0.49,25+84,2531.74,1033,Sleeve End,U8.4,8.40,34.39,U1162.92,1162.92,3401.97,0.277,,,,,,42.80,,,,,,,,33.7975186,-118.2389767,28.66,
MFLCal,132,0.49,25+84,2532.19,1034,ML Ext Cluster ,U8.85,8.85,33.94,U1163.34,1163.34,3401.55,0.277,13,28,1.05,1.17,352,42.80,,1823,1783,1822,1775,2530,2466,33.7975175,-118.2389771,28.65,
MFLCal,132,0.49,25+84,2532.38,1035,ML Int ,U9.04,9.04,33.75,U1163.53,1163.53,3401.35,0.277,20,35,0.51,0.4,186,42.80,,1838,1825,1835,1818,2549,2525,33.7975170,-118.2389773,28.65,
MFLCal,132,0.49,25+84,2532.65,1036,ML Ext Cluster ,U9.31,9.31,33.49,U1163.64,1163.64,3401.24,0.277,19,34,5.08,1.38,353,42.80,,1649,1472,1750,1648,2431,2289,33.7975167,-118.2389774,28.65,
MFLCal,132,0.49,25+85,2533.03,1037,ML Ext Cluster ,U9.69,9.69,33.11,U1164.17,1164.17,3400.72,0.277,16,31,1.25,0.76,0,42.80,,1805,1751,1809,1754,2512,2436,33.7975154,-118.2389779,28.64,
MFLCal,132,0.49,25+85,2533.35,1038,ML Ext Cluster ,U10.01,10.01,32.79,U1164.39,1164.39,3400.50,0.277,17,32,1.91,1.77,346,42.80,,1765,1672,1811,1759,2515,2444,33.7975148,-118.2389782,28.64,
MFLCal,132,0.49,25+85,2533.66,1039,ML Ext Cluster ,U10.32,10.32,32.48,U1164.8,1164.80,3400.08,0.277,13,28,1.21,2.17,332,42.80,,1816,1767,1820,1776,2528,2466,33.7975137,-118.2389786,28.63,
MFLCal,132,0.49,25+86,2533.85,1040,ML Ext Cluster ,U10.51,10.51,32.28,U1164.97,1164.97,3399.92,0.277,13,28,1.53,2.98,336,42.80,,1803,1735,1804,1719,2505,2387,33.7975133,-118.2389787,28.63,
MFLCal,132,0.49,25+86,2534.10,1041,ML Ext Cluster ,U10.76,10.76,32.04,U1165.21,1165.21,3399.68,0.277,19,34,2.11,2.77,355,42.80,,1743,1637,1778,1688,2470,2345,33.7975126,-118.2389790,28.62,
MFLCal,132,0.49,25+86,2534.37,1042,ML Ext Cluster ,U11.03,11.03,31.77,U1165.53,1165.53,3399.35,0.277,14,34,1.64,1.78,350,42.80,,1793,1689,1805,1726,2507,2397,33.7975118,-118.2389793,28.62,
MFLCal,132,0.49,25+86,2534.67,1043,ML Ext Cluster ,U11.33,11.33,31.46,U1165.81,1165.81,3399.08,0.277,31,46,1.05,1.97,350,42.80,,1774,1718,1771,1696,2460,2355,33.7975111,-118.2389796,28.61,
MFLCal,132,0.49,25+87,2535.17,1044,ML Ext Cluster ,U11.83,11.83,30.96,U1166.22,1166.22,3398.66,0.277,13,28,1.56,0.64,2,42.80,,1801,1732,1822,1777,2531,2468,33.7975100,-118.2389800,28.61,
MFLCal,132,0.49,25+87,2535.56,1045,ML Ext Cluster ,U12.22,12.22,30.58,U1166.49,1166.49,3398.40,0.277,13,28,3.05,1.67,349,42.80,,1750,1619,1790,1691,2486,2349,33.7975093,-118.2389803,28.61,
MFLCal,132,0.49,25+88,2535.77,1046,ML Ext ,U12.44,12.44,30.36,U1166.91,1166.91,3397.98,0.277,10,25,0.63,0.7,8,42.80,,1842,1826,1840,1821,2556,2529,33.7975082,-118.2389807,28.60,
MFLCal,132,0.49,25+88,2535.89,1047,ML Ext Cluster ,U12.55,12.55,30.25,U1167.05,1167.05,3397.84,0.277,16,31,1.6,1.8,346,42.80,,1786,1711,1799,1723,2499,2392,33.7975078,-118.2389808,28.60,
MFLCal,132,0.49,25+88,2536.41,1048,ML Ext ,U13.07,13.07,29.73,U1167.56,1167.56,3397.33,0.277,16,31,0.55,0.81,351,42.80,,1839,1826,1837,1820,2551,2527,33.7975065,-118.2389813,28.59,
MFLCal,132,0.49,25+88,2536.75,1049,ML Ext Cluster ,U13.41,13.41,29.39,U1167.78,1167.78,3397.11,0.277,13,28,1.95,1.62,350,42.80,,1785,1695,1812,1757,2517,2440,33.7975059,-118.2389816,28.59,
MFLCal,132,0.49,25+89,2537.04,1050,ML Ext Cluster ,U13.71,13.71,29.09,U1168.17,1168.17,3396.72,0.277,21,36,2.07,4.34,322,42.80,,1732,1626,1746,1619,2424,2249,33.7975049,-118.2389819,28.59,
MFLCal,132,0.49,25+89,2538.06,1051,ML Ext Cluster ,U14.72,14.72,28.07,U1168.43,1168.43,3396.46,0.277,18,33,10.43,6.42,306,42.80,,1619,1414,1696,1525,2356,2118,33.7975042,-118.2389822,28.58,
MFLCal,132,0.49,25+91,2538.92,1052,ML Ext Cluster ,U15.58,15.58,27.22,U1169.97,1169.97,3394.92,0.277,15,35,1.95,2.76,334,42.80,,1774,1646,1813,1750,2517,2431,33.7975001,-118.2389838,28.57,
MFLCal,132,0.49,25+91,2539.18,1053,ML Ext ,U15.84,15.84,26.96,U1170.34,1170.34,3394.55,0.277,11,26,0.47,0.79,8,42.80,,1845,1835,1844,1832,2561,2545,33.7974992,-118.2389841,28.56,
MFLCal,132,0.49,25+91,2539.40,1054,ML Ext Cluster ,U16.06,16.06,26.74,U1170.54,1170.54,3394.35,0.277,13,33,0.78,1.12,351,42.80,,1834,1800,1831,1788,2543,2484,33.7974986,-118.2389843,28.56,
MFLCal,132,0.49,25+91,2539.57,1055,ML Ext Cluster ,U16.23,16.23,26.56,U1170.7,1170.70,3394.19,0.277,13,28,0.86,2.04,344,42.80,,1831,1802,1828,1793,2539,2491,33.7974982,-118.2389845,28.56,
MFLCal,132,0.49,25+92,2539.74,1056,ML Ext Cluster ,U16.4,16.40,26.39,U1170.85,1170.85,3394.03,0.277,17,32,4.22,3.53,340,42.80,,1687,1524,1760,1643,2444,2282,33.7974978,-118.2389847,28.56,
MFLCal,132,0.49,25+92,2539.86,1057,ML Int ,U16.52,16.52,26.27,U1171.01,1171.01,3393.88,0.277,12,27,0.66,0.76,184,42.80,,1839,1821,1837,1814,2551,2520,33.7974974,-118.2389848,28.56,
MFLCal,132,0.49,25+92,2540.15,1058,ML Ext Cluster ,U16.81,16.81,25.99,U1171.3,1171.30,3393.59,0.277,15,30,0.59,1.67,320,42.80,,1839,1824,1836,1817,2550,2524,33.7974967,-118.2389851,28.55,
MFLCal,132,0.49,25+92,2540.38,1059,ML Ext Cluster ,U17.05,17.05,25.75,U1171.44,1171.44,3393.45,0.277,29,44,5.51,7.42,302,42.80,,1523,1329,1637,1402,2274,1947,33.7974963,-118.2389852,28.55,
MFLCal,132,0.49,25+93,2541.14,1060,ML Ext Cluster ,U17.8,17.80,25.00,U1172.15,1172.15,3392.73,0.277,14,34,2.11,4.86,306,42.80,,1773,1637,1779,1659,2471,2303,33.7974944,-118.2389860,28.54,
MFLCal,132,0.49,25+93,2541.63,1061,ML Ext Cluster ,U18.29,18.29,24.51,U1172.7,1172.70,3392.18,0.277,16,31,1.76,3.4,346,42.80,,1778,1695,1788,1689,2484,2346,33.7974930,-118.2389865,28.54,
MFLCal,132,0.49,25+94,2541.85,1062,ML Ext Cluster ,U18.51,18.51,24.28,U1173,1173.00,3391.89,0.277,24,39,0.59,1.54,344,42.80,,1830,1812,1829,1806,2540,2508,33.7974922,-118.2389868,28.53,
MFLCal,132,0.49,25+94,2542.08,1063,ML Ext Cluster ,U18.74,18.74,24.06,U1173.22,1173.22,3391.67,0.277,18,33,0.66,2.75,330,42.80,,1832,1812,1828,1803,2540,2504,33.7974916,-118.2389870,28.53,
MFLCal,132,0.49,25+94,2542.36,1064,ML Ext Cluster ,U19.03,19.03,23.77,U1173.52,1173.52,3391.37,0.277,15,30,0.74,1.37,334,42.80,,1832,1809,1829,1799,2540,2499,33.7974908,-118.2389873,28.53,
MFLCal,132,0.49,25+94,2542.55,1065,ML Ext Cluster ,U19.21,19.21,23.59,U1173.7,1173.70,3391.19,0.277,15,30,0.74,1.45,329,42.80,,1832,1809,1829,1799,2540,2499,33.7974904,-118.2389875,28.53,
MFLCal,132,0.49,25+95,2542.89,1066,ML Ext Cluster ,U19.55,19.55,23.24,U1173.85,1173.85,3391.03,0.277,25,40,2.93,1.98,343,42.80,,1653,1507,1759,1673,2443,2324,33.7974900,-118.2389877,28.52,
MFLCal,132,0.49,25+95,2543.08,1067,ML Ext Cluster ,U19.74,19.74,23.05,U1174.19,1174.19,3390.70,0.277,17,32,2.31,0.86,360,42.80,,1746,1635,1802,1738,2502,2414,33.7974891,-118.2389880,28.52,
MFLCal,132,0.49,25+95,2543.36,1068,ML Ext ,U20.02,20.02,22.78,U1174.51,1174.51,3390.38,0.277,14,29,0.43,0.46,4,42.80,,1844,1836,1843,1832,2560,2545,33.7974882,-118.2389883,28.52,
MFLCal,132,0.49,25+95,2543.44,1069,ML Int ,U20.1,20.10,22.69,U1174.59,1174.59,3390.30,0.277,16,31,0.74,0.62,188,42.80,,1831,1808,1827,1797,2538,2496,33.7974880,-118.2389884,28.52,
MFLCal,132,0.49,25+95,2543.56,1070,ML Ext ,U20.22,20.22,22.57,U1174.72,1174.72,3390.17,0.277,10,30,0.31,0.61,344,42.80,,1848,1842,1847,1840,2566,2555,33.7974877,-118.2389885,28.52,
MFLCal,132,0.49,25+96,2543.79,1071,ML Ext Cluster ,U20.45,20.45,22.35,U1174.86,1174.86,3390.03,0.277,30,45,3.83,2.4,338,42.80,,1561,1386,1717,1609,2385,2235,33.7974873,-118.2389887,28.51,
MFLCal,132,0.49,25+96,2544.63,1072,ML Ext Cluster ,U21.29,21.29,21.51,U1175.76,1175.76,3389.13,0.277,20,35,0.63,1.54,344,42.80,,1832,1813,1828,1804,2539,2505,33.7974850,-118.2389896,28.50,
MFLCal,132,0.49,25+97,2544.84,1073,ML Ext ,D21.3,21.50,21.30,U1176,1176.00,3388.89,0.277,15,35,0.35,0.51,358,42.80,,1846,1838,1845,1834,2562,2547,33.7974843,-118.2389898,28.50,
MFLCal,132,0.49,25+97,2545.03,1074,ML Int ,D21.11,21.69,21.11,U1176.18,1176.18,3388.71,0.277,17,32,0.43,0.51,182,42.80,,1843,1834,1841,1830,2557,2541,33.7974838,-118.2389900,28.50,
MFLCal,132,0.49,25+97,2545.07,1075,ML Ext Cluster ,D21.07,21.73,21.07,U1176.23,1176.23,3388.66,0.277,19,39,1.53,1.68,349,42.80,,1778,1674,1813,1773,2519,2462,33.7974837,-118.2389901,28.50,
MFLCal,132,0.49,25+97,2545.29,1076,ML Ext ,D20.84,21.95,20.84,U1176.44,1176.44,3388.44,0.277,13,28,0.47,0.7,344,42.80,,1844,1834,1842,1830,2559,2542,33.7974832,-118.2389903,28.50,
MFLCal,132,0.49,25+97,2545.44,1077,ML Ext ,D20.7,22.10,20.70,U1176.58,1176.58,3388.31,0.277,15,30,0.66,1.4,356,42.80,,1836,1817,1833,1808,2545,2512,33.7974828,-118.2389904,28.49,
MFLCal,132,0.49,25+97,2545.66,1078,ML Ext Cluster ,D20.47,22.32,20.47,U1176.8,1176.80,3388.09,0.277,20,35,1.17,1.84,342,42.80,,1797,1745,1806,1755,2508,2437,33.7974822,-118.2389906,28.49,
MFLCal,132,0.49,25+98,2545.83,1079,ML Ext Cluster ,D20.3,22.50,20.30,U1177,1177.00,3387.89,0.277,34,49,1.72,1.49,356,42.80,,1680,1571,1765,1714,2451,2381,33.7974817,-118.2389908,28.49,
MFLCal,132,0.49,25+98,2546.32,1080,ML Ext Cluster ,D19.81,22.98,19.81,U1177.44,1177.44,3387.45,0.277,23,38,1.64,3.47,347,42.80,,1750,1664,1751,1647,2431,2287,33.7974806,-118.2389913,28.49,
MFLCal,132,0.49,25+98,2546.37,1081,ML Ext ,D19.77,23.03,19.77,U1177.52,1177.52,3387.37,0.277,35,50,0.51,0.5,162,42.80,,1825,1807,1818,1792,2525,2489,33.7974803,-118.2389914,28.48,
MFLCal,132,0.49,25+98,2546.65,1082,ML Ext Cluster ,D19.48,23.31,19.48,U1177.66,1177.66,3387.23,0.277,21,36,3.98,3.46,350,42.80,,1651,1487,1760,1651,2444,2293,33.7974800,-118.2389915,28.48,
MFLCal,132,0.49,25+99,2546.81,1083,ML Ext Cluster ,D19.33,23.47,19.33,U1177.97,1177.97,3386.92,0.277,16,31,0.74,1.14,332,42.80,,1831,1808,1827,1797,2538,2496,33.7974792,-118.2389918,28.48,
MFLCal,132,0.49,25+99,2547.18,1084,ML Ext Cluster ,D18.95,23.84,18.95,U1178.16,1178.16,3386.73,0.277,20,40,3.01,2.23,336,42.80,,1693,1501,1773,1675,2463,2327,33.7974787,-118.2389920,28.48,
MFLCal,132,0.49,25+99,2547.05,1085,ML Int ,D19.09,23.71,19.09,U1178.19,1178.19,3386.70,0.277,13,28,0.63,0.51,184,42.80,,1839,1823,1837,1816,2551,2523,33.7974786,-118.2389920,28.48,
MFLCal,132,0.49,25+99,2547.26,1086,ML Int ,D18.87,23.93,18.87,U1178.42,1178.42,3386.47,0.277,27,42,0.51,0.6,182,42.80,,1832,1817,1828,1808,2539,2511,33.7974780,-118.2389923,28.47,
MFLCal,132,0.49,25+99,2547.56,1087,ML Int ,D18.57,24.22,18.57,U1178.72,1178.72,3386.16,0.277,12,27,0.43,0.4,177,42.80,,1845,1837,1844,1834,2561,2547,33.7974772,-118.2389926,28.47,
MFLCal,132,0.49,26+00,2547.80,1088,ML Ext Cluster ,D18.33,24.47,18.33,U1178.87,1178.87,3386.02,0.277,33,48,2.81,1.3,178,42.80,,1586,1429,1726,1637,2397,2274,33.7974768,-118.2389927,28.47,
MFLCal,132,0.49,26+00,2548.64,1089,ML Int ,D17.5,25.30,17.50,U1179.78,1179.78,3385.11,0.277,12,27,0.55,0.4,185,42.80,,1842,1830,1841,1825,2556,2534,33.7974744,-118.2389936,28.46,
MFLCal,132,0.49,26+01,2548.98,1090,ML Ext Cluster ,D17.15,25.64,17.15,U1179.96,1179.96,3384.93,0.277,30,45,2.89,1.71,168,42.80,,1609,1456,1757,1673,2441,2324,33.7974740,-118.2389938,28.46,
MFLCal,132,0.49,26+01,2549.12,1091,ML Ext Cluster ,D17.02,25.78,17.02,U1180.16,1180.16,3384.73,0.277,13,33,2.5,1.54,344,42.80,,1766,1610,1791,1688,2488,2344,33.7974734,-118.2389940,28.46,
MFLCal,132,0.49,26+01,2549.31,1092,ML Ext Cluster ,D16.83,25.97,16.83,U1180.44,1180.44,3384.44,0.277,16,31,3.63,4.37,347,42.80,,1710,1559,1755,1597,2437,2218,33.7974727,-118.2389943,28.45,
MFLCal,132,0.49,26+01,2549.44,1093,ML Int ,D16.69,26.10,16.69,U1180.59,1180.59,3384.30,0.277,11,26,0.55,0.42,184,42.80,,1843,1831,1841,1826,2558,2536,33.7974723,-118.2389944,28.45,
MFLCal,132,0.49,26+02,2549.65,1094,ML Int ,D16.49,26.31,16.49,U1180.8,1180.80,3384.09,0.277,13,28,0.55,0.51,184,42.80,,1841,1829,1840,1824,2555,2533,33.7974718,-118.2389947,28.45,
MFLCal,132,0.49,26+02,2549.91,1095,Recoat End,D16.22,26.57,16.22,U1181.09,1181.09,3383.80,0.277,,,,,,42.80,,,,,,,,33.7974710,-118.2389950,28.46,
MFLCal,132,0.49,26+02,2550.14,1096,ML Int ,D15.99,26.80,15.99,U1181.29,1181.29,3383.60,0.277,11,26,0.55,0.4,184,42.80,,1843,1831,1841,1826,2558,2536,33.7974705,-118.2389952,28.46,
MFLCal,132,0.49,26+03,2550.93,1097,ML Int ,D15.21,27.59,15.21,U1182.09,1182.09,3382.80,0.277,11,26,0.43,0.4,180,42.80,,1845,1838,1845,1835,2562,2548,33.7974684,-118.2389960,28.46,
MFLCal,132,0.49,26+03,2551.25,1098,ML Int ,D14.88,27.91,14.88,U1182.42,1182.42,3382.47,0.277,11,26,0.43,0.4,180,42.80,,1845,1838,1845,1835,2562,2548,33.7974675,-118.2389963,28.46,
MFLCal,132,0.49,26+04,2551.67,1099,ML Int ,D14.47,28.33,14.47,U1182.82,1182.82,3382.06,0.277,10,25,0.51,0.4,173,42.80,,1844,1834,1843,1830,2560,2542,33.7974664,-118.2389967,28.47,
MFLCal,132,0.49,26+04,2551.86,1100,ML Ext ,D14.27,28.52,14.27,U1183.01,1183.01,3381.88,0.277,21,36,0.47,0.43,126,42.80,,1839,1828,1836,1822,2551,2530,33.7974659,-118.2389969,28.47,
MFLCal,132,0.49,26+04,2551.88,1101,ML Ext Cluster ,D14.25,28.54,14.25,U1183.03,1183.03,3381.86,0.277,22,37,0.7,1.51,265,42.80,,1825,1801,1826,1797,2536,2495,33.7974659,-118.2389969,28.47,
MFLCal,132,0.49,26+04,2552.15,1102,ML Int ,D13.98,28.81,13.98,U1183.31,1183.31,3381.58,0.277,11,26,0.51,0.46,183,42.80,,1844,1833,1843,1829,2559,2540,33.7974652,-118.2389972,28.47,
MFLCal,132,0.49,26+05,2552.78,1103,ML Int ,D13.35,29.45,13.35,U1183.94,1183.94,3380.95,0.277,25,40,0.51,0.51,182,42.80,,1834,1820,1830,1811,2542,2515,33.7974635,-118.2389978,28.47,
MFLCal,132,0.49,26+05,2552.97,1104,ML Int ,D13.16,29.63,13.16,U1184.15,1184.15,3380.74,0.277,11,31,0.27,0.42,180,42.80,,1848,1843,1848,1842,2566,2558,33.7974629,-118.2389981,28.48,
MFLCal,132,0.49,26+05,2553.46,1105,ML Int ,D12.67,30.12,12.67,U1184.63,1184.63,3380.26,0.277,10,30,0.27,0.4,180,42.80,,1848,1844,1848,1842,2567,2559,33.7974617,-118.2389985,28.48,
MFLCal,132,0.49,26+07,2554.87,1106,ML Int ,D11.26,31.53,11.26,U1186.03,1186.03,3378.86,0.277,16,31,0.66,0.53,178,42.80,,1834,1815,1831,1807,2543,2509,33.7974580,-118.2390000,28.49,
MFLCal,132,0.49,26+07,2555.53,1107,ML Ext ,D10.61,32.19,10.61,U1186.71,1186.71,3378.18,0.277,14,29,0.51,0.51,266,42.80,,1842,1831,1840,1826,2556,2536,33.7974563,-118.2390006,28.49,
MFLCal,132,0.49,26+08,2556.39,1108,ML Int ,D9.75,33.05,9.75,U1187.54,1187.54,3377.35,0.277,11,26,0.51,0.62,183,42.80,,1844,1833,1843,1829,2559,2541,33.7974541,-118.2390015,28.50,
MFLCal,132,0.49,26+11,2558.65,1109,ML Int ,D7.49,35.31,7.49,U1189.81,1189.81,3375.08,0.277,12,27,0.43,0.55,179,42.80,,1845,1837,1844,1834,2561,2547,33.7974481,-118.2390038,28.51,
MFLCal,132,0.49,26+11,2559.17,1110,ML Int ,D6.96,35.83,6.96,U1190.31,1190.31,3374.57,0.277,16,31,0.59,0.51,182,42.80,,1838,1822,1835,1815,2549,2521,33.7974468,-118.2390043,28.52,
MFLCal,132,0.49,26+11,2559.51,1111,ML Ext Cluster ,D6.62,36.17,6.62,U1190.48,1190.48,3374.41,0.277,13,33,2.58,3.64,148,42.80,,1764,1604,1804,1723,2506,2393,33.7974464,-118.2390045,28.52,
MFLCal,132,0.49,26+12,2559.65,1112,ML Ext Cluster ,D6.49,36.31,6.49,U1190.8,1190.80,3374.09,0.277,18,33,2.78,2.34,345,42.80,,1719,1589,1774,1671,2463,2321,33.7974455,-118.2390048,28.52,
MFLCal,132,0.49,26+12,2560.04,1113,ML Ext Cluster ,D6.09,36.70,6.09,U1191.14,1191.14,3373.75,0.277,18,38,1.09,1.23,1,42.80,,1808,1744,1821,1773,2529,2462,33.7974446,-118.2390051,28.52,
MFLCal,132,0.49,26+12,2560.03,1114,ML Int Cluster ,D6.1,36.69,6.10,U1191.18,1191.18,3373.70,0.277,22,37,1.76,1.42,172,42.80,,1747,1656,1807,1763,2510,2448,33.7974445,-118.2390052,28.52,
MFLCal,132,0.50,26+14,2561.89,1115,ML Int ,D4.24,38.55,4.24,U1193.04,1193.04,3371.84,0.277,11,26,0.59,1.06,170,42.80,,1842,1828,1840,1823,2556,2532,33.7974396,-118.2390071,28.53,
MFLCal,132,0.50,26+14,2562.16,1116,ML Int ,D3.97,38.82,3.97,U1193.31,1193.31,3371.57,0.277,10,25,0.47,0.51,164,42.80,,1845,1836,1844,1833,2561,2546,33.7974389,-118.2390073,28.54,
MFLCal,132,0.50,26+15,2562.69,1117,ML Int ,D3.45,39.35,3.45,U1193.86,1193.86,3371.03,0.277,11,31,0.2,0.68,181,42.80,,1849,1847,1849,1846,2568,2564,33.7974375,-118.2390079,28.54,
MFLCal,132,0.50,26+15,2562.94,1118,ML Int ,D3.19,39.60,3.19,U1194.1,1194.10,3370.79,0.277,13,33,0.35,0.4,182,42.80,,1846,1839,1846,1836,2563,2549,33.7974369,-118.2390081,28.54,
MFLCal,132,0.50,26+15,2563.05,1119,ML Int ,D3.09,39.71,3.09,U1194.22,1194.22,3370.67,0.277,11,31,0.2,0.4,204,42.80,,1849,1847,1849,1846,2568,2564,33.7974366,-118.2390082,28.54,
MFLCal,132,0.50,26+15,2563.57,1120,ML Int Cluster ,D2.57,40.23,2.57,U1194.65,1194.65,3370.24,0.277,14,29,3.91,2.28,162,42.80,,1723,1569,1785,1684,2479,2339,33.7974354,-118.2390087,28.54,
MFLCal,132,0.50,26+16,2563.93,1121,ML Int Cluster ,D2.2,40.59,2.20,U1195.08,1195.08,3369.81,0.277,13,28,1.29,3.04,161,42.80,,1813,1759,1819,1772,2527,2461,33.7974343,-118.2390091,28.55,
MFLCal,132,0.50,26+16,2564.30,1122,ML Int ,D1.83,40.96,1.83,U1195.47,1195.47,3369.42,0.277,12,32,0.27,0.4,193,42.80,,1848,1843,1847,1841,2566,2558,33.7974333,-118.2390095,28.55,
MFLCal,132,0.50,26+17,2564.59,1123,ML Int ,D1.55,41.25,1.55,U1195.74,1195.74,3369.15,0.277,14,29,0.63,1.31,190,42.80,,1838,1821,1836,1815,2549,2520,33.7974326,-118.2390098,28.55,
MFLCal,132,0.50,26+17,2564.85,1124,ML Int Cluster ,D1.29,41.51,1.29,U1195.92,1195.92,3368.97,0.277,17,32,1.6,2.44,204,42.80,,1782,1706,1817,1775,2523,2466,33.7974321,-118.2390100,28.55,
MFLCal,132,0.50,26+17,2564.88,1125,ML Int Cluster ,D1.26,41.54,1.26,U1196.03,1196.03,3368.85,0.277,30,55,0.7,1.1,117,42.80,,1813,1758,1804,1725,2506,2396,33.7974318,-118.2390101,28.55,
MFLCal,132,0.50,26+17,2565.27,1126,ML Int Cluster ,D0.87,41.93,0.87,U1196.19,1196.19,3368.69,0.277,36,61,3.44,2.66,191,42.80,,1515,1201,1708,1575,2373,2187,33.7974314,-118.2390102,28.56,
MFLCal,132,0.50,26+17,2565.05,1127,ML Int ,D1.08,41.71,1.08,U1196.21,1196.21,3368.68,0.277,11,26,0.43,0.51,139,42.80,,1845,1838,1845,1835,2562,2548,33.7974313,-118.2390103,28.56,
MFLCal,132,0.50,26+17,2565.47,1128,ML Int Cluster ,D0.66,42.13,0.66,U1196.59,1196.59,3368.30,0.277,22,37,1.6,4.52,150,42.80,,1758,1676,1781,1705,2474,2369,33.7974303,-118.2390106,28.56,
MFLCal,132,0.50,26+18,2565.63,1129,ML Int ,D0.51,42.29,0.51,U1196.8,1196.80,3368.09,0.277,14,34,0.2,0.51,224,42.80,,1849,1846,1848,1845,2567,2563,33.7974298,-118.2390109,28.56,
MFLCal,132,0.50,26+18,2566.10,1130,ML Int Cluster At Weld,D0.04,42.76,0.04,U1196.99,1196.99,3367.90,0.277,35,55,4.61,4.33,154,42.80,,1474,1210,1714,1571,2380,2182,33.7974293,-118.2390110,28.56,
MFLCal,133,0.50,26+18,2566.13,1131,Weld,D39.03,42.80,39.03,U1197.31,1197.31,3367.57,0.277,,,,,,39.03,,,,,,,,33.7974284,-118.2390114,28.56,
MFLCal,133,0.50,26+19,2566.63,1132,ML Int ,U0.5,0.50,38.53,U1197.79,1197.79,3367.10,0.277,13,38,0.43,0.25,155,39.03,,1845,1829,1843,1824,2560,2533,33.7974272,-118.2390119,28.57,
MFLCal,133,0.50,26+19,2567.02,1133,ML Int Cluster ,U0.89,0.89,38.14,U1198.13,1198.13,3366.76,0.277,24,39,3.56,2.01,201,39.03,,1635,1474,1754,1614,2437,2242,33.7974263,-118.2390122,28.57,
MFLCal,133,0.50,26+19,2567.04,1134,ML Int Cluster ,U0.91,0.91,38.12,U1198.16,1198.16,3366.73,0.277,15,30,0.94,1.1,153,39.03,,1824,1789,1823,1775,2532,2465,33.7974262,-118.2390122,28.57,
MFLCal,133,0.50,26+19,2567.42,1135,ML Int ,U1.29,1.29,37.74,U1198.58,1198.58,3366.31,0.277,10,35,0.43,0.28,210,39.03,,1846,1832,1845,1827,2563,2537,33.7974251,-118.2390127,28.58,
MFLCal,133,0.50,26+20,2567.55,1136,ML Int Cluster ,U1.41,1.41,37.61,U1198.71,1198.71,3366.18,0.277,18,33,1.17,1.94,164,39.03,,1803,1753,1818,1766,2524,2452,33.7974248,-118.2390128,28.58,
MFLCal,133,0.50,26+27,2574.85,1137,ML Int ,U8.72,8.72,30.31,U1206.01,1206.01,3358.88,0.277,11,31,0.31,0.4,182,39.03,,1847,1842,1847,1839,2565,2555,33.7974057,-118.2390202,28.70,
MFLCal,133,0.50,26+28,2575.96,1138,ML Ext Cluster ,U9.83,9.83,29.20,U1207.09,1207.09,3357.80,0.277,44,59,7.23,4.52,245,39.03,,1291,1070,1611,1422,2237,1975,33.7974028,-118.2390213,28.72,
MFLCal,133,0.50,26+28,2576.09,1139,ML Int ,U9.96,9.96,29.07,U1207.25,1207.25,3357.64,0.277,10,30,0.35,0.4,184,39.03,,1847,1840,1847,1837,2565,2552,33.7974024,-118.2390215,28.72,
MFLCal,133,0.50,26+29,2576.87,1140,ML Int ,U10.74,10.74,28.29,U1208.03,1208.03,3356.85,0.277,11,31,0.35,0.46,183,39.03,,1847,1839,1846,1837,2564,2551,33.7974004,-118.2390223,28.73,
MFLCal,133,0.50,26+29,2576.98,1141,ML Int ,U10.85,10.85,28.18,U1208.15,1208.15,3356.74,0.277,12,27,0.47,0.42,174,39.03,,1844,1835,1843,1831,2560,2543,33.7974001,-118.2390224,28.73,
MFLCal,133,0.50,26+30,2577.69,1142,ML Int Cluster ,U11.56,11.56,27.47,U1208.76,1208.76,3356.12,0.277,21,46,1.37,0.51,186,39.03,,1780,1658,1828,1792,2539,2489,33.7973985,-118.2390230,28.74,
MFLCal,133,0.50,26+30,2577.92,1143,ML Int ,U11.79,11.79,27.24,U1209.09,1209.09,3355.80,0.277,11,31,0.23,0.4,183,39.03,,1849,1845,1848,1844,2567,2561,33.7973976,-118.2390234,28.75,
MFLCal,133,0.50,26+30,2578.32,1144,ML Int ,U12.19,12.19,26.84,U1209.48,1209.48,3355.41,0.277,11,31,0.31,0.48,177,39.03,,1847,1842,1847,1839,2565,2555,33.7973966,-118.2390238,28.76,
MFLCal,133,0.50,26+31,2578.50,1145,ML Int ,U12.37,12.37,26.66,U1209.67,1209.67,3355.22,0.277,13,33,0.31,0.4,178,39.03,,1847,1841,1846,1838,2564,2553,33.7973961,-118.2390240,28.76,
MFLCal,133,0.50,26+31,2578.66,1146,ML Int Cluster ,U12.53,12.53,26.50,U1209.78,1209.78,3355.11,0.277,13,33,0.9,0.51,188,39.03,,1829,1786,1834,1802,2548,2503,33.7973958,-118.2390241,28.76,
MFLCal,133,0.50,26+31,2579.42,1147,ML Int ,U13.29,13.29,25.74,U1210.58,1210.58,3354.30,0.277,11,36,0.35,0.28,199,39.03,,1847,1837,1846,1834,2564,2547,33.7973937,-118.2390249,28.77,
MFLCal,133,0.50,26+32,2580.12,1148,ML Int ,U13.98,13.98,25.04,U1211.29,1211.29,3353.60,0.277,10,30,0.27,0.4,177,39.03,,1848,1844,1848,1842,2567,2559,33.7973918,-118.2390256,28.79,
MFLCal,133,0.50,26+32,2580.30,1149,ML Int ,U14.17,14.17,24.86,U1211.46,1211.46,3353.43,0.277,10,30,0.35,0.52,174,39.03,,1847,1840,1847,1837,2565,2552,33.7973914,-118.2390258,28.79,
MFLCal,133,0.50,26+33,2580.67,1150,ML Int ,U14.53,14.53,24.49,U1211.82,1211.82,3353.06,0.277,12,27,0.51,0.4,188,39.03,,1843,1832,1842,1828,2558,2539,33.7973904,-118.2390262,28.79,
MFLCal,133,0.50,26+33,2580.77,1151,ML Ext Cluster ,U14.63,14.63,24.39,U1211.84,1211.84,3353.05,0.277,12,27,1.41,1.03,110,39.03,,1811,1752,1825,1780,2535,2472,33.7973904,-118.2390262,28.79,
MFLCal,133,0.50,26+33,2580.96,1152,ML Ext Cluster ,U14.83,14.83,24.20,U1212.1,1212.10,3352.79,0.277,21,36,2.3,1.49,87,39.03,,1719,1602,1779,1706,2470,2369,33.7973897,-118.2390264,28.80,
