Repository: kerbergr/datadump

File: MLCompare.UICore/bin/Debug/netcoreapp3.1/examples/new.csv (part 6 of 20)
ILI Tool,Pipe Joint Number,Approx. Milepost (miles),Approx. Map Station (ft),Odometer (ft),Feature Number,Feature Description,Distance to Nearest Weld (ft),Distance to Upstream Weld (ft),Distance to Downstream Weld (ft),Distance to Nearest AGM (ft),Distance to Upstream AGM (ft),Distance to Downstream AGM (ft),WT (in),Max Depth (%),Max Depth + Tolerance (%),Length (in),Width (in),Oreintation (Degrees),Pipe Length (ft),Long Seam Orient. (Degrees),0.85DL Safe MAOP Rating (psig),0.85DL Safe MAOP Rating + Tolerance (psig),Eff. Area B31G of API579 Safe MAOP Rating (psig),Eff. Area B31G of API579 Safe MAOP Rating + Tolerance (psig),Eff. Area B31G of API579 Burst Press. Rating (psig),Eff. Area B31G of API579 Burst Press. Rating + Tolerance (psig),Latitude NAD83,Longitude NAD83,Elevation Above Mean Sea Level NAVD88 (ft),Comments
MFLCal,133,0.50,26+33,2581.52,1153,ML Int Cluster ,U15.39,15.39,23.64,U1212.6,1212.60,3352.29,0.277,12,32,1.45,0.68,162,39.03,,1810,1724,1826,1783,2536,2476,33.7973884,-118.2390269,28.81,
MFLCal,133,0.50,26+35,2583.01,1154,ML Int ,U16.88,16.88,22.15,U1214.17,1214.17,3350.72,0.277,22,37,0.55,0.57,180,39.03,,1834,1819,1831,1810,2543,2515,33.7973843,-118.2390285,28.83,
MFLCal,133,0.50,26+35,2583.31,1155,ML Int Cluster ,U17.18,17.18,21.85,U1214.42,1214.42,3350.47,0.277,10,30,1.13,0.91,170,39.03,,1827,1768,1833,1791,2545,2487,33.7973836,-118.2390288,28.84,
MFLCal,133,0.50,26+36,2583.71,1156,ML Int ,U17.57,17.57,21.45,U1214.86,1214.86,3350.03,0.277,22,37,0.63,0.52,176,39.03,,1830,1810,1825,1800,2535,2499,33.7973825,-118.2390293,28.84,
MFLCal,133,0.50,26+36,2583.96,1157,ML Int ,U17.83,17.83,21.20,U1215.1,1215.10,3349.79,0.277,19,34,0.74,0.51,182,39.03,,1827,1802,1822,1790,2530,2486,33.7973818,-118.2390295,28.85,
MFLCal,133,0.50,26+36,2584.30,1158,ML Int ,U18.17,18.17,20.86,U1215.44,1215.44,3349.45,0.277,34,49,0.7,0.42,184,39.03,,1806,1775,1795,1750,2493,2431,33.7973810,-118.2390298,28.85,
MFLCal,133,0.50,26+37,2584.64,1159,ML Int ,U18.5,18.50,20.52,U1215.8,1215.80,3349.09,0.277,11,31,0.31,0.4,175,39.03,,1847,1842,1847,1839,2565,2555,33.7973800,-118.2390302,28.86,
MFLCal,133,0.50,26+37,2585.29,1160,ML Int ,U19.15,19.15,19.87,U1216.45,1216.45,3348.44,0.277,14,34,0.39,0.4,192,39.03,,1845,1835,1844,1832,2561,2544,33.7973783,-118.2390309,28.87,
MFLCal,133,0.50,26+38,2585.65,1161,ML Int ,D19.51,19.52,19.51,U1216.81,1216.81,3348.08,0.277,34,59,0.43,0.37,178,39.03,,1832,1807,1828,1790,2539,2486,33.7973774,-118.2390312,28.87,
MFLCal,133,0.50,26+38,2586.21,1162,ML Int Cluster ,D18.95,20.08,18.95,U1217.38,1217.38,3347.51,0.277,11,31,1.37,0.38,178,39.03,,1816,1738,1834,1798,2547,2497,33.7973759,-118.2390318,28.88,
MFLCal,133,0.50,26+39,2586.49,1163,ML Int ,D18.67,20.36,18.67,U1217.65,1217.65,3347.24,0.277,14,29,0.43,0.4,189,39.03,,1844,1836,1843,1832,2560,2545,33.7973752,-118.2390321,28.89,
MFLCal,133,0.50,26+40,2587.53,1164,ML Int ,D17.63,21.39,17.63,U1218.69,1218.69,3346.20,0.277,11,31,0.35,0.43,179,39.03,,1847,1839,1846,1837,2564,2551,33.7973724,-118.2390332,28.90,
MFLCal,133,0.50,26+40,2588.31,1165,ML Int ,D16.85,22.18,16.85,U1219.46,1219.46,3345.43,0.277,13,28,0.55,0.52,178,39.03,,1841,1829,1840,1824,2555,2533,33.7973704,-118.2390339,28.92,
MFLCal,133,0.50,26+42,2589.87,1166,ML Int ,D15.29,23.74,15.29,U1221.04,1221.04,3343.85,0.277,12,32,0.31,0.42,192,39.03,,1847,1841,1847,1839,2565,2554,33.7973663,-118.2390355,28.94,
MFLCal,133,0.50,26+43,2590.59,1167,ML Int Cluster ,D14.57,24.46,14.57,U1221.75,1221.75,3343.14,0.277,11,31,0.43,1.37,174,39.03,,1845,1835,1845,1831,2562,2543,33.7973644,-118.2390363,28.95,
MFLCal,133,0.50,26+43,2590.84,1168,ML Int Cluster ,D14.32,24.70,14.32,U1221.9,1221.90,3342.98,0.277,16,31,1.52,1.1,168,39.03,,1790,1720,1822,1780,2530,2472,33.7973640,-118.2390364,28.96,
MFLCal,133,0.50,26+43,2591.05,1169,ML Int ,D14.11,24.92,14.11,U1222.21,1222.21,3342.67,0.277,11,31,0.35,0.52,176,39.03,,1847,1839,1846,1837,2564,2551,33.7973632,-118.2390367,28.96,
MFLCal,133,0.50,26+44,2592.17,1170,ML Int ,D12.99,26.04,12.99,U1223.32,1223.32,3341.56,0.277,12,32,0.39,0.48,183,39.03,,1846,1837,1845,1833,2562,2546,33.7973603,-118.2390379,28.96,
MFLCal,133,0.50,26+45,2592.94,1171,ML Int ,D12.22,26.81,12.22,U1224.11,1224.11,3340.78,0.277,23,43,0.31,0.4,185,39.03,,1844,1837,1843,1832,2560,2545,33.7973583,-118.2390387,28.96,
MFLCal,133,0.50,26+45,2593.23,1172,ML Int Cluster ,D11.93,27.10,11.93,U1224.28,1224.28,3340.61,0.277,12,27,1.84,1.16,176,39.03,,1795,1712,1821,1780,2529,2472,33.7973578,-118.2390389,28.96,
MFLCal,133,0.50,26+47,2594.42,1173,ML Int ,D10.74,28.29,10.74,U1225.58,1225.58,3339.30,0.277,22,37,0.47,0.51,172,39.03,,1838,1827,1836,1820,2549,2528,33.7973544,-118.2390402,28.97,
MFLCal,133,0.50,26+47,2594.86,1174,ML Int ,D10.3,28.72,10.30,U1226.03,1226.03,3338.86,0.277,11,31,0.23,0.42,174,39.03,,1849,1845,1848,1844,2567,2561,33.7973532,-118.2390407,28.97,
MFLCal,133,0.50,26+47,2595.10,1175,ML Int ,D10.06,28.96,10.06,U1226.26,1226.26,3338.63,0.277,13,28,0.43,0.48,185,39.03,,1845,1836,1843,1833,2560,2546,33.7973526,-118.2390409,28.97,
MFLCal,133,0.50,26+48,2596.15,1176,ML Ext Cluster ,D9.01,30.02,9.01,U1227.31,1227.31,3337.58,0.277,16,36,0.39,1.31,287,39.03,,1844,1834,1843,1830,2560,2541,33.7973499,-118.2390420,28.97,
MFLCal,133,0.50,26+48,2596.32,1177,ML Ext Cluster ,D8.84,30.19,8.84,U1227.48,1227.48,3337.41,0.277,20,35,0.59,1.32,351,39.03,,1834,1817,1831,1809,2542,2512,33.7973494,-118.2390422,28.97,
MFLCal,133,0.50,26+50,2598.02,1178,ML Int ,D7.14,31.88,7.14,U1229.18,1229.18,3335.71,0.277,12,32,0.31,0.46,186,39.03,,1847,1841,1847,1839,2565,2554,33.7973450,-118.2390439,28.97,
MFLCal,133,0.50,26+53,2600.42,1179,ML Int ,D4.74,34.29,4.74,U1231.59,1231.59,3333.30,0.277,10,25,0.47,0.62,172,39.03,,1845,1836,1844,1833,2561,2546,33.7973387,-118.2390464,28.98,
MFLCal,133,0.50,26+54,2602.18,1180,ML Int ,D2.98,36.05,2.98,U1233.34,1233.34,3331.55,0.277,10,25,0.47,0.4,170,39.03,,1845,1836,1844,1833,2561,2546,33.7973341,-118.2390482,28.98,
MFLCal,133,0.50,26+55,2603.19,1181,ML Int ,D1.97,37.05,1.97,U1234.33,1234.33,3330.56,0.277,33,48,0.59,0.53,181,39.03,,1820,1798,1812,1780,2517,2473,33.7973315,-118.2390492,28.99,
MFLCal,133,0.50,26+55,2603.25,1182,ML Int ,D1.91,37.11,1.91,U1234.41,1234.41,3330.48,0.277,12,32,0.27,0.52,138,39.03,,1848,1843,1847,1841,2566,2558,33.7973313,-118.2390493,28.99,
MFLCal,133,0.50,26+55,2603.27,1183,ML Int ,D1.89,37.14,1.89,U1234.42,1234.42,3330.46,0.277,12,27,0.43,0.4,218,39.03,,1845,1837,1844,1834,2561,2547,33.7973313,-118.2390493,28.99,
MFLCal,133,0.50,26+56,2603.45,1184,ML Int ,D1.71,37.32,1.71,U1234.62,1234.62,3330.27,0.277,13,33,0.31,0.51,152,39.03,,1847,1841,1846,1838,2564,2553,33.7973307,-118.2390495,28.99,
MFLCal,133,0.50,26+56,2603.80,1185,ML Int ,D1.36,37.66,1.36,U1234.96,1234.96,3329.93,0.277,10,30,0.23,0.4,175,39.03,,1849,1845,1848,1844,2567,2561,33.7973299,-118.2390498,28.99,
MFLCal,133,0.50,26+56,2603.97,1186,ML Int Cluster ,D1.19,37.84,1.19,U1235.13,1235.13,3329.76,0.277,11,31,1.6,3.3,136,39.03,,1808,1711,1819,1759,2527,2444,33.7973294,-118.2390500,28.99,
MFLCal,133,0.50,26+56,2604.28,1187,ML Int Cluster ,D0.88,38.15,0.88,U1235.4,1235.40,3329.49,0.277,13,33,1.02,1.42,139,39.03,,1824,1772,1833,1797,2545,2496,33.7973287,-118.2390503,28.99,
MFLCal,133,0.50,26+57,2604.43,1188,ML Int ,D0.73,38.29,0.73,U1235.58,1235.58,3329.30,0.277,10,30,0.31,0.4,122,39.03,,1848,1842,1847,1840,2566,2555,33.7973282,-118.2390505,28.99,
MFLCal,133,0.50,26+57,2604.66,1189,ML Int Cluster ,D0.5,38.52,0.50,U1235.71,1235.71,3329.17,0.277,16,31,4.1,3.7,122,39.03,,1699,1539,1791,1692,2487,2349,33.7973279,-118.2390506,28.99,
MFLCal,134,0.50,26+57,2605.16,1190,Weld,U39.03,39.03,44.95,U1236.34,1236.34,3328.55,0.277,,,,,,44.95,,,,,,,,33.7973263,-118.2390512,28.99,
MFLCal,134,0.50,26+58,2605.86,1191,ML Int ,U0.7,0.70,44.25,U1237.02,1237.02,3327.87,0.277,15,40,0.39,0.27,217,44.95,,1845,1832,1844,1826,2560,2536,33.7973245,-118.2390519,28.99,
MFLCal,134,0.50,26+58,2606.06,1192,ML Int ,U0.9,0.90,44.06,U1237.21,1237.21,3327.68,0.277,12,32,0.39,0.41,178,44.95,,1846,1837,1845,1833,2562,2546,33.7973240,-118.2390521,28.99,
MFLCal,134,0.50,26+59,2606.37,1193,ML Int ,U1.21,1.21,43.74,U1237.54,1237.54,3327.35,0.277,11,31,0.23,0.4,198,44.95,,1849,1845,1848,1844,2567,2561,33.7973231,-118.2390525,28.99,
MFLCal,134,0.50,26+59,2606.69,1194,ML Int ,U1.53,1.53,43.42,U1237.85,1237.85,3327.04,0.277,12,32,0.35,0.4,179,44.95,,1847,1839,1846,1836,2564,2550,33.7973223,-118.2390528,28.99,
MFLCal,134,0.50,26+60,2607.92,1195,ML Ext Cluster ,U2.76,2.76,42.20,U1239.01,1239.01,3325.88,0.277,27,47,3.83,3.51,151,44.95,,1594,1361,1742,1614,2419,2241,33.7973193,-118.2390540,29.00,
MFLCal,134,0.50,26+62,2609.96,1196,ML Int ,U4.8,4.80,40.15,U1241.13,1241.13,3323.76,0.277,11,36,0.16,0.29,205,44.95,,1849,1847,1849,1847,2568,2565,33.7973137,-118.2390562,29.00,
MFLCal,134,0.50,26+63,2610.51,1197,ML Int ,U5.36,5.36,39.60,U1241.68,1241.68,3323.20,0.277,11,36,0.16,0.28,202,44.95,,1849,1847,1849,1847,2568,2565,33.7973123,-118.2390567,29.00,
MFLCal,134,0.50,26+63,2610.79,1198,ML Ext Cluster ,U5.64,5.64,39.32,U1241.81,1241.81,3323.08,0.277,15,30,2.7,2.99,61,44.95,,1745,1622,1769,1658,2458,2303,33.7973119,-118.2390569,29.00,
MFLCal,134,0.50,26+63,2611.04,1199,ML Int ,U5.88,5.88,39.07,U1242.21,1242.21,3322.68,0.277,14,34,0.2,0.4,200,44.95,,1849,1846,1848,1845,2567,2563,33.7973109,-118.2390573,29.00,
MFLCal,134,0.50,26+66,2613.99,1200,ML Int ,U8.83,8.83,36.13,U1245.15,1245.15,3319.74,0.277,15,40,0.27,0.3,182,44.95,,1847,1841,1847,1838,2565,2553,33.7973032,-118.2390603,28.98,
MFLCal,134,0.51,26+67,2614.98,1201,ML Int ,U9.82,9.82,35.13,U1246.15,1246.15,3318.74,0.277,12,32,0.27,0.4,185,44.95,,1848,1843,1847,1841,2566,2558,33.7973006,-118.2390613,28.97,
MFLCal,134,0.51,26+67,2615.12,1202,ML Int Cluster ,U9.96,9.96,35.00,U1246.26,1246.26,3318.63,0.277,20,35,1.41,0.69,180,44.95,,1781,1713,1806,1754,2508,2436,33.7973003,-118.2390614,28.97,
MFLCal,134,0.51,26+68,2616.06,1203,ML Int ,U10.9,10.90,34.05,U1247.22,1247.22,3317.66,0.277,30,45,0.43,0.56,174,44.95,,1835,1823,1831,1815,2544,2521,33.7972978,-118.2390624,28.97,
MFLCal,134,0.51,26+69,2616.49,1204,ML Int ,U11.33,11.33,33.62,U1247.66,1247.66,3317.23,0.277,10,30,0.27,0.4,188,44.95,,1848,1844,1848,1842,2567,2559,33.7972966,-118.2390628,28.96,
MFLCal,134,0.51,26+70,2617.92,1205,ML Int ,U12.76,12.76,32.19,U1249.08,1249.08,3315.81,0.277,13,33,0.31,0.52,184,44.95,,1847,1841,1846,1838,2564,2553,33.7972929,-118.2390643,28.95,
MFLCal,134,0.51,26+72,2619.42,1206,ML Int ,U14.26,14.26,30.69,U1250.59,1250.59,3314.30,0.277,16,41,0.27,0.33,180,44.95,,1847,1840,1846,1838,2565,2552,33.7972889,-118.2390658,28.94,
MFLCal,134,0.51,26+74,2621.85,1207,ML Int Cluster ,U16.69,16.69,28.26,U1253.01,1253.01,3311.88,0.277,13,38,1.99,1.44,188,44.95,,1784,1619,1823,1753,2531,2435,33.7972826,-118.2390683,28.93,
MFLCal,134,0.51,26+74,2622.14,1208,ML Int Cluster ,U16.98,16.98,27.97,U1253.3,1253.30,3311.59,0.277,17,32,0.55,1.24,168,44.95,,1838,1825,1836,1809,2550,2513,33.7972819,-118.2390686,28.93,
MFLCal,134,0.51,26+75,2622.44,1209,ML Int Cluster ,U17.28,17.28,27.67,U1253.46,1253.46,3311.43,0.277,13,33,1.99,1.03,164,44.95,,1784,1657,1823,1770,2533,2459,33.7972814,-118.2390688,28.93,
MFLCal,134,0.51,26+75,2622.62,1210,ML Int ,U17.46,17.46,27.49,U1253.79,1253.79,3311.10,0.277,11,31,0.16,0.4,164,44.95,,1849,1848,1849,1847,2568,2566,33.7972806,-118.2390691,28.92,
MFLCal,134,0.51,26+75,2622.87,1211,ML Int ,U17.71,17.71,27.25,U1254.04,1254.04,3310.85,0.277,14,39,0.27,0.28,206,44.95,,1847,1841,1847,1839,2565,2553,33.7972799,-118.2390694,28.92,
MFLCal,134,0.51,26+75,2623.18,1212,Recoat Start,U18.03,18.03,26.93,U1254.36,1254.36,3310.52,0.277,,,,,,44.95,,,,,,,,33.7972791,-118.2390697,28.92,
MFLCal,134,0.51,26+76,2623.75,1213,ML Int Cluster ,U18.59,18.59,26.36,U1254.92,1254.92,3309.97,0.277,11,31,1.45,1.48,178,44.95,,1813,1729,1829,1790,2540,2487,33.7972776,-118.2390703,28.92,
MFLCal,134,0.51,26+76,2624.22,1214,Sleeve Start,U19.06,19.06,25.90,U1255.4,1255.40,3309.49,0.277,,,,,,44.95,,,,,,,,33.7972764,-118.2390708,28.91,
MFLCal,135,0.51,27+02,2650.11,1215,Weld,D44.58,44.95,44.58,U1281.29,1281.29,3283.60,0.277,,,,,,44.58,,,,,,,,33.7972086,-118.2390973,28.98,
MFLCal,135,0.51,27+04,2651.25,1216,Sleeve End,U1.14,1.14,43.44,U1282.43,1282.43,3282.46,0.277,,,,,,44.58,,,,,,,,33.7972056,-118.2390984,29.00,
MFLCal,135,0.51,27+04,2651.68,1217,ML Int ,U1.57,1.57,43.01,U1282.83,1282.83,3282.05,0.277,10,25,0.51,0.43,167,44.58,,1844,1834,1843,1830,2560,2542,33.7972045,-118.2390989,29.00,
MFLCal,135,0.51,27+04,2651.98,1218,Recoat End,U1.87,1.87,42.71,U1283.16,1283.16,3281.73,0.277,,,,,,44.58,,,,,,,,33.7972037,-118.2390992,29.00,
MFLCal,135,0.51,27+05,2652.37,1219,ML Int Cluster ,U2.26,2.26,42.32,U1283.54,1283.54,3281.35,0.277,14,39,1.21,0.57,194,44.58,,1813,1722,1828,1778,2539,2470,33.7972027,-118.2390996,29.01,
MFLCal,135,0.51,27+06,2653.34,1220,ML Int ,U3.23,3.23,41.35,U1284.49,1284.49,3280.40,0.277,12,27,0.47,0.4,194,44.58,,1844,1835,1843,1831,2560,2543,33.7972002,-118.2391006,29.02,
MFLCal,135,0.51,27+06,2653.86,1221,ML Int ,U3.75,3.75,40.83,U1285.03,1285.03,3279.86,0.277,11,36,0.2,0.28,166,44.58,,1849,1846,1849,1845,2568,2562,33.7971988,-118.2391011,29.03,
MFLCal,135,0.51,27+06,2653.91,1222,ML Int Cluster ,U3.8,3.80,40.78,U1285.08,1285.08,3279.81,0.277,11,31,1.45,2.11,170,44.58,,1813,1729,1834,1796,2547,2495,33.7971986,-118.2391012,29.03,
MFLCal,135,0.51,27+07,2654.38,1223,ML Int ,U4.27,4.27,40.31,U1285.54,1285.54,3279.35,0.277,12,32,0.27,0.4,192,44.58,,1848,1843,1847,1841,2566,2558,33.7971974,-118.2391016,29.04,
MFLCal,135,0.51,27+07,2654.70,1224,ML Int ,U4.59,4.59,39.99,U1285.86,1285.86,3279.03,0.277,11,26,0.43,0.4,195,44.58,,1845,1838,1845,1835,2562,2548,33.7971966,-118.2391019,29.05,
MFLCal,135,0.51,27+07,2655.04,1225,ML Int ,U4.93,4.93,39.65,U1286.21,1286.21,3278.68,0.277,12,37,0.23,0.39,199,44.58,,1848,1844,1848,1842,2567,2559,33.7971957,-118.2391023,29.05,
MFLCal,135,0.51,27+10,2657.50,1226,ML Int ,U7.39,7.39,37.19,U1288.67,1288.67,3276.22,0.277,13,33,0.27,0.4,186,44.58,,1848,1843,1847,1841,2566,2557,33.7971892,-118.2391048,29.10,
MFLCal,135,0.51,27+10,2657.87,1227,ML Int ,U7.76,7.76,36.82,U1289.03,1289.03,3275.85,0.277,10,25,0.43,0.4,170,44.58,,1846,1838,1845,1836,2563,2549,33.7971883,-118.2391052,29.11,
MFLCal,135,0.51,27+11,2658.99,1228,ML Ext ,U8.88,8.88,35.70,U1290.15,1290.15,3274.73,0.277,15,35,0.35,0.58,180,44.58,,1846,1838,1845,1834,2562,2547,33.7971853,-118.2391063,29.13,
MFLCal,135,0.51,27+13,2660.22,1229,ML Int Cluster ,U10.11,10.11,34.47,U1291.38,1291.38,3273.51,0.277,12,32,0.43,0.89,192,44.58,,1845,1834,1844,1830,2561,2541,33.7971821,-118.2391075,29.15,
MFLCal,135,0.51,27+14,2661.70,1230,ML Int ,U11.59,11.59,32.99,U1292.87,1292.87,3272.02,0.277,13,33,0.2,0.41,172,44.58,,1849,1846,1849,1845,2567,2563,33.7971782,-118.2391090,29.18,
MFLCal,135,0.51,27+14,2662.02,1231,ML Int ,U11.91,11.91,32.67,U1293.19,1293.19,3271.70,0.277,13,33,0.2,0.4,172,44.58,,1849,1846,1849,1845,2567,2563,33.7971774,-118.2391094,29.18,
MFLCal,135,0.51,27+15,2662.33,1232,ML Int ,U12.22,12.22,32.36,U1293.5,1293.50,3271.38,0.277,15,35,0.2,0.4,168,44.58,,1849,1846,1848,1845,2567,2562,33.7971765,-118.2391097,29.19,
MFLCal,135,0.51,27+15,2662.73,1233,ML Int ,U12.62,12.62,31.96,U1293.9,1293.90,3270.99,0.277,15,30,0.43,0.4,169,44.58,,1844,1835,1842,1832,2559,2544,33.7971755,-118.2391101,29.20,
MFLCal,135,0.51,27+15,2662.94,1234,ML Int ,U12.83,12.83,31.75,U1294.11,1294.11,3270.78,0.277,13,33,0.2,0.52,194,44.58,,1849,1846,1849,1845,2567,2563,33.7971750,-118.2391103,29.20,
MFLCal,135,0.51,27+16,2663.21,1235,ML Int ,U13.1,13.10,31.48,U1294.38,1294.38,3270.51,0.277,14,34,0.23,0.4,182,44.58,,1848,1845,1848,1843,2566,2560,33.7971743,-118.2391106,29.20,
MFLCal,135,0.51,27+16,2663.85,1236,ML Int ,U13.73,13.73,30.84,U1295.01,1295.01,3269.88,0.277,13,33,0.23,0.63,194,44.58,,1848,1845,1848,1843,2567,2560,33.7971726,-118.2391112,29.22,
MFLCal,135,0.51,27+17,2664.83,1237,ML Int Cluster ,U14.72,14.72,29.86,U1295.94,1295.94,3268.95,0.277,16,36,1.02,1.32,170,44.58,,1818,1762,1834,1810,2547,2514,33.7971702,-118.2391121,29.23,
MFLCal,135,0.51,27+17,2664.97,1238,ML Int Cluster ,U14.86,14.86,29.71,U1296.13,1296.13,3268.76,0.277,15,30,1.02,1.76,173,44.58,,1820,1781,1829,1800,2541,2500,33.7971697,-118.2391123,29.24,
MFLCal,135,0.51,27+18,2665.22,1239,ML Int ,U15.11,15.11,29.47,U1296.39,1296.39,3268.50,0.277,14,39,0.16,0.35,176,44.58,,1849,1847,1849,1846,2568,2564,33.7971690,-118.2391126,29.24,
MFLCal,135,0.51,27+18,2665.51,1240,ML Int Cluster ,U15.39,15.39,29.18,U1296.63,1296.63,3268.26,0.277,24,39,0.9,0.61,175,44.58,,1807,1770,1817,1780,2524,2472,33.7971683,-118.2391129,29.25,
MFLCal,135,0.51,27+18,2666.02,1241,ML Int ,U15.91,15.91,28.67,U1297.19,1297.19,3267.70,0.277,15,35,0.2,0.4,197,44.58,,1849,1846,1848,1845,2567,2562,33.7971669,-118.2391134,29.26,
MFLCal,135,0.51,27+19,2666.23,1242,ML Int ,U16.12,16.12,28.46,U1297.4,1297.40,3267.48,0.277,13,33,0.2,0.4,174,44.58,,1849,1846,1849,1845,2567,2563,33.7971663,-118.2391136,29.26,
MFLCal,135,0.51,27+19,2666.38,1243,ML Int ,U16.27,16.27,28.31,U1297.55,1297.55,3267.34,0.277,16,41,0.2,0.3,176,44.58,,1848,1845,1848,1844,2567,2560,33.7971660,-118.2391138,29.26,
MFLCal,135,0.52,27+21,2668.72,1244,ML Int ,U18.61,18.61,25.96,U1299.89,1299.89,3264.99,0.277,22,47,0.31,0.25,165,44.58,,1845,1835,1843,1829,2560,2541,33.7971598,-118.2391162,29.31,
MFLCal,135,0.52,27+23,2670.32,1245,ML Int ,U20.21,20.21,24.37,U1301.49,1301.49,3263.40,0.277,17,42,0.27,0.31,176,44.58,,1847,1840,1846,1837,2564,2551,33.7971556,-118.2391178,29.34,
MFLCal,135,0.52,27+23,2670.74,1246,ML Int Cluster ,U20.63,20.63,23.95,U1301.9,1301.90,3262.99,0.277,19,44,0.31,2.12,178,44.58,,1845,1836,1844,1832,2562,2544,33.7971546,-118.2391182,29.34,
MFLCal,135,0.52,27+25,2672.02,1247,ML Int ,U21.91,21.91,22.67,U1303.2,1303.20,3261.69,0.277,11,31,0.16,0.4,174,44.58,,1849,1848,1849,1847,2568,2566,33.7971511,-118.2391195,29.37,
MFLCal,135,0.52,27+25,2672.78,1248,ML Int ,D21.91,22.67,21.91,U1303.95,1303.95,3260.94,0.277,17,42,0.23,0.29,185,44.58,,1848,1843,1847,1840,2566,2556,33.7971492,-118.2391203,29.38,
MFLCal,135,0.52,27+25,2673.01,1249,ML Int Cluster ,D21.68,22.90,21.68,U1304.12,1304.12,3260.76,0.277,13,38,0.82,0.36,171,44.58,,1832,1783,1841,1819,2557,2526,33.7971487,-118.2391204,29.38,
MFLCal,135,0.52,27+28,2675.88,1250,ML Int ,D18.81,25.77,18.81,U1307.06,1307.06,3257.83,0.277,20,45,0.2,0.29,186,44.58,,1848,1844,1848,1842,2566,2559,33.7971410,-118.2391234,29.43,
MFLCal,135,0.52,27+30,2677.47,1251,ML Int ,D17.22,27.36,17.22,U1308.64,1308.64,3256.25,0.277,19,44,0.31,0.33,178,44.58,,1845,1836,1844,1832,2562,2544,33.7971369,-118.2391250,29.44,
MFLCal,135,0.52,27+31,2678.92,1252,ML Int ,D15.77,28.81,15.77,U1310.08,1310.08,3254.81,0.277,14,39,0.35,0.33,172,44.58,,1846,1835,1845,1831,2563,2544,33.7971331,-118.2391265,29.46,
MFLCal,135,0.52,27+32,2679.69,1253,ML Int ,D15,29.58,15.00,U1310.86,1310.86,3254.03,0.277,17,42,0.23,0.29,187,44.58,,1848,1843,1847,1840,2566,2556,33.7971311,-118.2391273,29.47,
MFLCal,135,0.52,27+33,2680.03,1254,ML Int ,D14.66,29.92,14.66,U1311.2,1311.20,3253.69,0.277,17,42,0.31,0.33,180,44.58,,1846,1837,1845,1833,2563,2546,33.7971302,-118.2391276,29.47,
MFLCal,135,0.52,27+33,2680.74,1255,ML Int Cluster ,D13.95,30.62,13.95,U1311.91,1311.91,3252.98,0.277,17,42,0.55,0.8,178,44.58,,1838,1813,1836,1802,2550,2502,33.7971283,-118.2391283,29.47,
MFLCal,135,0.52,27+33,2680.94,1256,ML Int ,D13.75,30.83,13.75,U1312.1,1312.10,3252.78,0.277,12,32,0.35,0.41,177,44.58,,1847,1839,1846,1836,2564,2550,33.7971278,-118.2391285,29.48,
MFLCal,135,0.52,27+34,2681.63,1257,ML Int ,D13.06,31.52,13.06,U1312.8,1312.80,3252.09,0.277,23,48,0.27,0.27,174,44.58,,1846,1838,1845,1834,2562,2547,33.7971260,-118.2391292,29.48,
MFLCal,135,0.52,27+34,2681.73,1258,ML Int ,D12.96,31.62,12.96,U1312.91,1312.91,3251.98,0.277,25,50,0.23,0.26,175,44.58,,1846,1840,1845,1837,2563,2551,33.7971257,-118.2391293,29.48,
MFLCal,135,0.52,27+35,2681.98,1259,ML Int ,D12.71,31.87,12.71,U1313.15,1313.15,3251.74,0.277,10,30,0.27,0.4,180,44.58,,1848,1844,1848,1842,2567,2559,33.7971251,-118.2391296,29.49,
MFLCal,135,0.52,27+35,2682.89,1260,ML Int ,D11.8,32.78,11.80,U1314.06,1314.06,3250.83,0.277,20,45,0.2,0.33,202,44.58,,1848,1844,1848,1842,2566,2559,33.7971227,-118.2391305,29.50,
MFLCal,135,0.52,27+36,2683.24,1261,ML Int ,D11.45,33.12,11.45,U1314.41,1314.41,3250.48,0.277,24,49,0.2,0.35,196,44.58,,1848,1843,1847,1841,2565,2557,33.7971218,-118.2391308,29.50,
MFLCal,135,0.52,27+36,2683.61,1262,ML Int ,D11.08,33.50,11.08,U1314.78,1314.78,3250.11,0.277,18,43,0.35,0.38,194,44.58,,1845,1833,1843,1828,2560,2539,33.7971208,-118.2391312,29.50,
MFLCal,135,0.52,27+36,2683.85,1263,ML Int Cluster ,D10.84,33.74,10.84,U1315.01,1315.01,3249.88,0.277,13,28,1.64,0.65,179,44.58,,1798,1724,1827,1793,2537,2491,33.7971202,-118.2391314,29.50,
MFLCal,135,0.52,27+37,2684.53,1264,ML Int ,D10.16,34.42,10.16,U1315.7,1315.70,3249.19,0.277,13,33,0.2,0.4,188,44.58,,1849,1846,1849,1845,2567,2563,33.7971184,-118.2391321,29.51,
MFLCal,135,0.52,27+38,2685.58,1265,ML Int ,D9.11,35.47,9.11,U1316.75,1316.75,3248.14,0.277,12,32,0.23,0.4,172,44.58,,1848,1845,1848,1844,2567,2561,33.7971156,-118.2391332,29.52,
MFLCal,135,0.52,27+39,2686.55,1266,ML Int Cluster ,D8.14,36.44,8.14,U1317.68,1317.68,3247.21,0.277,22,47,0.86,0.55,188,44.58,,1815,1751,1825,1786,2535,2481,33.7971132,-118.2391341,29.53,
MFLCal,135,0.52,27+39,2686.81,1267,ML Int ,D7.88,36.70,7.88,U1317.98,1317.98,3246.91,0.277,13,28,0.47,0.4,192,44.58,,1844,1834,1842,1830,2559,2542,33.7971124,-118.2391344,29.53,
MFLCal,135,0.52,27+40,2687.08,1268,ML Int ,D7.61,36.97,7.61,U1318.24,1318.24,3246.65,0.277,16,41,0.39,0.23,186,44.58,,1844,1831,1843,1825,2560,2535,33.7971117,-118.2391347,29.54,
MFLCal,135,0.52,27+41,2688.10,1269,ML Int ,D6.59,37.99,6.59,U1319.27,1319.27,3245.62,0.277,21,46,0.27,0.29,187,44.58,,1846,1838,1845,1835,2563,2548,33.7971090,-118.2391357,29.54,
MFLCal,135,0.52,27+41,2688.80,1270,ML Int ,D5.89,38.69,5.89,U1319.97,1319.97,3244.92,0.277,32,57,0.23,0.29,196,44.58,,1845,1838,1844,1833,2561,2545,33.7971072,-118.2391364,29.55,
MFLCal,135,0.52,27+42,2689.90,1271,ML Int ,D4.79,39.79,4.79,U1321.08,1321.08,3243.81,0.277,14,39,0.31,0.28,180,44.58,,1847,1838,1846,1835,2564,2549,33.7971043,-118.2391376,29.56,
MFLCal,135,0.52,27+45,2692.51,1272,ML Int ,D2.18,42.40,2.18,U1323.68,1323.68,3241.21,0.277,15,35,0.31,0.47,160,44.58,,1846,1840,1846,1837,2564,2552,33.7970975,-118.2391402,29.59,
MFLCal,135,0.52,27+45,2692.89,1273,ML Int Cluster ,D1.8,42.78,1.80,U1324.02,1324.02,3240.87,0.277,14,34,0.7,1.15,182,44.58,,1835,1806,1835,1802,2549,2503,33.7970966,-118.2391405,29.59,
MFLCal,136,0.52,27+47,2694.69,1274,Weld,U44.58,44.58,44.70,U1325.87,1325.87,3239.02,0.277,,,,,,44.70,,,,,,,,33.7970917,-118.2391424,29.61,
MFLCal,136,0.52,27+48,2695.64,1275,ML Int ,U0.95,0.95,43.75,U1326.8,1326.80,3238.09,0.277,16,31,0.43,0.42,150,44.70,,1843,1835,1842,1831,2558,2543,33.7970893,-118.2391433,29.62,
MFLCal,136,0.52,27+49,2695.92,1276,ML Ext ,U1.24,1.24,43.46,U1327.09,1327.09,3237.79,0.277,20,45,0.31,0.39,290,44.70,,1845,1836,1844,1831,2561,2543,33.7970885,-118.2391436,29.62,
MFLCal,136,0.52,27+50,2697.17,1277,ML Int Cluster ,U2.48,2.48,42.22,U1328.3,1328.30,3236.59,0.277,18,33,1.02,1.98,172,44.70,,1813,1772,1805,1753,2507,2434,33.7970853,-118.2391449,29.63,
MFLCal,136,0.52,27+51,2698.56,1278,ML Ext ,U3.87,3.87,40.83,U1329.72,1329.72,3235.17,0.277,12,27,0.47,1.03,248,44.70,,1844,1835,1843,1831,2560,2543,33.7970816,-118.2391463,29.64,
MFLCal,136,0.52,27+58,2705.81,1279,ML Int ,U11.12,11.12,33.58,U1336.98,1336.98,3227.91,0.277,10,30,0.23,0.4,197,44.70,,1849,1845,1848,1844,2567,2561,33.7970626,-118.2391536,29.71,
MFLCal,136,0.52,27+59,2706.12,1280,ML Int ,U11.43,11.43,33.27,U1337.29,1337.29,3227.60,0.277,14,39,0.27,0.36,192,44.70,,1847,1841,1847,1839,2565,2553,33.7970618,-118.2391539,29.72,
MFLCal,136,0.52,27+61,2708.12,1281,ML Int ,U13.43,13.43,31.27,U1339.29,1339.29,3225.60,0.277,11,36,0.27,0.24,190,44.70,,1848,1842,1848,1840,2566,2555,33.7970565,-118.2391560,29.73,
MFLCal,136,0.52,27+61,2708.62,1282,ML Int ,U13.93,13.93,30.77,U1339.78,1339.78,3225.11,0.277,11,36,0.27,0.29,161,44.70,,1848,1842,1848,1840,2566,2555,33.7970552,-118.2391565,29.73,
MFLCal,136,0.52,27+62,2709.16,1283,ML Int ,U14.47,14.47,30.23,U1340.32,1340.32,3224.57,0.277,13,33,0.31,0.4,188,44.70,,1847,1841,1846,1838,2564,2553,33.7970538,-118.2391570,29.73,
MFLCal,136,0.52,27+63,2710.05,1284,ML Int ,U15.37,15.37,29.33,U1341.22,1341.22,3223.67,0.277,10,35,0.35,0.27,162,44.70,,1847,1838,1847,1834,2565,2548,33.7970515,-118.2391579,29.72,
MFLCal,136,0.52,27+64,2711.44,1285,ML Int Cluster ,U16.76,16.76,27.94,U1342.61,1342.61,3222.28,0.277,13,38,0.98,1.06,196,44.70,,1826,1761,1832,1786,2545,2481,33.7970478,-118.2391593,29.72,
MFLCal,136,0.52,27+64,2711.67,1286,ML Int ,U16.98,16.98,27.72,U1342.84,1342.84,3222.05,0.277,19,44,0.27,0.26,182,44.70,,1846,1839,1846,1836,2563,2550,33.7970472,-118.2391596,29.72,
MFLCal,136,0.52,27+67,2714.60,1287,ML Int ,U19.91,19.91,24.79,U1345.77,1345.77,3219.12,0.277,14,39,0.35,0.32,204,44.70,,1846,1835,1845,1831,2563,2544,33.7970395,-118.2391625,29.71,
MFLCal,136,0.52,27+68,2714.99,1288,ML Int ,U20.3,20.30,24.40,U1346.16,1346.16,3218.73,0.277,11,31,0.2,0.4,200,44.70,,1849,1847,1849,1846,2568,2564,33.7970385,-118.2391629,29.71,
MFLCal,136,0.52,27+69,2715.97,1289,ML Int ,U21.28,21.28,23.42,U1347.12,1347.12,3217.76,0.277,10,25,0.43,0.4,201,44.70,,1846,1838,1845,1836,2563,2549,33.7970360,-118.2391639,29.71,
MFLCal,136,0.52,27+69,2716.17,1290,ML Int ,U21.48,21.48,23.22,U1347.34,1347.34,3217.55,0.277,26,51,0.59,0.3,201,44.70,,1828,1792,1823,1772,2532,2461,33.7970354,-118.2391641,29.71,
MFLCal,136,0.52,27+69,2716.41,1291,ML Int ,U21.72,21.72,22.98,U1347.57,1347.57,3217.32,0.277,29,54,0.43,0.34,202,44.70,,1836,1814,1832,1800,2545,2501,33.7970348,-118.2391644,29.71,
MFLCal,136,0.52,27+70,2717.32,1292,ML Int ,D22.07,22.63,22.07,U1348.49,1348.49,3216.40,0.277,16,31,0.47,0.4,194,44.70,,1842,1832,1840,1827,2556,2538,33.7970324,-118.2391653,29.70,
MFLCal,136,0.52,27+71,2718.27,1293,ML Int Cluster ,D21.12,23.58,21.12,U1349.44,1349.44,3215.45,0.277,11,31,0.23,1.03,185,44.70,,1849,1845,1848,1843,2567,2559,33.7970299,-118.2391662,29.70,
MFLCal,136,0.53,27+72,2719.06,1294,ML Int Cluster ,D20.33,24.37,20.33,U1350.23,1350.23,3214.66,0.277,13,33,0.94,1.03,182,44.70,,1828,1781,1834,1805,2547,2507,33.7970278,-118.2391670,29.70,
MFLCal,136,0.53,27+72,2719.71,1295,ML Int Cluster ,D19.68,25.02,19.68,U1350.87,1350.87,3214.01,0.277,25,50,0.51,1.82,176,44.70,,1834,1807,1830,1792,2542,2489,33.7970261,-118.2391677,29.70,
MFLCal,136,0.53,27+73,2719.95,1296,ML Int ,D19.44,25.26,19.44,U1351.12,1351.12,3213.77,0.277,11,36,0.23,0.31,180,44.70,,1849,1844,1848,1842,2567,2559,33.7970255,-118.2391680,29.70,
MFLCal,136,0.53,27+73,2720.49,1297,ML Int ,D18.9,25.80,18.90,U1351.65,1351.65,3213.24,0.277,12,27,0.43,0.4,182,44.70,,1845,1837,1844,1834,2561,2547,33.7970241,-118.2391685,29.70,
MFLCal,136,0.53,27+74,2721.11,1298,ML Int Cluster ,D18.28,26.42,18.28,U1352.15,1352.15,3212.74,0.277,13,33,1.84,0.66,185,44.70,,1790,1673,1823,1778,2532,2469,33.7970228,-118.2391690,29.69,
MFLCal,136,0.53,27+74,2721.35,1299,ML Int ,D18.04,26.66,18.04,U1352.51,1352.51,3212.38,0.277,10,25,0.43,0.52,182,44.70,,1846,1838,1845,1836,2563,2549,33.7970219,-118.2391694,29.69,
MFLCal,136,0.53,27+75,2721.91,1300,ML Int ,D17.47,27.23,17.47,U1353.08,1353.08,3211.81,0.277,23,38,0.43,0.72,180,44.70,,1839,1829,1837,1824,2551,2533,33.7970204,-118.2391699,29.69,
MFLCal,136,0.53,27+75,2722.56,1301,ML Int ,D16.83,27.87,16.83,U1353.72,1353.72,3211.17,0.277,23,48,0.31,0.36,178,44.70,,1844,1834,1843,1829,2560,2540,33.7970187,-118.2391706,29.69,
MFLCal,136,0.53,27+76,2723.49,1302,ML Int ,D15.89,28.81,15.89,U1354.67,1354.67,3210.22,0.277,11,31,0.2,0.4,184,44.70,,1849,1847,1849,1846,2568,2564,33.7970162,-118.2391715,29.69,
MFLCal,136,0.53,27+76,2723.72,1303,ML Int ,D15.66,29.04,15.66,U1354.88,1354.88,3210.01,0.277,10,25,0.51,0.52,182,44.70,,1844,1834,1843,1830,2560,2542,33.7970157,-118.2391718,29.69,
MFLCal,136,0.53,27+77,2724.35,1304,ML Int ,D15.04,29.66,15.04,U1355.52,1355.52,3209.37,0.277,11,31,0.2,0.41,184,44.70,,1849,1847,1849,1846,2568,2564,33.7970140,-118.2391724,29.68,
MFLCal,136,0.53,27+78,2725.32,1305,ML Int ,D14.06,30.63,14.06,U1356.49,1356.49,3208.40,0.277,22,42,0.31,0.42,184,44.70,,1845,1837,1843,1833,2560,2546,33.7970114,-118.2391734,29.68,
MFLCal,136,0.53,27+80,2727.61,1306,ML Int ,D11.78,32.92,11.78,U1358.76,1358.76,3206.13,0.277,10,25,0.47,0.4,176,44.70,,1845,1836,1844,1833,2561,2546,33.7970055,-118.2391757,29.67,
MFLCal,136,0.53,27+82,2728.82,1307,ML Int ,D10.57,34.13,10.57,U1359.99,1359.99,3204.90,0.277,10,35,0.43,0.35,186,44.70,,1846,1832,1845,1827,2563,2537,33.7970023,-118.2391769,29.67,
MFLCal,136,0.53,27+82,2729.01,1308,ML Int ,D10.38,34.32,10.38,U1360.18,1360.18,3204.71,0.277,12,32,0.27,0.39,183,44.70,,1848,1843,1847,1841,2566,2558,33.7970018,-118.2391771,29.67,
MFLCal,136,0.53,27+82,2729.44,1309,ML Int ,D9.95,34.75,9.95,U1360.61,1360.61,3204.28,0.277,13,38,0.23,0.33,201,44.70,,1848,1844,1848,1842,2567,2558,33.7970006,-118.2391776,29.67,
MFLCal,136,0.53,27+86,2733.40,1310,ML Int ,D5.98,38.71,5.98,U1364.57,1364.57,3200.32,0.277,11,31,0.31,0.68,196,44.70,,1847,1842,1847,1839,2565,2555,33.7969902,-118.2391816,29.66,
MFLCal,136,0.53,27+89,2736.63,1311,ML Ext ,D2.76,41.94,2.76,U1367.77,1367.77,3197.12,0.277,28,43,0.74,0.73,128,44.70,,1813,1783,1804,1763,2506,2449,33.7969818,-118.2391848,29.65,
MFLCal,136,0.53,27+89,2736.65,1312,ML Int ,D2.73,41.96,2.73,U1367.81,1367.81,3197.08,0.277,20,35,0.59,0.87,187,44.70,,1834,1817,1831,1809,2542,2512,33.7969817,-118.2391848,29.65,
MFLCal,136,0.53,27+90,2737.04,1313,ML Int Cluster ,D2.35,42.35,2.35,U1367.96,1367.96,3196.93,0.277,20,35,3.32,2.56,160,44.70,,1682,1533,1787,1705,2482,2369,33.7969813,-118.2391850,29.65,
MFLCal,136,0.53,27+90,2737.27,1314,ML Int Cluster ,D2.12,42.58,2.12,U1368.33,1368.33,3196.56,0.277,27,42,3.95,4.68,168,44.70,,1589,1417,1757,1638,2440,2274,33.7969804,-118.2391854,29.65,
MFLCal,136,0.53,27+90,2737.52,1315,ML Int ,D1.87,42.83,1.87,U1368.69,1368.69,3196.20,0.277,10,35,0.35,0.38,232,44.70,,1847,1838,1847,1834,2565,2548,33.7969794,-118.2391857,29.65,
MFLCal,136,0.53,27+90,2737.59,1316,ML Int ,D1.8,42.90,1.80,U1368.75,1368.75,3196.14,0.277,11,26,0.43,0.4,151,44.70,,1845,1838,1845,1835,2562,2548,33.7969793,-118.2391858,29.65,
MFLCal,136,0.53,27+90,2737.57,1317,ML Int ,D1.81,42.88,1.81,U1368.75,1368.75,3196.14,0.277,10,30,0.23,0.4,183,44.70,,1849,1845,1848,1844,2567,2561,33.7969793,-118.2391858,29.65,
MFLCal,136,0.53,27+91,2737.80,1318,ML Int ,D1.59,43.11,1.59,U1368.96,1368.96,3195.93,0.277,23,38,0.47,0.51,148,44.70,,1838,1826,1835,1819,2548,2526,33.7969787,-118.2391860,29.65,
MFLCal,136,0.53,27+91,2737.92,1319,ML Int Cluster ,D1.47,43.23,1.47,U1369.08,1369.08,3195.81,0.277,13,28,0.7,1.06,196,44.70,,1836,1816,1834,1805,2547,2506,33.7969784,-118.2391861,29.65,
MFLCal,136,0.53,27+91,2738.24,1320,ML Int Cluster ,D1.14,43.56,1.14,U1369.38,1369.38,3195.51,0.277,11,31,0.7,0.91,149,44.70,,1839,1812,1840,1812,2555,2517,33.7969776,-118.2391864,29.65,
MFLCal,136,0.53,27+91,2738.24,1321,ML Int ,D1.14,43.56,1.14,U1369.41,1369.41,3195.48,0.277,13,33,0.23,0.51,192,44.70,,1848,1845,1848,1843,2567,2560,33.7969775,-118.2391865,29.65,
MFLCal,136,0.53,27+91,2738.35,1322,ML Int Cluster ,D1.04,43.66,1.04,U1369.52,1369.52,3195.37,0.277,13,33,1.13,2.07,204,44.70,,1819,1757,1835,1801,2548,2502,33.7969773,-118.2391866,29.65,
MFLCal,136,0.53,27+92,2738.74,1323,ML Int ,D0.65,44.05,0.65,U1369.91,1369.91,3194.98,0.277,12,27,0.51,0.52,144,44.70,,1843,1832,1842,1828,2558,2539,33.7969762,-118.2391870,29.65,
MFLCal,136,0.53,27+92,2739.30,1324,ML Int Cluster ,D0.09,44.61,0.09,U1370.46,1370.46,3194.43,0.277,49,64,0.51,2.73,160,44.70,,1808,1781,1794,1750,2492,2430,33.7969748,-118.2391875,29.65,
MFLCal,137,0.53,27+92,2739.39,1325,Weld,D44.04,44.70,44.04,U1370.57,1370.57,3194.32,0.277,,,,,,44.04,,,,,,,,33.7969745,-118.2391876,29.65,
MFLCal,137,0.53,27+93,2740.21,1326,ML Int ,U0.82,0.82,43.22,U1371.38,1371.38,3193.51,0.277,10,35,0.23,0.3,201,44.04,,1849,1844,1848,1843,2567,2559,33.7969724,-118.2391884,29.65,
MFLCal,137,0.53,27+94,2741.39,1327,ML Int ,U2,2.00,42.04,U1372.56,1372.56,3192.33,0.277,11,31,0.31,0.4,204,44.04,,1847,1842,1847,1839,2565,2555,33.7969693,-118.2391896,29.64,
MFLCal,137,0.53,27+95,2742.11,1328,ML Int ,U2.72,2.72,41.32,U1373.28,1373.28,3191.61,0.277,11,31,0.23,0.4,168,44.04,,1849,1845,1848,1844,2567,2561,33.7969674,-118.2391904,29.64,
MFLCal,137,0.53,27+96,2742.90,1329,ML Int ,U3.52,3.52,40.53,U1374.07,1374.07,3190.82,0.277,11,31,0.23,0.41,169,44.04,,1849,1845,1848,1844,2567,2561,33.7969653,-118.2391912,29.64,
MFLCal,137,0.53,27+96,2742.92,1330,ML Int ,U3.53,3.53,40.51,U1374.09,1374.09,3190.80,0.277,12,32,0.23,0.4,208,44.04,,1848,1845,1848,1844,2567,2561,33.7969653,-118.2391912,29.64,
MFLCal,137,0.53,27+97,2744.48,1331,ML Int ,U5.09,5.09,38.95,U1375.65,1375.65,3189.24,0.277,10,30,0.23,0.4,166,44.04,,1849,1845,1848,1844,2567,2561,33.7969612,-118.2391928,29.64,
MFLCal,137,0.53,27+97,2744.64,1332,ML Int ,U5.25,5.25,38.79,U1375.81,1375.81,3189.08,0.277,15,35,0.27,0.41,164,44.04,,1847,1842,1847,1840,2565,2556,33.7969608,-118.2391929,29.63,
MFLCal,137,0.53,27+98,2745.58,1333,ML Int ,U6.2,6.20,37.85,U1376.76,1376.76,3188.13,0.277,10,30,0.23,0.4,186,44.04,,1849,1845,1848,1844,2567,2561,33.7969583,-118.2391939,29.64,
MFLCal,137,0.53,28+00,2747.39,1334,ML Int ,U8,8.00,36.04,U1378.56,1378.56,3186.33,0.277,13,38,0.31,0.27,204,44.04,,1847,1839,1846,1836,2564,2550,33.7969536,-118.2391957,29.66,
MFLCal,137,0.53,28+00,2747.52,1335,ML Int ,U8.13,8.13,35.91,U1378.68,1378.68,3186.20,0.277,10,25,0.51,0.4,166,44.04,,1844,1834,1843,1830,2560,2542,33.7969532,-118.2391958,29.66,
MFLCal,137,0.53,28+01,2747.76,1336,ML Int ,U8.38,8.38,35.67,U1378.93,1378.93,3185.96,0.277,18,33,0.43,0.4,167,44.04,,1842,1833,1840,1829,2556,2540,33.7969526,-118.2391960,29.66,
MFLCal,137,0.53,28+02,2748.80,1337,ML Int ,U9.41,9.41,34.63,U1379.96,1379.96,3184.93,0.277,19,34,0.59,0.54,184,44.04,,1835,1819,1832,1810,2544,2515,33.7969499,-118.2391971,29.67,
MFLCal,137,0.53,28+03,2750.43,1338,ML Int ,U11.04,11.04,33.00,U1381.59,1381.59,3183.30,0.277,13,28,0.43,0.64,160,44.04,,1845,1836,1843,1833,2560,2546,33.7969456,-118.2391987,29.69,
MFLCal,137,0.53,28+04,2750.84,1339,ML Int ,U11.45,11.45,32.59,U1382,1382.00,3182.89,0.277,12,32,0.35,0.46,196,44.04,,1847,1839,1846,1836,2564,2550,33.7969445,-118.2391991,29.70,
MFLCal,137,0.53,28+04,2751.42,1340,ML Int ,U12.03,12.03,32.01,U1382.58,1382.58,3182.31,0.277,12,37,0.31,0.27,168,44.04,,1847,1839,1847,1836,2565,2550,33.7969430,-118.2391997,29.70,
MFLCal,137,0.53,28+05,2752.22,1341,ML Int ,U12.84,12.84,31.21,U1383.38,1383.38,3181.51,0.277,14,29,0.43,0.7,192,44.04,,1844,1836,1843,1832,2560,2545,33.7969409,-118.2392005,29.71,
MFLCal,137,0.53,28+06,2752.94,1342,ML Int ,U13.55,13.55,30.49,U1384.08,1384.08,3180.80,0.277,14,29,0.55,0.51,176,44.04,,1841,1828,1839,1822,2554,2531,33.7969390,-118.2392012,29.72,
MFLCal,137,0.53,28+06,2753.10,1343,ML Int ,U13.72,13.72,30.33,U1384.28,1384.28,3180.61,0.277,16,41,0.23,0.3,170,44.04,,1848,1843,1847,1841,2566,2557,33.7969385,-118.2392014,29.72,
MFLCal,137,0.53,28+09,2755.77,1344,ML Int Cluster ,U16.38,16.38,27.66,U1386.93,1386.93,3177.96,0.277,12,37,0.78,0.41,182,44.04,,1835,1791,1838,1802,2553,2503,33.7969316,-118.2392041,29.75,
MFLCal,137,0.53,28+09,2755.97,1345,ML Int ,U16.59,16.59,27.46,U1387.13,1387.13,3177.76,0.277,13,28,0.43,0.52,187,44.04,,1845,1836,1843,1833,2560,2546,33.7969311,-118.2392043,29.75,
MFLCal,137,0.53,28+09,2756.37,1346,ML Int ,U16.99,16.99,27.06,U1387.53,1387.53,3177.36,0.277,13,28,0.51,0.52,187,44.04,,1843,1831,1841,1827,2557,2537,33.7969300,-118.2392047,29.76,
MFLCal,137,0.53,28+10,2756.75,1347,ML Int ,U17.36,17.36,26.68,U1387.92,1387.92,3176.97,0.277,10,30,0.31,0.4,175,44.04,,1848,1842,1847,1840,2566,2555,33.7969290,-118.2392051,29.76,
MFLCal,137,0.53,28+10,2756.98,1348,ML Int ,U17.6,17.60,26.45,U1388.15,1388.15,3176.74,0.277,11,36,0.31,0.32,182,44.04,,1847,1840,1847,1837,2565,2551,33.7969284,-118.2392053,29.77,
MFLCal,137,0.53,28+10,2757.46,1349,ML Int ,U18.07,18.07,25.97,U1388.62,1388.62,3176.27,0.277,11,31,0.27,0.4,182,44.04,,1848,1843,1848,1842,2566,2558,33.7969271,-118.2392058,29.77,
MFLCal,137,0.53,28+11,2757.94,1350,ML Int ,U18.55,18.55,25.49,U1389.11,1389.11,3175.78,0.277,11,31,0.16,0.4,194,44.04,,1849,1848,1849,1847,2568,2566,33.7969259,-118.2392062,29.78,
MFLCal,137,0.53,28+11,2758.05,1351,ML Int ,U18.66,18.66,25.38,U1389.21,1389.21,3175.68,0.277,11,31,0.31,0.4,182,44.04,,1847,1842,1847,1839,2565,2555,33.7969256,-118.2392063,29.78,
MFLCal,137,0.53,28+12,2758.87,1352,ML Int ,U19.48,19.48,24.56,U1390.04,1390.04,3174.85,0.277,12,32,0.39,0.42,186,44.04,,1846,1837,1845,1833,2562,2546,33.7969234,-118.2392072,29.79,
MFLCal,137,0.53,28+12,2759.07,1353,ML Int Cluster ,U19.69,19.69,24.36,U1390.25,1390.25,3174.64,0.277,12,32,0.55,1.49,176,44.04,,1842,1825,1841,1819,2557,2527,33.7969229,-118.2392074,29.79,
MFLCal,137,0.53,28+12,2759.23,1354,ML Int ,U19.84,19.84,24.20,U1390.39,1390.39,3174.49,0.277,12,32,0.23,0.4,190,44.04,,1848,1845,1848,1844,2567,2561,33.7969225,-118.2392075,29.79,
MFLCal,137,0.53,28+12,2759.60,1355,ML Int ,U20.21,20.21,23.83,U1390.76,1390.76,3174.13,0.277,12,32,0.23,0.4,186,44.04,,1848,1845,1848,1844,2567,2561,33.7969215,-118.2392079,29.80,
MFLCal,137,0.53,28+13,2760.25,1356,ML Int Cluster ,U20.86,20.86,23.18,U1391.41,1391.41,3173.48,0.277,14,39,0.35,1.93,170,44.04,,1846,1835,1845,1831,2563,2544,33.7969198,-118.2392085,29.80,
MFLCal,137,0.53,28+13,2760.44,1357,ML Int ,U21.05,21.05,22.99,U1391.6,1391.60,3173.29,0.277,12,32,0.31,0.41,192,44.04,,1847,1841,1847,1839,2565,2554,33.7969193,-118.2392087,29.80,
MFLCal,137,0.53,28+14,2760.81,1358,ML Int Cluster ,U21.42,21.42,22.62,U1391.97,1391.97,3172.91,0.277,14,39,0.47,0.98,167,44.04,,1843,1825,1842,1818,2558,2525,33.7969183,-118.2392091,29.81,
MFLCal,137,0.53,28+19,2766.21,1359,ML Int ,D17.22,26.82,17.22,U1397.38,1397.38,3167.51,0.277,13,33,0.27,0.4,182,44.04,,1848,1843,1847,1841,2566,2557,33.7969042,-118.2392145,29.87,
MFLCal,137,0.53,28+19,2766.45,1360,ML Int ,D16.99,27.06,16.99,U1397.61,1397.61,3167.28,0.277,11,31,0.23,0.4,187,44.04,,1849,1845,1848,1844,2567,2561,33.7969036,-118.2392148,29.87,
MFLCal,137,0.53,28+21,2767.64,1361,ML Int ,D15.79,28.26,15.79,U1398.8,1398.80,3166.09,0.277,13,28,0.55,0.4,177,44.04,,1841,1829,1840,1824,2555,2533,33.7969004,-118.2392160,29.89,
MFLCal,137,0.53,28+21,2767.90,1362,ML Int ,D15.53,28.51,15.53,U1399.05,1399.05,3165.84,0.277,10,25,0.55,0.51,176,44.04,,1844,1832,1842,1827,2559,2538,33.7968998,-118.2392162,29.89,
MFLCal,137,0.53,28+21,2768.04,1363,ML Int ,D15.39,28.66,15.39,U1399.21,1399.21,3165.68,0.277,13,33,0.27,0.4,178,44.04,,1848,1843,1847,1841,2566,2557,33.7968994,-118.2392164,29.89,
MFLCal,137,0.53,28+21,2768.41,1364,ML Int ,D15.03,29.02,15.03,U1399.57,1399.57,3165.32,0.277,11,36,0.43,0.38,182,44.04,,1845,1831,1845,1826,2562,2536,33.7968984,-118.2392168,29.90,
MFLCal,137,0.53,28+23,2770.08,1365,ML Ext ,D13.35,30.69,13.35,U1401.24,1401.24,3163.65,0.277,15,30,0.43,0.83,190,44.04,,1844,1835,1842,1832,2559,2544,33.7968940,-118.2392184,29.92,
MFLCal,137,0.53,28+23,2770.52,1366,ML Ext Cluster ,D12.91,31.13,12.91,U1401.61,1401.61,3163.28,0.277,13,28,1.64,2.21,178,44.04,,1798,1724,1799,1709,2499,2373,33.7968931,-118.2392188,29.92,
MFLCal,137,0.53,28+24,2770.95,1367,ML Int Cluster ,D12.48,31.57,12.48,U1402.11,1402.11,3162.78,0.277,13,33,0.39,1.4,166,44.04,,1845,1836,1845,1833,2562,2545,33.7968918,-118.2392193,29.93,
MFLCal,137,0.54,28+28,2774.91,1368,ML Int ,D8.52,35.52,8.52,U1406.07,1406.07,3158.82,0.277,11,31,0.27,0.43,178,44.04,,1848,1843,1848,1842,2566,2558,33.7968814,-118.2392233,29.98,
MFLCal,137,0.54,28+28,2775.21,1369,ML Int ,D8.22,35.82,8.22,U1406.38,1406.38,3158.51,0.277,14,39,0.23,0.37,166,44.04,,1848,1843,1848,1841,2566,2558,33.7968806,-118.2392237,29.98,
MFLCal,137,0.54,28+28,2775.50,1370,ML Int Cluster ,D7.93,36.11,7.93,U1406.45,1406.45,3158.44,0.277,13,28,2.89,1.21,187,44.04,,1755,1628,1809,1737,2513,2413,33.7968804,-118.2392237,29.98,
MFLCal,137,0.54,28+29,2775.66,1371,ML Int Cluster ,D7.77,36.28,7.77,U1406.83,1406.83,3158.06,0.277,12,32,0.86,2.4,168,44.04,,1832,1793,1832,1797,2545,2496,33.7968794,-118.2392241,29.98,
MFLCal,137,0.54,28+29,2776.28,1372,ML Int ,D7.15,36.89,7.15,U1407.45,1407.45,3157.44,0.277,14,29,0.63,0.4,192,44.04,,1838,1821,1836,1815,2550,2520,33.7968778,-118.2392247,29.99,
MFLCal,137,0.54,28+30,2776.69,1373,ML Int Cluster ,D6.74,37.31,6.74,U1407.75,1407.75,3157.14,0.277,18,38,2.03,2.26,164,44.04,,1753,1615,1799,1697,2499,2358,33.7968770,-118.2392250,30.00,
MFLCal,137,0.54,28+30,2777.23,1374,ML Int Cluster ,D6.2,37.85,6.20,U1408.38,1408.38,3156.51,0.277,10,25,1.6,0.79,181,44.04,,1812,1743,1829,1790,2540,2487,33.7968753,-118.2392257,30.00,
