Repository: kerbergr/datadump

File: MLCompare.UICore/bin/Debug/netcoreapp3.1/examples/new.csv (part 7 of 20)
ILI Tool,Pipe Joint Number,Approx. Milepost (miles),Approx. Map Station (ft),Odometer (ft),Feature Number,Feature Description,Distance to Nearest Weld (ft),Distance to Upstream Weld (ft),Distance to Downstream Weld (ft),Distance to Nearest AGM (ft),Distance to Upstream AGM (ft),Distance to Downstream AGM (ft),WT (in),Max Depth (%),Max Depth + Tolerance (%),Length (in),Width (in),Oreintation (Degrees),Pipe Length (ft),Long Seam Orient. (Degrees),0.85DL Safe MAOP Rating (psig),0.85DL Safe MAOP Rating + Tolerance (psig),Eff. Area B31G of API579 Safe MAOP Rating (psig),Eff. Area B31G of API579 Safe MAOP Rating + Tolerance (psig),Eff. Area B31G of API579 Burst Press. Rating (psig),Eff. Area B31G of API579 Burst Press. Rating + Tolerance (psig),Latitude NAD83,Longitude NAD83,Elevation Above Mean Sea Level NAVD88 (ft),Comments
MFLCal,137,0.54,28+30,2777.53,1375,ML Int Cluster ,D5.9,38.15,5.90,U1408.61,1408.61,3156.28,0.277,15,35,1.37,2.46,170,44.04,,1802,1719,1835,1808,2548,2512,33.7968747,-118.2392259,30.01,
MFLCal,137,0.54,28+31,2777.74,1376,ML Int Cluster ,D5.69,38.36,5.69,U1408.75,1408.75,3156.14,0.277,14,29,2.38,1.29,188,44.04,,1763,1653,1816,1767,2522,2454,33.7968744,-118.2392261,30.01,
MFLCal,137,0.54,28+31,2778.06,1377,ML Int ,D5.37,38.68,5.37,U1409.23,1409.23,3155.66,0.277,12,32,0.23,0.4,184,44.04,,1848,1845,1848,1844,2567,2561,33.7968731,-118.2392265,30.01,
MFLCal,137,0.54,28+31,2778.51,1378,ML Int ,D4.92,39.12,4.92,U1409.67,1409.67,3155.22,0.277,11,36,0.31,0.27,182,44.04,,1847,1840,1847,1837,2565,2551,33.7968720,-118.2392270,30.02,
MFLCal,137,0.54,28+32,2778.95,1379,ML Int ,D4.48,39.56,4.48,U1410.12,1410.12,3154.77,0.277,13,38,0.16,0.28,185,44.04,,1849,1847,1849,1846,2568,2564,33.7968708,-118.2392274,30.02,
MFLCal,137,0.54,28+32,2779.24,1380,ML Int ,D4.19,39.85,4.19,U1410.41,1410.41,3154.48,0.277,10,30,0.27,0.4,164,44.04,,1848,1844,1848,1842,2567,2559,33.7968700,-118.2392277,30.03,
MFLCal,137,0.54,28+34,2780.74,1381,ML Int Cluster ,D2.69,41.35,2.69,U1411.82,1411.82,3153.07,0.277,14,39,1.33,0.33,168,44.04,,1808,1704,1831,1792,2543,2488,33.7968663,-118.2392292,30.01,
MFLCal,137,0.54,28+35,2782.09,1382,ML Int Cluster ,D1.34,42.70,1.34,U1413.2,1413.20,3151.69,0.277,30,50,3.09,2.88,162,44.04,,1598,1379,1789,1688,2484,2345,33.7968627,-118.2392306,30.00,
MFLCal,137,0.54,28+36,2782.95,1383,ML Int ,D0.48,43.56,0.48,U1414.11,1414.11,3150.78,0.277,12,37,0.23,0.27,214,44.04,,1848,1844,1848,1842,2567,2559,33.7968603,-118.2392315,30.00,
MFLCal,137,0.54,28+36,2783.34,1384,ML Int ,D0.09,43.95,0.09,U1414.51,1414.51,3150.38,0.277,13,38,0.2,0.33,153,44.04,,1849,1845,1849,1844,2567,2561,33.7968593,-118.2392319,29.99,
MFLCal,137,0.54,28+36,2783.43,1385,Weld Indication,D0,44.04,0.00,U1414.61,1414.61,3150.28,0.277,,,0.2,6.58,40,44.04,,,,,,,,33.7968590,-118.2392320,29.99,
MFLCal,138,0.54,28+36,2783.43,1386,Weld,D9.86,44.04,9.86,U1414.61,1414.61,3150.28,0.277,,,,,,9.86,,,,,,,,33.7968590,-118.2392320,29.99,
MFLCal,138,0.54,28+38,2784.96,1387,ML Int ,U1.53,1.53,8.32,U1416.12,1416.12,3148.76,0.277,11,31,0.27,0.46,163,9.86,,1848,1843,1848,1842,2566,2558,33.7968551,-118.2392336,29.98,
MFLCal,138,0.54,28+38,2785.24,1388,ML Int Cluster ,U1.81,1.81,8.05,U1416.41,1416.41,3148.48,0.277,19,39,3.16,0.42,200,9.86,,1696,1500,1806,1727,2508,2399,33.7968543,-118.2392339,29.98,
MFLCal,138,0.54,28+39,2785.61,1389,ML Int ,U2.18,2.18,7.68,U1416.78,1416.78,3148.11,0.277,12,32,0.23,0.4,206,9.86,,1848,1845,1848,1844,2567,2561,33.7968533,-118.2392343,29.98,
MFLCal,138,0.54,28+39,2786.19,1390,ML Int Cluster ,U2.76,2.76,7.10,U1417.29,1417.29,3147.60,0.277,13,33,1.21,0.98,192,9.86,,1816,1748,1832,1800,2545,2500,33.7968520,-118.2392348,29.97,
MFLCal,138,0.54,28+39,2786.35,1391,ML Int ,U2.92,2.92,6.93,U1417.52,1417.52,3147.36,0.277,10,30,0.23,0.4,202,9.86,,1849,1845,1848,1844,2567,2561,33.7968514,-118.2392350,29.97,
MFLCal,138,0.54,28+40,2786.64,1392,ML Int ,U3.21,3.21,6.65,U1417.8,1417.80,3147.08,0.277,22,42,0.27,0.4,201,9.86,,1846,1840,1845,1837,2562,2551,33.7968507,-118.2392353,29.97,
MFLCal,138,0.54,28+40,2786.91,1393,ML Int ,U3.48,3.48,6.38,U1418.07,1418.07,3146.81,0.277,12,37,0.2,0.34,197,9.86,,1849,1846,1849,1844,2568,2562,33.7968499,-118.2392356,29.96,
MFLCal,138,0.54,28+40,2787.06,1394,ML Int ,U3.63,3.63,6.23,U1418.23,1418.23,3146.66,0.277,12,37,0.2,0.3,161,9.86,,1849,1846,1849,1844,2568,2562,33.7968495,-118.2392357,29.96,
MFLCal,138,0.54,28+40,2787.07,1395,ML Int ,U3.64,3.64,6.22,U1418.24,1418.24,3146.65,0.277,11,36,0.2,0.38,205,9.86,,1849,1846,1849,1845,2568,2562,33.7968495,-118.2392357,29.96,
MFLCal,138,0.54,28+40,2787.25,1396,ML Int ,U3.82,3.82,6.04,U1418.42,1418.42,3146.47,0.277,11,36,0.16,0.2,201,9.86,,1849,1847,1849,1847,2568,2565,33.7968490,-118.2392359,29.95,
MFLCal,138,0.54,28+41,2787.81,1397,ML Int Cluster ,U4.38,4.38,5.48,U1418.88,1418.88,3146.01,0.277,15,40,1.48,0.46,202,9.86,,1796,1674,1832,1798,2544,2497,33.7968479,-118.2392364,29.95,
MFLCal,138,0.54,28+41,2788.04,1398,ML Int ,U4.61,4.61,5.24,U1419.21,1419.21,3145.68,0.277,15,40,0.23,0.33,166,9.86,,1848,1843,1848,1841,2566,2557,33.7968470,-118.2392368,29.94,
MFLCal,138,0.54,28+41,2788.16,1399,ML Int ,U4.73,4.73,5.13,U1419.33,1419.33,3145.56,0.277,13,38,0.31,0.27,320,9.86,,1847,1839,1846,1836,2564,2550,33.7968467,-118.2392369,29.94,
MFLCal,138,0.54,28+41,2788.19,1400,ML Int ,U4.76,4.76,5.10,U1419.35,1419.35,3145.54,0.277,19,39,0.39,0.5,198,9.86,,1843,1832,1841,1827,2558,2538,33.7968466,-118.2392369,29.94,
MFLCal,138,0.54,28+42,2788.62,1401,ML Int Cluster ,D4.67,5.19,4.67,U1419.79,1419.79,3145.10,0.277,29,49,1.09,2.42,162,9.86,,1776,1696,1823,1784,2532,2477,33.7968455,-118.2392374,29.93,
MFLCal,138,0.54,28+42,2789.03,1402,ML Int ,D4.26,5.60,4.26,U1420.19,1420.19,3144.70,0.277,13,38,0.27,0.27,165,9.86,,1848,1841,1847,1839,2566,2554,33.7968444,-118.2392378,29.92,
MFLCal,138,0.54,28+42,2789.24,1403,ML Int Cluster ,D4.05,5.81,4.05,U1420.32,1420.32,3144.57,0.277,10,25,1.33,0.77,200,9.86,,1821,1767,1834,1805,2547,2507,33.7968441,-118.2392379,29.92,
MFLCal,138,0.54,28+42,2789.39,1404,ML Int ,D3.89,5.96,3.89,U1420.56,1420.56,3144.33,0.277,35,50,0.51,0.61,200,9.86,,1825,1807,1818,1792,2525,2489,33.7968434,-118.2392382,29.92,
MFLCal,138,0.54,28+43,2789.46,1405,ML Int ,D3.83,6.03,3.83,U1420.62,1420.62,3144.27,0.277,13,33,0.23,0.51,298,9.86,,1848,1845,1848,1843,2567,2560,33.7968433,-118.2392382,29.92,
MFLCal,138,0.54,28+43,2789.63,1406,ML Int Cluster ,D3.66,6.20,3.66,U1420.71,1420.71,3144.18,0.277,11,31,1.29,1.49,189,9.86,,1819,1747,1836,1806,2550,2508,33.7968431,-118.2392383,29.91,
MFLCal,138,0.54,28+43,2789.90,1407,ML Int ,D3.39,6.47,3.39,U1421.05,1421.05,3143.84,0.277,11,26,0.51,0.4,168,9.86,,1844,1833,1843,1829,2559,2540,33.7968422,-118.2392387,29.91,
MFLCal,138,0.54,28+43,2789.92,1408,ML Int ,D3.37,6.49,3.37,U1421.08,1421.08,3143.81,0.277,14,29,0.47,0.4,318,9.86,,1843,1833,1842,1829,2558,2541,33.7968421,-118.2392387,29.91,
MFLCal,138,0.54,28+43,2790.29,1409,ML Int Cluster ,D2.99,6.86,2.99,U1421.46,1421.46,3143.42,0.277,13,38,0.39,0.82,202,9.86,,1845,1833,1845,1828,2562,2539,33.7968411,-118.2392391,29.90,
MFLCal,138,0.54,28+44,2790.59,1410,ML Int ,D2.7,7.16,2.70,U1421.75,1421.75,3143.14,0.277,13,38,0.23,0.35,209,9.86,,1848,1844,1848,1842,2567,2558,33.7968403,-118.2392394,29.90,
MFLCal,138,0.54,28+44,2791.18,1411,ML Int ,D2.1,7.75,2.10,U1422.35,1422.35,3142.54,0.277,13,38,0.2,0.33,161,9.86,,1849,1846,1849,1844,2567,2561,33.7968388,-118.2392400,29.88,
MFLCal,138,0.54,28+44,2791.40,1412,ML Int ,D1.88,7.97,1.88,U1422.57,1422.57,3142.31,0.277,12,37,0.31,0.31,212,9.86,,1847,1839,1847,1836,2565,2550,33.7968382,-118.2392402,29.88,
MFLCal,138,0.54,28+45,2791.62,1413,ML Int ,D1.67,8.19,1.67,U1422.79,1422.79,3142.10,0.277,13,33,0.23,0.4,208,9.86,,1848,1845,1848,1843,2567,2560,33.7968376,-118.2392405,29.88,
MFLCal,138,0.54,28+45,2791.72,1414,ML Int ,D1.57,8.29,1.57,U1422.89,1422.89,3142.00,0.277,11,36,0.27,0.31,205,9.86,,1848,1842,1848,1840,2566,2555,33.7968374,-118.2392406,29.87,
MFLCal,138,0.54,28+45,2791.86,1415,ML Int ,D1.43,8.43,1.43,U1423.03,1423.03,3141.86,0.277,11,31,0.2,0.4,208,9.86,,1849,1847,1849,1846,2568,2564,33.7968370,-118.2392407,29.87,
MFLCal,138,0.54,28+45,2791.96,1416,ML Int ,D1.33,8.53,1.33,U1423.13,1423.13,3141.76,0.277,13,38,0.23,0.31,165,9.86,,1848,1844,1848,1842,2567,2558,33.7968367,-118.2392408,29.87,
MFLCal,138,0.54,28+45,2791.97,1417,ML Int Cluster ,D1.32,8.54,1.32,U1423.13,1423.13,3141.76,0.277,13,28,0.55,1.14,195,9.86,,1841,1829,1840,1822,2555,2531,33.7968367,-118.2392408,29.87,
MFLCal,138,0.54,28+45,2792.29,1418,ML Int Cluster ,D1,8.86,1.00,U1423.45,1423.45,3141.43,0.277,10,30,0.74,0.71,199,9.86,,1839,1809,1839,1810,2554,2514,33.7968359,-118.2392411,29.86,
MFLCal,138,0.54,28+46,2792.52,1419,ML Int Cluster ,D0.77,9.09,0.77,U1423.62,1423.62,3141.27,0.277,13,33,1.6,0.92,198,9.86,,1799,1700,1828,1785,2538,2479,33.7968354,-118.2392413,29.86,
MFLCal,138,0.54,28+46,2792.51,1420,ML Int Cluster ,D0.78,9.08,0.78,U1423.67,1423.67,3141.22,0.277,20,35,0.9,0.79,161,9.86,,1816,1781,1823,1791,2532,2487,33.7968353,-118.2392414,29.86,
MFLCal,139,0.54,28+46,2793.29,1421,Weld,D1.84,9.86,1.84,U1424.47,1424.47,3140.42,0.5,,,,,,1.84,,,,,,,,33.7968332,-118.2392422,29.85,
MFLCal,140,0.54,28+48,2795.13,1422,Weld,U1.84,1.84,3.32,U1426.31,1426.31,3138.58,,,,,,,3.32,,,,,,,,33.7968284,-118.2392438,29.80,
MFLCal,140,0.54,28+50,2796.84,1423,Bend,D1.62,1.71,1.62,U1428.02,1428.02,3136.87,,,,,,270,3.32,,,,,,,,33.7968240,-118.2392424,29.66,90° 3D Left Forged Bend
MFLCal,141,0.54,28+52,2798.45,1424,Weld,U3.32,3.32,16.22,U1429.63,1429.63,3135.26,0.5,,,,,,16.22,,,,,,,,33.7968216,-118.2392380,29.48,
MFLCal,142,0.54,28+68,2814.67,1425,Weld,D3.41,16.22,3.41,U1445.85,1445.85,3119.04,,,,,,,3.41,,,,,,,,33.7968082,-118.2391873,27.74,
MFLCal,142,0.54,28+69,2816.28,1426,Bend,U1.61,1.61,1.80,U1447.46,1447.46,3117.43,,,,,,90,3.41,,,,,,,,33.7968050,-118.2391838,27.58,90° 3D Right Forged Bend
MFLCal,143,0.54,28+71,2818.08,1427,Weld,U3.41,3.41,42.24,U1449.26,1449.26,3115.63,0.5,,,,,,42.24,,,,,,,,33.7968001,-118.2391838,27.50,
MFLCal,144,0.55,29+14,2860.31,1428,Weld,D42.07,42.24,42.07,U1491.49,1491.49,3073.40,0.5,,,,,,42.07,,,,,,,,33.7966895,-118.2392269,26.85,
MFLCal,145,0.56,29+56,2902.38,1429,Weld,D42.01,42.07,42.01,U1533.56,1533.56,3031.33,0.5,,,,,,42.01,,,,,,,,33.7965792,-118.2392693,27.30,
MFLCal,146,0.57,29+98,2944.39,1430,Weld,D23.66,42.01,23.66,U1575.57,1575.57,2989.32,0.5,,,,,,23.66,,,,,,,,33.7964689,-118.2393111,28.42,
MFLCal,147,0.57,30+22,2968.05,1431,Weld,U23.66,23.66,41.56,U1599.23,1599.23,2965.66,0.25,,,,,,41.56,,,,,,,,33.7964069,-118.2393351,28.37,
MFLCal,148,0.58,30+64,3009.61,1432,Weld,D41.07,41.56,41.07,U1640.79,1640.79,2924.09,0.25,,,,,,41.07,,,,,,,,33.7962981,-118.2393777,28.32,
MFLCal,148,0.58,30+88,3034.23,1433,ML Int Manufacturing Related,D16.45,24.62,16.45,U1665.35,1665.35,2899.54,0.25,10,20,1.25,2.9,265,41.07,,1849,1815,1843,1802,2560,2502,33.7962337,-118.2394023,28.21,
MFLCal,148,0.59,30+97,3042.32,1434,ML Int Manufacturing Related,D8.37,32.70,8.37,U1673.46,1673.46,2891.43,0.25,14,24,0.59,3.45,254,41.07,,1867,1856,1864,1851,2589,2571,33.7962124,-118.2394105,28.15,
MFLCal,148,0.59,31+04,3050.22,1435,ML Int Manufacturing Related,D0.47,40.60,0.47,U1681.35,1681.35,2883.54,0.25,12,22,0.9,4.59,68,41.07,,1857,1836,1853,1827,2574,2537,33.7961918,-118.2394185,28.16,
MFLCal,148,0.59,31+05,3050.26,1436,ML Int Cluster Manufacturing Related,D0.43,40.64,0.43,U1681.4,1681.40,2883.49,0.25,19,29,1.29,6.71,217,41.07,,1816,1775,1811,1765,2515,2452,33.7961916,-118.2394186,28.16,
MFLCal,149,0.59,31+05,3050.69,1437,Weld,U41.07,41.07,41.55,U1681.87,1681.87,2883.02,0.25,,,,,,41.55,,,,,,,,33.7961904,-118.2394191,28.17,
MFLCal,150,0.60,31+47,3092.24,1438,Weld,D38.29,41.55,38.29,U1723.42,1723.42,2841.47,0.25,,,,,,38.29,,,,,,,,33.7960815,-118.2394613,28.52,
MFLCal,151,0.60,31+85,3130.52,1439,Weld,U38.29,38.29,39.28,U1761.7,1761.70,2803.19,0.277,,,,,,39.28,,,,,,,,33.7959812,-118.2395001,27.40,
MFLCal,152,0.61,32+25,3169.80,1440,Weld,U39.28,39.28,41.33,U1800.98,1800.98,2763.91,0.25,,,,,,41.33,,,,,,,,33.7958786,-118.2395408,25.82,
MFLCal,153,0.62,32+66,3211.13,1441,Weld,D39.56,41.33,39.56,U1842.31,1842.31,2722.58,0.25,,,,,,39.56,,,,,,,,33.7957706,-118.2395834,23.83,
MFLCal,153,0.62,32+78,3223.07,1442,ML Int Manufacturing Related,U11.94,11.94,27.62,U1854.22,1854.22,2710.67,0.25,12,22,0.51,0.48,195,39.56,,1871,1863,1869,1860,2596,2583,33.7957393,-118.2395949,23.05,
MFLCal,154,0.63,33+06,3250.69,1443,Weld,D1,39.56,1.00,U1881.87,1881.87,2683.02,,,,,,,1.00,,,,,,,,33.7956665,-118.2396210,21.12,
MFLCal,154,0.63,33+06,3251.14,1444,Bend,U0.46,0.46,0.54,U1882.32,1882.32,2682.57,,,,,,90,1.00,,,,,,,,33.7956655,-118.2396218,21.11,23° 3D Right Forged Bend
MFLCal,155,0.63,33+07,3251.69,1445,Weld,U1,1.00,41.55,U1882.87,1882.87,2682.02,0.25,,,,,,41.55,,,,,,,,33.7956644,-118.2396230,21.11,
MFLCal,155,0.63,33+09,3254.02,1446,ML Int Cluster ,U2.34,2.34,39.21,U1885.11,1885.11,2679.78,0.25,20,40,1.41,0.33,177,41.55,,1803,1701,1834,1771,2547,2460,33.7956598,-118.2396279,21.13,
MFLCal,155,0.63,33+10,3254.51,1447,ML Int ,U2.83,2.83,38.72,U1885.68,1885.68,2679.21,0.25,15,35,0.35,0.3,192,41.55,,1873,1864,1872,1861,2601,2584,33.7956586,-118.2396292,21.13,
MFLCal,155,0.63,33+15,3259.47,1448,ML Int ,U7.78,7.78,33.77,U1890.62,1890.62,2674.27,0.25,16,36,0.39,0.25,192,41.55,,1872,1861,1871,1856,2598,2578,33.7956485,-118.2396401,21.14,
MFLCal,155,0.63,33+15,3260.05,1449,ML Int ,U8.37,8.37,33.18,U1891.22,1891.22,2673.67,0.25,15,35,0.39,0.22,190,41.55,,1872,1861,1871,1857,2599,2579,33.7956473,-118.2396414,21.14,
MFLCal,155,0.63,33+16,3260.17,1450,ML Int ,U8.48,8.48,33.06,U1891.34,1891.34,2673.55,0.25,15,35,0.35,0.36,190,41.55,,1873,1864,1872,1861,2601,2584,33.7956470,-118.2396417,21.14,
MFLCal,155,0.63,33+16,3260.47,1451,ML Int ,U8.79,8.79,32.76,U1891.63,1891.63,2673.26,0.25,13,33,0.43,0.33,190,41.55,,1872,1860,1871,1855,2599,2576,33.7956464,-118.2396424,21.14,
MFLCal,155,0.63,33+22,3266.26,1452,ML Int ,U14.57,14.57,26.98,U1897.41,1897.41,2667.47,0.25,11,21,0.47,0.43,192,41.55,,1872,1866,1871,1863,2599,2588,33.7956346,-118.2396552,21.15,
MFLCal,155,0.63,33+24,3268.92,1453,ML Int ,U17.24,17.24,24.31,U1900.08,1900.08,2664.81,0.25,13,33,0.39,0.31,194,41.55,,1873,1863,1872,1859,2600,2581,33.7956292,-118.2396610,21.15,
MFLCal,155,0.63,33+25,3270.11,1454,ML Int ,U18.42,18.42,23.13,U1901.27,1901.27,2663.62,0.25,13,33,0.43,0.33,192,41.55,,1872,1860,1871,1855,2599,2576,33.7956267,-118.2396636,21.14,
MFLCal,155,0.63,33+34,3279.03,1455,Casing Begin,D14.2,27.35,14.20,U1910.21,1910.21,2654.68,0.25,,,,,,41.55,,,,,,,,33.7956083,-118.2396833,21.11,Railroad Crossing
MFLCal,156,0.63,33+49,3293.23,1456,Weld,D18.19,41.55,18.19,U1924.41,1924.41,2640.48,0.25,,,,,,18.19,,,,,,,,33.7955790,-118.2397143,21.27,
MFLCal,157,0.64,33+67,3311.42,1457,Weld,U18.19,18.19,19.43,U1942.6,1942.60,2622.29,0.322,,,,,,19.43,,,,,,,,33.7955414,-118.2397540,21.52,
MFLCal,158,0.64,33+87,3330.85,1458,Weld,U19.43,19.43,19.70,U1962.03,1962.03,2602.86,0.322,,,,,,19.70,,,,,,,,33.7955012,-118.2397963,21.77,
MFLCal,159,0.65,34+06,3350.55,1459,Weld,U19.7,19.70,20.91,U1981.73,1981.73,2583.16,0.322,,,,,,20.91,,,,,,,,33.7954606,-118.2398393,21.91,
MFLCal,160,0.65,34+27,3371.46,1460,Weld,D1.24,20.91,1.24,U2002.64,2002.64,2562.25,0.322,,,,,,1.24,,,,,,,,33.7954174,-118.2398850,22.03,
MFLCal,160,0.65,34+28,3372.17,1461,Casing End,D0.54,0.70,0.54,U2003.35,2003.35,2561.54,0.322,,,,,,1.24,,,,,,,,33.7954160,-118.2398865,22.03,
MFLCal,161,0.65,34+29,3372.71,1462,Weld,U1.24,1.24,3.39,U2003.89,2003.89,2561.00,,,,,,,3.39,,,,,,,,33.7954150,-118.2398878,22.08,
MFLCal,161,0.65,34+30,3374.54,1463,Bend,D1.55,1.84,1.55,U2005.72,2005.72,2559.16,,,,,,45,3.39,,,,,,,,33.7954133,-118.2398928,22.77,90° 3D Sag Right Forged Bend
MFLCal,162,0.65,34+32,3376.10,1464,Weld,D3.34,3.39,3.34,U2007.28,2007.28,2557.61,0.322,,,,,,3.34,,,,,,,,33.7954144,-118.2398961,23.81,
MFLCal,163,0.65,34+35,3379.44,1465,Weld,D1.58,3.34,1.58,U2010.62,2010.62,2554.27,,,,,,,1.58,,,,,,,,33.7954189,-118.2399018,26.14,
MFLCal,163,0.65,34+36,3380.27,1466,Bend,D0.75,0.83,0.75,U2011.45,2011.45,2553.44,,,,,,180,1.58,,,,,,,,33.7954205,-118.2399034,26.45,45° 3D Over Forged Bend
MFLCal,164,0.65,34+37,3381.02,1467,Weld,U1.58,1.58,10.73,U2012.2,2012.20,2552.69,0.322,,,,,,10.73,,,,,,,,33.7954221,-118.2399050,26.54,
MFLCal,164,0.65,34+38,3382.07,1468,Tap,U1.05,1.05,9.68,U2013.25,2013.25,2551.64,0.322,,,,,358,10.73,,,,,,,,33.7954244,-118.2399071,26.56,
MFLCal,165,0.65,34+48,3391.75,1469,Weld,D1.54,10.73,1.54,U2022.93,2022.93,2541.96,,,,,,,1.54,,,,,,,,33.7954455,-118.2399265,26.73,
MFLCal,165,0.65,34+49,3392.52,1470,Bend,U0.77,0.77,0.78,U2023.7,2023.70,2541.19,,,,,,180,1.54,,,,,,,,33.7954471,-118.2399280,26.47,45° 3D Over Forged Bend
MFLCal,166,0.65,34+49,3393.29,1471,Weld,U1.54,1.54,3.51,U2024.47,2024.47,2540.41,0.322,,,,,,3.51,,,,,,,,33.7954484,-118.2399292,26.00,
MFLCal,167,0.65,34+53,3396.81,1472,Weld,D1.58,3.51,1.58,U2027.99,2027.99,2536.90,,,,,,,1.58,,,,,,,,33.7954542,-118.2399341,23.63,
MFLCal,167,0.65,34+54,3397.67,1473,Bend,D0.71,0.86,0.71,U2028.85,2028.85,2536.04,,,,,,0,1.58,,,,,,,,33.7954560,-118.2399356,23.36,45° 3D Sag Forged Bend
MFLCal,168,0.65,34+54,3398.38,1474,Weld,U1.58,1.58,1.91,U2029.56,2029.56,2535.33,0.322,,,,,,1.91,,,,,,,,33.7954576,-118.2399370,23.31,
MFLCal,169,0.65,34+56,3400.29,1475,Weld,U1.91,1.91,39.97,U2031.47,2031.47,2533.42,0.322,,,,,,39.97,,,,,,,,33.7954619,-118.2399407,23.33,
MFLCal,169,0.66,34+59,3403.41,1476,ML Ext ,U3.12,3.12,36.85,U2034.57,2034.57,2530.32,0.322,13,23,0.51,0.95,358,39.97,,2786,2777,2784,2772,3867,3851,33.7954688,-118.2399466,23.36,
MFLCal,169,0.66,34+60,3403.66,1477,Casing Begin,U3.37,3.37,36.60,U2034.84,2034.84,2530.05,0.322,,,,,,39.97,,,,,,,,33.7954695,-118.2399471,23.36,Railroad Crossing
MFLCal,170,0.66,34+96,3440.26,1478,Weld,D39.88,39.97,39.88,U2071.44,2071.44,2493.45,0.322,,,,,,39.88,,,,,,,,33.7955514,-118.2400173,23.75,
MFLCal,171,0.67,35+37,3480.14,1479,Weld,D39.67,39.88,39.67,U2111.32,2111.32,2453.57,0.322,,,,,,39.67,,,,,,,,33.7956405,-118.2400943,24.61,
MFLCal,172,0.68,35+76,3519.81,1480,Weld,U39.67,39.67,39.87,U2150.99,2150.99,2413.90,0.322,,,,,,39.87,,,,,,,,33.7957292,-118.2401705,26.15,
MFLCal,173,0.68,36+16,3559.68,1481,Weld,U39.87,39.87,41.39,U2190.86,2190.86,2374.03,0.322,,,,,,41.39,,,,,,,,33.7958188,-118.2402465,26.36,
MFLCal,173,0.69,36+44,3587.28,1482,Casing End,D13.78,27.61,13.78,U2218.46,2218.46,2346.43,0.322,,,,,,41.39,,,,,,,,33.7958809,-118.2402992,26.11,
MFLCal,174,0.69,36+58,3601.07,1483,Weld,U41.39,41.39,41.61,U2232.25,2232.25,2332.64,0.322,,,,,,41.61,,,,,,,,33.7959118,-118.2403255,25.93,
MFLCal,175,0.70,37+00,3642.68,1484,Weld,D13.75,41.61,13.75,U2273.86,2273.86,2291.03,0.322,,,,,,13.75,,,,,,,,33.7960050,-118.2404054,26.28,
MFLCal,176,0.70,37+14,3656.42,1485,Weld,U13.75,13.75,41.78,D2277.29,2287.60,2277.29,0.322,,,,,,41.78,,,,,,,,33.7960357,-118.2404319,26.64,
MFLCal,177,0.71,37+56,3698.20,1486,Weld,D36.23,41.78,36.23,D2235.51,2329.38,2235.51,0.322,,,,,,36.23,,,,,,,,33.7961291,-118.2405124,26.85,
MFLCal,178,0.72,37+92,3734.43,1487,Weld,U36.23,36.23,39.77,D2199.28,2365.61,2199.28,0.322,,,,,,39.77,,,,,,,,33.7962102,-118.2405820,27.15,
MFLCal,178,0.72,38+08,3750.28,1488,Casing Begin,U15.86,15.86,23.92,D2183.43,2381.46,2183.43,0.322,,,,,,39.77,,,,,,,,33.7962457,-118.2406125,27.34,Railroad Crossing
MFLCal,179,0.73,38+32,3774.20,1489,Weld,D29.69,39.77,29.69,D2159.51,2405.38,2159.51,0.322,,,,,,29.69,,,,,,,,33.7962991,-118.2406588,27.44,
MFLCal,180,0.73,38+62,3803.89,1490,Weld,D21.03,29.69,21.03,D2129.82,2435.07,2129.82,0.322,,,,,,21.03,,,,,,,,33.7963649,-118.2407168,27.23,
MFLCal,181,0.74,38+83,3824.92,1491,Weld,D19.91,21.03,19.91,D2108.79,2456.10,2108.79,0.322,,,,,,19.91,,,,,,,,33.7964114,-118.2407582,27.25,
MFLCal,181,0.74,39+00,3842.13,1492,Casing End,D2.7,17.21,2.70,D2091.58,2473.31,2091.58,0.322,,,,,,19.91,,,,,,,,33.7964494,-118.2407922,27.57,
MFLCal,182,0.74,39+03,3844.83,1493,Weld,D0.91,19.91,0.91,D2088.88,2476.01,2088.88,0.322,,,,,,0.91,,,,,,,,33.7964553,-118.2407976,27.64,
MFLCal,183,0.74,39+04,3845.74,1494,Weld,U0.91,0.91,1.61,D2087.97,2476.92,2087.97,0.322,,,,,,1.61,,,,,,,,33.7964574,-118.2407992,27.68,
MFLCal,183,0.74,39+05,3846.61,1495,Bend,D0.74,0.87,0.74,D2087.1,2477.79,2087.10,0.322,,,,,90,1.61,,,,,,,,33.7964596,-118.2407999,27.80,45° 3D Right Forged Bend
MFLCal,184,0.74,39+06,3847.35,1496,Weld,U1.61,1.61,3.00,D2086.36,2478.53,2086.36,0.322,,,,,,3.00,,,,,,,,33.7964616,-118.2407998,27.95,
MFLCal,185,0.74,39+09,3850.34,1497,Weld,D1.54,3.00,1.54,D2083.37,2481.52,2083.37,0.322,,,,,,1.54,,,,,,,,33.7964695,-118.2407986,28.61,
MFLCal,185,0.74,39+09,3851.08,1498,Bend,U0.74,0.74,0.80,D2082.63,2482.26,2082.63,0.322,,,,,270,1.54,,,,,,,,33.7964715,-118.2407991,28.72,45° 3D Left Forged Bend
MFLCal,186,0.74,39+10,3851.88,1499,Weld,D1.47,1.54,1.47,D2081.83,2483.06,2081.83,0.322,,,,,,1.47,,,,,,,,33.7964734,-118.2408004,28.76,
MFLCal,187,0.74,39+12,3853.35,1500,Weld,U1.47,1.47,14.34,D2080.36,2484.53,2080.36,0.25,,,,,,14.34,,,,,,,,33.7964767,-118.2408032,28.79,
MFLCal,187,0.74,39+25,3867.08,1501,ML Int Cluster ,D0.61,13.72,0.61,D2066.67,2498.22,2066.67,0.25,18,33,1.68,1.6,182,14.34,,1276,1214,1301,1261,2259,2189,33.7965074,-118.2408293,29.00,
MFLCal,188,0.74,39+26,3867.69,1502,Weld,U14.34,14.34,37.59,D2066.02,2498.87,2066.02,0.5,,,,,,37.59,,,,,,,,33.7965089,-118.2408306,29.01,
MFLCal,188,0.74,39+30,3871.96,1503,ML Int Manufacturing Related,U4.27,4.27,33.32,D2061.77,2503.12,2061.77,0.5,14,24,0.55,0.57,162,37.59,,3746,3736,3744,3732,5200,5183,33.7965184,-118.2408387,29.08,
MFLCal,188,0.74,39+32,3873.38,1504,ML Int Manufacturing Related,U5.69,5.69,31.90,D2060.36,2504.53,2060.36,0.5,12,32,0.47,0.42,159,37.59,,3750,3735,3749,3729,5206,5179,33.7965216,-118.2408414,29.10,
MFLCal,188,0.75,39+39,3880.40,1505,ML Int Manufacturing Related,U12.72,12.72,24.88,D2053.33,2511.56,2053.33,0.5,22,42,0.47,0.3,216,37.59,,3743,3724,3740,3714,5194,5159,33.7965375,-118.2408546,29.21,
MFLCal,189,0.75,39+64,3905.28,1506,Weld,U37.59,37.59,42.78,D2028.43,2536.46,2028.43,0.5,,,,,,42.78,,,,,,,,33.7965939,-118.2409013,29.49,
MFLCal,189,0.76,40+06,3947.83,1507,ML Int Cluster Manufacturing Related,D0.23,42.56,0.23,D1985.91,2578.98,1985.91,0.5,15,25,0.9,2.09,174,42.78,,3727,3703,3722,3691,5170,5127,33.7966895,-118.2409823,28.60,
MFLCal,190,0.76,40+07,3948.06,1508,Weld,D38.95,42.78,38.95,D1985.65,2579.24,1985.65,0.5,,,,,,38.95,,,,,,,,33.7966900,-118.2409828,28.59,
MFLCal,190,0.76,40+22,3963.34,1509,ML Int Manufacturing Related,U15.28,15.28,23.67,D1970.38,2594.51,1970.38,0.5,13,33,0.27,0.4,149,38.95,,3754,3749,3753,3747,5213,5204,33.7967242,-118.2410122,28.50,
MFLCal,190,0.76,40+30,3971.08,1510,ML Int Manufacturing Related,D15.93,23.02,15.93,D1962.66,2602.23,1962.66,0.5,10,30,0.35,0.4,151,38.95,,3753,3745,3753,3742,5212,5198,33.7967416,-118.2410270,28.50,
MFLCal,190,0.76,40+32,3973.21,1511,ML Int Manufacturing Related,D13.8,25.15,13.80,D1960.52,2604.37,1960.52,0.5,12,32,0.23,0.4,164,38.95,,3755,3751,3754,3750,5215,5208,33.7967464,-118.2410311,28.50,
MFLCal,190,0.76,40+33,3974.07,1512,ML Int Manufacturing Related,D12.94,26.01,12.94,D1959.66,2605.23,1959.66,0.5,13,33,0.23,0.4,146,38.95,,3755,3751,3754,3749,5214,5207,33.7967483,-118.2410327,28.50,
MFLCal,191,0.77,40+46,3987.01,1513,Weld,D38.95,38.95,38.95,D1946.7,2618.19,1946.70,0.5,,,,,,38.95,,,,,,,,33.7967773,-118.2410576,28.50,
MFLCal,191,0.77,40+60,4001.41,1514,ML Int Cluster Manufacturing Related,U14.4,14.40,24.55,D1932.31,2632.58,1932.31,0.5,11,31,0.39,0.79,217,38.95,,3752,3742,3752,3738,5211,5192,33.7968095,-118.2410853,28.68,
MFLCal,191,0.77,40+77,4018.26,1515,ML Int Manufacturing Related,D7.7,31.25,7.70,D1915.47,2649.42,1915.47,0.5,13,33,0.43,0.4,172,38.95,,3750,3737,3749,3732,5207,5184,33.7968471,-118.2411178,28.88,
MFLCal,192,0.77,40+85,4025.96,1516,Weld,U38.95,38.95,42.77,D1907.75,2657.14,1907.75,0.5,,,,,,42.77,,,,,,,,33.7968643,-118.2411328,28.90,
MFLCal,192,0.78,40+94,4034.66,1517,ML Int Cluster Manufacturing Related,U8.7,8.70,34.08,D1899.11,2665.78,1899.11,0.5,14,29,1.05,2.12,152,42.77,,3720,3670,3718,3644,5163,5061,33.7968835,-118.2411496,28.92,
MFLCal,192,0.78,41+16,4056.62,1518,ML Int Manufacturing Related,D12.11,30.66,12.11,D1877.11,2687.78,1877.11,0.5,10,30,0.59,0.47,204,42.77,,3748,3726,3747,3718,5203,5164,33.7969323,-118.2411927,29.06,
MFLCal,192,0.78,41+21,4061.91,1519,ML Int Manufacturing Related,D6.83,35.95,6.83,D1871.84,2693.05,1871.84,0.5,10,20,0.78,0.54,189,42.77,,3742,3725,3739,3718,5193,5164,33.7969440,-118.2412030,29.09,
MFLCal,192,0.78,41+21,4062.05,1520,ML Int Manufacturing Related,D6.68,36.10,6.68,D1871.68,2693.21,1871.68,0.5,12,22,0.51,1.1,193,42.77,,3749,3741,3747,3737,5204,5191,33.7969443,-118.2412033,29.09,
MFLCal,192,0.78,41+22,4062.64,1521,ML Int Manufacturing Related,D6.09,36.68,6.09,D1871.1,2693.79,1871.10,0.5,12,27,0.43,0.78,197,42.77,,3751,3742,3750,3738,5208,5192,33.7969456,-118.2412044,29.08,
MFLCal,192,0.78,41+23,4063.41,1522,ML Int Cluster Manufacturing Related,D5.32,37.45,5.32,D1870.33,2694.56,1870.33,0.5,12,22,2.38,1.97,172,42.77,,3649,3545,3683,3609,5116,5012,33.7969474,-118.2412059,29.07,
MFLCal,193,0.78,41+28,4068.73,1523,Weld,D38.22,42.77,38.22,D1864.98,2699.91,1864.98,0.5,,,,,,38.22,,,,,,,,33.7969592,-118.2412163,29.00,
MFLCal,193,0.78,41+33,4073.42,1524,ML Int Manufacturing Related,U4.69,4.69,33.53,D1860.32,2704.57,1860.32,0.5,11,31,0.47,0.4,166,38.22,,3750,3736,3749,3730,5207,5181,33.7969696,-118.2412254,28.93,
MFLCal,193,0.79,41+57,4098.08,1525,ML Int Manufacturing Related,D8.87,29.34,8.87,D1835.67,2729.22,1835.67,0.5,12,32,0.59,0.4,189,38.22,,3746,3723,3744,3714,5200,5159,33.7970244,-118.2412734,28.70,
MFLCal,193,0.79,41+62,4102.19,1526,ML Int Cluster Manufacturing Related,D4.75,33.46,4.75,D1831.6,2733.29,1831.60,0.5,14,29,1.33,1.54,187,38.22,,3703,3629,3718,3676,5164,5105,33.7970334,-118.2412814,28.72,
MFLCal,193,0.79,41+63,4103.69,1527,ML Int Manufacturing Related,D3.26,34.95,3.26,D1830.04,2734.85,1830.04,0.5,12,32,0.39,0.4,190,38.22,,3752,3741,3751,3737,5210,5191,33.7970369,-118.2412844,28.75,
MFLCal,193,0.79,41+65,4105.56,1528,ML Int Cluster Manufacturing Related,D1.39,36.83,1.39,D1828.22,2736.67,1828.22,0.5,13,23,1.17,1.79,180,38.22,,3716,3679,3710,3664,5153,5088,33.7970409,-118.2412880,28.80,
MFLCal,193,0.79,41+66,4106.84,1529,ML Int Manufacturing Related,D0.1,38.11,0.10,D1826.88,2738.01,1826.88,0.5,12,27,0.39,0.55,140,38.22,,3752,3744,3751,3741,5210,5196,33.7970439,-118.2412906,28.84,
MFLCal,194,0.79,41+66,4106.95,1530,Weld,U38.22,38.22,42.98,D1826.76,2738.13,1826.76,0.5,,,,,,42.98,,,,,,,,33.7970441,-118.2412909,28.84,
MFLCal,194,0.79,41+67,4107.85,1531,ML Int Manufacturing Related,U0.9,0.90,42.08,D1825.87,2739.02,1825.87,0.5,12,27,0.27,0.57,164,42.98,,3754,3750,3754,3749,5214,5207,33.7970461,-118.2412926,28.87,
MFLCal,194,0.79,41+70,4110.52,1532,ML Int Manufacturing Related,U3.58,3.58,39.40,D1823.21,2741.68,1823.21,0.5,14,29,0.39,0.81,174,42.98,,3751,3743,3750,3740,5208,5194,33.7970520,-118.2412978,28.94,
MFLCal,194,0.79,41+71,4111.18,1533,ML Int Manufacturing Related,U4.23,4.23,38.75,D1822.59,2742.30,1822.59,0.5,12,22,0.86,0.65,206,42.98,,3735,3714,3731,3705,5182,5145,33.7970534,-118.2412990,28.96,
MFLCal,194,0.79,41+73,4113.39,1534,ML Int Cluster Manufacturing Related,U6.44,6.44,36.54,D1820.34,2744.55,1820.34,0.5,12,22,2.58,1.08,168,42.98,,3639,3525,3678,3598,5108,4998,33.7970583,-118.2413035,29.02,
MFLCal,194,0.79,41+80,4120.16,1535,ML Int Manufacturing Related,U13.21,13.21,29.76,D1813.56,2751.33,1813.56,0.5,12,32,0.39,0.4,164,42.98,,3752,3741,3751,3737,5210,5191,33.7970733,-118.2413168,29.25,
MFLCal,194,0.79,41+82,4122.73,1536,ML Int Manufacturing Related,U15.78,15.78,27.20,D1810.99,2753.90,1810.99,0.5,15,30,0.47,0.92,196,42.98,,3748,3737,3746,3732,5203,5183,33.7970790,-118.2413218,29.34,
MFLCal,194,0.79,41+85,4125.03,1537,ML Int Manufacturing Related,U18.08,18.08,24.90,D1808.7,2756.19,1808.70,0.5,15,35,0.27,0.4,200,42.98,,3754,3748,3753,3746,5212,5202,33.7970841,-118.2413263,29.43,
MFLCal,194,0.79,41+91,4131.76,1538,ML Int Manufacturing Related,D18.17,24.81,18.17,D1801.96,2762.92,1801.96,0.5,11,31,0.63,0.43,168,42.98,,3746,3720,3744,3711,5200,5154,33.7970990,-118.2413395,29.67,
MFLCal,194,0.79,41+92,4132.16,1539,ML Int Manufacturing Related,D17.77,25.21,17.77,D1801.57,2763.32,1801.57,0.5,10,30,0.39,0.4,158,42.98,,3753,3743,3752,3739,5211,5193,33.7970999,-118.2413403,29.69,
MFLCal,194,0.79,41+96,4136.87,1540,ML Int Manufacturing Related,D13.06,29.92,13.06,D1796.86,2768.03,1796.86,0.5,11,31,0.55,0.4,165,42.98,,3748,3728,3747,3721,5204,5168,33.7971103,-118.2413495,29.75,
MFLCal,194,0.80,42+02,4142.02,1541,ML Int Manufacturing Related,D7.91,35.07,7.91,D1791.76,2773.13,1791.76,0.5,10,20,1.25,0.85,170,42.98,,3723,3683,3716,3667,5162,5093,33.7971216,-118.2413595,29.82,
MFLCal,195,0.80,42+10,4149.93,1542,Weld,D39.18,42.98,39.18,D1783.78,2781.11,1783.78,0.5,,,,,,39.18,,,,,,,,33.7971392,-118.2413752,29.89,
MFLCal,196,0.80,42+49,4189.11,1543,Weld,D38.91,39.18,38.91,D1744.6,2820.29,1744.60,0.5,,,,,,38.91,,,,,,,,33.7972256,-118.2414526,30.36,
MFLCal,196,0.81,42+52,4192.57,1544,ML Int Cluster Manufacturing Related,U3.46,3.46,35.44,D1741.27,2823.62,1741.27,0.5,13,23,1.68,1.04,185,38.91,,3684,3618,3693,3633,5129,5046,33.7972330,-118.2414592,30.34,
MFLCal,197,0.81,42+88,4228.01,1545,Weld,U38.91,38.91,42.84,D1705.7,2859.19,1705.70,0.5,,,,,,42.84,,,,,,,,33.7973117,-118.2415290,29.68,
MFLCal,198,0.82,43+31,4270.85,1546,Weld,D38.86,42.84,38.86,D1662.86,2902.03,1662.86,0.5,,,,,,38.86,,,,,,,,33.7974070,-118.2416123,29.85,
MFLCal,199,0.83,43+70,4309.70,1547,Weld,U38.86,38.86,42.49,D1624.01,2940.88,1624.01,0.5,,,,,,42.49,,,,,,,,33.7974942,-118.2416866,31.02,
MFLCal,200,0.84,44+13,4352.19,1548,Weld,U42.49,42.49,43.08,D1581.52,2983.37,1581.52,0.5,,,,,,43.08,,,,,,,,33.7975897,-118.2417676,31.76,
MFLCal,201,0.84,44+56,4395.27,1549,Weld,U43.08,43.08,43.11,D1538.44,3026.45,1538.44,0.5,,,,,,43.11,,,,,,,,33.7976861,-118.2418504,32.63,
MFLCal,201,0.85,44+92,4430.54,1550,Manufacturing Indication,D7.84,35.27,7.84,D1503.17,3061.72,1503.17,0.5,,,3.75,1.36,158,43.11,,,,,,,,33.7977645,-118.2419191,31.98,
MFLCal,201,0.85,44+93,4432.14,1551,Manufacturing Indication,D6.24,36.87,6.24,D1501.57,3063.32,1501.57,0.5,,,2.31,1.05,176,43.11,,,,,,,,33.7977680,-118.2419223,31.94,
MFLCal,202,0.85,44+99,4438.38,1552,Weld,D43.1,43.11,43.10,D1495.32,3069.56,1495.32,0.5,,,,,,43.10,,,,,,,,33.7977819,-118.2419345,31.77,
MFLCal,202,0.85,45+14,4452.75,1553,ML Int Manufacturing Related,U14.36,14.36,28.74,D1480.99,3083.90,1480.99,0.5,13,23,0.63,0.85,158,43.10,,3744,3732,3741,3726,5196,5175,33.7978136,-118.2419625,31.41,
MFLCal,203,0.86,45+43,4481.49,1554,Weld,D38.2,43.10,38.20,D1452.22,3112.67,1452.22,0.5,,,,,,38.20,,,,,,,,33.7978773,-118.2420190,31.24,
MFLCal,203,0.86,45+62,4500.29,1555,ML Ext Manufacturing Related,U18.81,18.81,19.40,D1433.45,3131.44,1433.45,0.5,10,20,1.09,1.54,100,38.20,,3730,3698,3725,3686,5173,5119,33.7979190,-118.2420556,31.49,
MFLCal,204,0.87,45+81,4519.69,1556,Weld,U38.2,38.20,38.96,D1414.02,3150.87,1414.02,0.5,,,,,,38.96,,,,,,,,33.7979623,-118.2420933,31.45,
MFLCal,205,0.88,46+20,4558.64,1557,Weld,D38.72,38.96,38.72,D1375.07,3189.82,1375.07,0.5,,,,,,38.72,,,,,,,,33.7980492,-118.2421686,30.75,
MFLCal,205,0.88,46+22,4560.75,1558,Manufacturing Indication,U2.11,2.11,36.61,D1372.96,3191.93,1372.96,0.5,,,2.97,1.04,169,38.72,,,,,,,,33.7980539,-118.2421726,30.72,
MFLCal,206,0.88,46+59,4597.36,1559,Weld,U38.72,38.72,42.90,D1336.35,3228.54,1336.35,0.5,,,,,,42.90,,,,,,,,33.7981358,-118.2422431,30.42,
MFLCal,206,0.88,46+60,4597.74,1560,ML Int Manufacturing Related,U0.37,0.37,42.53,D1336.01,3228.88,1336.01,0.5,13,23,0.63,1.03,190,42.90,,3744,3732,3741,3726,5196,5175,33.7981366,-118.2422438,30.42,
MFLCal,207,0.89,47+02,4640.26,1561,Weld,D42.64,42.90,42.64,D1293.45,3271.44,1293.45,0.5,,,,,,42.64,,,,,,,,33.7982319,-118.2423256,30.13,
MFLCal,207,0.90,47+43,4680.73,1562,ML Int Manufacturing Related,D2.17,40.47,2.17,D1252.99,3311.90,1252.99,0.5,10,25,0.43,0.76,148,42.64,,3752,3743,3751,3740,5210,5195,33.7983227,-118.2424029,30.30,
MFLCal,208,0.90,47+45,4682.90,1563,Weld,U42.64,42.64,42.76,D1250.81,3314.08,1250.81,0.5,,,,,,42.76,,,,,,,,33.7983276,-118.2424070,30.30,
MFLCal,209,0.91,47+88,4725.66,1564,Weld,U42.76,42.76,43.01,D1208.05,3356.84,1208.05,0.5,,,,,,43.01,,,,,,,,33.7984234,-118.2424891,30.17,
MFLCal,210,0.91,48+31,4768.67,1565,Weld,D37.85,43.01,37.85,D1165.04,3399.85,1165.04,0.5,,,,,,37.85,,,,,,,,33.7985195,-118.2425721,29.93,
MFLCal,211,0.92,48+69,4806.52,1566,Weld,U37.85,37.85,39.52,D1127.19,3437.70,1127.19,0.5,,,,,,39.52,,,,,,,,33.7986041,-118.2426450,29.47,
MFLCal,212,0.93,49+09,4846.04,1567,Weld,U39.52,39.52,42.79,D1087.67,3477.22,1087.67,0.5,,,,,,42.79,,,,,,,,33.7986922,-118.2427216,29.23,
MFLCal,212,0.93,49+22,4859.18,1568,Manufacturing Indication,U13.14,13.14,29.65,D1074.53,3490.36,1074.53,0.5,,,2.89,1.7,4,42.79,,,,,,,,33.7987214,-118.2427472,29.20,
MFLCal,213,0.94,49+52,4888.83,1569,Weld,D42.73,42.79,42.73,D1044.88,3520.00,1044.88,0.5,,,,,,42.73,,,,,,,,33.7987875,-118.2428047,28.98,
MFLCal,213,0.94,49+62,4899.18,1570,ML Int Cluster Manufacturing Related,U10.35,10.35,32.37,D1034.64,3530.25,1034.64,0.5,14,24,1.95,3.57,154,42.73,,3659,3576,3651,3550,5071,4931,33.7988104,-118.2428245,28.88,
MFLCal,213,0.94,49+63,4899.24,1571,Manufacturing Indication,U10.42,10.42,32.31,D1034.46,3530.42,1034.46,0.5,,,3.67,2.47,146,42.73,,,,,,,,33.7988108,-118.2428248,28.87,
MFLCal,213,0.94,49+66,4902.51,1572,Manufacturing Indication,U13.68,13.68,29.04,D1031.2,3533.69,1031.20,0.5,,,2.23,1.51,150,42.73,,,,,,,,33.7988180,-118.2428311,28.84,
MFLCal,213,0.94,49+66,4902.68,1573,Manufacturing Indication,U13.85,13.85,28.88,D1031.03,3533.86,1031.03,0.5,,,2.27,1.9,187,42.73,,,,,,,,33.7988184,-118.2428314,28.84,
MFLCal,213,0.94,49+73,4909.72,1574,ML Int Manufacturing Related,U20.9,20.90,21.83,D1024.01,3540.88,1024.01,0.5,12,27,0.39,0.78,142,42.73,,3752,3744,3751,3741,5210,5196,33.7988341,-118.2428450,28.87,
MFLCal,214,0.95,49+95,4931.55,1575,Weld,U42.73,42.73,42.91,D1002.16,3562.73,1002.16,0.5,,,,,,42.91,,,,,,,,33.7988828,-118.2428873,29.03,
MFLCal,215,0.95,50+38,4974.46,1576,Weld,D42.88,42.91,42.88,D959.25,3605.64,959.25,0.5,,,,,,42.88,,,,,,,,33.7989784,-118.2429705,29.01,
MFLCal,216,0.96,50+81,5017.34,1577,Weld,D38.74,42.88,38.74,D916.37,3648.52,916.37,0.5,,,,,,38.74,,,,,,,,33.7990739,-118.2430539,28.55,
MFLCal,216,0.97,51+00,5036.50,1578,ML Int Manufacturing Related,U19.17,19.17,19.57,D897.23,3667.66,897.23,0.5,14,29,0.47,0.95,142,38.74,,3749,3737,3747,3733,5204,5184,33.7991164,-118.2430913,28.48,
MFLCal,216,0.97,51+09,5044.97,1579,ML Int Manufacturing Related,D11.11,27.63,11.11,D888.76,3676.13,888.76,0.5,10,25,0.35,0.51,161,38.74,,3753,3748,3753,3745,5212,5202,33.7991351,-118.2431079,28.43,
MFLCal,217,0.97,51+20,5056.08,1580,Weld,U38.74,38.74,39.24,D877.63,3687.26,877.63,0.5,,,,,,39.24,,,,,,,,33.7991598,-118.2431297,28.37,
MFLCal,218,0.98,51+60,5095.32,1581,Weld,U39.24,39.24,42.90,D838.39,3726.50,838.39,0.5,,,,,,42.90,,,,,,,,33.7992469,-118.2432063,27.86,
MFLCal,219,0.99,52+03,5138.22,1582,Weld,U42.9,42.90,42.96,D795.49,3769.40,795.49,0.5,,,,,,42.96,,,,,,,,33.7993430,-118.2432887,27.73,
MFLCal,220,0.99,52+46,5181.18,1583,Weld,U42.96,42.96,44.75,D752.53,3812.36,752.53,0.5,,,,,,44.75,,,,,,,,33.7994398,-118.2433701,27.52,
MFLCal,221,1.00,52+91,5225.92,1584,Weld,D44.7,44.75,44.70,D707.79,3857.10,707.79,0.5,,,,,,44.70,,,,,,,,33.7995388,-118.2434580,27.54,
MFLCal,222,1.01,53+36,5270.62,1585,Weld,D43.15,44.70,43.15,D663.09,3901.80,663.09,0.5,,,,,,43.15,,,,,,,,33.7996337,-118.2435519,27.56,
MFLCal,223,1.02,53+79,5313.77,1586,Weld,D42.73,43.15,42.73,D619.94,3944.95,619.94,0.5,,,,,,42.73,,,,,,,,33.7997198,-118.2436499,26.10,
MFLCal,224,1.03,54+22,5356.50,1587,Weld,D3.78,42.73,3.78,D577.21,3987.68,577.21,0.5,,,,,,3.78,,,,,,,,33.7998002,-118.2437528,25.18,
MFLCal,225,1.03,54+26,5360.28,1588,Weld,U3.78,3.78,42.98,D573.42,3991.46,573.42,0.5,,,,,,42.98,,,,,,,,33.7998070,-118.2437623,25.07,
MFLCal,225,1.03,54+54,5388.13,1589,ML Int Manufacturing Related,D15.14,27.84,15.14,D545.66,4019.22,545.66,0.5,10,20,1.41,1.17,190,42.98,,3716,3667,3708,3648,5150,5067,33.7998557,-118.2438328,24.51,
MFLCal,225,1.03,54+55,5389.37,1590,Manufacturing Indication,D13.89,29.09,13.89,D544.34,4020.55,544.34,0.5,,,3.28,0.86,151,42.98,,,,,,,,33.7998580,-118.2438362,24.49,
MFLCal,225,1.03,54+55,5389.72,1591,Manufacturing Indication,D13.54,29.44,13.54,D543.99,4020.90,543.99,0.5,,,2.34,0.97,193,42.98,,,,,,,,33.7998587,-118.2438371,24.49,
MFLCal,226,1.04,54+69,5403.26,1592,Weld,U42.98,42.98,43.11,D530.45,4034.44,530.45,0.5,,,,,,43.11,,,,,,,,33.7998820,-118.2438719,24.32,
MFLCal,227,1.04,55+12,5446.37,1593,Weld,D42.71,43.11,42.71,D487.34,4077.55,487.34,0.5,,,,,,42.71,,,,,,,,33.7999522,-118.2439865,24.90,
MFLCal,228,1.05,55+55,5489.08,1594,Weld,U42.71,42.71,43.15,D444.63,4120.26,444.63,0.5,,,,,,43.15,,,,,,,,33.8000137,-118.2441066,25.17,
MFLCal,228,1.06,55+85,5518.99,1595,ML Int Manufacturing Related,D13.24,29.91,13.24,D414.75,4150.14,414.75,0.5,11,21,0.51,0.81,148,43.15,,3749,3742,3748,3738,5206,5192,33.8000531,-118.2441931,24.84,
MFLCal,229,1.06,55+99,5532.23,1596,Weld,D0.97,43.15,0.97,D401.48,4163.41,401.48,0.5,,,,,,0.97,,,,,,,,33.8000703,-118.2442318,24.70,
MFLCal,230,1.06,56+00,5533.20,1597,Weld,D0.57,0.97,0.57,D400.51,4164.38,400.51,,,,,,,0.57,,,,,,,,33.8000713,-118.2442347,24.70,
MFLCal,230,1.06,56+00,5533.49,1598,Bend,D0.28,0.29,0.28,D400.22,4164.67,400.22,,,,,,270,0.57,,,,,,,,33.8000715,-118.2442357,24.70,15° 3D Left Forged Bend
MFLCal,231,1.06,56+00,5533.77,1599,Weld,U0.57,0.57,14.70,D399.94,4164.95,399.94,0.5,,,,,,14.70,,,,,,,,33.8000718,-118.2442365,24.71,
MFLCal,232,1.06,56+15,5548.48,1600,Weld,D0.54,14.70,0.54,D385.23,4179.66,385.23,,,,,,,0.54,,,,,,,,33.8000795,-118.2442841,25.03,
MFLCal,232,1.06,56+15,5548.75,1601,Bend,D0.27,0.27,0.27,D384.96,4179.93,384.96,,,,,,270,0.54,,,,,,,,33.8000794,-118.2442850,25.04,15° 3D Left Forged Bend
MFLCal,233,1.06,56+15,5549.02,1602,Weld,U0.54,0.54,1.02,D384.69,4180.20,384.69,0.5,,,,,,1.02,,,,,,,,33.8000794,-118.2442859,25.05,
MFLCal,234,1.06,56+16,5550.04,1603,Weld,U1.02,1.02,40.77,D383.67,4181.22,383.67,0.5,,,,,,40.77,,,,,,,,33.8000793,-118.2442893,25.08,
MFLCal,235,1.07,56+57,5590.81,1604,Weld,D12.4,40.77,12.40,D342.9,4221.99,342.90,0.5,,,,,,12.40,,,,,,,,33.8000710,-118.2444234,25.84,
MFLCal,236,1.07,56+70,5603.20,1605,Weld,U12.4,12.40,27.12,D330.5,4234.38,330.50,0.5,,,,,,27.12,,,,,,,,33.8000689,-118.2444642,25.55,
MFLCal,236,1.08,56+94,5626.81,1606,ML Int Manufacturing Related,D3.51,23.61,3.51,D306.92,4257.96,306.92,0.5,10,30,0.55,0.47,284,27.12,,3749,3730,3748,3723,5205,5171,33.8000655,-118.2445418,24.96,
MFLCal,237,1.08,56+97,5630.32,1607,Weld,U27.12,27.12,39.01,D303.39,4261.50,303.39,0.5,,,,,,39.01,,,,,,,,33.8000651,-118.2445535,24.93,
MFLCal,238,1.09,57+36,5669.33,1608,Weld,U39.01,39.01,43.39,D264.37,4300.51,264.37,0.5,,,,,,43.39,,,,,,,,33.8000593,-118.2446820,25.48,
MFLCal,239,1.09,57+80,5712.73,1609,Weld,D42.8,43.39,42.80,D220.98,4343.91,220.98,0.5,,,,,,42.80,,,,,,,,33.8000523,-118.2448249,26.32,
MFLCal,240,1.10,58+23,5755.53,1610,Weld,U42.8,42.80,43.46,D178.18,4386.71,178.18,0.5,,,,,,43.46,,,,,,,,33.8000462,-118.2449659,26.49,
MFLCal,240,1.10,58+24,5756.48,1611,ML Int Manufacturing Related,U0.96,0.96,42.50,D177.25,4387.64,177.25,0.5,10,20,0.66,0.55,162,43.46,,3746,3733,3744,3728,5200,5178,33.8000461,-118.2449690,26.49,
MFLCal,240,1.10,58+24,5756.64,1612,ML Int Manufacturing Related,U1.12,1.12,42.34,D177.09,4387.80,177.09,0.5,10,30,0.74,0.4,170,43.46,,3743,3709,3741,3697,5196,5134,33.8000461,-118.2449695,26.49,
MFLCal,241,1.11,58+67,5798.99,1613,Weld,D42.76,43.46,42.76,D134.72,4430.17,134.72,0.5,,,,,,42.76,,,,,,,,33.8000401,-118.2451091,26.37,
MFLCal,241,1.12,59+00,5832.29,1614,ML Int Manufacturing Related,D9.45,33.30,9.45,D101.44,4463.45,101.44,0.5,12,22,0.66,0.89,173,42.76,,3744,3730,3741,3724,5196,5173,33.8000353,-118.2452188,26.37,
MFLCal,242,1.12,59+10,5841.75,1615,Weld,D41.74,42.76,41.74,D91.96,4472.93,91.96,0.5,,,,,,41.74,,,,,,,,33.8000339,-118.2452500,26.30,
MFLCal,243,1.13,59+52,5883.49,1616,Weld,D37.89,41.74,37.89,D50.22,4514.67,50.22,0.5,,,,,,37.89,,,,,,,,33.8000278,-118.2453875,26.14,
MFLCal,244,1.13,59+90,5921.38,1617,Weld,U37.89,37.89,39.13,D12.33,4552.56,12.33,0.5,,,,,,39.13,,,,,,,,33.8000212,-118.2455122,26.63,
MFLCal,244,1.14,60+02,5933.71,1618,AGM # 0130,U12.33,12.33,26.79,U0,0.00,4027.93,0.5,,,,,,39.13,,,,,,,,33.8000189,-118.2455528,26.83,
MFLCal,245,1.14,60+29,5960.50,1619,Weld,D39.06,39.13,39.06,U26.79,26.79,4001.14,0.5,,,,,,39.06,,,,,,,,33.8000131,-118.2456411,27.26,
MFLCal,245,1.14,60+31,5963.06,1620,ML Int Manufacturing Related,U2.56,2.56,36.50,U29.31,29.31,3998.62,0.5,12,22,0.63,0.78,152,39.06,,3745,3733,3743,3728,5198,5178,33.8000126,-118.2456494,27.27,
MFLCal,246,1.15,60+68,5999.56,1621,Weld,D16.55,39.06,16.55,U65.85,65.85,3962.08,0.5,,,,,,16.55,,,,,,,,33.8000051,-118.2457699,27.37,
