Repository: kerbergr/datadump

File: MLCompare.UICore/bin/Debug/netcoreapp3.1/examples/new.csv (part 8 of 20)
ILI Tool,Pipe Joint Number,Approx. Milepost (miles),Approx. Map Station (ft),Odometer (ft),Feature Number,Feature Description,Distance to Nearest Weld (ft),Distance to Upstream Weld (ft),Distance to Downstream Weld (ft),Distance to Nearest AGM (ft),Distance to Upstream AGM (ft),Distance to Downstream AGM (ft),WT (in),Max Depth (%),Max Depth + Tolerance (%),Length (in),Width (in),Oreintation (Degrees),Pipe Length (ft),Long Seam Orient. (Degrees),0.85DL Safe MAOP Rating (psig),0.85DL Safe MAOP Rating + Tolerance (psig),Eff. Area B31G of API579 Safe MAOP Rating (psig),Eff. Area B31G of API579 Safe MAOP Rating + Tolerance (psig),Eff. Area B31G of API579 Burst Press. Rating (psig),Eff. Area B31G of API579 Burst Press. Rating + Tolerance (psig),Latitude NAD83,Longitude NAD83,Elevation Above Mean Sea Level NAVD88 (ft),Comments
MFLCal,247,1.15,60+84,6016.10,1622,Weld,D3.02,16.55,3.02,U82.4,82.40,3945.54,0.322,,,,,,3.02,,,,,,,,33.8000021,-118.2458245,27.38,
MFLCal,248,1.15,60+87,6019.12,1623,Weld,U3.02,3.02,3.42,U85.41,85.41,3942.52,,,,,,,3.42,,,,,,,,33.8000017,-118.2458344,27.41,
MFLCal,248,1.15,60+89,6020.84,1624,Bend,D1.71,1.72,1.71,U87.13,87.13,3940.80,,,,,,45,3.42,,,,,,,,33.8000031,-118.2458393,28.00,90° 3D Sag Right Forged Bend
MFLCal,249,1.15,60+91,6022.55,1625,Weld,D2.38,3.42,2.38,U88.84,88.84,3939.09,0.322,,,,,,2.38,,,,,,,,33.8000061,-118.2458411,29.16,
MFLCal,250,1.15,60+93,6024.93,1626,Weld,D1.58,2.38,1.58,U91.22,91.22,3936.71,,,,,,,1.58,,,,,,,,33.8000107,-118.2458415,30.86,
MFLCal,250,1.15,60+94,6025.71,1627,Bend,U0.79,0.79,0.80,U92,92.00,3935.93,,,,,,180,1.58,,,,,,,,33.8000127,-118.2458417,31.17,45° 3D Over Forged Bend
MFLCal,251,1.15,60+95,6026.51,1628,Weld,U1.58,1.58,40.48,U92.8,92.80,3935.13,0.322,,,,,,40.48,,,,,,,,33.8000148,-118.2458418,31.28,
MFLCal,252,1.16,61+35,6066.99,1629,Weld,D3.68,40.48,3.68,U133.29,133.29,3894.65,0.322,,,,,,3.68,,,,,,,,33.8001263,-118.2458509,31.68,
MFLCal,253,1.16,61+39,6070.68,1630,Weld,D3.32,3.68,3.32,U136.97,136.97,3890.96,,,,,,,3.32,,,,,,,,33.8001364,-118.2458519,31.74,
MFLCal,253,1.16,61+41,6072.42,1631,Bend,D1.58,1.74,1.58,U138.71,138.71,3889.22,,,,,,270,3.32,,,,,,,,33.8001402,-118.2458551,31.79,90° 3D Left Forged Bend
MFLCal,254,1.16,61+42,6073.99,1632,Weld,U3.32,3.32,18.46,U140.29,140.29,3887.64,0.322,,,,,,18.46,,,,,,,,33.8001410,-118.2458601,31.83,
MFLCal,255,1.17,61+61,6092.45,1633,Weld,U18.46,18.46,25.53,U158.75,158.75,3869.19,0.322,,,,,,25.53,,,,,,,,33.8001383,-118.2459210,32.13,
MFLCal,256,1.17,61+86,6117.99,1634,Weld,U25.53,25.53,40.47,U184.28,184.28,3843.65,0.322,,,,,,40.47,,,,,,,,33.8001340,-118.2460053,32.51,
MFLCal,257,1.18,62+27,6158.46,1635,Weld,D40.05,40.47,40.05,U224.75,224.75,3803.18,0.322,,,,,,40.05,,,,,,,,33.8001259,-118.2461387,33.21,
MFLCal,258,1.19,62+67,6198.51,1636,Weld,U40.05,40.05,40.45,U264.8,264.80,3763.13,0.322,,,,,,40.45,,,,,,,,33.8001185,-118.2462708,33.58,
MFLCal,259,1.19,63+08,6238.95,1637,Weld,U40.45,40.45,40.50,U305.25,305.25,3722.68,0.322,,,,,,40.50,,,,,,,,33.8001140,-118.2464044,33.85,
MFLCal,260,1.20,63+48,6279.45,1638,Weld,D40.45,40.50,40.45,U345.74,345.74,3682.19,0.322,,,,,,40.45,,,,,,,,33.8001102,-118.2465382,33.86,
MFLCal,261,1.21,63+89,6319.90,1639,Weld,D40.28,40.45,40.28,U386.19,386.19,3641.74,0.322,,,,,,40.28,,,,,,,,33.8001047,-118.2466718,33.74,
MFLCal,262,1.22,64+29,6360.18,1640,Weld,U40.28,40.28,40.48,U426.48,426.48,3601.45,0.322,,,,,,40.48,,,,,,,,33.8000982,-118.2468047,33.88,
MFLCal,263,1.23,64+69,6400.67,1641,Weld,D40.24,40.48,40.24,U466.96,466.96,3560.97,0.322,,,,,,40.24,,,,,,,,33.8000919,-118.2469383,34.24,
MFLCal,264,1.23,65+10,6440.91,1642,Weld,U40.24,40.24,40.34,U507.2,507.20,3520.73,0.322,,,,,,40.34,,,,,,,,33.8000849,-118.2470711,34.70,
MFLCal,265,1.24,65+50,6481.25,1643,Weld,U40.34,40.34,40.44,U547.54,547.54,3480.39,0.322,,,,,,40.44,,,,,,,,33.8000773,-118.2472041,34.69,
MFLCal,265,1.24,65+64,6495.42,1644,MCP,U14.18,14.18,26.26,U561.72,561.72,3466.21,0.322,,,4.06,3.73,354,40.44,,,,,,,,33.8000746,-118.2472509,34.64,Close Metal Object
MFLCal,266,1.25,65+91,6521.69,1645,Weld,D40.27,40.44,40.27,U587.98,587.98,3439.95,0.322,,,,,,40.27,,,,,,,,33.8000698,-118.2473375,34.78,
MFLCal,267,1.26,66+31,6561.96,1646,Weld,U40.27,40.27,40.41,U628.25,628.25,3399.68,0.322,,,,,,40.41,,,,,,,,33.8000623,-118.2474704,35.23,
MFLCal,268,1.26,66+71,6602.37,1647,Weld,D39.9,40.41,39.90,U668.66,668.66,3359.27,0.322,,,,,,39.90,,,,,,,,33.8000544,-118.2476036,35.84,
MFLCal,269,1.27,67+11,6642.28,1648,Weld,U39.9,39.90,40.49,U708.57,708.57,3319.36,0.322,,,,,,40.49,,,,,,,,33.8000469,-118.2477352,36.91,
MFLCal,270,1.28,67+52,6682.77,1649,Weld,D40.43,40.49,40.43,U749.06,749.06,3278.87,0.322,,,,,,40.43,,,,,,,,33.8000396,-118.2478687,37.98,
MFLCal,271,1.29,67+92,6723.20,1650,Weld,D40.4,40.43,40.40,U789.49,789.49,3238.44,0.322,,,,,,40.40,,,,,,,,33.8000326,-118.2480021,38.74,
MFLCal,272,1.29,68+33,6763.59,1651,Weld,U40.4,40.40,40.45,U829.89,829.89,3198.04,0.322,,,,,,40.45,,,,,,,,33.8000253,-118.2481354,39.42,
MFLCal,273,1.30,68+73,6804.04,1652,Weld,D40.3,40.45,40.30,U870.33,870.33,3157.60,0.322,,,,,,40.30,,,,,,,,33.8000185,-118.2482688,40.20,
MFLCal,274,1.31,69+14,6844.34,1653,Weld,U40.3,40.30,40.47,U910.63,910.63,3117.30,0.322,,,,,,40.47,,,,,,,,33.8000112,-118.2484018,40.97,
MFLCal,275,1.32,69+54,6884.81,1654,Weld,D40.3,40.47,40.30,U951.1,951.10,3076.83,0.322,,,,,,40.30,,,,,,,,33.8000038,-118.2485353,41.74,
MFLCal,276,1.32,69+94,6925.11,1655,Weld,D39.89,40.30,39.89,U991.4,991.40,3036.53,0.322,,,,,,39.89,,,,,,,,33.7999965,-118.2486682,42.40,
MFLCal,277,1.33,70+34,6965.00,1656,Weld,U39.89,39.89,40.50,U1031.29,1031.29,2996.64,0.322,,,,,,40.50,,,,,,,,33.7999892,-118.2487998,43.22,
MFLCal,278,1.34,70+75,7005.49,1657,Weld,D40.42,40.50,40.42,U1071.78,1071.78,2956.15,0.322,,,,,,40.42,,,,,,,,33.7999814,-118.2489333,44.28,
MFLCal,279,1.35,71+15,7045.91,1658,Weld,D40.26,40.42,40.26,U1112.21,1112.21,2915.72,0.322,,,,,,40.26,,,,,,,,33.7999746,-118.2490666,45.35,
MFLCal,280,1.36,71+56,7086.17,1659,Weld,D39.96,40.26,39.96,U1152.46,1152.46,2875.47,0.322,,,,,,39.96,,,,,,,,33.7999680,-118.2491995,46.10,
MFLCal,281,1.36,71+96,7126.13,1660,Weld,U39.96,39.96,40.48,U1192.42,1192.42,2835.51,0.322,,,,,,40.48,,,,,,,,33.7999607,-118.2493313,46.75,
MFLCal,282,1.37,72+36,7166.61,1661,Weld,D40.24,40.48,40.24,U1232.9,1232.90,2795.03,0.322,,,,,,40.24,,,,,,,,33.7999530,-118.2494648,47.28,
MFLCal,283,1.38,72+76,7206.85,1662,Weld,D40.03,40.24,40.03,U1273.15,1273.15,2754.79,0.322,,,,,,40.03,,,,,,,,33.7999463,-118.2495976,47.86,
MFLCal,284,1.39,73+17,7246.88,1663,Weld,U40.03,40.03,40.45,U1313.18,1313.18,2714.76,0.322,,,,,,40.45,,,,,,,,33.7999386,-118.2497296,48.58,
MFLCal,285,1.39,73+57,7287.33,1664,Weld,D40.29,40.45,40.29,U1353.63,1353.63,2674.30,0.322,,,,,,40.29,,,,,,,,33.7999318,-118.2498630,49.30,
MFLCal,286,1.40,73+97,7327.62,1665,Weld,D40.26,40.29,40.26,U1393.91,1393.91,2634.02,0.322,,,,,,40.26,,,,,,,,33.7999244,-118.2499959,49.89,
MFLCal,287,1.41,74+38,7367.88,1666,Weld,U40.26,40.26,40.32,U1434.18,1434.18,2593.76,0.322,,,,,,40.32,,,,,,,,33.7999168,-118.2501287,50.40,
MFLCal,288,1.42,74+78,7408.21,1667,Weld,D40.27,40.32,40.27,U1474.5,1474.50,2553.43,0.322,,,,,,40.27,,,,,,,,33.7999092,-118.2502617,50.74,
MFLCal,289,1.42,75+18,7448.47,1668,Weld,D40.26,40.27,40.26,U1514.76,1514.76,2513.17,0.322,,,,,,40.26,,,,,,,,33.7999016,-118.2503945,51.22,
MFLCal,290,1.43,75+59,7488.73,1669,Weld,U40.26,40.26,40.64,U1555.03,1555.03,2472.91,0.322,,,,,,40.64,,,,,,,,33.7998936,-118.2505273,51.79,
MFLCal,291,1.44,75+99,7529.37,1670,Weld,D40.41,40.64,40.41,U1595.66,1595.66,2432.27,0.322,,,,,,40.41,,,,,,,,33.7998855,-118.2506613,52.38,
MFLCal,292,1.45,76+40,7569.78,1671,Weld,D24.38,40.41,24.38,U1636.07,1636.07,2391.86,0.322,,,,,,24.38,,,,,,,,33.7998779,-118.2507945,51.98,
MFLCal,293,1.45,76+64,7594.16,1672,Weld,D1.53,24.38,1.53,U1660.45,1660.45,2367.48,,,,,,,1.53,,,,,,,,33.7998729,-118.2508748,51.90,
MFLCal,293,1.45,76+65,7594.98,1673,Bend,D0.71,0.82,0.71,U1661.27,1661.27,2366.66,,,,,,180,1.53,,,,,,,,33.7998728,-118.2508773,51.57,45° 3D Over Forged Bend
MFLCal,294,1.45,76+66,7595.69,1674,Weld,U1.53,1.53,10.12,U1661.98,1661.98,2365.95,0.322,,,,,,10.12,,,,,,,,33.7998728,-118.2508790,51.10,
MFLCal,295,1.45,76+76,7605.81,1675,Weld,D3.39,10.12,3.39,U1672.1,1672.10,2355.83,,,,,,,3.39,,,,,,,,33.7998724,-118.2509024,43.96,
MFLCal,295,1.45,76+78,7607.63,1676,Bend,D1.57,1.82,1.57,U1673.93,1673.93,2354.01,,,,,,45,3.39,,,,,,,,33.7998750,-118.2509060,42.95,90° 3D Sag Right Forged Bend
MFLCal,296,1.45,76+79,7609.20,1677,Weld,U3.39,3.39,17.18,U1675.49,1675.49,2352.44,0.322,,,,,,17.18,,,,,,,,33.7998790,-118.2509071,42.71,
MFLCal,296,1.45,76+81,7611.27,1678,Casing Begin,U2.07,2.07,15.11,U1677.56,1677.56,2350.37,0.322,,,,,,17.18,,,,,,,,33.7998847,-118.2509075,42.80,Railroad Crossing
MFLCal,297,1.46,76+96,7626.38,1679,Weld,D16.93,17.18,16.93,U1692.68,1692.68,2335.26,0.322,,,,,,16.93,,,,,,,,33.7999264,-118.2509099,43.41,
MFLCal,298,1.46,77+13,7643.31,1680,Weld,U16.93,16.93,16.95,U1709.6,1709.60,2318.33,0.322,,,,,,16.95,,,,,,,,33.7999730,-118.2509128,43.88,
MFLCal,299,1.46,77+30,7660.26,1681,Weld,D16.93,16.95,16.93,U1726.55,1726.55,2301.38,0.322,,,,,,16.93,,,,,,,,33.8000197,-118.2509159,44.33,
MFLCal,300,1.47,77+47,7677.19,1682,Weld,U16.93,16.93,16.93,U1743.48,1743.48,2284.45,0.322,,,,,,16.93,,,,,,,,33.8000664,-118.2509191,44.79,
MFLCal,301,1.47,77+64,7694.13,1683,Weld,D15.14,16.93,15.14,U1760.42,1760.42,2267.51,0.322,,,,,,15.14,,,,,,,,33.8001130,-118.2509222,45.19,
MFLCal,301,1.47,77+78,7708.23,1684,Casing End,D1.04,14.10,1.04,U1774.52,1774.52,2253.41,0.322,,,,,,15.14,,,,,,,,33.8001519,-118.2509249,45.49,
MFLCal,302,1.47,77+79,7709.27,1685,Weld,D3.27,15.14,3.27,U1775.56,1775.56,2252.37,,,,,,,3.27,,,,,,,,33.8001547,-118.2509250,45.57,
MFLCal,302,1.47,77+81,7710.93,1686,Bend,D1.61,1.67,1.61,U1777.22,1777.22,2250.71,,,,,,45,3.27,,,,,,,,33.8001584,-118.2509253,46.46,90° 3D Sag Right Forged Bend
MFLCal,303,1.47,77+83,7712.54,1687,Weld,U3.27,3.27,4.24,U1778.83,1778.83,2249.10,0.322,,,,,,4.24,,,,,,,,33.8001594,-118.2509253,48.00,
MFLCal,304,1.47,77+87,7716.78,1688,Weld,D3.31,4.24,3.31,U1783.07,1783.07,2244.86,,,,,,,3.31,,,,,,,,33.8001592,-118.2509254,52.26,
MFLCal,304,1.48,77+89,7718.49,1689,Bend,D1.59,1.71,1.59,U1784.78,1784.78,2243.15,,,,,,180,3.31,,,,,,,,33.8001589,-118.2509280,53.74,90° 3D Over Forged Bend
MFLCal,305,1.48,77+90,7720.08,1690,Weld,D0.77,3.31,0.77,U1786.37,1786.37,2241.56,,,,,,,0.77,,,,,,,,33.8001586,-118.2509329,54.21,
MFLCal,307,1.48,77+91,7720.85,1691,Weld,U0.77,0.77,2.97,U1787.14,1787.14,2240.79,0.322,,,,,,2.97,,,,,,,,33.8001585,-118.2509354,54.20,
MFLCal,308,1.48,77+94,7723.81,1692,Weld,U2.97,2.97,40.34,U1790.1,1790.10,2237.83,0.322,,,,,,40.34,,,,,,,,33.8001580,-118.2509452,54.17,
MFLCal,308,1.48,77+95,7725.22,1693,Tap,U1.41,1.41,38.94,U1791.51,1791.51,2236.42,0.322,,,,,2,40.34,,,,,,,,33.8001578,-118.2509499,54.16,
MFLCal,308,1.48,78+32,7761.90,1694,ML Ext ,D2.25,38.09,2.25,U1828.18,1828.18,2199.75,0.322,13,23,0.59,1.43,0,40.34,,1934,1927,1932,1924,2684,2672,33.8001510,-118.2510708,54.58,
MFLCal,308,1.48,78+32,7762.19,1695,ML Ext ,D1.96,38.38,1.96,U1828.46,1828.46,2199.47,0.322,12,22,0.63,1.18,300,40.34,,1934,1926,1932,1923,2683,2670,33.8001509,-118.2510717,54.58,
MFLCal,308,1.48,78+34,7763.78,1696,ML Ext Cluster ,D0.38,39.97,0.38,U1829.97,1829.97,2197.96,0.322,10,20,1.64,3.79,288,40.34,,1909,1872,1904,1860,2644,2583,33.8001506,-118.2510767,54.59,
MFLCal,308,1.48,78+34,7764.01,1697,ML Ext Cluster ,D0.15,40.20,0.15,U1830.2,1830.20,2197.73,0.322,13,23,1.52,1.68,311,40.34,,1903,1868,1908,1878,2651,2608,33.8001506,-118.2510775,54.59,
MFLCal,308,1.48,78+34,7764.21,1698,ML Int Cluster At Weld,U0.05,0.05,48.35,U1830.41,1830.41,2197.53,0.322,19,39,1.41,1.63,156,40.34,,1889,1813,1909,1882,2651,2614,33.8001505,-118.2510781,54.59,
MFLCal,309,1.48,78+34,7764.16,1699,Weld,U40.34,40.34,48.40,U1830.45,1830.45,2197.48,0.219,,,,,,48.40,,,,,,,,33.8001505,-118.2510783,54.59,
MFLCal,309,1.48,78+34,7764.31,1700,ML Ext ,U0.15,0.15,48.25,U1830.58,1830.58,2197.35,0.219,28,38,0.63,0.86,359,48.40,,1300,1290,1296,1282,1800,1781,33.8001505,-118.2510787,54.59,
MFLCal,309,1.48,78+35,7764.40,1701,ML Ext Cluster ,U0.24,0.24,48.16,U1830.66,1830.66,2197.27,0.219,24,34,1.05,1.86,306,48.40,,1280,1258,1271,1242,1766,1725,33.8001505,-118.2510790,54.59,
MFLCal,309,1.48,78+35,7764.64,1702,ML Ext ,U0.49,0.49,47.91,U1830.9,1830.90,2197.03,0.219,13,23,1.02,1.21,19,48.40,,1302,1284,1298,1277,1803,1773,33.8001505,-118.2510798,54.59,
MFLCal,309,1.48,78+35,7764.75,1703,ML Ext ,U0.59,0.59,47.81,U1831.01,1831.01,2196.92,0.219,25,35,1.49,1.28,148,48.40,,1251,1214,1235,1188,1716,1651,33.8001504,-118.2510801,54.60,
MFLCal,309,1.48,78+35,7764.91,1704,ML Ext ,U0.76,0.76,47.64,U1831.18,1831.18,2196.75,0.219,12,22,0.59,1.05,39,48.40,,1314,1307,1312,1304,1823,1812,33.8001504,-118.2510807,54.60,
MFLCal,309,1.48,78+35,7765.12,1705,ML Ext ,U0.96,0.96,47.44,U1831.35,1831.35,2196.58,0.219,14,24,1.25,0.86,152,48.40,,1292,1268,1287,1257,1787,1746,33.8001504,-118.2510813,54.60,
MFLCal,309,1.48,78+35,7765.19,1706,ML Ext Cluster ,U1.04,1.04,47.36,U1831.46,1831.46,2196.47,0.219,26,36,1.88,1.77,318,48.40,,1223,1175,1258,1218,1748,1692,33.8001503,-118.2510816,54.60,
MFLCal,309,1.48,78+35,7765.24,1707,ML Ext ,U1.09,1.09,47.31,U1831.5,1831.50,2196.43,0.219,12,22,0.82,0.74,218,48.40,,1308,1296,1306,1291,1814,1793,33.8001503,-118.2510817,54.60,
MFLCal,309,1.48,78+36,7765.66,1708,ML Ext ,U1.5,1.50,46.90,U1831.85,1831.85,2196.08,0.219,26,36,1.41,1.48,148,48.40,,1252,1218,1237,1192,1718,1656,33.8001503,-118.2510829,54.60,
MFLCal,309,1.48,78+36,7765.83,1709,ML Ext ,U1.67,1.67,46.73,U1832.09,1832.09,2195.84,0.219,30,40,0.47,0.51,33,48.40,,1308,1301,1304,1296,1812,1800,33.8001502,-118.2510837,54.60,
MFLCal,309,1.48,78+36,7766.01,1710,ML Ext Cluster ,U1.85,1.85,46.55,U1832.25,1832.25,2195.68,0.219,20,30,1.33,2.14,310,48.40,,1274,1245,1265,1228,1757,1706,33.8001502,-118.2510842,54.60,
MFLCal,309,1.48,78+37,7767.13,1711,ML Ext ,U2.97,2.97,45.43,U1833.41,1833.41,2194.53,0.219,52,67,0.39,0.69,357,48.40,,1300,1286,1292,1269,1795,1763,33.8001500,-118.2510880,54.61,
MFLCal,309,1.49,78+43,7773.36,1712,ML Ext ,U9.21,9.21,39.19,U1839.59,1839.59,2188.34,0.219,19,29,1.1,0.95,35,48.40,,1288,1267,1281,1254,1780,1742,33.8001488,-118.2511085,54.64,
MFLCal,309,1.49,78+44,7773.67,1713,ML Ext Cluster ,U9.52,9.52,38.88,U1839.66,1839.66,2188.27,0.219,16,26,4.07,3.62,94,48.40,,1213,1138,1235,1166,1715,1619,33.8001488,-118.2511087,54.64,
MFLCal,309,1.49,78+44,7773.58,1714,ML Ext Cluster ,U9.43,9.43,38.97,U1839.78,1839.78,2188.15,0.219,16,26,1.56,2.12,42,48.40,,1276,1242,1270,1229,1764,1707,33.8001488,-118.2511091,54.64,
MFLCal,309,1.49,78+46,7776.24,1715,ML Ext ,U12.09,12.09,36.31,U1842.49,1842.49,2185.44,0.219,15,25,0.94,0.85,15,48.40,,1301,1285,1297,1278,1802,1774,33.8001483,-118.2511180,54.65,
MFLCal,309,1.49,78+51,7780.41,1716,ML Ext ,U16.25,16.25,32.15,U1846.64,1846.64,2181.29,0.219,19,29,0.94,1.09,346,48.40,,1295,1278,1290,1268,1792,1762,33.8001475,-118.2511317,54.64,
MFLCal,309,1.49,78+51,7780.85,1717,ML Ext Cluster ,U16.69,16.69,31.71,U1847.11,1847.11,2180.83,0.219,21,31,1.33,1.56,308,48.40,,1272,1242,1262,1224,1752,1700,33.8001474,-118.2511332,54.64,
MFLCal,309,1.49,78+67,7797.32,1718,ML Ext ,D15.24,33.16,15.24,U1863.6,1863.60,2164.33,0.219,12,22,0.51,0.94,82,48.40,,1315,1310,1314,1308,1825,1817,33.8001444,-118.2511876,54.59,
MFLCal,309,1.49,78+68,7798.36,1719,ML Ext ,D14.19,34.21,14.19,U1864.62,1864.62,2163.31,0.219,10,20,0.74,0.97,64,48.40,,1312,1302,1310,1299,1820,1804,33.8001442,-118.2511910,54.58,
MFLCal,309,1.49,78+69,7798.68,1720,ML Ext Cluster ,D13.88,34.52,13.88,U1864.92,1864.92,2163.01,0.219,30,40,0.94,2.1,88,48.40,,1277,1256,1267,1240,1760,1722,33.8001441,-118.2511920,54.58,
MFLCal,309,1.49,78+71,7801.12,1721,ML Ext ,D11.43,36.97,11.43,U1867.39,1867.39,2160.54,0.219,11,21,0.51,0.86,60,48.40,,1316,1311,1315,1309,1826,1818,33.8001436,-118.2512001,54.58,
MFLCal,309,1.49,78+81,7810.92,1722,ML Ext ,D1.64,46.76,1.64,U1877.19,1877.19,2150.74,0.219,12,22,0.7,1.13,18,48.40,,1311,1302,1309,1298,1819,1803,33.8001418,-118.2512324,54.55,
MFLCal,309,1.49,78+81,7811.13,1723,ML Ext ,D1.42,46.98,1.42,U1877.38,1877.38,2150.55,0.219,11,21,0.55,0.8,144,48.40,,1315,1309,1314,1307,1825,1815,33.8001418,-118.2512331,54.55,
MFLCal,309,1.49,78+81,7811.34,1724,ML Ext ,D1.22,47.18,1.22,U1877.55,1877.55,2150.38,0.219,12,22,1.72,0.94,140,48.40,,1283,1248,1276,1233,1773,1712,33.8001417,-118.2512336,54.55,
MFLCal,310,1.49,78+83,7812.55,1725,Weld,U48.4,48.40,50.34,U1878.85,1878.85,2149.08,0.219,,,,,,50.34,,,,,,,,33.8001415,-118.2512379,54.55,
MFLCal,310,1.49,78+84,7813.51,1726,ML Ext Cluster ,U0.96,0.96,49.39,U1879.79,1879.79,2148.14,0.219,13,23,1.6,1.52,122,50.34,,1284,1251,1292,1265,1794,1758,33.8001413,-118.2512410,54.54,
MFLCal,310,1.49,78+84,7813.56,1727,ML Ext ,U1,1.00,49.34,U1879.82,1879.82,2148.11,0.219,14,24,0.55,0.94,202,50.34,,1313,1308,1312,1305,1822,1812,33.8001413,-118.2512411,54.54,
MFLCal,310,1.49,78+93,7822.64,1728,ML Ext ,U10.08,10.08,40.26,U1888.89,1888.89,2139.04,0.219,27,37,0.66,0.62,278,50.34,,1299,1288,1294,1279,1798,1777,33.8001395,-118.2512710,54.53,
MFLCal,310,1.49,78+93,7822.86,1729,ML Ext ,U10.3,10.30,40.04,U1889.12,1889.12,2138.81,0.219,13,23,0.59,0.84,163,50.34,,1313,1307,1312,1303,1822,1810,33.8001395,-118.2512718,54.53,
MFLCal,310,1.50,78+95,7824.81,1730,ML Ext ,U12.25,12.25,38.09,U1891.08,1891.08,2136.86,0.219,23,33,0.63,0.62,97,50.34,,1305,1296,1301,1289,1807,1791,33.8001391,-118.2512782,54.53,
MFLCal,310,1.50,78+99,7829.28,1731,ML Ext Cluster ,U16.73,16.73,33.62,U1895.43,1895.43,2132.50,0.219,13,28,2.03,1.63,40,50.34,,1271,1204,1285,1244,1785,1727,33.8001382,-118.2512926,54.52,
MFLCal,310,1.50,79+00,7829.46,1732,ML Ext ,U16.9,16.90,33.44,U1895.72,1895.72,2132.21,0.219,13,23,0.74,0.9,40,50.34,,1309,1299,1307,1295,1816,1798,33.8001382,-118.2512935,54.52,
MFLCal,310,1.50,79+24,7853.94,1733,ML Ext Cluster ,D8.96,41.39,8.96,U1920.16,1920.16,2107.77,0.219,38,48,1.17,1.39,263,50.34,,1235,1201,1244,1208,1728,1678,33.8001334,-118.2513742,54.55,
MFLCal,310,1.50,79+26,7855.93,1734,ML Ext ,D6.97,43.37,6.97,U1922.2,1922.20,2105.73,0.219,18,28,0.47,0.75,348,50.34,,1313,1309,1312,1306,1822,1814,33.8001330,-118.2513809,54.56,
MFLCal,310,1.50,79+26,7856.13,1735,ML Ext ,D6.77,43.57,6.77,U1922.39,1922.39,2105.54,0.219,11,21,0.51,1.16,332,50.34,,1316,1311,1315,1309,1826,1818,33.8001330,-118.2513815,54.56,
MFLCal,310,1.50,79+27,7856.59,1736,ML Ext ,D6.31,44.03,6.31,U1922.87,1922.87,2105.06,0.219,16,31,0.39,0.69,2,50.34,,1316,1311,1315,1309,1827,1817,33.8001329,-118.2513831,54.56,
MFLCal,310,1.50,79+32,7861.34,1737,ML Ext Cluster ,D1.56,48.79,1.56,U1927.61,1927.61,2100.32,0.219,34,44,1.29,0.89,54,50.34,,1236,1200,1257,1225,1746,1702,33.8001320,-118.2513987,54.58,
MFLCal,310,1.50,79+33,7862.44,1738,ML Ext ,D0.46,49.88,0.46,U1928.7,1928.70,2099.23,0.219,11,21,0.55,0.83,152,50.34,,1315,1309,1314,1307,1825,1815,33.8001317,-118.2514023,54.58,
MFLCal,311,1.50,79+33,7862.90,1739,Weld,D47.79,50.34,47.79,U1929.19,1929.19,2098.74,0.219,,,,,,47.79,,,,,,,,33.8001317,-118.2514039,54.58,
MFLCal,311,1.50,79+34,7863.32,1740,ML Int ,U0.42,0.42,47.37,U1929.58,1929.58,2098.35,0.219,11,26,0.31,0.7,174,47.79,,1318,1315,1318,1314,1831,1825,33.8001316,-118.2514052,54.58,
MFLCal,311,1.50,79+34,7863.86,1741,ML Ext ,U0.96,0.96,46.83,U1930.13,1930.13,2097.81,0.219,21,31,0.63,0.86,40,47.79,,1306,1298,1303,1292,1810,1794,33.8001315,-118.2514070,54.58,
MFLCal,311,1.50,79+34,7864.24,1742,ML Ext ,U1.35,1.35,46.44,U1930.51,1930.51,2097.42,0.219,10,20,0.55,1.12,144,47.79,,1316,1310,1315,1308,1826,1816,33.8001314,-118.2514083,54.59,
MFLCal,311,1.50,79+35,7864.57,1743,ML Ext Cluster ,U1.67,1.67,46.12,U1930.83,1930.83,2097.10,0.219,22,32,3.95,2.82,33,47.79,,1171,1094,1247,1202,1731,1669,33.8001313,-118.2514093,54.59,
MFLCal,311,1.50,79+35,7864.59,1744,ML Ext ,U1.69,1.69,46.10,U1930.87,1930.87,2097.06,0.219,14,29,0.35,1.01,79,47.79,,1317,1313,1317,1311,1829,1822,33.8001313,-118.2514095,54.59,
MFLCal,311,1.50,79+35,7864.65,1745,ML Ext Cluster ,U1.76,1.76,46.03,U1930.91,1930.91,2097.02,0.219,13,23,0.66,2.96,123,47.79,,1311,1303,1310,1300,1820,1805,33.8001313,-118.2514096,54.59,
MFLCal,311,1.50,79+38,7867.98,1746,ML Ext Cluster ,U5.08,5.08,42.71,U1934.26,1934.26,2093.67,0.219,12,22,1.25,2.76,11,47.79,,1297,1273,1297,1274,1801,1769,33.8001307,-118.2514207,54.58,
MFLCal,311,1.50,79+38,7868.33,1747,ML Ext Cluster ,U5.43,5.43,42.36,U1934.49,1934.49,2093.44,0.219,15,25,1.76,0.94,12,47.79,,1272,1234,1289,1265,1791,1757,33.8001306,-118.2514214,54.58,
MFLCal,311,1.50,79+39,7868.50,1748,ML Ext ,U5.6,5.60,42.18,U1934.77,1934.77,2093.16,0.219,12,22,0.55,0.67,194,47.79,,1314,1309,1313,1306,1824,1814,33.8001306,-118.2514223,54.58,
MFLCal,311,1.50,79+39,7868.50,1749,ML Ext ,U5.6,5.60,42.18,U1934.77,1934.77,2093.16,0.219,12,22,0.43,0.81,38,47.79,,1317,1313,1316,1311,1828,1821,33.8001306,-118.2514223,54.58,
MFLCal,311,1.50,79+39,7868.69,1750,ML Ext ,U5.8,5.80,41.99,U1934.93,1934.93,2093.00,0.219,22,32,0.9,0.73,39,47.79,,1293,1276,1286,1265,1787,1757,33.8001306,-118.2514229,54.58,
MFLCal,311,1.50,79+39,7869.27,1751,ML Ext ,U6.37,6.37,41.42,U1935.53,1935.53,2092.40,0.219,10,20,0.66,0.89,272,47.79,,1314,1306,1312,1302,1823,1809,33.8001305,-118.2514248,54.57,
MFLCal,311,1.50,79+41,7870.88,1752,ML Ext ,U7.99,7.99,39.80,U1937.15,1937.15,2090.78,0.219,16,26,0.7,0.9,66,47.79,,1308,1298,1305,1293,1813,1796,33.8001302,-118.2514302,54.56,
MFLCal,311,1.50,79+41,7871.08,1753,ML Ext ,U8.18,8.18,39.61,U1937.35,1937.35,2090.58,0.219,13,28,0.39,0.73,302,47.79,,1317,1312,1316,1310,1828,1820,33.8001301,-118.2514309,54.56,
MFLCal,311,1.51,79+54,7884.08,1754,ML Ext ,U21.18,21.18,26.61,U1950.34,1950.34,2077.59,0.219,13,23,0.55,0.98,103,47.79,,1314,1308,1313,1305,1823,1813,33.8001278,-118.2514737,54.47,
MFLCal,311,1.51,79+55,7884.62,1755,ML Ext Cluster ,U21.73,21.73,26.06,U1950.88,1950.88,2077.05,0.219,12,22,1.06,1.96,28,47.79,,1302,1284,1299,1276,1804,1773,33.8001277,-118.2514755,54.47,
MFLCal,311,1.51,79+55,7885.15,1756,ML Ext Cluster ,U22.26,22.26,25.53,U1951.32,1951.32,2076.61,0.219,11,21,2.03,2.15,90,47.79,,1279,1237,1290,1258,1791,1747,33.8001276,-118.2514769,54.47,
MFLCal,311,1.51,79+57,7887.21,1757,ML Ext ,D23.48,24.31,23.48,U1953.47,1953.47,2074.46,0.219,13,23,0.66,0.9,281,47.79,,1311,1303,1310,1299,1819,1804,33.8001272,-118.2514840,54.45,
MFLCal,311,1.51,79+58,7887.42,1758,ML Ext ,D23.27,24.52,23.27,U1953.68,1953.68,2074.25,0.219,30,40,0.74,0.86,288,47.79,,1291,1277,1284,1264,1783,1756,33.8001272,-118.2514847,54.45,
MFLCal,311,1.51,79+68,7897.72,1759,ML Ext ,D12.97,34.82,12.97,U1963.99,1963.99,2063.95,0.219,13,23,0.66,0.9,280,47.79,,1311,1303,1310,1299,1819,1804,33.8001253,-118.2515187,54.38,
MFLCal,311,1.51,79+68,7898.09,1760,ML Ext ,D12.59,35.20,12.59,U1964.38,1964.38,2063.55,0.219,11,21,0.59,0.83,266,47.79,,1314,1308,1313,1305,1824,1813,33.8001252,-118.2515200,54.38,
MFLCal,311,1.51,79+74,7904.15,1761,ML Ext ,D6.54,41.25,6.54,U1970.39,1970.39,2057.54,0.219,20,30,1.17,0.76,86,47.79,,1282,1258,1274,1243,1770,1727,33.8001242,-118.2515398,54.35,
MFLCal,311,1.51,79+76,7905.46,1762,ML Ext ,D5.23,42.56,5.23,U1971.72,1971.72,2056.21,0.219,22,32,0.94,1.05,308,47.79,,1291,1273,1284,1261,1783,1751,33.8001239,-118.2515442,54.34,
MFLCal,311,1.51,79+80,7909.46,1763,ML Ext ,D1.23,46.56,1.23,U1975.73,1975.73,2052.20,0.219,12,22,0.59,0.83,210,47.79,,1314,1307,1312,1304,1823,1812,33.8001232,-118.2515574,54.33,
MFLCal,312,1.51,79+81,7910.69,1764,Weld,U47.79,47.79,48.83,U1976.98,1976.98,2050.95,0.219,,,,,,48.83,,,,,,,,33.8001230,-118.2515616,54.32,
MFLCal,312,1.51,79+81,7910.80,1765,ML Ext Cluster ,U0.11,0.11,48.71,U1977.03,1977.03,2050.90,0.219,29,39,1.21,2.68,136,48.83,,1258,1228,1245,1205,1729,1674,33.8001230,-118.2515617,54.32,
MFLCal,312,1.51,79+81,7910.83,1766,ML Ext ,U0.14,0.14,48.68,U1977.1,1977.10,2050.83,0.219,26,36,0.47,0.9,279,48.83,,1310,1304,1307,1300,1816,1805,33.8001230,-118.2515620,54.32,
MFLCal,312,1.51,79+81,7911.41,1767,ML Ext Cluster ,U0.73,0.73,48.10,U1977.24,1977.24,2050.69,0.219,28,38,6.1,2.93,144,48.83,,1087,995,1185,1109,1646,1540,33.8001229,-118.2515624,54.32,
MFLCal,312,1.51,79+81,7910.98,1768,ML Ext ,U0.3,0.30,48.53,U1977.25,1977.25,2050.68,0.219,16,26,0.51,0.93,275,48.83,,1313,1308,1312,1305,1822,1813,33.8001229,-118.2515625,54.32,
MFLCal,312,1.51,79+82,7911.66,1769,ML Ext ,U0.97,0.97,47.85,U1977.93,1977.93,2050.00,0.219,12,22,0.82,0.88,154,48.83,,1308,1297,1306,1291,1814,1793,33.8001228,-118.2515647,54.32,
MFLCal,312,1.51,79+83,7912.27,1770,ML Ext ,U1.58,1.58,47.24,U1978.54,1978.54,2049.39,0.219,37,47,0.51,1.22,222,48.83,,1301,1292,1295,1283,1799,1782,33.8001227,-118.2515667,54.31,
MFLCal,312,1.51,79+88,7918.06,1771,ML Ext Cluster ,U7.38,7.38,41.45,U1984.32,1984.32,2043.61,0.219,32,42,1.33,2.34,78,48.83,,1239,1203,1220,1172,1694,1628,33.8001217,-118.2515858,54.29,
MFLCal,312,1.51,79+90,7919.49,1772,ML Ext Cluster ,U8.81,8.81,40.02,U1985.74,1985.74,2042.19,0.219,24,34,1.52,2.11,282,48.83,,1252,1215,1261,1223,1751,1699,33.8001214,-118.2515905,54.29,
MFLCal,312,1.51,79+91,7920.50,1773,ML Ext ,U9.82,9.82,39.01,U1986.79,1986.79,2041.15,0.219,21,31,0.59,0.6,306,48.83,,1308,1300,1305,1295,1813,1799,33.8001213,-118.2515939,54.28,
MFLCal,312,1.51,79+91,7921.21,1774,ML Ext Cluster ,U10.52,10.52,38.31,U1987.37,1987.37,2040.57,0.219,25,35,1.88,1.6,58,48.83,,1227,1180,1258,1221,1747,1696,33.8001212,-118.2515958,54.28,
MFLCal,312,1.52,80+25,7954.67,1775,ML Int Manufacturing Related,D4.84,43.99,4.84,D2006.98,2020.95,2006.98,0.219,19,29,0.43,0.44,116,48.83,,1314,1310,1313,1307,1823,1816,33.8001151,-118.2517066,53.92,
MFLCal,312,1.52,80+26,7955.50,1776,ML Ext ,D4.01,44.81,4.01,D2006.17,2021.76,2006.17,0.219,49,59,1.13,1.41,99,48.83,,1203,1161,1167,1103,1621,1533,33.8001149,-118.2517093,53.90,
MFLCal,312,1.52,80+26,7955.86,1777,ML Ext ,D3.65,45.18,3.65,D2005.79,2022.14,2005.79,0.219,22,32,0.55,1.01,90,48.83,,1309,1302,1306,1297,1814,1802,33.8001149,-118.2517105,53.89,
MFLCal,312,1.52,80+26,7956.10,1778,ML Ext ,D3.41,45.41,3.41,D2005.59,2022.34,2005.59,0.219,15,25,0.74,0.82,98,48.83,,1307,1297,1305,1292,1812,1794,33.8001148,-118.2517112,53.89,
MFLCal,312,1.52,80+27,7956.47,1779,ML Ext ,D3.05,45.78,3.05,D2005.21,2022.72,2005.21,0.219,13,23,0.66,0.73,112,48.83,,1311,1303,1310,1299,1819,1804,33.8001148,-118.2517124,53.88,
MFLCal,312,1.52,80+27,7956.68,1780,ML Ext ,D2.83,45.99,2.83,D2005,2022.93,2005.00,0.219,17,27,0.63,0.87,109,48.83,,1309,1301,1307,1297,1816,1801,33.8001147,-118.2517131,53.87,
MFLCal,312,1.52,80+29,7958.46,1781,ML Ext Cluster ,D1.06,47.77,1.06,D2003.21,2024.72,2003.21,0.219,13,23,1.72,2.52,218,48.83,,1280,1244,1288,1258,1789,1747,33.8001144,-118.2517190,53.83,
MFLCal,313,1.52,80+30,7959.51,1782,Weld,U48.83,48.83,49.49,D2002.13,2025.80,2002.13,0.219,,,,,,49.49,,,,,,,,33.8001142,-118.2517226,53.80,
MFLCal,313,1.52,80+31,7960.66,1783,ML Ext Cluster ,U1.15,1.15,48.34,D2000.98,2026.95,2000.98,0.219,16,26,1.45,1.05,138,49.49,,1280,1250,1297,1274,1801,1770,33.8001140,-118.2517264,53.77,
MFLCal,313,1.52,80+31,7960.98,1784,ML Ext ,U1.47,1.47,48.02,D2000.68,2027.25,2000.68,0.219,16,26,0.7,0.74,2,49.49,,1308,1298,1305,1293,1813,1796,33.8001139,-118.2517273,53.76,
MFLCal,313,1.52,80+32,7961.94,1785,ML Ext ,U2.42,2.42,47.06,D1999.73,2028.20,1999.73,0.219,12,22,0.51,0.92,82,49.49,,1315,1310,1314,1308,1825,1817,33.8001138,-118.2517305,53.73,
MFLCal,314,1.53,80+79,8009.00,1786,Weld,U49.49,49.49,49.65,D1952.64,2075.29,1952.64,0.219,,,,,,49.65,,,,,,,,33.8001056,-118.2518857,52.22,
MFLCal,314,1.53,80+80,8009.49,1787,ML Ext ,U0.49,0.49,49.16,D1952.24,2075.69,1952.24,0.219,13,23,1.45,0.84,345,49.65,,1288,1259,1282,1246,1781,1731,33.8001055,-118.2518870,52.20,
MFLCal,314,1.53,80+80,8009.94,1788,ML Ext ,U0.94,0.94,48.71,D1951.72,2076.21,1951.72,0.219,16,26,1.1,0.64,205,49.65,,1294,1273,1288,1263,1789,1754,33.8001054,-118.2518888,52.19,
MFLCal,314,1.53,80+80,8010.09,1789,ML Ext Cluster ,U1.09,1.09,48.56,D1951.62,2076.31,1951.62,0.219,18,28,1.06,1.74,152,49.65,,1292,1272,1287,1261,1787,1752,33.8001054,-118.2518891,52.18,
MFLCal,314,1.53,80+82,8011.61,1790,ML Ext ,U2.62,2.62,47.03,D1950.05,2077.88,1950.05,0.219,13,23,0.74,0.9,316,49.65,,1309,1299,1307,1295,1816,1798,33.8001051,-118.2518943,52.14,
MFLCal,314,1.53,80+85,8014.43,1791,ML Ext ,U5.43,5.43,44.22,D1947.24,2080.69,1947.24,0.219,31,41,0.82,0.9,92,49.65,,1284,1267,1275,1251,1771,1738,33.8001046,-118.2519035,52.05,
MFLCal,314,1.53,80+85,8014.51,1792,ML Ext ,U5.51,5.51,44.13,D1947.16,2080.77,1947.16,0.219,11,21,0.63,1.19,311,49.65,,1314,1306,1312,1303,1823,1810,33.8001046,-118.2519038,52.05,
MFLCal,314,1.53,80+85,8014.88,1793,ML Ext ,U5.88,5.88,43.77,D1946.78,2081.15,1946.78,0.219,16,26,0.59,0.78,284,49.65,,1311,1304,1309,1301,1819,1806,33.8001046,-118.2519050,52.04,
MFLCal,314,1.53,80+94,8023.96,1794,Casing Begin,U14.96,14.96,34.68,D1937.68,2090.25,1937.68,0.219,,,,,,49.65,,,,,,,,33.8001030,-118.2519351,51.75,Unknown Crossing
MFLCal,314,1.54,81+29,8058.70,1795,ML Ext Cluster At Weld,U0.06,0.06,45.72,D1903.04,2124.89,1903.04,0.219,25,40,1.88,2.5,166,49.65,,1227,1154,1260,1226,1750,1702,33.8000969,-118.2520493,51.24,
MFLCal,315,1.54,81+29,8058.64,1796,Weld,D45.78,49.65,45.78,D1902.99,2124.94,1902.99,0.219,,,,,,45.78,,,,,,,,33.8000969,-118.2520495,51.24,
MFLCal,315,1.54,81+32,8061.25,1797,ML Ext ,U2.6,2.60,43.17,D1900.43,2127.51,1900.43,0.219,17,27,0.55,0.86,14,45.78,,1312,1305,1310,1302,1819,1808,33.8000965,-118.2520579,51.21,
MFLCal,315,1.54,81+32,8061.64,1798,ML Ext Cluster ,U3,3.00,42.78,D1900.05,2127.88,1900.05,0.219,32,42,1.29,3.85,324,45.78,,1243,1208,1227,1181,1703,1640,33.8000964,-118.2520592,51.21,
MFLCal,315,1.54,81+32,8061.96,1799,ML Ext ,U3.31,3.31,42.46,D1899.71,2128.22,1899.71,0.219,25,35,0.63,0.79,332,45.78,,1303,1294,1299,1287,1804,1787,33.8000963,-118.2520603,51.21,
MFLCal,315,1.54,81+32,8061.97,1800,ML Ext ,U3.33,3.33,42.45,D1899.69,2128.24,1899.69,0.219,12,22,0.47,0.96,32,45.78,,1316,1312,1315,1310,1826,1819,33.8000963,-118.2520604,51.21,
MFLCal,315,1.54,81+33,8062.37,1801,ML Ext Cluster ,U3.73,3.73,42.05,D1899.3,2128.63,1899.30,0.219,18,28,2.03,2.57,302,45.78,,1250,1204,1238,1181,1720,1640,33.8000963,-118.2520617,51.20,
MFLCal,315,1.54,81+33,8062.46,1802,ML Ext ,U3.81,3.81,41.96,D1899.2,2128.73,1899.20,0.219,12,22,0.47,0.77,14,45.78,,1316,1312,1315,1310,1827,1819,33.8000962,-118.2520620,51.20,
MFLCal,315,1.54,81+33,8062.71,1803,ML Ext Cluster ,U4.07,4.07,41.71,D1899.03,2128.90,1899.03,0.219,11,21,1.92,3.03,295,45.78,,1282,1242,1275,1226,1771,1703,33.8000962,-118.2520625,51.20,
MFLCal,315,1.55,81+62,8091.28,1804,ML Int ,D13.14,32.63,13.14,D1870.38,2157.55,1870.38,0.219,12,22,0.55,0.63,192,45.78,,1314,1309,1313,1306,1824,1814,33.8000915,-118.2521571,51.19,
MFLCal,315,1.55,81+65,8094.26,1805,ML Ext Cluster ,D10.16,35.62,10.16,D1867.53,2160.41,1867.53,0.219,22,32,2.19,3.4,188,45.78,,1226,1173,1236,1175,1717,1633,33.8000911,-118.2521665,51.20,
MFLCal,315,1.55,81+66,8095.62,1806,Casing End,D8.8,36.97,8.80,D1866.02,2161.91,1866.02,0.219,,,,,,45.78,,,,,,,,33.8000908,-118.2521715,51.20,
MFLCal,315,1.55,81+74,8103.29,1807,ML Ext Cluster ,D1.13,44.65,1.13,D1858.39,2169.55,1858.39,0.219,12,22,1.88,1.65,250,45.78,,1279,1240,1282,1244,1781,1728,33.8000896,-118.2521967,51.25,
MFLCal,316,1.55,81+75,8104.42,1808,Weld,U45.78,45.78,47.57,D1857.22,2170.71,1857.22,0.219,,,,,,47.57,,,,,,,,33.8000894,-118.2522005,51.25,
MFLCal,316,1.55,81+77,8106.48,1809,ML Ext ,U2.07,2.07,45.50,D1855.18,2172.75,1855.18,0.219,20,30,0.47,0.59,256,47.57,,1313,1308,1311,1304,1821,1812,33.8000891,-118.2522073,51.27,
MFLCal,316,1.55,81+78,8107.50,1810,ML Ext ,U3.08,3.08,44.49,D1854.17,2173.76,1854.17,0.219,16,26,0.47,0.59,280,47.57,,1314,1310,1313,1307,1824,1816,33.8000890,-118.2522106,51.27,
MFLCal,316,1.55,81+88,8117.75,1811,ML Ext ,U13.33,13.33,34.24,D1843.92,2184.01,1843.92,0.219,14,24,0.94,0.64,359,47.57,,1303,1287,1299,1280,1804,1777,33.8000874,-118.2522444,51.37,
MFLCal,316,1.55,81+96,8126.10,1812,ML Ext Cluster ,U21.68,21.68,25.88,D1835.67,2192.26,1835.67,0.219,21,31,6.02,2.65,247,47.57,,1150,1061,1219,1150,1693,1598,33.8000861,-118.2522716,51.54,
MFLCal,316,1.55,81+97,8126.76,1813,ML Ext ,U22.34,22.34,25.23,D1834.92,2193.01,1834.92,0.219,13,23,0.86,1.1,258,47.57,,1306,1293,1303,1287,1810,1788,33.8000859,-118.2522741,51.55,
MFLCal,317,1.56,82+23,8151.99,1814,Weld,U47.57,47.57,49.34,D1809.65,2218.28,1809.65,0.219,,,,,,49.34,,,,,,,,33.8000818,-118.2523575,52.01,
MFLCal,317,1.56,82+26,8155.74,1815,ML Ext ,U3.75,3.75,45.59,D1805.93,2222.00,1805.93,0.219,26,36,0.7,0.8,340,49.34,,1298,1286,1293,1277,1796,1774,33.8000812,-118.2523698,52.07,
MFLCal,317,1.56,82+41,8170.77,1816,ML Ext ,U18.78,18.78,30.56,D1790.9,2237.03,1790.90,0.219,13,23,0.51,0.96,249,49.34,,1315,1310,1314,1307,1825,1816,33.8000788,-118.2524194,52.39,
MFLCal,317,1.56,82+41,8170.94,1817,ML Ext ,U18.95,18.95,30.39,D1790.73,2237.20,1790.73,0.219,14,24,0.7,1.1,288,49.34,,1310,1300,1307,1296,1816,1799,33.8000788,-118.2524199,52.40,
MFLCal,317,1.56,82+42,8171.24,1818,ML Ext ,U19.25,19.25,30.09,D1790.42,2237.51,1790.42,0.219,14,24,0.55,0.8,299,49.34,,1313,1308,1312,1305,1822,1812,33.8000788,-118.2524210,52.41,
MFLCal,317,1.56,82+42,8171.42,1819,ML Ext ,U19.43,19.43,29.91,D1790.25,2237.68,1790.25,0.219,10,20,0.59,0.65,298,49.34,,1315,1309,1314,1306,1825,1814,33.8000787,-118.2524215,52.41,
MFLCal,317,1.56,82+44,8173.34,1820,ML Ext ,U21.36,21.36,27.98,D1788.33,2239.60,1788.33,0.219,18,28,0.7,0.77,316,49.34,,1306,1296,1303,1290,1810,1792,33.8000785,-118.2524279,52.46,
MFLCal,317,1.56,82+45,8174.26,1821,ML Ext ,U22.27,22.27,27.07,D1787.41,2240.52,1787.41,0.219,10,20,0.47,0.73,16,49.34,,1317,1313,1316,1311,1828,1821,33.8000783,-118.2524309,52.49,
MFLCal,317,1.57,82+72,8201.00,1822,ML Ext ,D0.33,49.01,0.33,D1760.67,2267.26,1760.67,0.219,10,20,0.59,0.82,282,49.34,,1315,1309,1314,1306,1825,1814,33.8000742,-118.2525191,52.87,
MFLCal,318,1.57,82+72,8201.33,1823,Weld,U49.34,49.34,50.17,D1760.31,2267.62,1760.31,0.219,,,,,,50.17,,,,,,,,33.8000742,-118.2525203,52.86,
MFLCal,318,1.57,82+72,8201.63,1824,ML Ext ,U0.31,0.31,49.86,D1760.01,2267.92,1760.01,0.219,19,29,1.09,0.89,156,50.17,,1288,1267,1281,1254,1780,1742,33.8000741,-118.2525213,52.86,
MFLCal,319,1.58,83+22,8251.49,1825,Weld,D50.12,50.17,50.12,D1710.14,2317.79,1710.14,0.219,,,,,,50.12,,,,,,,,33.8000660,-118.2526858,51.99,
MFLCal,319,1.58,83+28,8257.35,1826,Recoat Start,U5.86,5.86,44.26,D1704.29,2323.65,1704.29,0.219,,,,,,50.12,,,,,,,,33.8000650,-118.2527052,51.95,
MFLCal,319,1.58,83+32,8261.30,1827,ML Ext ,U9.8,9.80,40.32,D1700.38,2327.55,1700.38,0.219,16,26,1.17,0.73,84,50.12,,1291,1268,1285,1257,1785,1745,33.8000644,-118.2527181,51.90,
MFLCal,319,1.58,83+32,8261.66,1828,ML Ext ,U10.16,10.16,39.96,D1700.02,2327.91,1700.02,0.219,15,25,0.94,0.78,103,50.12,,1301,1286,1297,1278,1802,1775,33.8000643,-118.2527192,51.89,
MFLCal,319,1.58,83+34,8263.03,1829,Sleeve Start,U11.53,11.53,38.59,D1698.61,2329.32,1698.61,0.219,,,,,,50.12,,,,,,,,33.8000641,-118.2527239,51.88,
MFLCal,319,1.58,83+39,8268.05,1830,Sleeve End,U16.56,16.56,33.57,D1693.59,2334.34,1693.59,0.219,,,,,,50.12,,,,,,,,33.8000632,-118.2527404,51.81,
MFLCal,319,1.58,83+40,8269.22,1831,Recoat End,U17.73,17.73,32.39,D1692.42,2335.52,1692.42,0.219,,,,,,50.12,,,,,,,,33.8000630,-118.2527443,51.81,
MFLCal,319,1.59,83+72,8301.52,1832,ML Ext ,D0.09,50.03,0.09,D1660.14,2367.79,1660.14,0.219,26,36,0.9,1.76,37,50.12,,1286,1268,1278,1255,1776,1742,33.8000577,-118.2528508,51.56,
MFLCal,319,1.59,83+72,8301.59,1833,ML Int Cluster ,D0.02,50.10,0.02,D1660.08,2367.85,1660.08,0.219,32,42,0.59,4.17,155,50.12,,1299,1289,1294,1280,1797,1778,33.8000576,-118.2528510,51.56,
MFLCal,320,1.59,83+72,8301.62,1834,Weld,D49.84,50.12,49.84,D1660.02,2367.91,1660.02,0.219,,,,,,49.84,,,,,,,,33.8000576,-118.2528512,51.56,
MFLCal,320,1.59,84+03,8332.13,1835,Recoat Start,D19.33,30.51,19.33,D1629.51,2398.42,1629.51,0.219,,,,,,49.84,,,,,,,,33.8000529,-118.2529519,51.58,
MFLCal,320,1.59,84+04,8333.61,1836,Sleeve Start,D17.85,31.99,17.85,D1628.03,2399.90,1628.03,0.219,,,,,,49.84,,,,,,,,33.8000527,-118.2529568,51.59,
MFLCal,320,1.59,84+05,8334.60,1837,Dent,D16.86,32.98,16.86,D1627.04,2400.89,1627.04,0.219,1.20,,4.61,2.55,89,49.84,,,,,,,,33.8000526,-118.2529601,51.59,Repaired with Sleeve
MFLCal,320,1.59,84+07,8335.79,1838,Dent,D15.67,34.18,15.67,D1625.85,2402.09,1625.85,0.219,1.90,,4.65,3.34,90,49.84,,,,,,,,33.8000524,-118.2529640,51.60,Repaired with Sleeve
MFLCal,320,1.59,84+08,8337.01,1839,Sleeve End,D14.46,35.39,14.46,D1624.63,2403.30,1624.63,0.219,,,,,,49.84,,,,,,,,33.8000522,-118.2529680,51.60,
MFLCal,320,1.59,84+19,8348.03,1840,Sleeve Start,D3.43,46.41,3.43,D1613.61,2414.32,1613.61,0.219,,,,,,49.84,,,,,,,,33.8000508,-118.2530044,51.62,
MFLCal,321,1.60,84+22,8351.46,1841,Weld,D47,49.84,47.00,D1610.18,2417.75,1610.18,0.219,,,,,,47.00,,,,,,,,33.8000504,-118.2530157,51.62,
MFLCal,321,1.60,84+24,8353.06,1842,Sleeve End,U1.6,1.60,45.40,D1608.58,2419.35,1608.58,0.219,,,,,,47.00,,,,,,,,33.8000502,-118.2530210,51.61,
MFLCal,321,1.60,84+29,8358.14,1843,Recoat End,U6.68,6.68,40.31,D1603.49,2424.44,1603.49,0.219,,,,,,47.00,,,,,,,,33.8000498,-118.2530378,51.61,
MFLCal,321,1.60,84+69,8398.40,1844,ML Ext Cluster At Weld,D0.05,46.94,0.05,D1563.51,2464.42,1563.51,0.219,69,79,5.08,5,128,47.00,,695,575,1049,972,1457,1351,33.8000485,-118.2531700,51.72,
MFLCal,322,1.60,84+69,8398.46,1845,Weld,U47,47.00,49.75,D1563.18,2464.75,1563.18,0.219,,,,,,49.75,,,,,,,,33.8000485,-118.2531711,51.72,
MFLCal,322,1.60,84+70,8399.54,1846,ML Ext Cluster ,U1.09,1.09,48.66,D1562.3,2465.63,1562.30,0.219,25,35,4.22,7,110,49.75,,1143,1061,1210,1124,1680,1561,33.8000485,-118.2531740,51.73,
MFLCal,322,1.61,85+18,8447.62,1847,Composite Repair Start,D0.59,49.16,0.59,D1514.02,2513.91,1514.02,0.219,,,,,,49.75,,,,,,,,33.8000531,-118.2533335,51.27,
MFLCal,323,1.61,85+19,8448.21,1848,Weld,D49.44,49.75,49.44,D1513.43,2514.50,1513.43,0.219,,,,,,49.44,,,,,,,,33.8000532,-118.2533354,51.26,
MFLCal,323,1.61,85+20,8448.88,1849,Composite Repair End,U0.67,0.67,48.77,D1512.76,2515.17,1512.76,0.219,,,,,,49.44,,,,,,,,33.8000534,-118.2533376,51.25,
MFLCal,323,1.62,85+66,8494.79,1850,ML Ext ,D2.86,46.59,2.86,D1466.86,2561.07,1466.86,0.219,13,23,0.47,0.88,132,49.44,,1316,1311,1315,1309,1826,1818,33.8000666,-118.2534885,50.90,
MFLCal,323,1.62,85+67,8495.75,1851,ML Ext ,D1.9,47.54,1.90,D1465.91,2562.02,1465.91,0.219,13,23,0.47,0.6,36,49.44,,1316,1311,1315,1309,1826,1818,33.8000670,-118.2534916,50.90,
MFLCal,323,1.62,85+67,8495.82,1852,ML Ext ,D1.83,47.61,1.83,D1465.86,2562.07,1465.86,0.219,13,23,0.74,0.78,75,49.44,,1309,1299,1307,1295,1816,1798,33.8000670,-118.2534918,50.90,
MFLCal,323,1.62,85+67,8496.58,1853,ML Ext ,D1.07,48.38,1.07,D1465.09,2562.84,1465.09,0.219,18,28,0.59,0.61,67,49.44,,1310,1303,1308,1298,1816,1803,33.8000673,-118.2534943,50.89,
MFLCal,324,1.62,85+69,8497.65,1854,Weld,D49.21,49.44,49.21,D1463.99,2563.94,1463.99,0.219,,,,,,49.21,,,,,,,,33.8000677,-118.2534979,50.89,
MFLCal,324,1.62,85+70,8498.68,1855,ML Ext ,U1.03,1.03,48.18,D1462.99,2564.94,1462.99,0.219,13,23,0.63,0.76,93,49.21,,1312,1305,1311,1301,1820,1807,33.8000681,-118.2535012,50.89,
MFLCal,325,1.63,86+18,8546.85,1856,Weld,D47.4,49.21,47.40,D1414.78,2613.15,1414.78,0.219,,,,,,47.40,,,,,,,,33.8000893,-118.2536585,50.63,
MFLCal,325,1.63,86+18,8547.13,1857,ML Ext ,U0.28,0.28,47.12,D1414.52,2613.41,1414.52,0.219,68,78,0.59,1.48,266,47.40,,1247,1218,1210,1146,1681,1592,33.8000894,-118.2536593,50.63,
MFLCal,325,1.63,86+18,8547.50,1858,ML Ext Cluster ,U0.64,0.64,46.75,D1414.18,2613.76,1414.18,0.219,48,58,1.25,2.17,280,47.40,,1189,1143,1231,1192,1709,1655,33.8000896,-118.2536604,50.62,
MFLCal,325,1.64,86+63,8592.03,1859,Composite Repair Start,D2.22,45.17,2.22,D1369.61,2658.32,1369.61,0.219,,,,,,47.40,,,,,,,,33.8001145,-118.2538046,49.83,
MFLCal,325,1.64,86+64,8593.25,1860,ML Ext Cluster Repaired with Composite,D1,46.39,1.00,D1368.5,2659.43,1368.50,0.219,41,51,2.46,6.1,206,47.40,,1098,1023,1107,1028,1538,1427,33.8001152,-118.2538082,49.81,
MFLCal,325,1.64,86+64,8593.47,1861,ML Ext Cluster Repaired with Composite,D0.79,46.61,0.79,D1368.22,2659.71,1368.22,0.219,14,24,0.86,2.26,191,47.40,,1305,1292,1302,1285,1808,1785,33.8001153,-118.2538091,49.80,
MFLCal,325,1.64,86+65,8593.55,1862,ML Ext Repaired with Composite,D0.7,46.70,0.70,D1368.12,2659.81,1368.12,0.219,16,26,0.55,0.83,150,47.40,,1312,1306,1311,1303,1820,1810,33.8001154,-118.2538095,49.80,
MFLCal,325,1.64,86+65,8594.23,1863,ML Int Repaired with Composite,D0.02,47.38,0.02,D1367.43,2660.50,1367.43,0.219,16,26,0.51,1.56,160,47.40,,1313,1308,1312,1305,1822,1813,33.8001158,-118.2538117,49.79,
MFLCal,326,1.64,86+65,8594.25,1864,Weld,U47.4,47.40,50.56,D1367.39,2660.54,1367.39,0.219,,,,,,50.56,,,,,,,,33.8001159,-118.2538118,49.79,
MFLCal,326,1.64,86+66,8594.98,1865,ML Ext Repaired with Composite,U0.73,0.73,49.83,D1366.69,2661.24,1366.69,0.219,13,23,0.7,1.38,118,50.56,,1310,1301,1308,1297,1817,1801,33.8001163,-118.2538140,49.77,
