Repository: kerbergr/datadump

File: MLCompare.UICore/bin/Debug/netcoreapp3.1/examples/new.csv (part 9 of 20)
ILI Tool,Pipe Joint Number,Approx. Milepost (miles),Approx. Map Station (ft),Odometer (ft),Feature Number,Feature Description,Distance to Nearest Weld (ft),Distance to Upstream Weld (ft),Distance to Downstream Weld (ft),Distance to Nearest AGM (ft),Distance to Upstream AGM (ft),Distance to Downstream AGM (ft),WT (in),Max Depth (%),Max Depth + Tolerance (%),Length (in),Width (in),Oreintation (Degrees),Pipe Length (ft),Long Seam Orient. (Degrees),0.85DL Safe MAOP Rating (psig),0.85DL Safe MAOP Rating + Tolerance (psig),Eff. Area B31G of API579 Safe MAOP Rating (psig),Eff. Area B31G of API579 Safe MAOP Rating + Tolerance (psig),Eff. Area B31G of API579 Burst Press. Rating (psig),Eff. Area B31G of API579 Burst Press. Rating + Tolerance (psig),Latitude NAD83,Longitude NAD83,Elevation Above Mean Sea Level NAVD88 (ft),Comments
MFLCal,326,1.64,86+72,8600.91,1866,Composite Repair End,U6.66,6.66,43.90,D1360.73,2667.20,1360.73,0.219,,,,,,50.56,,,,,,,,33.8001204,-118.2538331,49.70,
MFLCal,326,1.65,87+11,8640.40,1867,Composite Repair Start,D4.41,46.15,4.41,D1321.24,2706.69,1321.24,0.219,,,,,,50.56,,,,,,,,33.8001498,-118.2539588,49.84,
MFLCal,326,1.65,87+15,8643.52,1868,ML Ext Cluster Repaired with Composite,D1.29,49.27,1.29,D1318.14,2709.79,1318.14,0.219,44,54,3.13,2.64,202,50.56,,1031,944,1098,1010,1524,1403,33.8001523,-118.2539686,49.87,
MFLCal,327,1.65,87+16,8644.81,1869,Weld,D50.02,50.56,50.02,D1316.83,2711.10,1316.83,0.219,,,,,,50.02,,,,,,,,33.8001534,-118.2539727,49.88,
MFLCal,327,1.65,87+16,8645.17,1870,ML Ext Cluster Repaired with Composite,U0.36,0.36,49.67,D1316.54,2711.39,1316.54,0.219,43,53,1.1,2,174,50.02,,1229,1194,1234,1195,1714,1660,33.8001536,-118.2539737,49.88,
MFLCal,327,1.65,87+16,8645.40,1871,ML Ext Repaired with Composite,U0.59,0.59,49.43,D1316.27,2711.66,1316.27,0.219,13,23,0.51,0.96,270,50.02,,1315,1310,1314,1307,1825,1816,33.8001539,-118.2539745,49.88,
MFLCal,327,1.65,87+16,8645.51,1872,ML Ext Cluster Repaired with Composite,U0.71,0.71,49.32,D1316.22,2711.71,1316.22,0.219,69,79,3.55,6.15,112,50.02,,762,642,916,757,1273,1051,33.8001539,-118.2539747,49.88,
MFLCal,327,1.65,87+22,8651.10,1873,Composite Repair End,U6.3,6.30,43.73,D1310.54,2717.39,1310.54,0.219,,,,,,50.02,,,,,,,,33.8001585,-118.2539926,49.93,
MFLCal,327,1.66,87+65,8693.88,1874,ML Ext Cluster ,D0.95,49.07,0.95,D1267.84,2760.09,1267.84,0.219,14,24,1.09,1.56,216,50.02,,1298,1278,1295,1271,1798,1765,33.8001961,-118.2541264,49.74,
MFLCal,327,1.66,87+65,8693.89,1875,ML Ext Cluster ,D0.94,49.09,0.94,D1267.77,2760.16,1267.77,0.219,14,24,0.74,1.51,272,50.02,,1308,1298,1306,1293,1814,1796,33.8001961,-118.2541266,49.74,
MFLCal,328,1.66,87+66,8694.83,1876,Weld,D29.07,50.02,29.07,D1266.81,2761.12,1266.81,0.219,,,,,,29.07,,,,,,,,33.8001970,-118.2541296,49.74,
MFLCal,328,1.66,87+66,8695.33,1877,ML Ext Cluster ,U0.5,0.50,28.57,D1266.47,2761.46,1266.47,0.219,13,23,2.15,2.7,152,29.07,,1268,1222,1286,1254,1786,1741,33.8001974,-118.2541306,49.74,
MFLCal,328,1.66,87+67,8695.90,1878,ML Ext ,U1.07,1.07,28.00,D1265.79,2762.14,1265.79,0.219,15,25,0.74,0.83,190,29.07,,1307,1297,1305,1292,1812,1794,33.8001980,-118.2541328,49.74,
MFLCal,328,1.66,87+67,8696.14,1879,ML Ext ,U1.31,1.31,27.76,D1265.53,2762.40,1265.53,0.219,16,26,0.59,0.92,185,29.07,,1311,1304,1309,1301,1819,1806,33.8001982,-118.2541336,49.74,
MFLCal,328,1.67,87+94,8722.79,1880,ML Ext Cluster ,D1.11,27.96,1.11,D1238.98,2788.95,1238.98,0.219,23,33,2.15,2.96,152,29.07,,1222,1170,1237,1192,1719,1655,33.8002247,-118.2542154,49.68,
MFLCal,328,1.67,87+94,8723.20,1881,ML Ext ,D0.7,28.37,0.70,D1238.49,2789.44,1238.49,0.219,13,23,0.7,0.71,256,29.07,,1310,1301,1308,1297,1817,1801,33.8002252,-118.2542169,49.67,
MFLCal,329,1.67,87+95,8723.90,1882,Weld,U29.07,29.07,48.62,D1237.74,2790.19,1237.74,0.219,,,,,,48.62,,,,,,,,33.8002260,-118.2542192,49.67,
MFLCal,329,1.67,87+96,8725.19,1883,ML Ext ,U1.29,1.29,47.33,D1236.49,2791.44,1236.49,0.219,22,32,0.78,0.46,8,48.62,,1298,1285,1294,1276,1797,1773,33.8002273,-118.2542230,49.66,
MFLCal,329,1.67,88+43,8771.76,1884,ML Ext ,D0.76,47.86,0.76,D1189.95,2837.98,1189.95,0.219,17,27,0.94,1.11,188,48.62,,1298,1282,1294,1273,1797,1768,33.8002783,-118.2543642,49.01,
MFLCal,330,1.68,88+44,8772.52,1885,Weld,U48.62,48.62,50.44,D1189.12,2838.81,1189.12,0.219,,,,,,50.44,,,,,,,,33.8002793,-118.2543667,49.00,
MFLCal,330,1.68,88+47,8775.71,1886,ML Ext ,U3.19,3.19,47.25,D1185.96,2841.97,1185.96,0.219,39,49,0.55,1.09,150,50.44,,1296,1286,1289,1274,1790,1769,33.8002829,-118.2543762,48.96,
MFLCal,330,1.68,88+93,8821.97,1887,ML Ext ,D0.99,49.46,0.99,D1139.7,2888.23,1139.70,0.219,12,22,0.55,0.64,345,50.44,,1314,1309,1313,1306,1824,1814,33.8003405,-118.2545126,48.50,
MFLCal,331,1.68,88+94,8822.96,1888,Weld,D49.78,50.44,49.78,D1138.68,2889.25,1138.68,0.219,,,,,,49.78,,,,,,,,33.8003419,-118.2545156,48.49,
MFLCal,331,1.69,89+01,8830.15,1889,ML Ext ,U7.19,7.19,42.60,D1131.51,2896.42,1131.51,0.219,16,26,0.55,0.83,199,49.78,,1312,1306,1311,1303,1820,1810,33.8003514,-118.2545363,48.38,
MFLCal,332,1.69,89+44,8872.74,1890,Weld,D49.46,49.78,49.46,D1088.9,2939.03,1088.90,0.219,,,,,,49.46,,,,,,,,33.8004103,-118.2546582,47.84,
MFLCal,332,1.69,89+44,8872.80,1891,ML Ext ,U0.06,0.06,49.40,D1088.85,2939.08,1088.85,0.219,28,38,0.47,1.78,148,49.46,,1309,1303,1306,1298,1814,1802,33.8004104,-118.2546583,47.84,
MFLCal,332,1.69,89+45,8873.76,1892,ML Ext ,U1.02,1.02,48.44,D1087.91,2940.03,1087.91,0.219,16,26,0.86,0.97,190,49.46,,1303,1289,1299,1281,1804,1780,33.8004118,-118.2546610,47.84,
MFLCal,332,1.69,89+45,8873.97,1893,ML Ext ,U1.23,1.23,48.23,D1087.72,2940.21,1087.72,0.219,10,20,0.86,0.55,186,49.46,,1310,1297,1308,1292,1816,1795,33.8004120,-118.2546615,47.83,
MFLCal,332,1.69,89+49,8877.48,1894,ML Ext Cluster ,U4.74,4.74,44.73,D1084.25,2943.68,1084.25,0.219,18,28,1.21,0.65,30,49.46,,1285,1260,1293,1271,1795,1765,33.8004171,-118.2546712,47.80,
MFLCal,332,1.70,89+60,8888.51,1895,ML Ext ,U15.77,15.77,33.70,D1073.16,2954.77,1073.16,0.219,14,24,0.55,0.7,34,49.46,,1313,1307,1312,1305,1822,1812,33.8004332,-118.2547024,47.68,
MFLCal,333,1.70,89+94,8922.20,1896,Weld,D49.34,49.46,49.34,D1039.44,2988.50,1039.44,0.219,,,,,,49.34,,,,,,,,33.8004832,-118.2547964,47.03,
MFLCal,333,1.70,89+94,8923.02,1897,ML Ext ,U0.81,0.81,48.53,D1038.63,2989.30,1038.63,0.219,11,26,0.31,0.44,334,49.34,,1318,1315,1318,1314,1831,1825,33.8004844,-118.2547986,47.01,
MFLCal,333,1.70,89+94,8923.20,1898,ML Ext ,U1,1.00,48.34,D1038.48,2989.45,1038.48,0.219,16,26,0.7,0.5,34,49.34,,1308,1298,1305,1293,1813,1796,33.8004846,-118.2547991,47.01,
MFLCal,333,1.70,90+02,8930.90,1899,ML Ext ,U8.7,8.70,40.64,D1030.78,2997.15,1030.78,0.219,14,24,0.55,0.55,329,49.34,,1313,1308,1312,1305,1822,1812,33.8004963,-118.2548203,46.90,
MFLCal,333,1.71,90+43,8971.59,1900,ML Int Cluster At Weld,U0.05,0.05,49.63,D990.16,3037.77,990.16,0.219,40,55,1.64,2.52,180,49.34,,1177,1094,1263,1236,1754,1717,33.8005591,-118.2549315,46.90,
MFLCal,334,1.71,90+43,8971.54,1901,Weld,U49.34,49.34,49.68,D990.1,3037.84,990.10,0.219,,,,,,49.68,,,,,,,,33.8005592,-118.2549317,46.90,
MFLCal,334,1.72,90+77,9005.58,1902,ML Ext ,D15.64,34.04,15.64,D956.09,3071.84,956.09,0.219,14,24,0.7,1.01,158,49.68,,1309,1300,1307,1296,1816,1799,33.8006132,-118.2550237,46.50,
MFLCal,334,1.72,90+81,9009.97,1903,ML Ext ,D11.26,38.42,11.26,D951.71,3076.23,951.71,0.219,23,33,0.98,0.98,19,49.68,,1287,1267,1279,1254,1777,1742,33.8006201,-118.2550355,46.44,
MFLCal,334,1.72,90+90,9018.67,1904,ML Ext Cluster ,D2.55,47.13,2.55,D943,3084.93,943.00,0.219,16,26,0.86,1.97,63,49.68,,1303,1289,1299,1281,1804,1780,33.8006340,-118.2550590,46.33,
MFLCal,335,1.72,90+93,9021.22,1905,Weld,U49.68,49.68,49.74,D940.42,3087.51,940.42,0.219,,,,,,49.74,,,,,,,,33.8006381,-118.2550660,46.30,
MFLCal,335,1.73,91+35,9063.43,1906,ML Ext ,D7.53,42.21,7.53,D898.29,3129.64,898.29,0.219,22,32,1.21,0.68,48,49.74,,1276,1249,1266,1232,1758,1711,33.8007052,-118.2551797,45.85,
MFLCal,335,1.73,91+35,9063.65,1907,ML Ext ,D7.31,42.43,7.31,D898.02,3129.91,898.02,0.219,21,31,0.66,0.82,7,49.74,,1305,1295,1301,1289,1807,1790,33.8007056,-118.2551804,45.84,
MFLCal,335,1.73,91+35,9063.84,1908,ML Ext Cluster ,D7.12,42.61,7.12,D897.91,3130.02,897.91,0.219,27,42,4.57,9.47,222,49.74,,1119,989,1217,1150,1690,1597,33.8007058,-118.2551807,45.84,
MFLCal,335,1.73,91+38,9066.12,1909,ML Ext ,D4.84,44.89,4.84,D895.54,3132.39,895.54,0.219,22,37,0.39,0.79,28,49.74,,1314,1308,1313,1305,1823,1812,33.8007096,-118.2551871,45.80,
MFLCal,335,1.73,91+40,9068.61,1910,ML Ext Cluster ,D2.35,47.39,2.35,D893.06,3134.87,893.06,0.219,15,25,2.35,1.51,332,49.74,,1254,1203,1278,1241,1775,1724,33.8007136,-118.2551938,45.75,
MFLCal,335,1.73,91+40,9068.73,1911,ML Ext Cluster ,D2.23,47.51,2.23,D892.97,3134.96,892.97,0.219,26,36,1.1,4.31,118,49.74,,1273,1249,1268,1237,1761,1719,33.8007137,-118.2551940,45.75,
MFLCal,335,1.73,91+41,9069.53,1912,ML Ext Cluster ,D1.43,48.31,1.43,D892.24,3135.69,892.24,0.219,14,24,1.72,3.99,16,49.74,,1277,1240,1276,1232,1772,1711,33.8007149,-118.2551960,45.74,
MFLCal,335,1.73,91+42,9070.97,1913,ML Int Cluster At Weld,U0.01,0.01,49.12,D890.68,3137.25,890.68,0.219,37,57,1.17,3.28,159,49.74,,1238,1162,1264,1216,1755,1689,33.8007174,-118.2552001,45.71,
MFLCal,336,1.73,91+42,9070.96,1914,Weld,D49.13,49.74,49.13,D890.68,3137.25,890.68,0.219,,,,,,49.13,,,,,,,,33.8007174,-118.2552002,45.71,
MFLCal,336,1.73,91+43,9072.02,1915,ML Ext Cluster ,U1.06,1.06,48.07,D889.66,3138.28,889.66,0.219,12,22,0.74,3.64,310,49.13,,1310,1300,1308,1296,1817,1800,33.8007190,-118.2552029,45.69,
MFLCal,336,1.73,91+44,9072.54,1916,ML Ext Cluster ,U1.58,1.58,47.55,D889.52,3138.41,889.52,0.219,35,45,5.2,8.84,12,49.13,,1038,945,1143,1043,1588,1449,33.8007193,-118.2552033,45.69,
MFLCal,336,1.73,91+44,9072.32,1917,ML Ext Cluster ,U1.36,1.36,47.77,D889.35,3138.58,889.35,0.219,19,29,3.75,5.18,275,49.13,,1197,1123,1215,1142,1688,1587,33.8007195,-118.2552037,45.69,
MFLCal,336,1.73,91+44,9072.76,1918,ML Ext Cluster ,U1.81,1.81,47.33,D889.06,3138.87,889.06,0.219,37,52,3.09,6.68,210,49.13,,1088,965,1169,1086,1624,1509,33.8007200,-118.2552045,45.68,
MFLCal,336,1.73,91+44,9072.76,1919,ML Ext Cluster ,U1.81,1.81,47.33,D889.04,3138.89,889.04,0.219,22,32,3.68,5.31,57,49.13,,1177,1103,1218,1141,1692,1585,33.8007200,-118.2552046,45.68,
MFLCal,336,1.73,91+44,9073.32,1920,ML Ext Cluster ,U2.36,2.36,46.77,D888.66,3139.27,888.66,0.219,21,31,5.04,3.65,238,49.13,,1161,1077,1223,1157,1699,1607,33.8007206,-118.2552056,45.67,
MFLCal,336,1.73,91+44,9073.20,1921,ML Ext Cluster ,U2.24,2.24,46.89,D888.62,3139.31,888.62,0.219,19,29,2.5,2.66,142,49.13,,1229,1172,1264,1221,1755,1696,33.8007207,-118.2552057,45.67,
MFLCal,336,1.74,91+75,9103.40,1922,ML Ext ,D16.69,32.45,16.69,D858.26,3169.67,858.26,0.219,16,26,0.43,0.73,26,49.13,,1315,1311,1314,1309,1825,1818,33.8007693,-118.2552874,45.30,
MFLCal,336,1.74,91+76,9104.18,1923,ML Ext ,D15.9,33.23,15.90,D857.48,3170.45,857.48,0.219,13,23,0.63,0.97,95,49.13,,1312,1305,1311,1301,1820,1807,33.8007706,-118.2552895,45.30,
MFLCal,336,1.74,91+77,9106.03,1924,ML Ext Cluster ,D14.06,35.07,14.06,D855.79,3172.14,855.79,0.219,18,28,2.58,2.85,249,49.13,,1232,1175,1260,1214,1749,1686,33.8007733,-118.2552941,45.29,
MFLCal,336,1.74,91+90,9118.16,1925,ML Ext ,D1.93,47.20,1.93,D843.51,3184.42,843.51,0.219,10,20,0.55,0.96,103,49.13,,1316,1310,1315,1308,1826,1816,33.8007929,-118.2553272,45.26,
MFLCal,336,1.74,91+91,9119.42,1926,ML Ext ,D0.67,48.46,0.67,D842.27,3185.66,842.27,0.219,15,25,0.82,1.34,6,49.13,,1305,1293,1302,1286,1808,1786,33.8007949,-118.2553305,45.25,
MFLCal,337,1.74,91+92,9120.09,1927,Weld,D39.68,49.13,39.68,D841.55,3186.38,841.55,0.219,,,,,,39.68,,,,,,,,33.8007960,-118.2553325,45.25,
MFLCal,337,1.74,91+92,9120.92,1928,ML Ext ,U0.83,0.83,38.85,D840.78,3187.15,840.78,0.219,16,26,1.06,1.16,55,39.68,,1295,1276,1290,1266,1792,1758,33.8007972,-118.2553346,45.25,
MFLCal,337,1.74,92+11,9139.30,1929,ML Ext Cluster ,U19.21,19.21,20.48,D822.4,3205.53,822.40,0.219,12,22,1.13,3.2,202,39.68,,1300,1280,1297,1272,1801,1767,33.8008264,-118.2553843,45.21,
MFLCal,337,1.75,92+14,9142.88,1930,ML Int Manufacturing Related,D16.89,22.79,16.89,D818.78,3209.15,818.78,0.219,12,22,0.47,0.59,238,39.68,,1316,1312,1315,1310,1826,1819,33.8008321,-118.2553941,45.20,
MFLCal,337,1.75,92+24,9152.47,1931,ML Ext ,D7.3,32.39,7.30,D809.18,3218.75,809.18,0.219,29,39,0.47,0.66,346,39.68,,1308,1302,1305,1297,1813,1801,33.8008475,-118.2554199,45.12,
MFLCal,338,1.75,92+31,9159.77,1932,Weld,U39.68,39.68,48.83,D801.87,3226.06,801.87,0.219,,,,,,48.83,,,,,,,,33.8008592,-118.2554396,45.04,
MFLCal,338,1.75,92+52,9180.31,1933,ML Ext ,U20.53,20.53,28.29,D781.36,3246.57,781.36,0.219,13,23,0.59,0.87,49,48.83,,1313,1306,1312,1303,1822,1810,33.8008921,-118.2554947,44.80,
MFLCal,338,1.75,92+52,9180.40,1934,ML Ext ,U20.63,20.63,28.20,D781.27,3246.66,781.27,0.219,13,23,0.55,0.64,90,48.83,,1314,1308,1313,1305,1823,1813,33.8008923,-118.2554950,44.80,
MFLCal,338,1.75,92+56,9184.23,1935,ML Ext ,D24.36,24.46,24.36,D777.44,3250.49,777.44,0.219,11,21,0.59,0.73,86,48.83,,1314,1308,1313,1305,1824,1813,33.8008984,-118.2555053,44.73,
MFLCal,338,1.75,92+57,9185.27,1936,ML Ext ,D23.32,25.50,23.32,D776.39,3251.54,776.39,0.219,10,20,0.51,0.64,68,48.83,,1316,1311,1315,1309,1827,1819,33.8009001,-118.2555081,44.71,
MFLCal,338,1.75,92+63,9191.09,1937,ML Ext Cluster ,D17.51,31.32,17.51,D770.57,3257.36,770.57,0.219,12,22,1.13,2.02,28,48.83,,1300,1280,1301,1277,1806,1773,33.8009094,-118.2555237,44.60,
MFLCal,338,1.75,92+63,9191.89,1938,ML Ext ,D16.7,32.12,16.70,D769.77,3258.16,769.77,0.219,23,33,0.66,0.87,125,48.83,,1303,1293,1299,1286,1804,1786,33.8009107,-118.2555259,44.58,
MFLCal,338,1.76,92+71,9199.21,1939,ML Ext ,D9.39,39.44,9.39,D762.46,3265.47,762.46,0.219,13,23,0.43,0.83,123,48.83,,1316,1313,1315,1311,1827,1821,33.8009224,-118.2555456,44.44,
MFLCal,338,1.76,92+71,9199.87,1940,ML Ext Cluster ,D8.72,40.10,8.72,D761.8,3266.13,761.80,0.219,15,25,1.06,1.84,145,48.83,,1297,1278,1292,1269,1795,1762,33.8009235,-118.2555473,44.43,
MFLCal,338,1.76,92+72,9200.92,1941,ML Ext ,D7.68,41.15,7.68,D760.74,3267.19,760.74,0.219,10,20,0.43,0.82,253,48.83,,1317,1314,1317,1312,1829,1823,33.8009252,-118.2555502,44.41,
MFLCal,339,1.76,92+80,9208.60,1942,Weld,U48.83,48.83,49.83,D753.04,3274.89,753.04,0.219,,,,,,49.83,,,,,,,,33.8009376,-118.2555708,44.32,
MFLCal,339,1.76,92+83,9211.53,1943,ML Ext Cluster ,U2.94,2.94,46.89,D750.18,3277.75,750.18,0.219,11,21,1.41,2.77,252,49.83,,1295,1268,1291,1259,1793,1748,33.8009422,-118.2555785,44.29,
MFLCal,339,1.76,92+83,9211.83,1944,ML Ext Cluster ,U3.24,3.24,46.60,D749.97,3277.96,749.97,0.219,14,24,4.18,3.07,205,49.83,,1225,1151,1266,1220,1759,1695,33.8009425,-118.2555791,44.29,
MFLCal,339,1.77,93+25,9253.21,1945,ML Ext Cluster Manufacturing Related,D5.22,44.61,5.22,D708.49,3319.44,708.49,0.219,13,23,1.02,2.42,338,49.83,,1302,1284,1298,1277,1803,1773,33.8010093,-118.2556905,43.95,
MFLCal,339,1.77,93+25,9253.42,1946,ML Ext Manufacturing Related,D5.01,44.82,5.01,D708.26,3319.68,708.26,0.219,14,24,0.51,0.61,270,49.83,,1314,1309,1313,1307,1824,1815,33.8010096,-118.2556911,43.94,
MFLCal,340,1.77,93+30,9258.43,1947,Weld,D49.73,49.83,49.73,D703.21,3324.72,703.21,0.219,,,,,,49.73,,,,,,,,33.8010178,-118.2557047,43.88,
MFLCal,340,1.77,93+71,9299.15,1948,ML Ext ,D9.01,40.72,9.01,D662.5,3365.43,662.50,0.219,24,39,0.35,0.63,290,49.73,,1315,1310,1313,1307,1824,1815,33.8010832,-118.2558140,43.15,
MFLCal,340,1.78,93+74,9302.42,1949,ML Ext ,D5.73,44.00,5.73,D659.23,3368.70,659.23,0.219,27,42,0.27,0.65,220,49.73,,1316,1313,1315,1311,1827,1821,33.8010885,-118.2558228,43.12,
MFLCal,340,1.78,93+74,9302.71,1950,ML Ext Cluster ,D5.45,44.28,5.45,D658.95,3368.98,658.95,0.219,15,25,1.1,2.59,17,49.73,,1296,1276,1291,1266,1793,1758,33.8010889,-118.2558235,43.12,
MFLCal,340,1.78,93+75,9302.92,1951,ML Ext ,D5.23,44.50,5.23,D658.72,3369.21,658.72,0.219,15,25,0.74,0.78,309,49.73,,1307,1297,1305,1292,1812,1794,33.8010893,-118.2558241,43.12,
MFLCal,341,1.78,93+80,9308.16,1952,Weld,D49.4,49.73,49.40,D653.48,3374.45,653.48,0.219,,,,,,49.40,,,,,,,,33.8010977,-118.2558382,43.07,
MFLCal,341,1.78,93+83,9310.94,1953,ML Ext ,U2.79,2.79,46.62,D650.74,3377.20,650.74,0.219,15,25,0.63,0.72,162,49.40,,1311,1303,1309,1299,1818,1804,33.8011022,-118.2558456,43.05,
MFLCal,341,1.78,93+83,9311.12,1954,ML Ext ,U2.96,2.96,46.44,D650.54,3377.39,650.54,0.219,19,29,0.55,0.83,96,49.40,,1311,1304,1309,1300,1817,1806,33.8011025,-118.2558461,43.05,
MFLCal,341,1.78,93+86,9314.21,1955,ML Ext Cluster ,U6.06,6.06,43.35,D647.48,3380.45,647.48,0.219,16,26,0.82,2.06,110,49.40,,1304,1291,1302,1286,1808,1786,33.8011074,-118.2558543,43.04,
MFLCal,341,1.78,93+87,9315.04,1956,ML Ext Cluster ,U6.88,6.88,42.52,D646.63,3381.30,646.63,0.219,15,25,2.07,4.1,132,49.40,,1262,1217,1271,1229,1765,1707,33.8011088,-118.2558566,43.03,
MFLCal,341,1.78,93+88,9315.83,1957,ML Ext ,U7.68,7.68,41.73,D645.82,3382.11,645.82,0.219,13,23,0.43,0.74,259,49.40,,1316,1313,1315,1311,1827,1821,33.8011101,-118.2558588,43.03,
MFLCal,341,1.78,93+88,9316.76,1958,ML Ext Cluster ,U8.6,8.60,40.80,D644.92,3383.02,644.92,0.219,13,23,0.86,1.93,291,49.40,,1306,1293,1303,1277,1810,1774,33.8011115,-118.2558612,43.03,
MFLCal,341,1.78,93+89,9317.41,1959,ML Ext ,U9.26,9.26,40.15,D644.27,3383.66,644.27,0.219,11,21,0.74,0.96,63,49.40,,1311,1301,1309,1297,1819,1802,33.8011126,-118.2558629,43.03,
MFLCal,341,1.78,94+02,9330.35,1960,ML Ext ,U22.19,22.19,27.21,D631.31,3396.62,631.31,0.219,27,37,0.47,0.65,116,49.40,,1309,1303,1307,1299,1815,1804,33.8011335,-118.2558977,42.96,
MFLCal,342,1.79,94+29,9357.56,1961,Weld,U49.4,49.40,49.89,D604.08,3423.85,604.08,0.219,,,,,,49.89,,,,,,,,33.8011774,-118.2559707,42.61,
MFLCal,342,1.79,94+34,9361.92,1962,ML Ext ,U4.36,4.36,45.53,D599.75,3428.18,599.75,0.219,15,25,0.63,0.7,135,49.89,,1311,1303,1309,1299,1818,1804,33.8011844,-118.2559823,42.55,
MFLCal,342,1.79,94+34,9362.58,1963,ML Ext ,U5.02,5.02,44.88,D599.1,3428.84,599.10,0.219,16,26,0.63,0.56,213,49.89,,1310,1302,1308,1298,1817,1803,33.8011855,-118.2559841,42.54,
MFLCal,342,1.79,94+35,9362.90,1964,ML Ext ,U5.34,5.34,44.55,D598.76,3429.17,598.76,0.219,27,37,0.43,0.78,108,49.89,,1311,1306,1309,1302,1818,1808,33.8011860,-118.2559850,42.53,
MFLCal,342,1.79,94+36,9364.25,1965,ML Ext ,U6.7,6.70,43.20,D597.41,3430.52,597.41,0.219,14,24,0.51,0.69,325,49.89,,1314,1309,1313,1307,1824,1815,33.8011882,-118.2559886,42.51,
MFLCal,342,1.79,94+46,9373.99,1966,ML Ext Cluster ,U16.43,16.43,33.46,D587.69,3440.24,587.69,0.219,17,27,0.66,1.74,81,49.89,,1308,1299,1307,1296,1815,1800,33.8012039,-118.2560146,42.35,
MFLCal,342,1.79,94+46,9374.35,1967,ML Ext Cluster ,U16.79,16.79,33.10,D587.31,3440.62,587.31,0.219,16,26,1.33,2.34,294,49.89,,1285,1258,1282,1249,1780,1735,33.8012045,-118.2560156,42.34,
MFLCal,342,1.79,94+76,9404.06,1968,ML Ext ,D3.39,46.51,3.39,D557.61,3470.32,557.61,0.219,11,21,0.74,0.92,344,49.89,,1311,1301,1309,1297,1819,1802,33.8012525,-118.2560952,41.85,
MFLCal,342,1.80,94+79,9406.86,1969,ML Ext ,D0.59,49.30,0.59,D554.81,3473.12,554.81,0.219,12,22,0.63,0.96,200,49.89,,1313,1306,1311,1302,1821,1809,33.8012570,-118.2561027,41.78,
MFLCal,342,1.80,94+79,9406.98,1970,ML Ext ,D0.47,49.42,0.47,D554.69,3473.24,554.69,0.219,10,20,0.55,0.83,164,49.89,,1316,1310,1315,1308,1826,1816,33.8012572,-118.2561030,41.78,
MFLCal,342,1.80,94+79,9407.00,1971,ML Ext Cluster ,D0.45,49.44,0.45,D554.67,3473.26,554.67,0.219,11,21,0.82,2.88,211,49.89,,1309,1298,1307,1293,1816,1796,33.8012572,-118.2561031,41.78,
MFLCal,342,1.80,94+79,9407.16,1972,ML Ext ,D0.29,49.60,0.29,D554.51,3473.42,554.51,0.219,10,20,0.7,0.88,260,49.89,,1313,1304,1311,1301,1821,1806,33.8012575,-118.2561035,41.77,
MFLCal,342,1.80,94+79,9407.26,1973,ML Ext Cluster ,D0.19,49.70,0.19,D554.51,3473.42,554.51,0.219,16,26,1.88,2.35,108,49.89,,1264,1223,1279,1246,1776,1731,33.8012575,-118.2561035,41.77,
MFLCal,342,1.80,94+79,9407.23,1974,ML Ext Cluster ,D0.22,49.67,0.22,D554.47,3473.46,554.47,0.219,12,22,0.82,2.24,162,49.89,,1308,1296,1306,1292,1814,1794,33.8012575,-118.2561036,41.77,
MFLCal,343,1.80,94+79,9407.45,1975,Weld,D49.48,49.89,49.48,D554.19,3473.74,554.19,0.219,,,,,,49.48,,,,,,,,33.8012580,-118.2561044,41.76,
MFLCal,343,1.80,94+79,9407.62,1976,ML Ext Cluster ,U0.17,0.17,49.31,D554.04,3473.89,554.04,0.219,22,32,0.98,2.23,292,49.48,,1288,1269,1281,1257,1780,1746,33.8012582,-118.2561048,41.76,
MFLCal,343,1.80,94+80,9407.88,1977,ML Ext ,U0.43,0.43,49.05,D553.78,3474.15,553.78,0.219,12,22,0.7,0.88,308,49.48,,1311,1302,1309,1298,1819,1803,33.8012587,-118.2561055,41.75,
MFLCal,343,1.80,94+80,9408.10,1978,ML Ext ,U0.65,0.65,48.84,D553.57,3474.37,553.57,0.219,10,20,0.55,0.83,314,49.48,,1316,1310,1315,1308,1826,1816,33.8012590,-118.2561061,41.75,
MFLCal,343,1.80,95+22,9449.71,1979,ML Ext ,D7.23,42.26,7.23,D511.96,3515.97,511.96,0.219,14,24,0.59,0.73,40,49.48,,1313,1306,1311,1302,1821,1809,33.8013261,-118.2562177,41.08,
MFLCal,343,1.80,95+27,9454.84,1980,ML Ext ,D2.1,47.39,2.10,D506.82,3521.11,506.82,0.219,13,23,0.55,0.92,14,49.48,,1314,1308,1313,1305,1823,1813,33.8013343,-118.2562315,41.04,
MFLCal,344,1.80,95+29,9456.94,1981,Weld,D47.3,49.48,47.30,D504.7,3523.23,504.70,0.219,,,,,,47.30,,,,,,,,33.8013377,-118.2562372,41.02,
MFLCal,344,1.80,95+29,9457.31,1982,ML Ext Cluster ,U0.38,0.38,46.93,D504.36,3523.58,504.36,0.219,13,23,3.4,0.98,183,47.30,,1243,1177,1261,1210,1751,1681,33.8013383,-118.2562381,41.02,
MFLCal,344,1.80,95+29,9457.54,1983,ML Ext ,U0.61,0.61,46.70,D504.12,3523.81,504.12,0.219,11,21,0.82,0.63,141,47.30,,1309,1298,1307,1293,1816,1796,33.8013387,-118.2562387,41.01,
MFLCal,344,1.80,95+29,9457.55,1984,ML Ext ,U0.62,0.62,46.68,D504.11,3523.82,504.11,0.219,21,31,0.74,1.01,298,47.30,,1301,1290,1297,1282,1802,1780,33.8013387,-118.2562387,41.01,
MFLCal,344,1.80,95+30,9457.72,1985,ML Ext Cluster ,U0.79,0.79,46.51,D503.95,3523.98,503.95,0.219,13,23,1.06,2.24,163,47.30,,1300,1282,1297,1274,1801,1769,33.8013390,-118.2562392,41.01,
MFLCal,344,1.81,95+68,9496.56,1986,ML Ext ,D7.67,39.63,7.67,D465.1,3562.84,465.10,0.219,22,32,0.51,0.66,264,47.30,,1310,1304,1308,1300,1817,1806,33.8014014,-118.2563435,40.39,
MFLCal,344,1.81,95+69,9496.79,1987,ML Ext Cluster ,D7.44,39.86,7.44,D464.89,3563.04,464.89,0.219,18,28,2.62,4.31,150,47.30,,1231,1173,1236,1174,1717,1631,33.8014017,-118.2563441,40.39,
MFLCal,344,1.81,95+69,9497.37,1988,ML Ext ,D6.87,40.44,6.87,D464.29,3563.64,464.29,0.219,15,25,0.43,0.73,44,47.30,,1316,1312,1315,1310,1826,1819,33.8014027,-118.2563457,40.37,
MFLCal,344,1.81,95+70,9498.09,1989,ML Ext ,D6.15,41.16,6.15,D463.57,3564.36,463.57,0.219,16,26,0.66,0.76,26,47.30,,1309,1300,1307,1296,1815,1799,33.8014039,-118.2563476,40.36,
MFLCal,344,1.81,95+75,9503.02,1990,ML Ext Cluster ,D1.22,46.08,1.22,D458.77,3569.16,458.77,0.219,26,36,2.27,1.25,100,47.30,,1201,1144,1252,1205,1739,1674,33.8014116,-118.2563605,40.26,
MFLCal,344,1.81,95+75,9503.31,1991,ML Ext ,D0.93,46.37,0.93,D458.42,3569.51,458.42,0.219,11,21,1.33,0.96,94,47.30,,1297,1272,1292,1262,1795,1752,33.8014122,-118.2563615,40.25,
MFLCal,345,1.81,95+76,9504.24,1992,Weld,U47.3,47.30,47.97,D457.4,3570.53,457.40,0.219,,,,,,47.97,,,,,,,,33.8014138,-118.2563642,40.23,
MFLCal,345,1.81,95+82,9510.21,1993,ML Ext ,U5.97,5.97,42.00,D451.45,3576.48,451.45,0.219,25,35,0.47,0.54,172,47.97,,1310,1305,1308,1300,1816,1806,33.8014234,-118.2563801,40.09,
MFLCal,345,1.82,95+84,9511.82,1994,ML Ext ,U7.59,7.59,40.38,D449.83,3578.10,449.83,0.219,31,41,0.55,0.77,321,47.97,,1303,1294,1298,1286,1803,1787,33.8014260,-118.2563845,40.04,
MFLCal,345,1.82,95+85,9512.65,1995,ML Ext ,U8.41,8.41,39.56,D449.02,3578.91,449.02,0.219,26,36,0.47,0.55,36,47.97,,1310,1304,1307,1300,1816,1805,33.8014273,-118.2563867,40.02,
MFLCal,345,1.82,95+95,9523.55,1996,ML Int Manufacturing Related,U19.32,19.32,28.65,D438.1,3589.83,438.10,0.219,13,23,0.59,0.44,86,47.97,,1313,1307,1312,1303,1822,1810,33.8014450,-118.2564159,39.73,
MFLCal,345,1.82,96+23,9551.10,1997,ML Ext Cluster ,D1.11,46.86,1.11,D410.58,3617.35,410.58,0.219,18,28,1.68,1.72,303,47.97,,1264,1227,1279,1248,1776,1734,33.8014893,-118.2564897,39.04,
MFLCal,345,1.82,96+23,9551.44,1998,ML Ext Cluster ,D0.76,47.21,0.76,D410.34,3617.59,410.34,0.219,19,29,1.92,3.07,302,47.97,,1251,1207,1277,1248,1774,1733,33.8014897,-118.2564903,39.04,
MFLCal,346,1.82,96+24,9552.20,1999,Weld,U47.97,47.97,49.16,D409.44,3618.50,409.44,0.219,,,,,,49.16,,,,,,,,33.8014912,-118.2564927,39.02,
MFLCal,346,1.82,96+25,9552.97,2000,ML Ext Cluster ,U0.77,0.77,48.39,D408.84,3619.09,408.84,0.219,25,35,2.31,4.02,348,49.16,,1205,1148,1234,1181,1713,1640,33.8014921,-118.2564943,39.00,
MFLCal,346,1.83,96+61,9589.09,2001,ML Ext ,D12.27,36.89,12.27,D372.58,3655.36,372.58,0.219,17,27,0.59,0.61,236,49.16,,1311,1303,1309,1300,1818,1805,33.8015503,-118.2565919,38.71,
MFLCal,346,1.83,96+62,9589.74,2002,ML Ext ,D11.61,37.54,11.61,D371.91,3656.02,371.91,0.219,18,28,0.47,0.4,206,49.16,,1313,1309,1312,1306,1822,1814,33.8015513,-118.2565937,38.71,
MFLCal,346,1.83,96+67,9595.03,2003,ML Int Manufacturing Related,D6.33,42.83,6.33,D366.62,3661.31,366.62,0.219,24,34,0.74,0.79,45,49.16,,1298,1286,1293,1277,1796,1773,33.8015598,-118.2566080,38.70,
MFLCal,347,1.83,96+73,9601.36,2004,Weld,U49.16,49.16,50.04,D360.28,3667.65,360.28,0.219,,,,,,50.04,,,,,,,,33.8015699,-118.2566251,38.68,
MFLCal,347,1.83,96+74,9602.37,2005,ML Ext ,U1.02,1.02,49.02,D359.3,3668.63,359.30,0.219,13,23,0.51,0.82,98,50.04,,1315,1310,1314,1307,1825,1816,33.8015715,-118.2566277,38.68,
MFLCal,347,1.83,96+75,9602.55,2006,ML Ext ,U1.19,1.19,48.85,D359.12,3668.82,359.12,0.219,11,21,0.47,0.92,41,50.04,,1316,1312,1316,1310,1827,1820,33.8015718,-118.2566282,38.68,
MFLCal,347,1.83,96+75,9602.70,2007,ML Ext ,U1.34,1.34,48.70,D358.99,3668.94,358.99,0.219,12,22,1.02,0.64,32,50.04,,1303,1286,1300,1279,1805,1776,33.8015720,-118.2566285,38.68,
MFLCal,347,1.83,96+76,9603.87,2008,ML Ext ,U2.51,2.51,47.52,D357.79,3670.14,357.79,0.219,37,47,0.59,0.6,114,50.04,,1295,1284,1288,1272,1789,1766,33.8015739,-118.2566318,38.68,
MFLCal,347,1.84,97+22,9650.21,2009,ML Ext ,D1.18,48.86,1.18,D311.45,3716.48,311.45,0.219,12,22,0.47,0.75,290,50.04,,1316,1312,1315,1310,1827,1819,33.8016478,-118.2567568,38.52,
MFLCal,347,1.84,97+23,9651.32,2010,ML Ext ,D0.08,49.96,0.08,D310.35,3717.58,310.35,0.219,38,48,0.66,1.5,159,50.04,,1287,1273,1278,1257,1775,1746,33.8016495,-118.2567598,38.51,
MFLCal,348,1.84,97+23,9651.40,2011,Weld,D49.19,50.04,49.19,D310.24,3717.69,310.24,0.219,,,,,,49.19,,,,,,,,33.8016497,-118.2567601,38.51,
MFLCal,348,1.84,97+23,9651.47,2012,ML Ext ,U0.07,0.07,49.12,D310.21,3717.72,310.21,0.219,32,42,0.86,3.61,165,49.19,,1279,1260,1269,1243,1762,1726,33.8016497,-118.2567602,38.51,
MFLCal,348,1.84,97+24,9652.30,2013,ML Ext ,U0.91,0.91,48.28,D309.39,3718.54,309.39,0.219,16,26,0.78,0.84,246,49.19,,1305,1293,1302,1287,1808,1788,33.8016510,-118.2567624,38.51,
MFLCal,348,1.84,97+24,9652.38,2014,ML Ext ,U0.98,0.98,48.20,D309.28,3718.65,309.28,0.219,26,36,0.51,0.63,119,49.19,,1308,1301,1305,1296,1813,1800,33.8016512,-118.2567627,38.51,
MFLCal,349,1.85,97+73,9700.58,2015,Weld,U49.19,49.19,49.83,D261.06,3766.87,261.06,0.219,,,,,,49.83,,,,,,,,33.8017282,-118.2568927,38.07,
MFLCal,349,1.86,98+16,9743.54,2016,ML Int Cluster Manufacturing Related,D6.87,42.96,6.87,D218.12,3809.81,218.12,0.219,13,23,2.35,0.59,250,49.83,,1263,1214,1286,1252,1786,1739,33.8017967,-118.2570085,37.76,
MFLCal,349,1.86,98+16,9743.98,2017,ML Int Cluster Manufacturing Related,D6.44,43.40,6.44,D217.68,3810.25,217.68,0.219,12,22,1.02,0.68,253,49.83,,1303,1286,1303,1281,1810,1779,33.8017974,-118.2570097,37.75,
MFLCal,350,1.86,98+23,9750.42,2018,Weld,U49.83,49.83,50.17,D211.22,3816.71,211.22,0.219,,,,,,50.17,,,,,,,,33.8018077,-118.2570271,37.67,
MFLCal,350,1.87,98+62,9789.69,2019,ML Ext ,D10.89,39.27,10.89,D171.97,3855.96,171.97,0.219,20,30,0.7,1.04,198,50.17,,1304,1294,1301,1287,1806,1788,33.8018704,-118.2571329,37.33,
MFLCal,350,1.87,98+71,9798.71,2020,ML Ext ,D1.87,48.30,1.87,D162.95,3864.98,162.95,0.219,16,26,0.55,0.83,158,50.17,,1312,1306,1311,1303,1820,1810,33.8018849,-118.2571572,37.24,
MFLCal,350,1.87,98+72,9799.92,2021,ML Ext ,D0.66,49.51,0.66,D161.74,3866.19,161.74,0.219,16,26,0.51,0.7,68,50.17,,1313,1308,1312,1305,1822,1813,33.8018868,-118.2571604,37.23,
MFLCal,351,1.87,98+73,9800.58,2022,Weld,U50.17,50.17,50.29,D161.06,3866.88,161.06,0.219,,,,,,50.29,,,,,,,,33.8018879,-118.2571623,37.23,
MFLCal,351,1.87,98+73,9801.04,2023,ML Ext ,U0.46,0.46,49.84,D160.62,3867.31,160.62,0.219,15,25,0.59,0.86,134,50.29,,1312,1305,1310,1302,1820,1808,33.8018886,-118.2571634,37.22,
MFLCal,351,1.88,99+20,9847.85,2024,Recoat Start,D3.03,47.27,3.03,D113.79,3914.14,113.79,0.219,,,,,,50.29,,,,,,,,33.8019639,-118.2572892,36.46,
MFLCal,351,1.88,99+22,9849.87,2025,Sleeve Start,D1,49.29,1.00,D111.77,3916.17,111.77,0.219,,,,,,50.29,,,,,,,,33.8019672,-118.2572946,36.40,
MFLCal,352,1.88,99+23,9850.88,2026,Weld,D42.7,50.29,42.70,D110.76,3917.17,110.76,0.219,,,,,,42.70,,,,,,,,33.8019688,-118.2572973,36.37,
MFLCal,352,1.88,99+24,9851.93,2027,Sleeve End,U1.06,1.06,41.65,D109.71,3918.22,109.71,0.219,,,,,,42.70,,,,,,,,33.8019705,-118.2573002,36.33,
MFLCal,352,1.88,99+25,9853.04,2028,ML Ext ,U2.16,2.16,40.54,D108.62,3919.31,108.62,0.219,22,32,0.63,0.73,110,42.70,,1306,1297,1302,1291,1809,1793,33.8019723,-118.2573031,36.30,
MFLCal,352,1.88,99+30,9857.30,2029,Recoat End,U6.43,6.43,36.27,D104.33,3923.60,104.33,0.219,,,,,,42.70,,,,,,,,33.8019792,-118.2573145,36.12,
MFLCal,352,1.88,99+33,9860.93,2030,ML Int ,U10.05,10.05,32.65,D100.72,3927.21,100.72,0.219,11,26,0.23,0.43,170,42.70,,1319,1317,1319,1317,1832,1829,33.8019850,-118.2573242,35.96,
MFLCal,352,1.88,99+52,9879.81,2031,ML Ext ,D13.77,28.93,13.77,D81.87,3946.06,81.87,0.219,10,20,0.7,0.68,124,42.70,,1313,1304,1311,1301,1821,1806,33.8020154,-118.2573744,34.40,
MFLCal,352,1.88,99+52,9879.94,2032,Ovality,D13.63,29.07,13.63,D81.69,3946.24,81.69,0.219,4.2,,16.25,,,42.70,,,,,,,,33.8020157,-118.2573749,34.38,
MFLCal,352,1.89,99+53,9880.61,2033,ML Ext ,D12.97,29.74,12.97,D81.05,3946.88,81.05,0.219,23,33,0.63,0.87,112,42.70,,1305,1296,1301,1289,1807,1791,33.8020168,-118.2573767,34.34,
MFLCal,352,1.89,99+54,9881.78,2034,ML Ext Cluster ,D11.8,30.90,11.80,D79.88,3948.05,79.88,0.219,37,47,1.37,4.12,98,42.70,,1218,1177,1221,1179,1696,1637,33.8020186,-118.2573798,34.32,
MFLCal,352,1.89,99+54,9881.89,2035,ML Ext ,D11.69,31.02,11.69,D79.77,3948.16,79.77,0.219,11,21,0.63,1.05,200,42.70,,1314,1306,1312,1303,1823,1810,33.8020188,-118.2573801,34.32,
MFLCal,352,1.89,99+64,9891.70,2036,ML Ext Cluster ,D1.88,40.83,1.88,D70.02,3957.91,70.02,0.219,36,46,2.19,1.06,180,42.70,,1150,1086,1245,1201,1730,1668,33.8020342,-118.2574065,34.17,
MFLCal,352,1.89,99+65,9892.39,2037,ML Ext Cluster ,D1.19,41.51,1.19,D69.35,3958.58,69.35,0.219,29,39,3.13,4.9,174,42.70,,1144,1071,1153,1076,1602,1495,33.8020353,-118.2574083,34.16,
MFLCal,352,1.89,99+65,9892.40,2038,ML Ext ,D1.18,41.53,1.18,D69.29,3958.64,69.29,0.219,21,31,1.17,1.25,330,42.70,,1280,1255,1271,1240,1766,1722,33.8020354,-118.2574085,34.16,
MFLCal,352,1.89,99+65,9892.42,2039,ML Ext ,D1.16,41.54,1.16,D69.26,3958.68,69.26,0.219,12,22,0.51,0.71,278,42.70,,1315,1310,1314,1308,1825,1817,33.8020354,-118.2574086,34.16,
MFLCal,353,1.89,99+66,9893.58,2040,Weld,U42.7,42.70,48.69,D68.06,3959.87,68.06,0.219,,,,,,48.69,,,,,,,,33.8020373,-118.2574118,34.14,
MFLCal,353,1.89,99+66,9893.71,2041,ML Int ,U0.13,0.13,48.56,D67.96,3959.97,67.96,0.219,24,34,0.63,0.69,166,48.69,,1304,1295,1300,1288,1806,1789,33.8020375,-118.2574121,34.14,
MFLCal,353,1.89,99+67,9894.29,2042,ML Ext Cluster ,U0.72,0.72,47.97,D67.39,3960.54,67.39,0.219,30,40,1.33,8.6,168,48.69,,1246,1211,1229,1184,1707,1644,33.8020384,-118.2574136,34.13,
MFLCal,353,1.89,99+67,9894.39,2043,ML Ext Cluster ,U0.81,0.81,47.88,D67.35,3960.58,67.35,0.219,29,39,1.45,2.16,22,48.69,,1240,1202,1265,1234,1757,1714,33.8020384,-118.2574137,34.13,
MFLCal,353,1.89,99+67,9894.32,2044,ML Ext Cluster ,U0.75,0.75,47.94,D67.34,3960.59,67.34,0.219,20,30,0.9,2.46,77,48.69,,1296,1280,1290,1270,1792,1763,33.8020385,-118.2574138,34.13,
MFLCal,353,1.89,99+67,9894.32,2045,ML Ext ,U0.74,0.74,47.95,D67.33,3960.60,67.33,0.219,41,51,0.43,0.54,322,48.69,,1304,1297,1299,1288,1804,1789,33.8020385,-118.2574138,34.13,
MFLCal,353,1.89,99+67,9894.56,2046,ML Ext Cluster ,U0.98,0.98,47.71,D67.13,3960.80,67.13,0.219,33,48,0.74,2.26,64,48.69,,1287,1263,1300,1282,1805,1781,33.8020388,-118.2574143,34.13,
MFLCal,353,1.89,99+67,9894.75,2047,ML Ext ,U1.18,1.18,47.51,D66.91,3961.02,66.91,0.219,11,21,0.51,0.78,48,48.69,,1316,1311,1315,1309,1826,1818,33.8020391,-118.2574149,34.13,
MFLCal,353,1.89,99+67,9895.04,2048,ML Ext ,U1.46,1.46,47.23,D66.63,3961.30,66.63,0.219,14,24,0.51,0.59,71,48.69,,1314,1309,1313,1307,1824,1815,33.8020396,-118.2574157,34.13,
MFLCal,353,1.89,99+69,9896.68,2049,ML Int ,U3.1,3.10,45.59,D64.99,3962.94,64.99,0.219,14,24,0.47,0.51,174,48.69,,1315,1311,1314,1308,1825,1817,33.8020422,-118.2574201,34.17,
MFLCal,353,1.89,99+69,9896.86,2050,ML Int ,U3.29,3.29,45.40,D64.8,3963.13,64.80,0.219,13,23,0.47,0.51,174,48.69,,1316,1311,1315,1309,1826,1818,33.8020425,-118.2574206,34.17,
MFLCal,353,1.89,99+78,9905.48,2051,ML Int Cluster ,U11.9,11.90,36.79,D56.28,3971.65,56.28,0.219,15,30,1.6,0.59,168,48.69,,1277,1224,1303,1283,1810,1782,33.8020561,-118.2574436,34.36,
MFLCal,353,1.89,99+78,9905.62,2052,ML Int ,U12.04,12.04,36.65,D56.03,3971.90,56.03,0.219,10,20,0.47,0.78,164,48.69,,1317,1313,1316,1311,1828,1821,33.8020565,-118.2574442,34.36,
MFLCal,353,1.89,99+78,9905.88,2053,ML Int ,U12.31,12.31,36.38,D55.78,3972.16,55.78,0.219,14,29,0.27,0.55,170,48.69,,1318,1316,1318,1315,1831,1826,33.8020569,-118.2574449,34.37,
MFLCal,353,1.89,99+78,9906.00,2054,ML Int ,U12.42,12.42,36.27,D55.65,3972.28,55.65,0.219,10,25,0.23,0.4,171,48.69,,1319,1318,1319,1317,1832,1829,33.8020571,-118.2574453,34.37,
MFLCal,353,1.89,99+79,9906.93,2055,ML Int ,U13.35,13.35,35.34,D54.74,3973.19,54.74,0.219,14,24,0.7,0.64,162,48.69,,1310,1300,1307,1296,1816,1799,33.8020586,-118.2574477,34.39,
MFLCal,353,1.89,99+80,9907.42,2056,ML Int ,U13.84,13.84,34.85,D54.24,3973.69,54.24,0.219,14,29,0.39,0.41,174,48.69,,1317,1312,1316,1310,1828,1819,33.8020594,-118.2574491,34.40,
MFLCal,353,1.89,99+80,9908.02,2057,ML Int Cluster ,U14.44,14.44,34.24,D53.68,3974.25,53.68,0.219,13,28,1.13,1.49,159,48.69,,1298,1266,1301,1271,1807,1765,33.8020603,-118.2574506,34.41,
MFLCal,353,1.89,99+81,9909.03,2058,ML Int Cluster ,U15.45,15.45,33.24,D52.63,3975.30,52.63,0.219,14,29,1.37,0.51,172,48.69,,1288,1246,1302,1280,1809,1778,33.8020619,-118.2574534,34.44,
MFLCal,353,1.89,99+82,9909.90,2059,ML Int ,U16.32,16.32,32.37,D51.77,3976.16,51.77,0.219,12,22,0.43,0.59,176,48.69,,1317,1313,1316,1311,1828,1821,33.8020633,-118.2574557,34.46,
MFLCal,353,1.89,99+82,9910.06,2060,ML Int ,U16.48,16.48,32.21,D51.61,3976.32,51.61,0.219,12,27,0.39,0.55,178,48.69,,1317,1312,1317,1311,1829,1820,33.8020636,-118.2574562,34.46,
MFLCal,353,1.89,99+84,9911.25,2061,ML Int ,U17.68,17.68,31.01,D50.4,3977.53,50.40,0.219,14,29,0.35,0.4,163,48.69,,1317,1313,1317,1312,1829,1822,33.8020655,-118.2574594,34.49,
MFLCal,353,1.89,99+84,9911.63,2062,ML Int ,U18.05,18.05,30.64,D50.03,3977.90,50.03,0.219,15,25,0.43,0.46,178,48.69,,1316,1312,1315,1310,1826,1819,33.8020661,-118.2574604,34.50,
MFLCal,353,1.89,99+85,9912.30,2063,ML Int Cluster ,U18.72,18.72,29.97,D49.42,3978.51,49.42,0.219,13,28,1.13,0.64,170,48.69,,1298,1266,1305,1282,1812,1781,33.8020671,-118.2574620,34.51,
MFLCal,353,1.89,99+85,9912.59,2064,ML Int ,U19.01,19.01,29.68,D49.08,3978.85,49.08,0.219,14,24,0.63,0.62,168,48.69,,1312,1304,1310,1300,1819,1806,33.8020676,-118.2574630,34.52,
MFLCal,353,1.89,99+88,9915.69,2065,ML Ext ,U22.11,22.11,26.58,D45.96,3981.97,45.96,0.219,11,21,0.55,0.83,28,48.69,,1315,1309,1314,1307,1825,1815,33.8020726,-118.2574714,34.59,
MFLCal,353,1.89,99+90,9917.43,2066,ML Ext ,U23.86,23.86,24.83,D44.28,3983.65,44.28,0.219,12,22,1.6,1.05,250,48.69,,1287,1254,1280,1240,1778,1723,33.8020753,-118.2574759,34.62,
MFLCal,353,1.89,99+90,9917.46,2067,ML Ext ,U23.88,23.88,24.81,D44.2,3983.73,44.20,0.219,13,23,0.63,0.96,30,48.69,,1312,1305,1311,1301,1820,1807,33.8020754,-118.2574761,34.63,
MFLCal,353,1.89,99+90,9917.74,2068,ML Ext Cluster ,U24.16,24.16,24.53,D43.93,3984.00,43.93,0.219,13,23,1.6,2.64,64,48.69,,1284,1251,1289,1259,1790,1748,33.8020759,-118.2574768,34.63,
MFLCal,353,1.89,99+90,9917.91,2069,Casing Begin,U24.33,24.33,24.36,D43.73,3984.20,43.73,0.219,,,,,,48.69,,,,,,,,33.8020762,-118.2574774,34.64,Wilmington Ave
MFLCal,353,1.89,99+90,9918.00,2070,ML Ext ,D24.27,24.42,24.27,D43.65,3984.28,43.65,0.219,13,23,0.43,0.64,291,48.69,,1316,1313,1315,1311,1827,1821,33.8020763,-118.2574776,34.64,
MFLCal,353,1.89,99+90,9918.11,2071,ML Ext ,D24.16,24.53,24.16,D43.55,3984.38,43.55,0.219,13,23,0.59,0.77,192,48.69,,1313,1306,1312,1303,1822,1810,33.8020765,-118.2574779,34.64,
MFLCal,353,1.89,99+91,9918.26,2072,ML Ext ,D24.01,24.68,24.01,D43.4,3984.53,43.40,0.219,12,22,1.33,0.73,199,48.69,,1294,1269,1289,1258,1791,1747,33.8020767,-118.2574783,34.64,
MFLCal,353,1.89,99+91,9918.37,2073,ML Ext ,D23.9,24.79,23.90,D43.29,3984.64,43.29,0.219,10,20,0.55,0.71,259,48.69,,1316,1310,1315,1308,1826,1816,33.8020769,-118.2574786,34.65,
MFLCal,353,1.89,99+91,9918.51,2074,ML Ext ,D23.76,24.93,23.76,D43.16,3984.77,43.16,0.219,10,20,0.59,0.64,290,48.69,,1315,1309,1314,1306,1825,1814,33.8020771,-118.2574789,34.65,
MFLCal,353,1.89,99+91,9918.58,2075,ML Ext Cluster ,D23.69,25.00,23.69,D43.09,3984.84,43.09,0.219,24,34,2.3,1.47,240,48.69,,1210,1154,1267,1222,1759,1697,33.8020772,-118.2574791,34.65,
MFLCal,353,1.89,99+96,9923.91,2076,ML Ext ,D18.36,30.33,18.36,D37.77,3990.16,37.77,0.219,13,23,0.74,0.87,66,48.69,,1309,1299,1307,1294,1816,1798,33.8020857,-118.2574934,34.77,
MFLCal,353,1.89,99+96,9924.14,2077,ML Ext Cluster ,D18.12,30.56,18.12,D37.61,3990.32,37.61,0.219,19,29,2.11,1.51,57,48.69,,1243,1194,1261,1222,1752,1697,33.8020860,-118.2574939,34.77,
MFLCal,353,1.89,99+97,9924.33,2078,ML Ext Cluster ,D17.94,30.75,17.94,D37.35,3990.58,37.35,0.219,12,22,0.59,3.44,62,48.69,,1314,1307,1312,1304,1823,1812,33.8020864,-118.2574946,34.78,
MFLCal,353,1.89,99+97,9924.62,2079,ML Ext Cluster ,D17.65,31.04,17.65,D37.21,3990.72,37.21,0.219,26,36,2.46,2.02,90,48.69,,1192,1131,1252,1206,1738,1676,33.8020866,-118.2574949,34.78,
MFLCal,354,1.90,100+15,9942.27,2080,Weld,U48.69,48.69,49.37,D19.37,4008.56,19.37,0.219,,,,,,49.37,,,,,,,,33.8021151,-118.2575430,35.21,
MFLCal,354,1.90,100+26,9953.43,2081,ML Ext ,U11.17,11.17,38.20,D8.24,4019.69,8.24,0.219,11,21,0.55,0.55,232,49.37,,1315,1309,1314,1307,1825,1815,33.8021329,-118.2575730,35.55,
MFLCal,354,1.90,100+26,9953.57,2082,ML Ext ,U11.3,11.30,38.07,D8.1,4019.83,8.10,0.219,11,21,0.51,0.69,145,49.37,,1316,1311,1315,1309,1826,1818,33.8021331,-118.2575734,35.56,
MFLCal,354,1.90,100+26,9953.76,2083,ML Ext ,U11.49,11.49,37.88,D7.91,4020.02,7.91,0.219,13,23,0.66,0.51,235,49.37,,1311,1303,1310,1299,1819,1804,33.8021334,-118.2575739,35.56,
MFLCal,354,1.90,100+26,9954.03,2084,ML Ext ,U11.76,11.76,37.61,D7.62,4020.31,7.62,0.219,12,22,0.47,0.55,161,49.37,,1316,1312,1315,1310,1827,1819,33.8021339,-118.2575747,35.57,
MFLCal,354,1.90,100+27,9954.18,2085,ML Ext ,U11.92,11.92,37.46,D7.48,4020.46,7.48,0.219,12,22,0.7,0.74,206,49.37,,1311,1302,1309,1298,1819,1803,33.8021341,-118.2575751,35.58,
MFLCal,354,1.90,100+27,9954.58,2086,ML Ext ,U12.31,12.31,37.06,D7.07,4020.86,7.07,0.219,14,24,0.66,0.72,222,49.37,,1311,1302,1309,1298,1818,1803,33.8021348,-118.2575762,35.59,
MFLCal,354,1.90,100+27,9954.90,2087,ML Ext ,U12.64,12.64,36.74,D6.77,4021.17,6.77,0.219,10,20,0.55,0.76,132,49.37,,1316,1310,1315,1308,1826,1816,33.8021353,-118.2575770,35.60,
MFLCal,354,1.90,100+27,9955.06,2088,ML Ext Cluster ,U12.79,12.79,36.58,D6.61,4021.33,6.61,0.219,12,22,1.48,2.15,148,49.37,,1290,1261,1290,1259,1791,1748,33.8021355,-118.2575774,35.60,
MFLCal,354,1.90,100+27,9955.05,2089,ML Ext Cluster ,U12.78,12.78,36.59,D6.6,4021.34,6.60,0.219,14,24,2.03,1.92,217,49.37,,1267,1223,1280,1245,1778,1729,33.8021355,-118.2575774,35.60,
MFLCal,354,1.90,100+34,9961.64,2090,AGM # 0150,U19.37,19.37,30.00,U0,0.00,4522.51,0.219,,,,,,49.37,,,,,,,,33.8021461,-118.2575952,35.83,
MFLCal,354,1.90,100+36,9963.81,2091,ML Ext ,U21.55,21.55,27.82,U2.16,2.16,4520.35,0.219,13,23,0.66,0.76,282,49.37,,1311,1303,1310,1299,1819,1804,33.8021495,-118.2576010,35.90,
MFLCal,354,1.90,100+38,9965.22,2092,ML Ext ,U22.95,22.95,26.42,U3.56,3.56,4518.95,0.219,13,23,0.43,0.59,254,49.37,,1316,1313,1315,1311,1827,1821,33.8021517,-118.2576049,35.95,
MFLCal,354,1.90,100+38,9965.51,2093,ML Ext ,U23.24,23.24,26.13,U3.85,3.85,4518.66,0.219,10,20,0.74,0.58,272,49.37,,1312,1302,1310,1299,1820,1804,33.8021522,-118.2576056,35.96,
MFLCal,354,1.90,100+38,9965.73,2094,Casing End,U23.46,23.46,25.91,U4.09,4.09,4518.42,0.219,,,,,,49.37,,,,,,,,33.8021526,-118.2576063,35.97,
MFLCal,354,1.90,100+39,9966.47,2095,ML Ext ,U24.2,24.20,25.17,U4.79,4.79,4517.72,0.219,16,26,1.02,1.23,85,49.37,,1297,1279,1292,1269,1794,1763,33.8021537,-118.2576082,35.99,
