Repository: kerbergr/datadump

File: MLCompare.UICore/bin/Debug/netcoreapp3.1/examples/new.csv (part 11 of 20)
ILI Tool,Pipe Joint Number,Approx. Milepost (miles),Approx. Map Station (ft),Odometer (ft),Feature Number,Feature Description,Distance to Nearest Weld (ft),Distance to Upstream Weld (ft),Distance to Downstream Weld (ft),Distance to Nearest AGM (ft),Distance to Upstream AGM (ft),Distance to Downstream AGM (ft),WT (in),Max Depth (%),Max Depth + Tolerance (%),Length (in),Width (in),Oreintation (Degrees),Pipe Length (ft),Long Seam Orient. (Degrees),0.85DL Safe MAOP Rating (psig),0.85DL Safe MAOP Rating + Tolerance (psig),Eff. Area B31G of API579 Safe MAOP Rating (psig),Eff. Area B31G of API579 Safe MAOP Rating + Tolerance (psig),Eff. Area B31G of API579 Burst Press. Rating (psig),Eff. Area B31G of API579 Burst Press. Rating + Tolerance (psig),Latitude NAD83,Longitude NAD83,Elevation Above Mean Sea Level NAVD88 (ft),Comments
MFLCal,388,2.18,115+26,11455.49,2324,ML Ext ,U19.97,19.97,29.84,U1493.83,1493.83,3028.68,0.219,14,24,0.47,1.38,58,49.81,,1315,1311,1314,1308,1825,1817,33.8044445,-118.2616927,36.40,
MFLCal,388,2.18,115+26,11456.01,2325,ML Ext Cluster ,U20.5,20.50,29.31,U1494.14,1494.14,3028.37,0.219,25,35,3.48,3.56,1,49.81,,1161,1086,1211,1138,1682,1581,33.8044448,-118.2616937,36.40,
MFLCal,388,2.18,115+27,11456.59,2326,ML Ext Cluster ,U21.07,21.07,28.74,U1494.86,1494.86,3027.65,0.219,46,56,1.6,1.56,352,49.81,,1151,1093,1144,1079,1589,1498,33.8044456,-118.2616959,36.40,
MFLCal,388,2.18,115+28,11457.63,2327,ML Ext ,U22.11,22.11,27.70,U1495.96,1495.96,3026.55,0.219,41,51,0.63,1.3,16,49.81,,1287,1273,1277,1257,1774,1746,33.8044466,-118.2616993,36.39,
MFLCal,388,2.18,115+28,11457.96,2328,ML Ext Cluster ,U22.44,22.44,27.36,U1496.16,1496.16,3026.35,0.219,58,68,2.19,3.8,27,49.81,,996,905,1162,1101,1614,1529,33.8044468,-118.2616999,36.39,
MFLCal,388,2.18,115+29,11458.39,2329,ML Ext ,U22.87,22.87,26.93,U1496.73,1496.73,3025.78,0.219,68,78,0.51,1.36,0,49.81,,1264,1240,1234,1183,1714,1643,33.8044474,-118.2617017,36.38,
MFLCal,388,2.18,115+29,11458.78,2330,ML Ext ,U23.26,23.26,26.54,U1497.09,1497.09,3025.42,0.219,62,72,0.9,1.34,360,49.81,,1197,1152,1147,1066,1593,1481,33.8044478,-118.2617028,36.38,
MFLCal,388,2.18,115+29,11459.06,2331,ML Ext Cluster ,U23.55,23.55,26.26,U1497.35,1497.35,3025.16,0.219,54,64,1.17,2.24,20,49.81,,1176,1127,1156,1089,1606,1512,33.8044480,-118.2617036,36.38,
MFLCal,388,2.18,115+30,11460.19,2332,ML Ext Cluster ,U24.68,24.68,25.13,U1498.44,1498.44,3024.07,0.219,32,42,2.74,4.13,42,49.81,,1142,1071,1138,1060,1581,1473,33.8044490,-118.2617070,36.38,
MFLCal,388,2.18,115+31,11460.99,2333,ML Ext Cluster ,D24.34,25.47,24.34,U1499.19,1499.19,3023.32,0.219,50,60,2.54,3.04,18,49.81,,1024,938,997,895,1385,1243,33.8044498,-118.2617093,36.38,
MFLCal,388,2.18,115+31,11461.17,2334,ML Ext ,D24.16,25.65,24.16,U1499.5,1499.50,3023.01,0.219,67,77,0.63,1.05,294,49.81,,1241,1209,1202,1136,1670,1578,33.8044501,-118.2617103,36.38,
MFLCal,388,2.18,115+32,11461.94,2335,ML Ext Cluster ,D23.39,26.42,23.39,U1500.24,1500.24,3022.27,0.219,30,40,2.07,1.73,62,49.81,,1192,1136,1201,1145,1668,1590,33.8044508,-118.2617126,36.37,
MFLCal,388,2.18,115+34,11464.04,2336,ML Ext ,D21.28,28.52,21.28,U1502.39,1502.39,3020.12,0.219,36,51,0.27,0.4,348,49.81,,1314,1310,1313,1307,1823,1815,33.8044528,-118.2617193,36.37,
MFLCal,388,2.18,115+35,11465.05,2337,ML Ext Cluster ,D20.28,29.53,20.28,U1503.35,1503.35,3019.16,0.219,23,33,1.64,2.5,14,49.81,,1249,1209,1252,1209,1739,1679,33.8044537,-118.2617222,36.37,
MFLCal,388,2.19,115+37,11466.87,2338,ML Ext ,D18.45,31.36,18.45,U1505.16,1505.16,3017.35,0.219,26,36,1.21,1.01,22,49.81,,1266,1237,1253,1216,1741,1689,33.8044555,-118.2617278,36.36,
MFLCal,388,2.19,115+40,11469.71,2339,ML Ext ,D15.61,34.20,15.61,U1508.05,1508.05,3014.46,0.219,31,41,0.78,1.56,50,49.81,,1287,1271,1278,1257,1776,1746,33.8044582,-118.2617368,36.36,
MFLCal,388,2.19,115+40,11470.02,2340,ML Ext Cluster ,D15.3,34.50,15.30,U1508.27,1508.27,3014.24,0.219,32,42,3.91,2.18,98,49.81,,1095,1012,1199,1133,1665,1573,33.8044584,-118.2617375,36.36,
MFLCal,388,2.19,115+45,11474.87,2341,ML Ext Cluster ,D10.45,39.35,10.45,U1513.22,1513.22,3009.29,0.219,38,53,1.64,3.93,336,49.81,,1187,1106,1227,1179,1704,1638,33.8044630,-118.2617529,36.41,
MFLCal,388,2.19,115+49,11479.78,2342,ML Ext Cluster ,D5.54,44.26,5.54,U1517.52,1517.52,3004.99,0.219,49,59,12.78,8.54,162,49.81,,833,724,1099,991,1526,1376,33.8044670,-118.2617663,36.47,
MFLCal,388,2.19,115+50,11480.30,2343,ML Ext Cluster ,D5.02,44.79,5.02,U1518.48,1518.48,3004.03,0.219,44,59,4.1,3.44,154,49.81,,986,841,1151,1076,1599,1495,33.8044679,-118.2617693,36.49,
MFLCal,388,2.19,115+54,11484.22,2344,ML Ext Cluster ,D1.1,48.70,1.10,U1522.36,1522.36,3000.15,0.219,17,27,2.85,5.46,96,49.81,,1230,1169,1236,1162,1717,1613,33.8044715,-118.2617814,36.56,
MFLCal,388,2.19,115+54,11484.60,2345,ML Ext Cluster ,D0.72,49.08,0.72,U1522.59,1522.59,2999.92,0.219,49,64,7.78,9.56,110,49.81,,863,701,1115,998,1548,1386,33.8044717,-118.2617821,36.57,
MFLCal,388,2.19,115+55,11485.25,2346,ML Ext Cluster ,D0.08,49.73,0.08,U1523.44,1523.44,2999.07,0.219,26,36,2.5,6.41,218,49.81,,1190,1129,1235,1173,1715,1630,33.8044724,-118.2617848,36.59,
MFLCal,389,2.19,115+55,11485.32,2347,Weld,D49.66,49.81,49.66,U1523.69,1523.69,2998.82,0.219,,,,,,49.66,,,,,,,,33.8044726,-118.2617856,36.60,
MFLCal,389,2.19,115+56,11485.53,2348,ML Ext ,U0.21,0.21,49.45,U1523.88,1523.88,2998.63,0.219,35,50,0.23,0.55,252,49.66,,1316,1313,1315,1311,1826,1820,33.8044728,-118.2617862,36.60,
MFLCal,389,2.19,115+56,11486.30,2349,ML Ext Cluster ,U0.98,0.98,48.68,U1523.89,1523.89,2998.62,0.219,53,63,18.8,10.92,80,49.66,,768,657,1045,941,1451,1307,33.8044728,-118.2617862,36.60,
MFLCal,389,2.19,115+57,11486.90,2350,ML Ext ,U1.58,1.58,48.08,U1525.25,1525.25,2997.26,0.219,11,21,0.51,0.69,142,49.66,,1316,1311,1315,1309,1826,1818,33.8044740,-118.2617905,36.64,
MFLCal,389,2.19,115+57,11487.33,2351,ML Ext Cluster ,U2,2.00,47.65,U1525.63,1525.63,2996.88,0.219,21,31,3.52,5.96,148,49.66,,1188,1116,1240,1174,1722,1630,33.8044743,-118.2617917,36.65,
MFLCal,389,2.19,115+58,11487.53,2352,ML Ext ,U2.21,2.21,47.45,U1525.88,1525.88,2996.63,0.219,10,20,0.43,1.1,226,49.66,,1317,1314,1317,1312,1829,1823,33.8044746,-118.2617924,36.66,
MFLCal,389,2.19,115+58,11487.79,2353,ML Ext Cluster ,U2.47,2.47,47.19,U1526.07,1526.07,2996.44,0.219,20,30,1.84,1.44,94,49.66,,1250,1207,1254,1209,1741,1679,33.8044747,-118.2617930,36.67,
MFLCal,389,2.19,115+58,11488.00,2354,ML Ext Cluster ,U2.67,2.67,46.98,U1526.26,1526.26,2996.25,0.219,28,43,1.25,0.59,216,49.66,,1258,1209,1292,1271,1794,1765,33.8044749,-118.2617936,36.67,
MFLCal,389,2.19,115+59,11488.66,2355,ML Ext ,U3.34,3.34,46.32,U1527,1527.00,2995.51,0.219,16,26,0.43,1.61,140,49.66,,1315,1311,1314,1309,1825,1818,33.8044756,-118.2617960,36.70,
MFLCal,389,2.19,115+59,11489.55,2356,ML Ext Cluster ,U4.23,4.23,45.43,U1527.69,1527.69,2994.82,0.219,28,43,4.49,6.4,115,49.66,,1113,983,1175,1091,1633,1516,33.8044762,-118.2617981,36.72,
MFLCal,389,2.19,115+60,11489.77,2357,ML Ext ,U4.44,4.44,45.21,U1528.12,1528.12,2994.39,0.219,12,22,0.47,0.79,170,49.66,,1316,1312,1315,1310,1827,1819,33.8044765,-118.2617995,36.73,
MFLCal,389,2.19,115+63,11492.95,2358,ML Ext ,U7.63,7.63,42.03,U1531.29,1531.29,2991.22,0.219,33,43,0.47,0.51,330,49.66,,1306,1299,1302,1293,1809,1796,33.8044793,-118.2618094,36.82,
MFLCal,389,2.20,116+05,11534.94,2359,ML Int Cluster ,D0.04,49.62,0.04,U1573.26,1573.26,2949.25,0.219,35,45,1.99,2.43,158,49.66,,1171,1112,1242,1207,1725,1676,33.8045171,-118.2619407,37.46,
MFLCal,390,2.20,116+05,11534.98,2360,Weld,D48.76,49.66,48.76,U1573.34,1573.34,2949.17,0.219,,,,,,48.76,,,,,,,,33.8045172,-118.2619409,37.46,
MFLCal,390,2.20,116+41,11571.08,2361,ML Ext ,D12.66,36.11,12.66,U1609.42,1609.42,2913.09,0.219,18,28,0.55,0.86,8,48.76,,1311,1305,1309,1301,1818,1807,33.8045504,-118.2620534,36.74,
MFLCal,391,2.21,116+54,11583.74,2362,Weld,D22.61,48.76,22.61,U1622.1,1622.10,2900.41,0.219,,,,,,22.61,,,,,,,,33.8045620,-118.2620930,36.38,
MFLCal,391,2.21,116+72,11601.79,2363,ML Ext ,D4.56,18.05,4.56,U1640.12,1640.12,2882.39,0.219,23,33,0.66,0.73,297,22.61,,1303,1293,1299,1286,1804,1786,33.8045783,-118.2621493,36.17,
MFLCal,392,2.21,116+76,11606.35,2364,Weld,U22.61,22.61,44.61,U1644.71,1644.71,2877.80,0.219,,,,,,44.61,,,,,,,,33.8045824,-118.2621637,36.19,
MFLCal,392,2.21,116+84,11614.29,2365,ML Ext Cluster ,U7.94,7.94,36.68,U1652.39,1652.39,2870.12,0.219,16,26,5.55,2.69,218,44.61,,1196,1112,1230,1153,1708,1601,33.8045892,-118.2621878,36.29,
MFLCal,392,2.21,116+85,11614.63,2366,ML Ext Cluster ,U8.28,8.28,36.34,U1652.97,1652.97,2869.54,0.219,25,35,2.77,3.3,228,44.61,,1185,1119,1219,1162,1693,1614,33.8045897,-118.2621896,36.30,
MFLCal,392,2.21,116+85,11614.95,2367,ML Ext Cluster ,U8.6,8.60,36.01,U1653.29,1653.29,2869.22,0.219,19,29,1.25,2.61,228,44.61,,1281,1255,1273,1239,1767,1721,33.8045900,-118.2621906,36.30,
MFLCal,392,2.21,116+85,11615.16,2368,ML Ext ,U8.8,8.80,35.81,U1653.49,1653.49,2869.02,0.219,14,24,0.59,0.74,248,44.61,,1313,1306,1311,1303,1821,1809,33.8045902,-118.2621912,36.30,
MFLCal,392,2.21,116+85,11615.32,2369,ML Ext ,U8.97,8.97,35.65,U1653.67,1653.67,2868.84,0.219,19,29,0.86,0.84,243,44.61,,1299,1284,1294,1275,1797,1771,33.8045903,-118.2621918,36.31,
MFLCal,392,2.21,116+86,11615.62,2370,ML Ext ,U9.27,9.27,35.35,U1653.96,1653.96,2868.55,0.219,20,30,0.74,1.02,252,44.61,,1302,1291,1299,1284,1804,1783,33.8045906,-118.2621927,36.31,
MFLCal,392,2.21,116+86,11615.79,2371,ML Ext ,U9.43,9.43,35.18,U1654.11,1654.11,2868.40,0.219,40,50,1.02,1.02,78,44.61,,1247,1217,1227,1185,1704,1646,33.8045907,-118.2621932,36.31,
MFLCal,392,2.21,116+87,11617.17,2372,Casing Begin,U10.82,10.82,33.80,U1655.53,1655.53,2866.98,0.219,,,,,,44.61,,,,,,,,33.8045920,-118.2621976,36.33,Broad St
MFLCal,392,2.21,116+89,11619.19,2373,ML Ext ,U12.83,12.83,31.78,U1657.52,1657.52,2864.99,0.219,32,42,0.59,0.54,46,44.61,,1299,1289,1294,1280,1797,1778,33.8045937,-118.2622039,36.36,
MFLCal,392,2.21,116+89,11619.38,2374,ML Ext Cluster ,U13.02,13.02,31.59,U1657.69,1657.69,2864.82,0.219,18,28,0.9,2.29,57,44.61,,1298,1283,1294,1275,1798,1771,33.8045939,-118.2622044,36.37,
MFLCal,392,2.21,116+90,11619.87,2375,ML Ext ,U13.52,13.52,31.09,U1658.22,1658.22,2864.29,0.219,26,36,0.43,0.4,279,44.61,,1311,1306,1309,1303,1818,1809,33.8045944,-118.2622061,36.37,
MFLCal,392,2.22,117+15,11644.74,2376,Dent,D6.23,38.38,6.23,U1683.1,1683.10,2839.41,0.219,1.40,,3.91,2.16,182,44.61,,,,,,,,33.8046165,-118.2622840,36.60,
MFLCal,392,2.22,117+21,11650.89,2377,ML Ext Cluster At Weld,D0.07,44.54,0.07,U1689.19,1689.19,2833.32,0.219,61,76,2.62,3.92,356,44.61,,921,761,1042,977,1447,1357,33.8046220,-118.2623031,36.64,
MFLCal,393,2.22,117+21,11650.97,2378,Weld,D38.18,44.61,38.18,U1689.33,1689.33,2833.18,0.219,,,,,,38.18,,,,,,,,33.8046221,-118.2623035,36.64,
MFLCal,393,2.22,117+21,11651.02,2379,ML Ext ,U0.06,0.06,38.12,U1689.37,1689.37,2833.14,0.219,38,48,0.47,1.74,74,38.18,,1303,1295,1298,1287,1803,1787,33.8046221,-118.2623036,36.64,
MFLCal,393,2.22,117+21,11651.01,2380,Manufacturing Indication,U0.04,0.04,38.14,U1689.37,1689.37,2833.14,0.219,,,1.09,2.84,222,38.18,,,,,,,,33.8046221,-118.2623036,36.64,
MFLCal,393,2.22,117+21,11651.15,2381,ML Ext ,U0.19,0.19,37.99,U1689.5,1689.50,2833.01,0.219,37,52,0.27,0.41,20,38.18,,1314,1310,1313,1306,1823,1814,33.8046222,-118.2623040,36.64,
MFLCal,393,2.22,117+35,11664.79,2382,Casing End,U13.83,13.83,24.35,U1703.16,1703.16,2819.35,0.219,,,,,,38.18,,,,,,,,33.8046345,-118.2623467,36.92,
MFLCal,393,2.22,117+47,11677.56,2383,ML Ext ,D11.59,26.59,11.59,U1715.91,1715.91,2806.60,0.219,16,31,0.27,0.68,16,38.18,,1318,1315,1318,1314,1830,1825,33.8046462,-118.2623865,37.43,
MFLCal,393,2.23,117+53,11683.52,2384,Triangular Marker,D5.62,32.55,5.62,U1721.88,1721.88,2800.63,0.219,,,2.07,2.19,352,38.18,,,,,,,,33.8046517,-118.2624051,37.70,
MFLCal,393,2.23,117+54,11684.09,2385,Dent,D5.05,33.12,5.05,U1722.45,1722.45,2800.06,0.219,1.30,,3.95,2.25,24,38.18,,,,,,,,33.8046522,-118.2624069,37.72,
MFLCal,393,2.23,117+55,11684.85,2386,Triangular Marker,D4.29,33.89,4.29,U1723.22,1723.22,2799.29,0.219,,,2.85,2.61,352,38.18,,,,,,,,33.8046529,-118.2624093,37.76,
MFLCal,394,2.23,117+59,11689.14,2387,Weld,U38.18,38.18,49.82,U1727.51,1727.51,2795.00,0.219,,,,,,49.82,,,,,,,,33.8046570,-118.2624226,37.95,
MFLCal,394,2.23,117+59,11689.46,2388,ML Ext ,U0.31,0.31,49.50,U1727.8,1727.80,2794.71,0.219,35,45,0.47,0.49,146,49.82,,1305,1298,1300,1291,1806,1792,33.8046572,-118.2624236,37.97,
MFLCal,395,2.24,118+09,11738.96,2389,Weld,U49.82,49.82,50.31,U1777.32,1777.32,2745.19,0.219,,,,,,50.31,,,,,,,,33.8047049,-118.2625771,39.11,
MFLCal,396,2.25,118+59,11789.27,2390,Weld,D48.76,50.31,48.76,U1827.63,1827.63,2694.88,0.219,,,,,,48.76,,,,,,,,33.8047489,-118.2627349,39.29,
MFLCal,396,2.25,118+98,11828.70,2391,ML Ext ,D9.33,39.43,9.33,U1867.05,1867.05,2655.46,0.219,24,39,0.35,0.79,296,48.76,,1315,1310,1313,1307,1824,1815,33.8047758,-118.2628613,39.10,
MFLCal,396,2.25,118+98,11828.79,2392,ML Ext ,D9.24,39.52,9.24,U1867.15,1867.15,2655.36,0.219,21,36,0.27,0.51,64,48.76,,1317,1314,1317,1313,1829,1823,33.8047759,-118.2628616,39.10,
MFLCal,397,2.26,119+08,11838.03,2393,Weld,U48.76,48.76,50.00,U1876.39,1876.39,2646.12,0.219,,,,,,50.00,,,,,,,,33.8047813,-118.2628915,39.06,
MFLCal,398,2.26,119+58,11888.03,2394,Weld,U50,50.00,50.11,U1926.39,1926.39,2596.12,0.219,,,,,,50.11,,,,,,,,33.8048053,-118.2630544,38.54,
MFLCal,399,2.27,120+08,11938.14,2395,Weld,D50.03,50.11,50.03,U1976.5,1976.50,2546.01,0.219,,,,,,50.03,,,,,,,,33.8048225,-118.2632189,38.88,
MFLCal,400,2.28,120+58,11988.17,2396,Weld,D49.36,50.03,49.36,U2026.53,2026.53,2495.98,0.219,,,,,,49.36,,,,,,,,33.8048366,-118.2633836,38.88,
MFLCal,400,2.28,120+59,11989.30,2397,ML Ext ,U1.14,1.14,48.22,U2027.62,2027.62,2494.89,0.219,26,36,0.74,0.82,130,49.36,,1296,1283,1290,1273,1792,1768,33.8048368,-118.2633872,38.88,
MFLCal,401,2.29,121+07,12037.52,2398,Weld,U49.36,49.36,49.81,U2075.88,2075.88,2446.63,0.219,,,,,,49.81,,,,,,,,33.8048458,-118.2635465,38.69,
MFLCal,401,2.29,121+08,12038.43,2399,ML Ext ,U0.91,0.91,48.90,U2076.77,2076.77,2445.74,0.219,29,39,0.63,0.44,228,49.81,,1300,1289,1295,1281,1798,1779,33.8048460,-118.2635494,38.69,
MFLCal,402,2.30,121+57,12087.33,2400,Weld,D41.58,49.81,41.58,U2125.69,2125.69,2396.82,0.219,,,,,,41.58,,,,,,,,33.8048506,-118.2637112,38.20,
MFLCal,402,2.31,121+92,12122.40,2401,ML Ext ,D6.52,35.07,6.52,U2160.71,2160.71,2361.80,0.219,19,29,0.86,0.73,3,41.58,,1299,1284,1294,1275,1797,1771,33.8048485,-118.2638266,35.69,
MFLCal,403,2.31,121+98,12128.92,2402,Weld,U41.58,41.58,50.31,U2167.28,2167.28,2355.23,0.219,,,,,,50.31,,,,,,,,33.8048476,-118.2638482,35.41,
MFLCal,403,2.31,122+04,12134.69,2403,ML Ext ,U5.78,5.78,44.53,U2173.03,2173.03,2349.48,0.219,26,36,0.51,0.75,120,50.31,,1308,1301,1305,1296,1813,1800,33.8048469,-118.2638673,35.42,
MFLCal,403,2.31,122+11,12141.34,2404,Casing Begin,U12.43,12.43,37.88,U2179.7,2179.70,2342.81,0.219,,,,,,50.31,,,,,,,,33.8048462,-118.2638893,35.49,Avalon Blvd
MFLCal,403,2.31,122+11,12142.12,2405,Dent,U13.2,13.20,37.11,U2180.48,2180.48,2342.03,0.219,1.10,,4.77,2.46,44,50.31,,,,,,,,33.8048461,-118.2638919,35.51,
MFLCal,403,2.31,122+21,12152.02,2406,ML Ext ,U23.1,23.10,27.21,U2190.36,2190.36,2332.15,0.219,31,41,0.43,0.4,298,50.31,,1309,1304,1306,1299,1814,1804,33.8048452,-118.2639246,35.69,
MFLCal,404,2.32,122+48,12179.22,2407,Weld,D48.83,50.31,48.83,U2217.59,2217.59,2304.92,0.219,,,,,,48.83,,,,,,,,33.8048433,-118.2640146,36.16,
MFLCal,404,2.32,122+66,12197.00,2408,ML Ext ,U17.78,17.78,31.05,U2235.33,2235.33,2287.18,0.219,32,42,0.7,0.66,299,48.83,,1291,1277,1284,1265,1783,1757,33.8048423,-118.2640733,36.38,
MFLCal,404,2.32,122+68,12199.32,2409,ML Ext ,U20.09,20.09,28.73,U2237.67,2237.67,2284.84,0.219,27,42,0.27,0.62,295,48.83,,1316,1313,1315,1311,1827,1821,33.8048421,-118.2640811,36.41,
MFLCal,404,2.32,122+72,12202.63,2410,ML Ext ,U23.4,23.40,25.42,U2240.96,2240.96,2281.55,0.219,19,29,0.74,1.14,172,48.83,,1303,1292,1300,1285,1805,1785,33.8048419,-118.2640919,36.44,
MFLCal,404,2.33,122+82,12213.08,2411,Casing End,D14.97,33.86,14.97,U2251.45,2251.45,2271.06,0.219,,,,,,48.83,,,,,,,,33.8048414,-118.2641266,36.47,
MFLCal,405,2.33,122+97,12228.05,2412,Weld,D12.97,48.83,12.97,D2256.1,2266.41,2256.10,0.219,,,,,,12.97,,,,,,,,33.8048406,-118.2641762,36.55,
MFLCal,405,2.33,123+02,12233.10,2413,Recoat Start,U5.05,5.05,7.93,D2251.05,2271.46,2251.05,0.219,,,,,,12.97,,,,,,,,33.8048403,-118.2641928,36.65,
MFLCal,405,2.33,123+04,12234.52,2414,ML Ext ,U6.47,6.47,6.51,D2249.64,2272.87,2249.64,0.219,21,36,0.23,0.63,322,12.97,,1318,1316,1318,1315,1830,1826,33.8048403,-118.2641975,36.68,
MFLCal,405,2.33,123+04,12235.42,2415,ML Int Cluster ,D5.61,7.37,5.61,D2248.8,2273.71,2248.80,0.219,54,64,1.21,3.15,160,12.97,,1169,1118,1145,1074,1591,1492,33.8048402,-118.2642003,36.70,
MFLCal,405,2.33,123+05,12235.77,2416,Repair Patch,D5.25,7.72,5.25,D2248.38,2274.13,2248.38,0.219,,,36.9,13.34,202,12.97,,,,,,,,33.8048402,-118.2642017,36.71,
MFLCal,405,2.33,123+06,12236.50,2417,Recoat End,D4.52,8.45,4.52,D2247.65,2274.86,2247.65,0.219,,,,,,12.97,,,,,,,,33.8048402,-118.2642041,36.72,
MFLCal,405,2.33,123+08,12238.93,2418,Repair Patch,D2.09,10.89,2.09,D2245.21,2277.30,2245.21,0.219,,,17.66,14.11,130,12.97,,,,,,,,33.8048401,-118.2642121,36.78,
MFLCal,406,2.33,123+10,12241.02,2419,Weld,D0.62,12.97,0.62,D2243.13,2279.38,2243.13,,,,,,,0.62,,,,,,,,33.8048400,-118.2642190,36.72,
MFLCal,408,2.33,123+11,12241.64,2420,Weld,U0.62,0.62,1.66,D2242.51,2280.00,2242.51,,,,,,,1.66,,,,,,,,33.8048400,-118.2642210,36.81,
MFLCal,408,2.33,123+11,12242.26,2421,Bend,U0.63,0.63,1.03,D2241.89,2280.62,2241.89,,,,,,360,1.66,,,,,,,,33.8048399,-118.2642226,37.21,90° 1.5D Sag Forged Bend
MFLCal,409,2.33,123+12,12243.29,2422,Weld,U1.66,1.66,4.53,D2240.86,2281.65,2240.86,0.277,,,,,,4.53,,,,,,,,33.8048399,-118.2642236,38.17,
MFLCal,410,2.33,123+17,12247.82,2423,Weld,D2.14,4.53,2.14,D2236.33,2286.18,2236.33,0.322,,,,,,2.14,,,,,,,,33.8048399,-118.2642237,42.72,
MFLCal,411,2.33,123+19,12249.96,2424,Weld,D1.05,2.14,1.05,D2234.19,2288.32,2234.19,0.322,,,,,,1.05,,,,,,,,33.8048398,-118.2642236,44.87,
MFLCal,412,2.33,123+20,12251.01,2425,Weld,U1.05,1.05,1.63,D2233.14,2289.37,2233.14,,,,,,,1.63,,,,,,,,33.8048400,-118.2642237,45.91,
MFLCal,412,2.33,123+21,12251.86,2426,Bend,D0.78,0.85,0.78,D2232.29,2290.22,2232.29,,,,,,180,1.63,,,,,,,,33.8048412,-118.2642249,46.53,90° 1.5D Over Forged Bend
MFLCal,413,2.33,123+22,12252.64,2427,Weld,D0.99,1.63,0.99,D2231.51,2291.00,2231.51,0.322,,,,,,0.99,,,,,,,,33.8048428,-118.2642263,46.77,
MFLCal,413,2.33,123+22,12253.09,2428,Tap,U0.45,0.45,0.54,D2231.05,2291.46,2231.05,0.322,,,,,199,0.99,,,,,,,,33.8048438,-118.2642272,46.78,
MFLCal,414,2.33,123+23,12253.63,2429,Weld,U0.99,0.99,3.29,D2230.52,2291.99,2230.52,,,,,,,3.29,,,,,,,,33.8048450,-118.2642282,46.78,
MFLCal,414,2.33,123+23,12254.19,2430,Flange,U0.56,0.56,2.73,D2229.96,2292.55,2229.96,,,,,,,3.29,,,,,,,,33.8048463,-118.2642293,46.79,
MFLCal,414,2.33,123+24,12255.36,2431,Valve,D1.56,1.73,1.56,D2228.79,2293.72,2228.79,,,,,,,3.29,,,,,,,,33.8048489,-118.2642316,46.80,Gate Valve
MFLCal,414,2.33,123+26,12256.44,2432,Flange,D0.48,2.81,0.48,D2227.7,2294.81,2227.70,,,,,,,3.29,,,,,,,,33.8048513,-118.2642338,46.87,
MFLCal,417,2.33,123+26,12256.92,2433,Weld,D0.62,3.29,0.62,D2227.23,2295.28,2227.23,0.322,,,,,,0.62,,,,,,,,33.8048523,-118.2642347,46.89,
MFLCal,417,2.33,123+26,12257.22,2434,Tap,U0.3,0.30,0.32,D2226.93,2295.58,2226.93,0.322,,,,,4,0.62,,,,,,,,33.8048530,-118.2642353,46.89,
MFLCal,418,2.33,123+27,12257.54,2435,Weld,U0.62,0.62,1.63,D2226.61,2295.90,2226.61,,,,,,,1.63,,,,,,,,33.8048536,-118.2642359,46.81,
MFLCal,418,2.33,123+27,12258.37,2436,Bend,D0.8,0.83,0.80,D2225.78,2296.73,2225.78,,,,,,180,1.63,,,,,,,,33.8048550,-118.2642371,46.28,90° 1.5D Over Forged Bend
MFLCal,419,2.33,123+28,12259.16,2437,Weld,D1.37,1.63,1.37,D2224.98,2297.53,2224.98,0.322,,,,,,1.37,,,,,,,,33.8048555,-118.2642376,45.53,
MFLCal,419,2.34,123+29,12259.84,2438,Tee,U0.68,0.68,0.69,D2224.3,2298.21,2224.30,0.322,,,,,243,1.37,,,,,,,,33.8048556,-118.2642378,44.86,
MFLCal,420,2.34,123+30,12260.53,2439,Weld,U1.37,1.37,1.79,D2223.61,2298.90,2223.61,0.322,,,,,,1.79,,,,,,,,33.8048556,-118.2642378,44.16,
MFLCal,421,2.34,123+31,12262.32,2440,Weld,D1.63,1.79,1.63,D2221.83,2300.68,2221.83,,,,,,,1.63,,,,,,,,33.8048556,-118.2642378,42.38,
MFLCal,421,2.34,123+32,12263.18,2441,Bend,D0.77,0.86,0.77,D2220.97,2301.54,2220.97,,,,,,0,1.63,,,,,,,,33.8048556,-118.2642358,41.82,90° 1.5D Sag Forged Bend
MFLCal,422,2.34,123+33,12263.95,2442,Weld,U1.63,1.63,2.43,D2220.19,2302.32,2220.19,0.322,,,,,,2.43,,,,,,,,33.8048555,-118.2642333,41.69,
MFLCal,423,2.34,123+35,12266.38,2443,Weld,U2.43,2.43,23.50,D2217.77,2304.74,2217.77,0.277,,,,,,23.50,,,,,,,,33.8048555,-118.2642253,41.62,
MFLCal,423,2.34,123+37,12267.89,2444,ML Ext ,U1.51,1.51,21.99,D2216.28,2306.23,2216.28,0.277,12,27,0.51,0.51,74,23.50,,2074,2061,2072,2057,2878,2856,33.8048555,-118.2642204,41.57,
MFLCal,423,2.34,123+42,12273.16,2445,ML Ext ,U6.78,6.78,16.72,D2211,2311.51,2211.00,0.277,13,33,0.27,0.84,275,23.50,,2079,2073,2078,2071,2886,2877,33.8048555,-118.2642030,41.32,
MFLCal,423,2.34,123+42,12273.39,2446,ML Ext ,U7.01,7.01,16.49,D2210.79,2311.72,2210.79,0.277,16,31,0.74,0.51,274,23.50,,2060,2034,2056,2022,2855,2808,33.8048555,-118.2642023,41.31,
MFLCal,423,2.34,123+55,12286.04,2447,Triangular Marker,D3.85,19.65,3.85,D2198.11,2324.40,2198.11,0.277,,,2.7,3.14,2,23.50,,,,,,,,33.8048556,-118.2641605,40.46,
MFLCal,423,2.34,123+58,12288.82,2448,ML Ext Cluster ,D1.06,22.44,1.06,D2195.46,2327.05,2195.46,0.277,39,54,4.92,21.09,158,23.50,,1590,1362,1700,1454,2361,2019,33.8048556,-118.2641518,40.25,
MFLCal,424,2.34,123+59,12289.88,2449,Weld,D0.38,23.50,0.38,D2194.26,2328.25,2194.26,,,,,,,0.38,,,,,,,,33.8048556,-118.2641479,40.08,
MFLCal,424,2.34,123+59,12290.08,2450,Bend,D0.18,0.20,0.18,D2194.07,2328.44,2194.07,,,,,,180,0.38,,,,,,,,33.8048556,-118.2641473,40.03,15° 3D Over Forged Bend
MFLCal,425,2.34,123+59,12290.26,2451,Weld,U0.38,0.38,9.50,D2193.89,2328.62,2193.89,0.25,,,,,,9.50,,,,,,,,33.8048557,-118.2641467,39.98,
MFLCal,425,2.34,123+60,12290.83,2452,ML Ext Cluster ,U0.57,0.57,8.93,D2193.5,2329.01,2193.50,0.25,17,27,2.62,6.71,172,9.50,,2027,1930,2023,1899,2810,2638,33.8048557,-118.2641455,39.87,
MFLCal,425,2.34,123+60,12290.96,2453,ML Int Cluster ,U0.7,0.70,8.80,D2193.42,2329.09,2193.42,0.25,63,73,5.75,15.81,262,9.50,,1216,1027,1435,1212,1992,1683,33.8048557,-118.2641452,39.85,
MFLCal,425,2.34,123+60,12291.28,2454,ML Ext ,U1.02,1.02,8.48,D2192.89,2329.62,2192.89,0.25,12,22,0.63,0.84,30,9.50,,2158,2145,2155,2139,2993,2971,33.8048558,-118.2641435,39.70,
MFLCal,425,2.34,123+61,12292.19,2455,ML Ext ,U1.93,1.93,7.57,D2191.97,2330.54,2191.97,0.25,11,26,0.27,0.4,2,9.50,,2168,2164,2168,2162,3011,3003,33.8048558,-118.2641406,39.44,
MFLCal,425,2.34,123+61,12292.37,2456,ML Ext ,U2.11,2.11,7.39,D2191.8,2330.71,2191.80,0.25,16,26,0.51,0.51,4,9.50,,2158,2149,2156,2144,2994,2977,33.8048559,-118.2641400,39.40,
MFLCal,425,2.34,123+68,12299.16,2457,ML Ext Cluster ,D0.6,8.90,0.60,D2185.2,2337.31,2185.20,0.25,25,35,7.66,14.48,228,9.50,,1807,1649,1950,1783,2709,2476,33.8048564,-118.2641191,37.55,
MFLCal,426,2.34,123+69,12299.76,2458,Weld,D3.33,9.50,3.33,D2184.39,2338.12,2184.39,0.5,,,,,,3.33,,,,,,,,33.8048565,-118.2641165,37.32,
MFLCal,426,2.34,123+70,12300.88,2459,ML Ext Cluster ,U1.12,1.12,2.21,D2183.37,2339.14,2183.37,0.5,13,23,1.68,4.05,238,3.33,,3275,3216,3270,3202,4542,4447,33.8048577,-118.2641137,37.06,
MFLCal,426,2.34,123+70,12300.92,2460,ML Ext Cluster ,U1.16,1.16,2.18,D2183.29,2339.22,2183.29,0.5,13,23,1.88,6.22,321,3.33,,3264,3194,3265,3179,4535,4415,33.8048578,-118.2641135,37.04,
MFLCal,426,2.34,123+70,12301.41,2461,ML Ext ,U1.65,1.65,1.68,D2182.76,2339.75,2182.76,0.5,12,22,0.59,2.53,245,3.33,,3330,3321,3328,3317,4622,4606,33.8048589,-118.2641123,36.94,
MFLCal,426,2.34,123+70,12301.42,2462,Bend,D1.67,1.67,1.67,D2182.72,2339.79,2182.72,0.5,,,,,270,3.33,,,,,,,,33.8048590,-118.2641123,36.93,90° 3D Left Forged Bend
MFLCal,426,2.34,123+71,12302.13,2463,ML Ext Cluster ,D0.96,2.38,0.96,D2182.04,2340.47,2182.04,0.5,16,31,1.49,6.06,224,3.33,,3272,3191,3271,3191,4543,4432,33.8048606,-118.2641113,36.84,
MFLCal,426,2.34,123+71,12302.38,2464,ML Ext Cluster ,D0.71,2.62,0.71,D2181.82,2340.69,2181.82,0.5,20,30,2.74,4.71,270,3.33,,3142,3022,3207,3094,4454,4298,33.8048612,-118.2641111,36.82,
MFLCal,427,2.34,123+72,12303.09,2465,Weld,U3.33,3.33,33.95,D2181.06,2341.45,2181.06,0.25,,,,,,33.95,128,,,,,,,33.8048633,-118.2641109,36.78,
MFLCal,427,2.34,123+72,12303.42,2466,ML Ext Cluster ,U0.33,0.33,33.62,D2180.8,2341.71,2180.80,0.25,11,21,0.9,2.34,10,33.95,,2148,2124,2145,2115,2979,2938,33.8048640,-118.2641109,36.78,
MFLCal,427,2.34,123+73,12303.63,2467,ML Ext Cluster ,U0.53,0.53,33.41,D2180.62,2341.89,2180.62,0.25,16,26,1.45,3.45,39,33.95,,2101,2048,2090,2024,2902,2812,33.8048645,-118.2641109,36.77,
MFLCal,427,2.34,123+73,12303.68,2468,Triangular Marker,U0.59,0.59,33.36,D2180.47,2342.04,2180.47,0.25,,,3.75,4.54,18,33.95,,,,,,,,33.8048648,-118.2641109,36.77,
MFLCal,427,2.35,124+06,12336.91,2469,ML Ext ,D0.13,33.81,0.13,D2147.3,2375.21,2147.30,0.25,11,21,1.05,1.12,60,33.95,,2142,2111,2136,2098,2967,2913,33.8049563,-118.2641133,36.20,
MFLCal,428,2.35,124+06,12337.04,2470,Weld,U33.95,33.95,49.45,D2147.11,2375.40,2147.11,0.25,,,,,,49.45,82,,,,,,,33.8049568,-118.2641134,36.19,
MFLCal,428,2.35,124+06,12337.13,2471,ML Ext ,U0.09,0.09,49.35,D2147.04,2375.47,2147.04,0.25,19,29,0.63,0.87,98,49.45,,2149,2134,2144,2125,2978,2951,33.8049570,-118.2641134,36.19,
MFLCal,428,2.35,124+28,12359.25,2472,ML Ext ,U22.21,22.21,27.24,D2124.91,2397.60,2124.91,0.25,12,27,0.23,0.71,252,49.45,,2168,2165,2168,2164,3011,3006,33.8050180,-118.2641156,35.86,
MFLCal,428,2.36,124+55,12386.30,2473,ML Ext ,D0.19,49.26,0.19,D2097.87,2424.64,2097.87,0.25,11,21,0.66,0.7,22,49.45,,2157,2143,2155,2137,2993,2968,33.8050924,-118.2641183,35.31,
MFLCal,429,2.36,124+55,12386.49,2474,Weld,D41.91,49.45,41.91,D2097.66,2424.85,2097.66,0.25,,,,,,41.91,277,,,,,,,33.8050930,-118.2641183,35.31,
MFLCal,429,2.36,124+55,12386.86,2475,ML Ext Cluster ,U0.37,0.37,41.54,D2097.61,2424.90,2097.61,0.25,21,31,5.43,16.4,222,41.91,,1896,1753,1962,1816,2725,2522,33.8050932,-118.2641183,35.31,
MFLCal,429,2.36,124+56,12387.07,2476,ML Ext Cluster ,U0.59,0.59,41.33,D2097.14,2425.37,2097.14,0.25,17,27,1.09,4.83,293,41.91,,2121,2084,2116,2071,2939,2877,33.8050945,-118.2641184,35.30,
MFLCal,429,2.36,124+57,12387.97,2477,ML Ext ,U1.49,1.49,40.43,D2096.19,2426.32,2096.19,0.25,17,27,0.43,0.68,203,41.91,,2161,2154,2159,2150,2999,2986,33.8050971,-118.2641185,35.29,
MFLCal,429,2.37,124+97,12428.32,2478,ML Ext ,D0.08,41.84,0.08,D2055.85,2466.66,2055.85,0.25,13,23,0.51,2.16,44,41.91,,2161,2152,2159,2148,2999,2983,33.8052082,-118.2641235,34.45,
MFLCal,430,2.37,124+97,12428.40,2479,Weld,D10.01,41.91,10.01,D2055.75,2466.76,2055.75,0.25,,,,,,10.01,5,,,,,,,33.8052085,-118.2641235,34.45,
MFLCal,430,2.37,124+97,12428.49,2480,ML Ext Cluster ,U0.09,0.09,9.92,D2055.69,2466.82,2055.69,0.25,15,25,0.74,2.32,36,10.01,,2148,2129,2143,2120,2977,2944,33.8052086,-118.2641235,34.45,
MFLCal,430,2.37,124+97,12428.49,2481,ML Ext ,U0.09,0.09,9.92,D2055.68,2466.83,2055.68,0.25,33,43,0.47,0.66,317,10.01,,2145,2133,2138,2122,2970,2947,33.8052087,-118.2641235,34.45,
MFLCal,430,2.37,124+97,12428.51,2482,ML Ext ,U0.11,0.11,9.90,D2055.67,2466.84,2055.67,0.25,20,30,1.02,0.58,109,10.01,,2117,2083,2106,2062,2925,2864,33.8052087,-118.2641235,34.45,
MFLCal,430,2.37,124+98,12428.75,2483,ML Ext ,U0.36,0.36,9.66,D2055.4,2467.11,2055.40,0.25,12,27,0.23,0.42,252,10.01,,2168,2165,2168,2164,3011,3006,33.8052094,-118.2641236,34.44,
MFLCal,430,2.37,124+98,12428.87,2484,ML Ext ,U0.47,0.47,9.54,D2055.29,2467.22,2055.29,0.25,11,26,0.2,0.74,93,10.01,,2169,2167,2169,2166,3012,3009,33.8052097,-118.2641236,34.44,
MFLCal,430,2.37,124+99,12430.09,2485,ML Ext ,U1.69,1.69,8.32,D2054.08,2468.43,2054.08,0.25,16,26,0.47,0.4,175,10.01,,2160,2152,2158,2147,2997,2983,33.8052131,-118.2641237,34.40,
MFLCal,430,2.37,125+00,12430.80,2486,ML Ext ,U2.4,2.40,7.61,D2053.37,2469.14,2053.37,0.25,11,21,0.7,0.73,162,10.01,,2156,2140,2153,2134,2990,2963,33.8052150,-118.2641238,34.38,
MFLCal,430,2.37,125+01,12432.66,2487,ML Ext ,U4.26,4.26,5.75,D2051.5,2471.01,2051.50,0.25,13,28,0.31,0.46,161,10.01,,2167,2161,2166,2159,3008,2998,33.8052202,-118.2641241,34.32,
MFLCal,431,2.37,125+07,12438.41,2488,Weld,D1.13,10.01,1.13,D2045.74,2476.77,2045.74,0.322,,,,,,1.13,,,,,,,,33.8052360,-118.2641249,34.14,
MFLCal,432,2.37,125+08,12439.54,2489,Weld,U1.13,1.13,1.65,D2044.61,2477.90,2044.61,,,,,,,1.65,,,,,,,,33.8052391,-118.2641248,34.09,
MFLCal,432,2.37,125+09,12440.36,2490,Bend,U0.81,0.81,0.84,D2043.79,2478.72,2043.79,,,,,,90,1.65,,,,,,,,33.8052412,-118.2641239,33.96,45° 3D Right Forged Bend
MFLCal,433,2.37,125+10,12441.20,2491,Weld,U1.65,1.65,4.15,D2042.95,2479.56,2042.95,0.25,,,,,,4.15,0,,,,,,,33.8052430,-118.2641223,33.74,
MFLCal,434,2.37,125+14,12445.34,2492,Weld,D1.7,4.15,1.70,D2038.81,2483.70,2038.81,,,,,,,1.70,,,,,,,,33.8052514,-118.2641139,32.61,
MFLCal,434,2.37,125+15,12446.14,2493,Bend,U0.8,0.80,0.90,D2038.01,2484.50,2038.01,,,,,,270,1.70,,,,,,,,33.8052534,-118.2641130,32.48,45° 3D Left Forged Bend
MFLCal,435,2.37,125+16,12447.04,2494,Weld,U1.7,1.70,25.97,D2037.1,2485.41,2037.10,0.219,,,,,,25.97,160,,,,,,,33.8052559,-118.2641128,32.43,
MFLCal,436,2.38,125+42,12473.01,2495,Weld,D18.94,25.97,18.94,D2011.13,2511.38,2011.13,0.219,,,,,,18.94,24,,,,,,,33.8053275,-118.2641151,32.11,
MFLCal,437,2.38,125+61,12491.95,2496,Weld,D1.72,18.94,1.72,D1992.2,2530.31,1992.20,,,,,,,1.72,,,,,,,,33.8053796,-118.2641164,31.87,
MFLCal,437,2.38,125+62,12492.80,2497,Bend,U0.85,0.85,0.88,D1991.35,2531.16,1991.35,,,,,,270,1.72,,,,,,,,33.8053817,-118.2641175,31.92,45° 3D Left Forged Bend
MFLCal,438,2.38,125+62,12493.67,2498,Weld,U1.72,1.72,4.20,D1990.47,2532.03,1990.47,0.25,,,,,,4.20,,,,,,,,33.8053835,-118.2641194,32.00,
MFLCal,439,2.38,125+67,12497.87,2499,Weld,D1.55,4.20,1.55,D1986.28,2536.23,1986.28,,,,,,,1.55,,,,,,,,33.8053915,-118.2641292,32.48,
MFLCal,439,2.38,125+67,12498.71,2500,Bend,D0.72,0.84,0.72,D1985.44,2537.07,1985.44,,,,,,90,1.55,,,,,,,,33.8053936,-118.2641304,32.54,45° 3D Right Forged Bend
MFLCal,440,2.38,125+68,12499.43,2501,Weld,D1.36,1.55,1.36,D1984.72,2537.79,1984.72,0.322,,,,,,1.36,,,,,,,,33.8053955,-118.2641308,32.56,
MFLCal,441,2.38,125+69,12500.79,2502,Weld,U1.36,1.36,20.96,D1983.36,2539.15,1983.36,0.25,,,,,,20.96,357,,,,,,,33.8053993,-118.2641309,32.55,
MFLCal,441,2.38,125+89,12520.71,2503,Sleeve Start,D1.03,19.93,1.03,D1963.43,2559.08,1963.43,0.25,,,,,,20.96,,,,,,,,33.8054542,-118.2641331,32.59,
MFLCal,442,2.38,125+90,12521.75,2504,Weld,U20.96,20.96,48.77,D1962.4,2560.11,1962.40,0.25,,,,,,48.77,262,,,,,,,33.8054570,-118.2641332,32.60,
MFLCal,442,2.38,125+91,12522.78,2505,Sleeve End,U1.04,1.04,47.74,D1961.37,2561.14,1961.37,0.25,,,,,,48.77,,,,,,,,33.8054599,-118.2641333,32.61,
MFLCal,442,2.39,126+38,12569.65,2506,ML Ext ,D0.87,47.91,0.87,D1914.52,2607.99,1914.52,0.25,13,23,1.99,0.76,306,48.77,,2088,2015,2072,1983,2878,2754,33.8055889,-118.2641395,32.40,
MFLCal,442,2.39,126+38,12570.21,2507,ML Ext Cluster ,D0.31,48.46,0.31,D1914.27,2608.24,1914.27,0.25,28,38,7.54,24.53,253,48.77,,1761,1602,1851,1662,2571,2308,33.8055896,-118.2641395,32.40,
MFLCal,443,2.39,126+39,12570.52,2508,Weld,U48.77,48.77,48.79,D1913.63,2608.88,1913.63,0.25,,,,,,48.79,204,,,,,,,33.8055913,-118.2641396,32.39,
MFLCal,443,2.39,126+39,12570.81,2509,ML Ext Cluster ,U0.29,0.29,48.50,D1913.56,2608.95,1913.56,0.25,24,39,3.09,18.72,86,48.79,,1932,1753,1974,1826,2742,2536,33.8055915,-118.2641396,32.39,
MFLCal,443,2.39,126+39,12570.76,2510,ML Ext ,U0.24,0.24,48.55,D1913.41,2609.10,1913.41,0.25,16,31,0.27,0.4,38,48.79,,2167,2162,2166,2160,3008,3000,33.8055919,-118.2641396,32.39,
MFLCal,443,2.39,126+39,12570.89,2511,ML Ext ,U0.37,0.37,48.42,D1913.27,2609.24,1913.27,0.25,25,40,0.31,0.81,85,48.79,,2162,2155,2160,2150,3001,2987,33.8055923,-118.2641396,32.39,
MFLCal,443,2.39,126+40,12570.92,2512,ML Ext ,U0.4,0.40,48.40,D1913.25,2609.26,1913.25,0.25,11,26,0.23,0.48,242,48.79,,2169,2166,2168,2164,3012,3006,33.8055924,-118.2641397,32.39,
MFLCal,443,2.39,126+40,12571.04,2513,ML Ext Cluster ,U0.52,0.52,48.27,D1913.16,2609.35,1913.16,0.25,15,25,2.42,10.5,83,48.79,,2054,1964,2063,1967,2865,2732,33.8055926,-118.2641397,32.39,
MFLCal,443,2.40,126+46,12577.61,2514,ML Ext Cluster ,U7.09,7.09,41.70,D1906.6,2615.91,1906.60,0.25,16,26,2.42,2.96,194,48.79,,2045,1955,2047,1939,2843,2694,33.8056107,-118.2641405,32.30,
MFLCal,443,2.40,126+88,12619.24,2515,ML Ext ,D0.07,48.72,0.07,D1864.93,2657.58,1864.93,0.25,21,31,0.47,0.51,162,48.79,,2156,2147,2153,2141,2990,2974,33.8057255,-118.2641453,31.71,
MFLCal,443,2.40,126+88,12619.25,2516,ML Ext ,D0.06,48.73,0.06,D1864.92,2657.59,1864.92,0.25,22,32,0.51,0.4,232,48.79,,2153,2142,2149,2135,2985,2965,33.8057255,-118.2641453,31.71,
MFLCal,444,2.40,126+88,12619.31,2517,Weld,D34.67,48.79,34.67,D1864.84,2657.67,1864.84,0.25,,,,,,34.67,247,,,,,,,33.8057257,-118.2641453,31.71,
MFLCal,444,2.40,126+88,12619.73,2518,ML Ext ,U0.42,0.42,34.25,D1864.45,2658.06,1864.45,0.25,13,23,0.94,1.08,128,34.67,,2142,2115,2136,2103,2967,2921,33.8057268,-118.2641453,31.70,
MFLCal,444,2.41,127+22,12653.83,2519,ML Ext Cluster ,D0.14,34.52,0.14,D1830.39,2692.12,1830.39,0.25,13,23,1.48,2.24,68,34.67,,2113,2061,2112,2049,2933,2846,33.8058206,-118.2641490,31.23,
MFLCal,444,2.41,127+22,12653.88,2520,ML Ext ,D0.1,34.57,0.10,D1830.31,2692.20,1830.31,0.25,12,22,1.13,1.66,215,34.67,,2135,2100,2128,2084,2956,2895,33.8058209,-118.2641490,31.23,
MFLCal,445,2.41,127+22,12653.98,2521,Weld,U34.67,34.67,49.11,D1830.17,2692.34,1830.17,0.25,,,,,,49.11,184,,,,,,,33.8058212,-118.2641490,31.23,
MFLCal,445,2.41,127+23,12654.05,2522,ML Ext Cluster ,U0.08,0.08,49.03,D1830.12,2692.39,1830.12,0.25,16,26,1.09,5.34,218,49.11,,2124,2088,2115,2070,2937,2875,33.8058214,-118.2641490,31.23,
MFLCal,445,2.41,127+23,12654.13,2523,ML Ext Cluster ,U0.15,0.15,48.96,D1830.1,2692.41,1830.10,0.25,23,33,1.48,9.89,320,49.11,,2061,2000,2058,1984,2858,2756,33.8058214,-118.2641490,31.23,
MFLCal,445,2.41,127+23,12654.42,2524,ML Ext Cluster ,U0.44,0.44,48.67,D1829.93,2692.58,1829.93,0.25,32,42,3.4,9.9,246,49.11,,1820,1687,1990,1857,2763,2580,33.8058219,-118.2641490,31.23,
MFLCal,445,2.41,127+23,12654.42,2525,ML Ext ,U0.44,0.44,48.66,D1829.74,2692.77,1829.74,0.25,21,36,0.23,0.53,124,49.11,,2167,2163,2166,2161,3008,3001,33.8058224,-118.2641490,31.23,
MFLCal,445,2.41,127+26,12657.59,2526,ML Ext ,U3.61,3.61,45.49,D1826.58,2695.93,1826.58,0.25,19,29,0.47,0.4,236,49.11,,2158,2149,2155,2144,2993,2977,33.8058311,-118.2641494,31.24,
MFLCal,445,2.42,127+71,12702.80,2527,ML Ext ,D0.28,48.83,0.28,D1781.35,2741.16,1781.35,0.25,16,31,0.23,0.52,52,49.11,,2168,2164,2167,2163,3010,3004,33.8059557,-118.2641544,31.16,
MFLCal,446,2.42,127+71,12703.08,2528,Weld,D41.84,49.11,41.84,D1781.07,2741.44,1781.07,0.25,,,,,,41.84,97,,,,,,,33.8059565,-118.2641544,31.16,
MFLCal,447,2.43,128+13,12744.92,2529,Weld,U41.84,41.84,41.95,D1739.23,2783.28,1739.23,0.25,,,,,,41.95,252,,,,,,,33.8060718,-118.2641595,31.09,
MFLCal,447,2.43,128+55,12786.53,2530,ML Ext Cluster ,D0.33,41.62,0.33,D1697.7,2824.81,1697.70,0.25,11,21,1.6,1.9,268,41.95,,2118,2062,2117,2057,2940,2857,33.8061862,-118.2641634,30.44,
MFLCal,447,2.43,128+55,12786.63,2531,ML Ext Cluster ,D0.23,41.71,0.23,D1697.54,2824.97,1697.54,0.25,14,24,2.85,2.41,154,41.95,,2046,1946,2071,1987,2877,2760,33.8061866,-118.2641634,30.44,
MFLCal,448,2.43,128+55,12786.86,2532,Weld,U41.95,41.95,41.96,D1697.29,2825.22,1697.29,0.25,,,,,,41.96,352,,,,,,,33.8061873,-118.2641634,30.43,
MFLCal,448,2.43,128+55,12787.21,2533,ML Ext Cluster ,U0.35,0.35,41.61,D1697,2825.51,1697.00,0.25,12,22,3.05,9.24,151,41.96,,2059,1956,2062,1957,2864,2718,33.8061881,-118.2641635,30.43,
MFLCal,448,2.44,128+97,12828.97,2534,ML Ext Cluster At Weld,U0.15,0.15,41.76,D1655.53,2866.98,1655.53,0.25,38,53,7.82,12.82,32,41.96,,1598,1344,1859,1698,2582,2358,33.8063024,-118.2641680,30.68,
MFLCal,449,2.44,128+97,12828.82,2535,Weld,D41.91,41.96,41.91,D1655.33,2867.18,1655.33,0.25,,,,,,41.91,75,,,,,,,33.8063029,-118.2641680,30.68,
MFLCal,449,2.44,128+97,12829.27,2536,ML Ext Cluster ,U0.46,0.46,41.45,D1655.09,2867.42,1655.09,0.25,28,38,3.56,14.74,162,41.91,,1861,1731,1954,1806,2714,2509,33.8063036,-118.2641680,30.68,
MFLCal,449,2.45,129+39,12870.63,2537,ML Ext ,D0.1,41.81,0.10,D1613.54,2908.97,1613.54,0.25,18,28,0.66,1.44,123,41.91,,2148,2131,2143,2122,2976,2947,33.8064180,-118.2641722,30.91,
MFLCal,450,2.45,129+39,12870.72,2538,Weld,D34.09,41.91,34.09,D1613.42,2909.09,1613.42,0.25,,,,,,34.09,290,,,,,,,33.8064184,-118.2641722,30.91,
MFLCal,451,2.46,129+73,12904.82,2539,Weld,U34.09,34.09,37.55,D1579.33,2943.18,1579.33,0.25,,,,,,37.55,82,,,,,,,33.8065123,-118.2641757,30.53,
MFLCal,451,2.46,130+10,12942.46,2540,ML Ext Cluster At Weld,U0.09,0.09,41.85,D1542.28,2980.23,1542.28,0.25,30,45,12.35,24.53,247,37.55,,1695,1439,1813,1672,2518,2322,33.8066144,-118.2641796,30.87,
MFLCal,452,2.46,130+10,12942.36,2541,Weld,U37.55,37.55,41.94,D1541.78,2980.73,1541.78,0.25,,,,,,41.94,46,,,,,,,33.8066157,-118.2641797,30.88,
MFLCal,452,2.47,130+52,12984.01,2542,ML Ext Cluster ,D0.3,41.65,0.30,D1500.26,3022.25,1500.26,0.25,23,33,4.53,7.4,22,41.94,,1889,1752,1923,1768,2671,2456,33.8067301,-118.2641837,30.48,
MFLCal,452,2.47,130+52,12983.91,2543,ML Ext ,D0.4,41.55,0.40,D1500.25,3022.26,1500.25,0.25,18,33,0.23,0.4,345,41.94,,2167,2164,2167,2162,3009,3003,33.8067302,-118.2641837,30.48,
MFLCal,452,2.47,130+52,12984.21,2544,ML Ext Cluster ,D0.09,41.85,0.09,D1500.04,3022.47,1500.04,0.25,14,24,1.99,6.37,148,41.94,,2081,2007,2087,2015,2899,2798,33.8067307,-118.2641837,30.47,
MFLCal,453,2.47,130+52,12984.31,2545,Weld,D40.1,41.94,40.10,D1499.84,3022.67,1499.84,0.25,,,,,,40.10,68,,,,,,,33.8067313,-118.2641837,30.47,
MFLCal,453,2.47,130+52,12984.38,2546,ML Ext Cluster ,U0.08,0.08,40.02,D1499.8,3022.71,1499.80,0.25,12,22,4.06,6.51,38,40.10,,2037,1916,2035,1908,2827,2650,33.8067314,-118.2641837,30.47,
MFLCal,453,2.47,130+52,12984.42,2547,ML Ext Cluster ,U0.11,0.11,39.99,D1499.76,3022.75,1499.76,0.25,11,21,0.86,2.98,222,40.10,,2150,2128,2146,2118,2980,2942,33.8067315,-118.2641837,30.47,
MFLCal,453,2.47,130+53,12984.60,2548,ML Ext ,U0.29,0.29,39.81,D1499.58,3022.93,1499.58,0.25,16,26,0.59,0.4,348,40.10,,2155,2142,2151,2136,2988,2966,33.8067320,-118.2641837,30.46,
MFLCal,453,2.48,130+92,13023.93,2549,ML Ext ,D0.48,39.62,0.48,D1460.26,3062.25,1460.26,0.25,11,21,0.74,1.36,273,40.10,,2155,2137,2151,2130,2988,2958,33.8068403,-118.2641881,30.70,
MFLCal,453,2.48,130+92,13024.05,2550,ML Ext Cluster ,D0.36,39.74,0.36,D1460.25,3062.26,1460.25,0.25,14,24,3.21,5.36,6,40.10,,2035,1926,2032,1907,2823,2649,33.8068404,-118.2641881,30.70,
MFLCal,453,2.48,130+92,13023.94,2551,ML Ext ,D0.47,39.63,0.47,D1460.24,3062.27,1460.24,0.25,11,21,0.74,1.89,153,40.10,,2155,2137,2151,2130,2988,2958,33.8068404,-118.2641881,30.70,
MFLCal,453,2.48,130+92,13024.24,2552,ML Ext ,D0.17,39.93,0.17,D1459.93,3062.58,1459.93,0.25,11,21,0.78,1.51,106,40.10,,2153,2134,2150,2126,2986,2953,33.8068412,-118.2641882,30.70,
MFLCal,453,2.48,130+92,13024.31,2553,ML Ext Cluster ,D0.09,40.01,0.09,D1459.91,3062.60,1459.91,0.25,13,23,1.45,8.23,218,40.10,,2115,2065,2104,2042,2923,2836,33.8068413,-118.2641882,30.70,
MFLCal,454,2.48,130+92,13024.40,2554,Weld,U40.1,40.10,41.95,D1459.74,3062.77,1459.74,0.25,,,,,,41.95,18,,,,,,,33.8068417,-118.2641882,30.71,
MFLCal,454,2.48,130+92,13024.74,2555,ML Ext Cluster ,U0.34,0.34,41.61,D1459.71,3062.80,1459.71,0.25,17,27,6.02,8.88,27,41.95,,1943,1799,1975,1821,2743,2529,33.8068418,-118.2641882,30.71,
MFLCal,454,2.48,130+92,13024.49,2556,ML Ext Cluster ,U0.09,0.09,41.86,D1459.7,3062.81,1459.70,0.25,16,26,1.48,5.66,276,41.95,,2098,2044,2084,2016,2894,2799,33.8068419,-118.2641882,30.71,
MFLCal,454,2.48,130+93,13024.90,2557,ML Ext Cluster ,U0.5,0.50,41.45,D1459.28,3063.23,1459.28,0.25,12,22,0.9,2.89,275,41.95,,2146,2122,2143,2113,2976,2934,33.8068430,-118.2641882,30.71,
MFLCal,454,2.49,131+34,13066.19,2558,ML Ext Cluster ,D0.16,41.79,0.16,D1418.28,3104.23,1418.28,0.25,13,23,4.97,12.37,30,41.95,,2010,1878,2001,1837,2778,2552,33.8069560,-118.2641916,30.70,
MFLCal,454,2.49,131+34,13066.16,2559,ML Ext Cluster ,D0.19,41.76,0.19,D1418.05,3104.46,1418.05,0.25,14,24,1.45,3.4,270,41.95,,2110,2059,2098,2035,2914,2826,33.8069566,-118.2641917,30.71,
MFLCal,454,2.49,131+34,13066.84,2560,ML Ext Cluster At Weld,U0.49,0.49,45.22,D1417.87,3104.64,1417.87,0.25,25,40,7.16,20.25,160,41.95,,1812,1576,1894,1730,2631,2402,33.8069571,-118.2641917,30.71,
MFLCal,455,2.49,131+34,13066.35,2561,Weld,U41.95,41.95,45.71,D1417.8,3104.71,1417.80,0.25,,,,,,45.71,60,,,,,,,33.8069573,-118.2641917,30.71,
MFLCal,455,2.50,131+80,13112.12,2562,ML Ext Cluster At Weld,U0.07,0.07,40.91,D1372.45,3150.06,1372.45,0.25,29,44,7.74,19.1,65,45.71,,1743,1500,1800,1637,2500,2274,33.8070822,-118.2641968,30.20,
