Repository: kerbergr/datadump

File: MLCompare.UICore/bin/Debug/netcoreapp3.1/examples/new.csv (part 12 of 20)
ILI Tool,Pipe Joint Number,Approx. Milepost (miles),Approx. Map Station (ft),Odometer (ft),Feature Number,Feature Description,Distance to Nearest Weld (ft),Distance to Upstream Weld (ft),Distance to Downstream Weld (ft),Distance to Nearest AGM (ft),Distance to Upstream AGM (ft),Distance to Downstream AGM (ft),WT (in),Max Depth (%),Max Depth + Tolerance (%),Length (in),Width (in),Oreintation (Degrees),Pipe Length (ft),Long Seam Orient. (Degrees),0.85DL Safe MAOP Rating (psig),0.85DL Safe MAOP Rating + Tolerance (psig),Eff. Area B31G of API579 Safe MAOP Rating (psig),Eff. Area B31G of API579 Safe MAOP Rating + Tolerance (psig),Eff. Area B31G of API579 Burst Press. Rating (psig),Eff. Area B31G of API579 Burst Press. Rating + Tolerance (psig),Latitude NAD83,Longitude NAD83,Elevation Above Mean Sea Level NAVD88 (ft),Comments
MFLCal,455,2.50,131+80,13111.92,2563,ML Ext Cluster ,D0.14,45.57,0.14,D1372.27,3150.24,1372.27,0.25,28,38,1.21,3.56,298,45.71,,2066,2014,2041,1974,2835,2741,33.8070828,-118.2641968,30.20,
MFLCal,456,2.50,131+80,13112.06,2564,Weld,D40.97,45.71,40.97,D1372.09,3150.42,1372.09,0.25,,,,,,40.97,354,,,,,,,33.8070832,-118.2641969,30.20,
MFLCal,456,2.50,131+80,13112.48,2565,ML Ext Cluster ,U0.42,0.42,40.56,D1371.8,3150.71,1371.80,0.25,21,31,2.81,14.64,134,40.97,,1979,1872,2015,1894,2798,2631,33.8070840,-118.2641969,30.20,
MFLCal,457,2.50,132+21,13153.03,2566,Weld,U40.97,40.97,43.98,D1331.12,3191.39,1331.12,0.25,,,,,,43.98,10,,,,,,,33.8071961,-118.2642009,30.87,
MFLCal,457,2.51,132+64,13196.93,2567,ML Ext Cluster ,D0.08,43.90,0.08,D1287.4,3235.11,1287.40,0.25,22,32,2.62,7.47,156,43.98,,1980,1877,2027,1918,2815,2665,33.8073165,-118.2642068,30.93,
MFLCal,458,2.51,132+65,13197.01,2568,Weld,D40.22,43.98,40.22,D1287.14,3235.37,1287.14,0.25,,,,,,40.22,190,,,,,,,33.8073172,-118.2642069,30.92,
MFLCal,458,2.51,132+65,13197.15,2569,ML Ext Cluster ,U0.14,0.14,40.09,D1287.04,3235.47,1287.04,0.25,15,25,0.86,2.62,183,40.22,,2141,2118,2138,2108,2969,2928,33.8073175,-118.2642069,30.92,
MFLCal,458,2.52,133+05,13237.16,2570,ML Ext Cluster ,D0.07,40.16,0.07,D1247.1,3275.41,1247.10,0.25,21,31,1.88,7.55,111,40.22,,2039,1963,2051,1963,2848,2727,33.8074275,-118.2642117,31.19,
MFLCal,459,2.52,133+05,13237.23,2571,Weld,U40.22,40.22,49.85,D1246.92,3275.59,1246.92,0.25,,,,,,49.85,17,,,,,,,33.8074280,-118.2642118,31.19,
MFLCal,459,2.52,133+05,13237.34,2572,ML Ext Cluster ,U0.11,0.11,49.75,D1246.87,3275.64,1246.87,0.25,26,36,2.19,9.05,136,49.85,,1974,1879,1971,1858,2737,2580,33.8074281,-118.2642118,31.19,
MFLCal,459,2.52,133+05,13237.35,2573,ML Ext ,U0.11,0.11,49.74,D1246.86,3275.65,1246.86,0.25,13,23,1.06,1.26,46,49.85,,2136,2104,2129,2089,2957,2901,33.8074281,-118.2642118,31.19,
MFLCal,459,2.52,133+05,13237.67,2574,ML Ext Cluster ,U0.44,0.44,49.41,D1246.54,3275.97,1246.54,0.25,12,22,1.06,2.23,80,49.85,,2139,2107,2133,2094,2963,2909,33.8074290,-118.2642118,31.19,
MFLCal,459,2.52,133+05,13237.68,2575,ML Ext Cluster ,U0.45,0.45,49.41,D1246.52,3275.99,1246.52,0.25,13,23,1.37,3.56,184,49.85,,2119,2072,2110,2052,2930,2850,33.8074291,-118.2642118,31.19,
MFLCal,460,2.53,133+55,13287.08,2576,Weld,D39.07,49.85,39.07,D1197.06,3325.45,1197.06,0.25,,,,,,39.07,291,,,,,,,33.8075654,-118.2642166,30.89,
MFLCal,460,2.53,133+70,13302.55,2577,ML Ext Cluster ,U15.46,15.46,23.60,D1181.69,3340.82,1181.69,0.25,36,46,1.56,4.18,308,39.07,,1967,1886,1987,1900,2760,2639,33.8076077,-118.2642179,30.97,
MFLCal,460,2.53,133+70,13302.73,2578,ML Ext Cluster ,U15.64,15.64,23.43,D1181.45,3341.06,1181.45,0.25,17,27,1.29,1.34,290,39.07,,2107,2061,2094,2036,2908,2828,33.8076084,-118.2642179,30.97,
MFLCal,461,2.54,133+94,13326.15,2579,Weld,U39.07,39.07,44.59,D1158,3364.51,1158.00,0.25,,,,,,44.59,337,,,,,,,33.8076730,-118.2642201,31.05,
MFLCal,461,2.54,134+23,13355.08,2580,Composite Repair Start,D15.66,28.93,15.66,D1129.07,3393.44,1129.07,0.25,,,,,,44.59,,,,,,,,33.8077527,-118.2642223,30.96,
MFLCal,461,2.54,134+25,13357.05,2581,Composite Repair End,D13.69,30.90,13.69,D1127.1,3395.41,1127.10,0.25,,,,,,44.59,,,,,,,,33.8077582,-118.2642224,30.94,
MFLCal,461,2.54,134+36,13368.60,2582,Composite Repair Start,D2.14,42.45,2.14,D1115.55,3406.96,1115.55,0.25,,,,,,44.59,,,,,,,,33.8077900,-118.2642231,30.83,
MFLCal,461,2.55,134+38,13370.54,2583,ML Ext Cluster Repaired with Composite,D0.19,44.39,0.19,D1113.95,3408.56,1113.95,0.25,48,58,5.98,24.24,324,44.59,,1470,1298,1610,1414,2236,1965,33.8077944,-118.2642232,30.81,
MFLCal,462,2.55,134+38,13370.74,2584,Weld,U44.59,44.59,53.25,D1113.41,3409.10,1113.41,0.25,,,,,,53.25,44,,,,,,,33.8077959,-118.2642232,30.81,
MFLCal,462,2.55,134+38,13370.83,2585,ML Ext Cluster Repaired with Composite,U0.1,0.10,53.15,D1113.34,3409.17,1113.34,0.25,17,27,0.78,1.44,192,53.25,,2142,2121,2136,2109,2967,2929,33.8077961,-118.2642232,30.81,
MFLCal,462,2.55,134+38,13370.90,2586,ML Ext Cluster Repaired with Composite,U0.16,0.16,53.09,D1113.34,3409.17,1113.34,0.25,37,52,5.2,18.84,234,53.25,,1670,1430,1808,1599,2511,2221,33.8077961,-118.2642232,30.81,
MFLCal,462,2.55,134+38,13371.03,2587,ML Ext Repaired with Composite,U0.29,0.29,52.96,D1113.14,3409.37,1113.14,0.25,11,21,0.43,0.4,208,53.25,,2165,2158,2164,2156,3005,2994,33.8077966,-118.2642232,30.81,
MFLCal,462,2.55,134+39,13372.01,2588,ML Ext Repaired with Composite,U1.27,1.27,51.98,D1112.15,3410.36,1112.15,0.25,20,35,0.23,0.62,338,53.25,,2167,2163,2166,2161,3009,3002,33.8077994,-118.2642233,30.80,
MFLCal,462,2.55,134+41,13373.95,2589,Composite Repair End,U3.22,3.22,50.04,D1110.2,3412.31,1110.20,0.25,,,,,,53.25,,,,,,,,33.8078047,-118.2642234,30.78,
MFLCal,462,2.55,134+60,13392.53,2590,ML Ext ,U21.79,21.79,31.46,D1091.65,3430.86,1091.65,0.25,14,24,0.59,1.32,10,53.25,,2157,2145,2154,2139,2992,2971,33.8078558,-118.2642248,30.64,
MFLCal,463,2.56,134+91,13423.99,2591,Weld,D49.45,53.25,49.45,D1060.16,3462.35,1060.16,0.25,,,,,,49.45,260,,,,,,,33.8079426,-118.2642280,30.68,
MFLCal,464,2.56,135+41,13473.44,2592,Weld,D24.31,49.45,24.31,D1010.71,3511.80,1010.71,0.25,,,,,,24.31,285,,,,,,,33.8080788,-118.2642347,31.08,
MFLCal,464,2.57,135+46,13478.49,2593,ML Ext Cluster ,U5.05,5.05,19.26,D1005.86,3516.65,1005.86,0.25,13,23,3.48,2.79,244,24.31,,2038,1925,2056,1952,2856,2712,33.8080921,-118.2642355,31.05,
MFLCal,464,2.57,135+46,13478.70,2594,ML Ext Cluster ,U5.26,5.26,19.05,D1005.48,3517.03,1005.48,0.25,31,41,1.64,5.06,244,24.31,,1992,1914,1951,1849,2710,2568,33.8080932,-118.2642355,31.04,
MFLCal,464,2.57,135+46,13478.95,2595,ML Ext ,U5.51,5.51,18.80,D1005.22,3517.29,1005.22,0.25,17,27,0.55,0.4,77,24.31,,2156,2144,2152,2138,2989,2970,33.8080939,-118.2642356,31.04,
MFLCal,464,2.57,135+47,13479.96,2596,ML Ext Cluster ,U6.52,6.52,17.79,D1004.35,3518.16,1004.35,0.25,14,24,2.19,3.2,256,24.31,,2072,1991,2089,2016,2901,2800,33.8080963,-118.2642357,31.03,
MFLCal,464,2.57,135+48,13480.70,2597,ML Ext Cluster ,U7.26,7.26,17.04,D1003.53,3518.98,1003.53,0.25,37,47,2.27,1.6,268,24.31,,1860,1747,2009,1932,2790,2683,33.8080986,-118.2642358,31.03,
MFLCal,464,2.57,135+48,13481.23,2598,ML Ext Cluster ,U7.79,7.79,16.52,D1003.01,3519.50,1003.01,0.25,26,36,1.52,1.81,256,24.31,,2039,1973,2015,1930,2798,2681,33.8081000,-118.2642359,31.02,
MFLCal,464,2.57,135+49,13481.83,2599,ML Ext Cluster ,U8.39,8.39,15.92,D1002.35,3520.16,1002.35,0.25,18,28,0.78,1.44,220,24.31,,2140,2119,2135,2107,2965,2927,33.8081018,-118.2642360,31.02,
MFLCal,464,2.57,135+50,13482.23,2600,ML Ext ,U8.79,8.79,15.52,D1001.93,3520.58,1001.93,0.25,11,21,0.66,0.8,283,24.31,,2157,2143,2155,2137,2993,2968,33.8081029,-118.2642361,31.01,
MFLCal,465,2.57,135+65,13497.75,2601,Weld,D0.39,24.31,0.39,D986.4,3536.11,986.40,,,,,,,0.39,,,,,,,,33.8081457,-118.2642384,30.93,
MFLCal,465,2.57,135+65,13497.95,2602,Bend,D0.19,0.20,0.19,D986.2,3536.31,986.20,,,,,,90,0.39,,,,,,,,33.8081463,-118.2642383,30.93,15° 3D Right Forged Bend
MFLCal,466,2.57,135+65,13498.14,2603,Weld,U0.39,0.39,22.47,D986.01,3536.50,986.01,0.25,,,,,,22.47,146,,,,,,,33.8081468,-118.2642382,30.93,
MFLCal,466,2.57,135+66,13498.63,2604,ML Ext Cluster ,U0.5,0.50,21.97,D985.63,3536.88,985.63,0.25,14,24,2.58,8.93,334,22.47,,2056,1963,2053,1942,2851,2697,33.8081478,-118.2642380,30.93,
MFLCal,466,2.57,135+66,13498.57,2605,ML Ext ,U0.43,0.43,22.04,D985.61,3536.90,985.61,0.25,12,22,0.66,1.58,168,22.47,,2156,2142,2153,2135,2991,2966,33.8081479,-118.2642380,30.93,
MFLCal,466,2.57,135+67,13499.88,2606,Casing Begin,U1.75,1.75,20.72,D984.26,3538.25,984.26,0.25,,,,,,22.47,,,,,,,,33.8081515,-118.2642374,30.92,Sepulveda Blvd
MFLCal,466,2.57,135+88,13520.32,2607,ML Ext ,D0.29,22.18,0.29,D963.86,3558.65,963.86,0.25,15,25,0.55,0.63,278,22.47,,2158,2147,2155,2141,2993,2974,33.8082072,-118.2642276,30.79,
MFLCal,467,2.57,135+88,13520.61,2608,Weld,U22.47,22.47,22.80,D963.54,3558.97,963.54,0.25,,,,,,22.80,122,,,,,,,33.8082080,-118.2642274,30.78,
MFLCal,468,2.58,136+11,13543.40,2609,Weld,D22.34,22.80,22.34,D940.75,3581.76,940.75,0.25,,,,,,22.34,262,,,,,,,33.8082702,-118.2642163,30.29,
MFLCal,469,2.58,136+33,13565.74,2610,Weld,U22.34,22.34,23.76,D918.41,3604.10,918.41,0.25,,,,,,23.76,132,,,,,,,33.8083310,-118.2642054,29.34,
MFLCal,469,2.59,136+51,13583.78,2611,ML Ext Cluster ,D5.72,18.04,5.72,D900.66,3621.85,900.66,0.25,16,26,3.91,7.88,140,23.76,,1993,1871,1990,1845,2764,2562,33.8083793,-118.2641965,28.36,
MFLCal,469,2.59,136+51,13584.07,2612,ML Ext Cluster ,D5.43,18.33,5.43,D900.15,3622.36,900.15,0.25,32,42,1.91,4.13,22,23.76,,1950,1858,1926,1812,2675,2516,33.8083807,-118.2641962,28.33,
MFLCal,469,2.59,136+51,13584.24,2613,ML Ext Cluster ,D5.26,18.49,5.26,D899.94,3622.57,899.94,0.25,11,21,1.99,2.7,129,23.76,,2102,2031,2089,2002,2901,2780,33.8083813,-118.2641961,28.32,
MFLCal,469,2.59,136+52,13584.66,2614,ML Ext Cluster ,D4.84,18.92,4.84,D899.72,3622.79,899.72,0.25,33,43,6.92,17.69,210,23.76,,1692,1531,1851,1698,2570,2358,33.8083819,-118.2641960,28.31,
MFLCal,469,2.59,136+52,13585.44,2615,ML Ext Cluster ,D4.06,19.70,4.06,D898.84,3623.67,898.84,0.25,22,32,2.07,5.26,304,23.76,,2017,1932,2011,1909,2793,2651,33.8083843,-118.2641956,28.26,
MFLCal,469,2.59,136+53,13586.12,2616,ML Ext Cluster ,D3.38,20.38,3.38,D898.13,3624.38,898.13,0.25,12,22,2.11,3.99,286,23.76,,2090,2014,2075,1982,2882,2752,33.8083862,-118.2641952,28.22,
MFLCal,469,2.59,136+54,13587.19,2617,ML Ext Cluster ,D2.31,21.45,2.31,D897.01,3625.50,897.01,0.25,13,23,3.2,4.95,298,23.76,,2045,1938,2076,1989,2884,2762,33.8083893,-118.2641946,28.16,
MFLCal,469,2.59,136+55,13588.00,2618,ML Ext Cluster ,D1.5,22.26,1.50,D896.17,3626.34,896.17,0.25,11,21,4.96,5.56,336,23.76,,2036,1905,2029,1892,2819,2628,33.8083915,-118.2641942,28.11,
MFLCal,469,2.59,136+56,13588.48,2619,ML Ext ,D1.02,22.74,1.02,D895.72,3626.79,895.72,0.25,16,26,1.64,1.23,332,23.76,,2088,2027,2072,1995,2877,2771,33.8083928,-118.2641940,28.09,
MFLCal,469,2.59,136+56,13588.46,2620,Casing End,D1.04,22.71,1.04,D895.69,3626.82,895.69,0.25,,,,,,23.76,,,,,,,,33.8083928,-118.2641940,28.09,
MFLCal,469,2.59,136+56,13588.79,2621,ML Ext Cluster ,D0.7,23.05,0.70,D895.42,3627.09,895.42,0.25,29,39,1.45,5.39,308,23.76,,2030,1965,1998,1913,2775,2656,33.8083936,-118.2641939,28.08,
MFLCal,470,2.59,136+57,13589.50,2622,Weld,D0.91,23.76,0.91,D894.65,3627.86,894.65,,,,,,,0.91,,,,,,,,33.8083957,-118.2641936,28.11,
MFLCal,470,2.59,136+57,13589.90,2623,Bend,U0.4,0.40,0.50,D894.25,3628.26,894.25,,,,,,0,0.91,,,,,,,,33.8083968,-118.2641935,28.18,23° 3D Sag Forged Bend
MFLCal,471,2.59,136+58,13590.40,2624,Weld,U0.91,0.91,17.84,D893.75,3628.76,893.75,0.25,,,,,,17.84,130,,,,,,,33.8083981,-118.2641934,28.31,
MFLCal,471,2.59,136+75,13607.82,2625,ML Ext Cluster ,D0.43,17.42,0.43,D876.37,3646.14,876.37,0.25,26,36,2.11,3.29,170,17.84,,1981,1889,2020,1928,2806,2678,33.8084437,-118.2641923,33.55,
MFLCal,471,2.59,136+75,13607.97,2626,ML Ext Cluster ,D0.27,17.57,0.27,D876.2,3646.31,876.20,0.25,20,30,1.37,2.74,352,17.84,,2087,2035,2083,2003,2893,2782,33.8084441,-118.2641923,33.58,
MFLCal,472,2.59,136+75,13608.25,2627,Weld,D0.69,17.84,0.69,D875.9,3646.61,875.90,,,,,,,0.69,,,,,,,,33.8084449,-118.2641923,33.63,
MFLCal,472,2.59,136+76,13608.58,2628,Bend,U0.34,0.34,0.35,D875.57,3646.94,875.57,,,,,,180,0.69,,,,,,,,33.8084458,-118.2641922,33.67,23° 3D Over Forged Bend
MFLCal,473,2.59,136+76,13608.93,2629,Weld,U0.69,0.69,49.04,D875.22,3647.29,875.22,0.25,,,,,,49.04,238,,,,,,,33.8084468,-118.2641922,33.67,
MFLCal,473,2.59,136+76,13609.20,2630,ML Ext Cluster ,U0.26,0.26,48.78,D875.05,3647.46,875.05,0.25,23,38,4.07,4.71,354,49.04,,1903,1701,2030,1909,2819,2652,33.8084473,-118.2641921,33.67,
MFLCal,473,2.59,136+77,13609.63,2631,ML Ext Cluster ,U0.7,0.70,48.35,D874.59,3647.92,874.59,0.25,11,21,0.86,1.69,294,49.04,,2150,2128,2147,2120,2982,2944,33.8084485,-118.2641921,33.66,
MFLCal,473,2.59,136+77,13609.97,2632,ML Ext ,U1.04,1.04,48.00,D874.23,3648.28,874.23,0.25,10,20,0.78,0.97,48,49.04,,2155,2136,2152,2129,2988,2956,33.8084495,-118.2641920,33.66,
MFLCal,473,2.59,136+81,13613.62,2633,ML Ext ,U4.69,4.69,44.36,D870.55,3651.96,870.55,0.25,23,33,0.47,0.53,345,49.04,,2154,2145,2151,2138,2987,2970,33.8084596,-118.2641915,33.64,
MFLCal,473,2.59,136+87,13619.44,2634,ML Ext Cluster ,U10.51,10.51,38.53,D864.73,3657.78,864.73,0.25,20,30,1.17,1.89,258,49.04,,2104,2062,2090,2036,2903,2827,33.8084757,-118.2641906,33.62,
MFLCal,473,2.59,136+87,13619.70,2635,ML Ext Cluster ,U10.77,10.77,38.27,D864.48,3658.03,864.48,0.25,13,23,1.72,3.66,55,49.04,,2101,2039,2109,2050,2929,2847,33.8084764,-118.2641905,33.62,
MFLCal,473,2.59,136+87,13619.77,2636,ML Ext Cluster ,U10.83,10.83,38.21,D864.46,3658.05,864.46,0.25,42,52,1.29,5.53,292,49.04,,1975,1902,2010,1939,2791,2693,33.8084764,-118.2641905,33.62,
MFLCal,473,2.59,136+87,13619.96,2637,ML Ext Cluster ,U11.02,11.02,38.02,D864.32,3658.19,864.32,0.25,22,32,2.77,3.56,188,49.04,,1971,1864,2044,1947,2840,2704,33.8084768,-118.2641905,33.61,
MFLCal,473,2.59,136+87,13619.99,2638,ML Ext Cluster ,U11.06,11.06,37.99,D864.2,3658.31,864.20,0.25,37,47,1.02,3.59,315,49.04,,2055,2007,2025,1959,2813,2720,33.8084771,-118.2641905,33.61,
MFLCal,473,2.59,136+87,13620.17,2639,ML Ext ,U11.24,11.24,37.81,D864,3658.51,864.00,0.25,18,28,0.51,0.61,248,49.04,,2157,2147,2154,2141,2991,2973,33.8084777,-118.2641905,33.61,
MFLCal,473,2.59,136+88,13620.54,2640,ML Ext ,U11.61,11.61,37.43,D863.63,3658.88,863.63,0.25,11,21,0.63,1.08,346,49.04,,2159,2146,2156,2141,2995,2973,33.8084787,-118.2641904,33.61,
MFLCal,473,2.59,136+88,13620.69,2641,ML Ext Cluster ,U11.76,11.76,37.28,D863.47,3659.04,863.47,0.25,13,23,0.86,3.67,272,49.04,,2146,2123,2141,2112,2973,2933,33.8084791,-118.2641904,33.61,
MFLCal,474,2.60,137+25,13657.98,2642,Weld,D42.68,49.04,42.68,D826.17,3696.34,826.17,0.25,,,,,,42.68,125,,,,,,,33.8085819,-118.2641855,33.51,
MFLCal,474,2.60,137+46,13678.59,2643,ML Ext ,U20.61,20.61,22.07,D805.58,3716.93,805.58,0.25,19,29,0.55,1.29,134,42.68,,2153,2142,2150,2135,2986,2965,33.8086386,-118.2641832,33.94,
MFLCal,474,2.61,137+67,13700.20,2644,ML Ext ,D0.45,42.22,0.45,D783.98,3738.53,783.98,0.25,12,22,0.78,1.19,108,42.68,,2151,2132,2147,2123,2983,2949,33.8086981,-118.2641808,34.17,
MFLCal,474,2.61,137+67,13700.24,2645,ML Ext ,D0.41,42.26,0.41,D783.93,3738.58,783.93,0.25,10,20,0.51,1.55,48,42.68,,2163,2155,2162,2151,3003,2988,33.8086982,-118.2641808,34.17,
MFLCal,474,2.61,137+67,13700.27,2646,ML Ext ,D0.38,42.30,0.38,D783.89,3738.62,783.89,0.25,11,21,0.66,0.97,206,42.68,,2157,2143,2155,2137,2993,2968,33.8086983,-118.2641808,34.17,
MFLCal,475,2.61,137+68,13700.65,2647,Weld,D42.32,42.68,42.32,D783.5,3739.01,783.50,0.25,,,,,,42.32,284,,,,,,,33.8086994,-118.2641808,34.17,
MFLCal,475,2.62,138+09,13742.52,2648,ML Ext ,D0.45,41.87,0.45,D741.66,3780.85,741.66,0.25,11,21,1.17,0.8,55,42.32,,2136,2100,2130,2085,2958,2895,33.8088147,-118.2641761,34.56,
MFLCal,475,2.62,138+09,13742.55,2649,ML Ext Cluster ,D0.42,41.90,0.42,D741.62,3780.89,741.62,0.25,23,38,0.94,0.68,357,42.32,,2115,2064,2137,2102,2969,2920,33.8088148,-118.2641761,34.56,
MFLCal,475,2.62,138+09,13742.76,2650,ML Ext Cluster ,D0.21,42.11,0.21,D741.59,3780.92,741.59,0.25,14,24,2.62,4.55,263,42.32,,2054,1960,2083,2004,2893,2783,33.8088149,-118.2641761,34.56,
MFLCal,475,2.62,138+10,13742.87,2651,ML Ext Cluster ,D0.1,42.22,0.10,D741.31,3781.20,741.31,0.25,25,35,1.17,6.14,40,42.32,,2084,2037,2075,2017,2882,2802,33.8088156,-118.2641760,34.56,
MFLCal,475,2.62,138+10,13742.89,2652,ML Ext ,D0.08,42.24,0.08,D741.29,3781.22,741.29,0.25,19,29,0.66,0.97,350,42.32,,2146,2130,2141,2120,2974,2944,33.8088157,-118.2641760,34.56,
MFLCal,476,2.62,138+10,13742.97,2653,Weld,U42.32,42.32,44.50,D741.18,3781.33,741.18,0.25,,,,,,44.50,290,,,,,,,33.8088160,-118.2641760,34.57,
MFLCal,476,2.62,138+10,13743.02,2654,ML Ext Cluster ,U0.06,0.06,44.44,D741.14,3781.37,741.14,0.25,18,28,1.88,4.11,344,44.50,,2060,1987,2073,1998,2879,2775,33.8088161,-118.2641760,34.57,
MFLCal,476,2.62,138+10,13743.05,2655,ML Ext Cluster ,U0.08,0.08,44.42,D741.11,3781.40,741.11,0.25,18,28,1.02,2.97,84,44.50,,2123,2090,2113,2071,2935,2877,33.8088162,-118.2641760,34.57,
MFLCal,476,2.62,138+10,13743.28,2656,ML Ext ,U0.31,0.31,44.19,D740.89,3781.62,740.89,0.25,11,21,0.43,0.78,78,44.50,,2165,2158,2164,2156,3005,2994,33.8088168,-118.2641760,34.57,
MFLCal,476,2.62,138+10,13743.33,2657,ML Ext Cluster ,U0.36,0.36,44.14,D740.88,3781.63,740.88,0.25,25,35,2.62,5.06,280,44.50,,1950,1843,2031,1931,2822,2682,33.8088168,-118.2641760,34.57,
MFLCal,476,2.62,138+33,13766.43,2658,ML Ext Cluster ,D21.03,23.47,21.03,D717.74,3804.77,717.74,0.25,23,33,0.86,3.06,215,44.50,,2123,2095,2113,2076,2934,2884,33.8088806,-118.2641737,34.49,
MFLCal,476,2.62,138+34,13767.21,2659,ML Ext ,D20.26,24.24,20.26,D716.98,3805.53,716.98,0.25,14,24,0.9,1.07,230,44.50,,2142,2116,2136,2104,2966,2922,33.8088827,-118.2641736,34.49,
MFLCal,476,2.62,138+53,13786.34,2660,ML Ext ,D1.13,43.37,1.13,D697.89,3824.62,697.89,0.25,12,22,1.37,0.94,294,44.50,,2124,2077,2114,2058,2937,2858,33.8089353,-118.2641718,34.48,
MFLCal,476,2.62,138+53,13786.64,2661,ML Ext ,D0.83,43.67,0.83,D697.55,3824.96,697.55,0.25,14,24,0.98,2.05,274,44.50,,2137,2108,2131,2094,2959,2909,33.8089362,-118.2641718,34.48,
MFLCal,476,2.62,138+54,13786.74,2662,ML Ext Cluster ,D0.73,43.77,0.73,D697.48,3825.03,697.48,0.25,12,22,1.17,2.44,333,44.50,,2133,2096,2127,2082,2955,2892,33.8089364,-118.2641718,34.48,
MFLCal,476,2.62,138+54,13786.97,2663,ML Ext ,D0.5,44.00,0.50,D697.2,3825.31,697.20,0.25,11,21,0.55,0.72,58,44.50,,2161,2151,2160,2147,2999,2982,33.8089372,-118.2641718,34.48,
MFLCal,476,2.62,138+54,13787.01,2664,ML Ext Cluster ,D0.46,44.04,0.46,D697.18,3825.33,697.18,0.25,21,31,2.27,8.48,139,44.50,,2011,1920,2040,1936,2833,2689,33.8089372,-118.2641717,34.48,
MFLCal,476,2.62,138+54,13787.14,2665,ML Ext Cluster ,D0.33,44.17,0.33,D697.14,3825.37,697.14,0.25,19,29,2.62,4.02,286,44.50,,2008,1909,2005,1888,2785,2622,33.8089373,-118.2641717,34.48,
MFLCal,476,2.62,138+54,13787.08,2666,ML Ext ,D0.38,44.11,0.38,D697.1,3825.41,697.10,0.25,19,29,0.55,0.81,105,44.50,,2153,2142,2150,2135,2986,2965,33.8089374,-118.2641717,34.48,
MFLCal,476,2.62,138+54,13787.35,2667,ML Ext Cluster ,D0.11,44.38,0.11,D697.05,3825.46,697.05,0.25,22,32,3.67,9.21,299,44.50,,1929,1804,2037,1939,2829,2692,33.8089376,-118.2641717,34.48,
MFLCal,476,2.62,138+54,13787.21,2668,ML Ext Cluster ,D0.26,44.24,0.26,D696.96,3825.55,696.96,0.25,13,23,2.77,2.58,218,44.50,,2058,1961,2088,2009,2900,2790,33.8089378,-118.2641717,34.48,
MFLCal,476,2.62,138+54,13787.29,2669,ML Ext ,D0.18,44.32,0.18,D696.89,3825.62,696.89,0.25,10,20,0.86,1.66,121,44.50,,2152,2130,2148,2121,2984,2946,33.8089380,-118.2641717,34.48,
MFLCal,476,2.62,138+54,13787.90,2670,ML Ext Cluster At Weld,U0.43,0.43,41.57,D696.73,3825.78,696.73,0.25,30,45,6.6,15.26,292,44.50,,1744,1504,1933,1774,2685,2464,33.8089384,-118.2641717,34.48,
MFLCal,477,2.62,138+54,13787.47,2671,Weld,D42,44.50,42.00,D696.68,3825.83,696.68,0.25,,,,,,42.00,344,,,,,,,33.8089386,-118.2641717,34.48,
MFLCal,477,2.62,138+55,13787.92,2672,ML Ext ,U0.45,0.45,41.55,D696.26,3826.25,696.26,0.25,11,21,0.66,1.11,252,42.00,,2157,2143,2155,2137,2993,2968,33.8089397,-118.2641717,34.48,
MFLCal,477,2.63,138+69,13801.84,2673,ML Ext Cluster ,U14.38,14.38,27.62,D682.38,3840.13,682.38,0.25,17,27,1.33,1.63,306,42.00,,2104,2056,2105,2051,2923,2849,33.8089780,-118.2641698,34.44,
MFLCal,477,2.63,138+96,13829.03,2674,ML Ext Cluster ,D0.44,41.56,0.44,D655.17,3867.34,655.17,0.25,16,26,0.59,1.9,112,42.00,,2155,2142,2153,2137,2990,2969,33.8090529,-118.2641656,34.51,
MFLCal,477,2.63,138+96,13829.07,2675,ML Ext Cluster ,D0.39,41.61,0.39,D655.1,3867.41,655.10,0.25,24,34,1.8,1.33,257,42.00,,2025,1948,2104,2061,2922,2863,33.8090531,-118.2641656,34.51,
MFLCal,477,2.63,138+96,13829.09,2676,ML Ext Cluster ,D0.38,41.62,0.38,D655.08,3867.43,655.08,0.25,13,23,1.45,2.28,180,42.00,,2115,2065,2127,2082,2954,2892,33.8090531,-118.2641656,34.51,
MFLCal,477,2.63,138+96,13829.32,2677,ML Ext Cluster ,D0.14,41.86,0.14,D654.86,3867.65,654.86,0.25,51,61,1.84,3.72,164,42.00,,1778,1657,1854,1726,2575,2397,33.8090537,-118.2641656,34.51,
MFLCal,477,2.63,138+96,13829.38,2678,ML Ext ,D0.09,41.92,0.09,D654.79,3867.72,654.79,0.25,15,25,0.55,1.23,248,42.00,,2158,2147,2155,2141,2993,2974,33.8090539,-118.2641655,34.51,
MFLCal,478,2.63,138+96,13829.47,2679,Weld,U42,42.00,42.31,D654.68,3867.83,654.68,0.25,,,,,,42.31,166,,,,,,,33.8090542,-118.2641655,34.51,
MFLCal,478,2.63,138+96,13829.59,2680,ML Ext Cluster ,U0.13,0.13,42.18,D654.63,3867.88,654.63,0.25,22,32,1.99,8.3,130,42.31,,2023,1941,2034,1935,2825,2688,33.8090544,-118.2641655,34.51,
MFLCal,478,2.63,138+97,13829.81,2681,ML Ext Cluster ,U0.34,0.34,41.97,D654.37,3868.14,654.37,0.25,19,29,2.3,8.13,16,42.31,,2026,1936,1997,1885,2773,2618,33.8090551,-118.2641655,34.51,
MFLCal,478,2.63,138+97,13829.96,2682,ML Ext ,U0.49,0.49,41.82,D654.22,3868.29,654.22,0.25,27,37,0.7,0.4,232,42.31,,2129,2108,2120,2091,2944,2904,33.8090555,-118.2641654,34.51,
MFLCal,478,2.64,139+33,13866.58,2683,ML Ext ,D5.19,37.12,5.19,D617.59,3904.92,617.59,0.25,28,38,0.63,0.6,38,42.31,,2136,2118,2127,2103,2954,2921,33.8091564,-118.2641598,35.07,
MFLCal,478,2.64,139+38,13871.70,2684,ML Ext Cluster ,D0.08,42.23,0.08,D612.85,3909.66,612.85,0.25,39,49,5.16,8,296,42.31,,1640,1481,1880,1716,2610,2384,33.8091694,-118.2641591,35.11,
MFLCal,478,2.64,139+38,13871.39,2685,ML Ext ,D0.39,41.92,0.39,D612.77,3909.74,612.77,0.25,20,35,0.31,0.53,165,42.31,,2164,2158,2163,2154,3004,2992,33.8091696,-118.2641591,35.11,
MFLCal,478,2.64,139+38,13871.63,2686,ML Ext Cluster ,D0.14,42.16,0.14,D612.65,3909.86,612.65,0.25,21,31,3.09,4.45,131,42.31,,1965,1852,2032,1935,2823,2687,33.8091700,-118.2641590,35.11,
MFLCal,479,2.64,139+39,13871.78,2687,Weld,U42.31,42.31,49.08,D612.37,3910.14,612.37,0.25,,,,,,49.08,125,,,,,,,33.8091707,-118.2641590,35.12,
MFLCal,479,2.64,139+39,13871.90,2688,ML Ext Cluster ,U0.13,0.13,48.95,D612.29,3910.22,612.29,0.25,19,29,0.9,6.79,145,49.08,,2129,2102,2123,2088,2949,2900,33.8091709,-118.2641590,35.12,
MFLCal,479,2.64,139+39,13871.92,2689,ML Ext Cluster ,U0.14,0.14,48.94,D612.28,3910.23,612.28,0.25,21,31,0.74,2.48,319,49.08,,2137,2116,2135,2109,2965,2930,33.8091710,-118.2641590,35.12,
MFLCal,479,2.64,139+39,13872.10,2690,ML Ext Cluster ,U0.32,0.32,48.75,D612.08,3910.43,612.08,0.25,13,23,0.78,2.48,138,49.08,,2150,2130,2145,2121,2980,2946,33.8091715,-118.2641590,35.12,
MFLCal,479,2.64,139+39,13872.15,2691,ML Ext Cluster ,U0.38,0.38,48.70,D612.03,3910.48,612.03,0.25,15,25,2.77,6.51,297,49.08,,2039,1940,2083,2009,2894,2790,33.8091717,-118.2641589,35.12,
MFLCal,479,2.65,139+86,13918.87,2692,Recoat Start,D1.98,47.09,1.98,D565.28,3957.23,565.28,0.25,,,,,,49.08,,,,,,,,33.8093004,-118.2641528,35.51,
MFLCal,479,2.65,139+86,13919.26,2693,Sleeve Start,D1.59,47.49,1.59,D564.89,3957.62,564.89,0.25,,,,,,49.08,,,,,,,,33.8093015,-118.2641528,35.51,
MFLCal,480,2.65,139+88,13920.85,2694,Weld,D46.06,49.08,46.06,D563.3,3959.21,563.30,0.25,,,,,,46.06,,,,,,,,33.8093059,-118.2641525,35.50,
MFLCal,480,2.65,139+89,13922.34,2695,Sleeve End,U1.49,1.49,44.57,D561.8,3960.70,561.80,0.25,,,,,,46.06,,,,,,,,33.8093100,-118.2641524,35.50,
MFLCal,480,2.65,139+90,13922.85,2696,Recoat End,U2,2.00,44.06,D561.29,3961.22,561.29,0.25,,,,,,46.06,,,,,,,,33.8093114,-118.2641523,35.49,
MFLCal,480,2.65,140+06,13939.25,2697,ML Ext Cluster ,U18.4,18.40,27.66,D544.93,3977.58,544.93,0.25,12,22,0.7,1.57,282,46.06,,2155,2138,2151,2131,2988,2960,33.8093565,-118.2641501,35.43,
MFLCal,480,2.65,140+15,13948.37,2698,ML Ext Cluster ,D18.54,27.52,18.54,D535.82,3986.69,535.82,0.25,27,37,3.13,6.2,24,46.06,,1896,1775,1931,1807,2682,2509,33.8093816,-118.2641489,35.39,
MFLCal,480,2.66,140+25,13958.87,2699,ML Ext Cluster ,D8.04,38.02,8.04,D525.41,3997.10,525.41,0.25,19,29,1.84,1.6,204,46.06,,2056,1984,2092,2024,2905,2811,33.8094102,-118.2641475,35.40,
MFLCal,480,2.66,140+26,13959.03,2700,ML Ext Cluster ,D7.88,38.18,7.88,D525.16,3997.35,525.16,0.25,13,23,1.09,1.7,199,46.06,,2134,2100,2126,2084,2953,2895,33.8094109,-118.2641474,35.40,
MFLCal,480,2.66,140+32,13965.74,2701,ML Ext Cluster ,D1.17,44.89,1.17,D518.42,4004.09,518.42,0.25,16,26,0.82,1.87,279,46.06,,2142,2119,2136,2099,2966,2916,33.8094295,-118.2641465,35.44,
MFLCal,480,2.66,140+32,13965.91,2702,ML Ext Cluster ,D1,45.06,1.00,D518.27,4004.24,518.27,0.25,13,23,0.82,4.36,151,46.06,,2148,2126,2143,2105,2977,2923,33.8094299,-118.2641465,35.44,
MFLCal,480,2.66,140+32,13965.90,2703,ML Ext Cluster ,D1.01,45.05,1.01,D518.26,4004.25,518.26,0.25,13,23,0.55,2.95,78,46.06,,2159,2149,2157,2144,2996,2978,33.8094299,-118.2641465,35.44,
MFLCal,480,2.66,140+33,13966.43,2704,ML Ext ,D0.48,45.58,0.48,D517.73,4004.78,517.73,0.25,14,29,0.27,0.42,346,46.06,,2167,2163,2167,2161,3009,3001,33.8094314,-118.2641464,35.45,
MFLCal,480,2.66,140+33,13966.50,2705,ML Ext ,D0.41,45.64,0.41,D517.66,4004.85,517.66,0.25,15,30,0.2,0.4,220,46.06,,2169,2166,2168,2165,3012,3007,33.8094316,-118.2641464,35.45,
MFLCal,480,2.66,140+33,13966.79,2706,ML Ext Cluster ,D0.12,45.94,0.12,D517.51,4005.00,517.51,0.25,12,22,2.23,1.68,232,46.06,,2086,2005,2111,2054,2931,2853,33.8094320,-118.2641464,35.45,
MFLCal,480,2.66,140+33,13967.00,2707,ML Ext Cluster At Weld,U0.09,0.09,49.07,D517.4,4005.11,517.40,0.25,28,43,4.34,1.36,192,46.06,,1828,1614,2036,1954,2827,2713,33.8094323,-118.2641464,35.45,
MFLCal,480,2.66,140+33,13966.82,2708,ML Ext Cluster ,D0.09,45.97,0.09,D517.37,4005.14,517.37,0.25,17,27,0.94,3.34,292,46.06,,2132,2103,2128,2093,2956,2908,33.8094324,-118.2641464,35.45,
MFLCal,481,2.66,140+34,13966.91,2709,Weld,U46.06,46.06,49.15,D517.24,4005.27,517.24,0.25,,,,,,49.15,27,,,,,,,33.8094327,-118.2641463,35.45,
MFLCal,481,2.66,140+34,13966.95,2710,ML Ext ,U0.04,0.04,49.11,D517.21,4005.30,517.21,0.25,16,26,1.05,1.94,63,49.15,,2127,2093,2118,2075,2941,2882,33.8094328,-118.2641463,35.45,
MFLCal,482,2.67,140+83,14016.06,2711,Weld,D49.1,49.15,49.10,D468.08,4054.43,468.08,0.25,,,,,,49.10,269,,,,,,,33.8095681,-118.2641387,35.90,
MFLCal,482,2.67,140+83,14016.59,2712,ML Ext ,U0.52,0.52,48.58,D467.57,4054.94,467.57,0.25,12,27,0.2,0.51,214,49.10,,2169,2167,2169,2166,3012,3008,33.8095695,-118.2641386,35.90,
MFLCal,482,2.68,141+31,14064.69,2713,ML Ext Cluster ,D0.47,48.63,0.47,D419.54,4102.97,419.54,0.25,13,23,1.52,2.26,344,49.10,,2111,2057,2109,2048,2929,2844,33.8097018,-118.2641319,35.82,
MFLCal,482,2.68,141+31,14064.81,2714,ML Ext Cluster ,D0.36,48.74,0.36,D419.37,4103.14,419.37,0.25,13,23,1.45,2.82,235,49.10,,2115,2065,2112,2059,2933,2859,33.8097022,-118.2641319,35.82,
MFLCal,483,2.68,141+32,14065.17,2715,Weld,D48.9,49.10,48.90,D418.98,4103.53,418.98,0.25,,,,,,48.90,284,,,,,,,33.8097033,-118.2641319,35.82,
MFLCal,483,2.68,141+32,14065.60,2716,ML Ext Cluster ,U0.44,0.44,48.46,D418.69,4103.82,418.69,0.25,12,22,2.5,5.85,6,48.90,,2076,1987,2070,1956,2875,2717,33.8097041,-118.2641318,35.82,
MFLCal,483,2.68,141+32,14065.64,2717,ML Ext ,U0.47,0.47,48.43,D418.54,4103.97,418.54,0.25,11,21,0.55,0.74,284,48.90,,2161,2151,2160,2147,2999,2982,33.8097045,-118.2641318,35.82,
MFLCal,483,2.68,141+35,14068.95,2718,ML Ext ,U3.78,3.78,45.12,D415.23,4107.28,415.23,0.25,12,22,0.7,0.9,94,48.90,,2155,2138,2151,2131,2988,2960,33.8097136,-118.2641314,35.81,
MFLCal,483,2.68,141+36,14069.67,2719,ML Ext ,U4.51,4.51,44.39,D414.52,4107.99,414.52,0.25,16,26,0.82,0.61,235,48.90,,2142,2119,2136,2107,2966,2927,33.8097156,-118.2641313,35.81,
MFLCal,483,2.68,141+36,14069.82,2720,ML Ext Cluster ,U4.66,4.66,44.24,D414.36,4108.15,414.36,0.25,18,28,0.82,1.74,118,48.90,,2137,2114,2130,2101,2959,2918,33.8097160,-118.2641313,35.81,
MFLCal,483,2.68,141+37,14070.54,2721,ML Ext Cluster ,U5.37,5.37,43.52,D413.91,4108.60,413.91,0.25,17,27,4.26,5.71,102,48.90,,1973,1845,1992,1854,2767,2575,33.8097173,-118.2641312,35.80,
MFLCal,483,2.68,141+37,14070.80,2722,ML Ext Cluster ,U5.63,5.63,43.26,D413.48,4109.03,413.48,0.25,18,28,1.84,2.87,176,48.90,,2063,1991,2073,1990,2880,2763,33.8097184,-118.2641311,35.80,
MFLCal,483,2.68,141+49,14082.96,2723,ML Ext ,U17.8,17.80,31.10,D401.21,4121.30,401.21,0.25,11,21,0.63,1.08,34,48.90,,2159,2146,2156,2141,2995,2973,33.8097522,-118.2641296,35.76,
MFLCal,483,2.68,141+50,14083.28,2724,ML Ext ,U18.11,18.11,30.78,D400.9,4121.61,400.90,0.25,14,24,0.66,0.62,74,48.90,,2153,2138,2150,2131,2986,2960,33.8097531,-118.2641295,35.76,
MFLCal,483,2.68,141+50,14083.88,2725,ML Ext ,U18.72,18.72,30.18,D400.3,4122.21,400.30,0.25,12,22,0.98,0.94,76,48.90,,2142,2114,2137,2102,2968,2920,33.8097547,-118.2641295,35.76,
MFLCal,483,2.69,141+80,14113.73,2726,ML Ext Cluster ,D0.33,48.57,0.33,D370.62,4151.89,370.62,0.25,39,49,4.06,21.61,223,48.90,,1687,1537,1846,1688,2563,2344,33.8098365,-118.2641260,35.86,
MFLCal,483,2.69,141+80,14113.86,2727,ML Ext Cluster ,D0.2,48.70,0.20,D370.33,4152.18,370.33,0.25,11,21,1.09,1.98,116,48.90,,2140,2107,2134,2093,2964,2908,33.8098373,-118.2641260,35.86,
MFLCal,483,2.69,141+80,14114.11,2728,ML Ext Cluster At Weld,U0.05,0.05,49.22,D370.22,4152.29,370.22,0.25,15,30,4.65,10.35,122,48.90,,1990,1790,2006,1875,2787,2605,33.8098376,-118.2641260,35.86,
MFLCal,483,2.69,141+80,14114.04,2729,ML Ext Cluster At Weld,D0.03,48.87,0.03,D370.21,4152.30,370.21,0.25,26,41,3.28,9.09,310,48.90,,1899,1710,1961,1837,2724,2551,33.8098376,-118.2641260,35.86,
MFLCal,484,2.69,141+80,14114.06,2730,Weld,U48.9,48.90,49.27,D370.09,4152.42,370.09,0.25,,,,,,49.27,32,,,,,,,33.8098380,-118.2641260,35.86,
MFLCal,484,2.69,141+81,14114.46,2731,ML Ext Cluster ,U0.4,0.40,48.87,D369.79,4152.72,369.79,0.25,26,36,1.48,5.14,358,49.27,,2044,1980,2040,1963,2833,2726,33.8098388,-118.2641259,35.86,
MFLCal,484,2.69,141+81,14114.64,2732,ML Ext ,U0.58,0.58,48.69,D369.55,4152.96,369.55,0.25,14,24,1.13,0.97,293,49.27,,2128,2092,2120,2074,2944,2881,33.8098395,-118.2641259,35.86,
MFLCal,484,2.69,142+29,14162.76,2733,ML Ext Cluster ,D0.57,48.70,0.57,D321.45,4201.06,321.45,0.25,13,23,1.05,2.55,16,49.27,,2136,2104,2129,2090,2958,2902,33.8099719,-118.2641205,36.46,
MFLCal,484,2.69,142+29,14162.97,2734,ML Ext ,D0.36,48.91,0.36,D321.2,4201.31,321.20,0.25,11,21,0.55,0.81,118,49.27,,2161,2151,2160,2147,2999,2982,33.8099726,-118.2641204,36.46,
MFLCal,485,2.70,142+30,14163.33,2735,Weld,D48.63,49.27,48.63,D320.82,4201.69,320.82,0.25,,,,,,48.63,265,,,,,,,33.8099737,-118.2641204,36.47,
MFLCal,485,2.70,142+77,14211.12,2736,ML Ext Cluster ,D0.84,47.79,0.84,D273.07,4249.44,273.07,0.25,12,22,0.78,2.32,178,48.63,,2151,2132,2148,2124,2984,2951,33.8101052,-118.2641151,36.67,
MFLCal,486,2.70,142+78,14211.96,2737,Weld,U48.63,48.63,48.82,D272.19,4250.32,272.19,0.25,,,,,,48.82,144,,,,,,,33.8101077,-118.2641150,36.68,
MFLCal,486,2.71,143+26,14260.31,2738,ML Ext Cluster ,D0.48,48.35,0.48,D223.87,4298.64,223.87,0.25,20,30,3.48,15.97,212,48.82,,1960,1840,2006,1870,2786,2598,33.8102408,-118.2641097,36.87,
MFLCal,486,2.71,143+27,14260.58,2739,ML Ext ,D0.21,48.62,0.21,D223.58,4298.93,223.58,0.25,11,21,0.66,1.08,164,48.82,,2157,2143,2155,2137,2993,2968,33.8102416,-118.2641097,36.87,
MFLCal,487,2.71,143+27,14260.78,2740,Weld,D41.97,48.82,41.97,D223.37,4299.14,223.37,0.25,,,,,,41.97,215,,,,,,,33.8102422,-118.2641096,36.87,
MFLCal,488,2.72,143+69,14302.75,2741,Weld,D34.14,41.97,34.14,D181.4,4341.11,181.40,0.25,,,,,,34.14,298,,,,,,,33.8103578,-118.2641052,36.52,
MFLCal,488,2.73,144+02,14336.41,2742,ML Ext Cluster ,D0.49,33.66,0.49,D147.78,4374.73,147.78,0.25,11,21,1.91,4.41,226,34.14,,2105,2037,2092,2009,2906,2790,33.8104504,-118.2641021,36.64,
MFLCal,488,2.73,144+02,14337.25,2743,ML Ext Cluster At Weld,U0.36,0.36,47.82,D147.76,4374.75,147.76,0.25,36,51,23.17,24.53,200,34.14,,1548,1279,1857,1653,2579,2296,33.8104505,-118.2641021,36.64,
MFLCal,489,2.73,144+03,14336.89,2744,Weld,U34.14,34.14,48.18,D147.26,4375.25,147.26,0.25,,,,,,48.18,192,,,,,,,33.8104519,-118.2641021,36.64,
MFLCal,489,2.73,144+03,14336.98,2745,ML Ext ,U0.09,0.09,48.09,D147.19,4375.32,147.19,0.25,11,21,0.51,0.77,329,48.18,,2162,2154,2161,2150,3001,2986,33.8104520,-118.2641021,36.64,
MFLCal,489,2.73,144+04,14337.79,2746,ML Ext Cluster ,U0.9,0.90,47.28,D146.39,4376.12,146.39,0.25,11,21,0.78,4.1,134,48.18,,2153,2134,2150,2126,2986,2953,33.8104542,-118.2641020,36.64,
MFLCal,489,2.73,144+04,14338.15,2747,ML Ext ,U1.26,1.26,46.92,D146.04,4376.47,146.04,0.25,10,20,0.51,1.04,254,48.18,,2163,2155,2162,2151,3003,2988,33.8104552,-118.2641020,36.64,
MFLCal,489,2.73,144+05,14338.63,2748,ML Ext ,U1.74,1.74,46.44,D145.54,4376.97,145.54,0.25,13,23,0.9,0.93,300,48.18,,2144,2119,2138,2108,2970,2927,33.8104566,-118.2641019,36.64,
MFLCal,489,2.73,144+05,14338.93,2749,ML Ext Cluster ,U2.04,2.04,46.14,D145.4,4377.11,145.40,0.25,15,25,3.63,8.3,13,48.18,,2012,1895,2026,1892,2814,2627,33.8104570,-118.2641019,36.64,
MFLCal,489,2.73,144+05,14339.44,2750,ML Ext Cluster ,U2.55,2.55,45.63,D144.99,4377.52,144.99,0.25,13,23,8.28,13.71,232,48.18,,1983,1832,1987,1821,2760,2530,33.8104581,-118.2641019,36.64,
MFLCal,489,2.73,144+06,14340.12,2751,ML Ext ,U3.23,3.23,44.95,D144.04,4378.47,144.04,0.25,11,21,0.59,1.11,282,48.18,,2160,2149,2158,2144,2997,2978,33.8104607,-118.2641018,36.64,
MFLCal,489,2.73,144+06,14340.25,2752,ML Ext ,U3.36,3.36,44.82,D143.95,4378.56,143.95,0.25,11,21,1.21,1.29,74,48.18,,2135,2096,2128,2081,2955,2890,33.8104610,-118.2641018,36.64,
MFLCal,489,2.73,144+07,14340.66,2753,ML Ext Cluster ,U3.77,3.77,44.41,D143.55,4378.96,143.55,0.25,18,28,1.29,3.45,11,48.18,,2103,2056,2090,2031,2903,2821,33.8104621,-118.2641017,36.64,
MFLCal,489,2.73,144+12,14345.91,2754,ML Ext ,U9.02,9.02,39.16,D138.28,4384.23,138.28,0.25,17,27,0.63,0.54,32,48.18,,2151,2137,2147,2129,2982,2957,33.8104766,-118.2641010,36.64,
MFLCal,489,2.73,144+13,14346.78,2755,ML Ext Cluster ,U9.89,9.89,38.29,D137.41,4385.10,137.41,0.25,13,23,1.99,1.98,163,48.18,,2088,2015,2109,2050,2929,2847,33.8104790,-118.2641009,36.64,
MFLCal,489,2.73,144+13,14346.82,2756,ML Ext Cluster ,U9.93,9.93,38.25,D137.34,4385.17,137.34,0.25,11,21,1.52,2.77,308,48.18,,2121,2069,2111,2047,2932,2843,33.8104792,-118.2641009,36.64,
MFLCal,489,2.73,144+13,14347.45,2757,ML Ext Cluster ,U10.56,10.56,37.62,D137.09,4385.42,137.09,0.25,14,24,5.27,9.35,278,48.18,,1993,1857,2017,1880,2802,2611,33.8104799,-118.2641009,36.64,
MFLCal,489,2.73,144+14,14348.22,2758,ML Ext Cluster ,U11.33,11.33,36.85,D136.29,4386.22,136.29,0.25,15,25,4.65,16.27,242,48.18,,1990,1859,1997,1851,2774,2571,33.8104821,-118.2641008,36.64,
MFLCal,489,2.73,144+15,14348.62,2759,ML Ext Cluster ,U11.73,11.73,36.45,D135.62,4386.89,135.62,0.25,22,32,1.37,4.63,209,48.18,,2077,2023,2092,2031,2906,2821,33.8104839,-118.2641007,36.64,
MFLCal,489,2.73,144+15,14349.16,2760,ML Ext Cluster ,U12.27,12.27,35.91,D135.26,4387.25,135.26,0.25,13,23,3.79,3.82,166,48.18,,2031,1913,2042,1923,2837,2670,33.8104849,-118.2641006,36.64,
MFLCal,489,2.73,144+16,14350.00,2761,ML Ext Cluster ,U13.11,13.11,35.07,D134.2,4388.31,134.20,0.25,13,23,0.86,3.06,264,48.18,,2146,2123,2141,2112,2973,2933,33.8104878,-118.2641005,36.64,
MFLCal,489,2.73,144+16,14350.23,2762,ML Ext ,U13.34,13.34,34.84,D133.95,4388.56,133.95,0.25,12,22,0.63,1.5,350,48.18,,2158,2145,2155,2139,2993,2971,33.8104885,-118.2641005,36.64,
MFLCal,489,2.73,144+17,14350.58,2763,ML Ext ,U13.69,13.69,34.49,D133.6,4388.91,133.60,0.25,12,22,0.74,1.62,324,48.18,,2153,2135,2149,2127,2985,2955,33.8104895,-118.2641004,36.63,
MFLCal,489,2.73,144+17,14350.81,2764,ML Ext Cluster ,U13.92,13.92,34.26,D133.38,4389.13,133.38,0.25,12,22,0.86,3.21,182,48.18,,2148,2125,2144,2116,2978,2939,33.8104901,-118.2641004,36.63,
MFLCal,489,2.73,144+17,14350.95,2765,ML Ext Cluster ,U14.06,14.06,34.12,D133.27,4389.24,133.27,0.25,13,23,1.84,6.92,260,48.18,,2095,2028,2081,1998,2890,2776,33.8104904,-118.2641004,36.63,
MFLCal,489,2.73,144+17,14351.24,2766,ML Ext Cluster ,U14.35,14.35,33.83,D133.04,4389.47,133.04,0.25,13,23,3.2,16.28,102,48.18,,2045,1938,2034,1905,2824,2646,33.8104910,-118.2641004,36.63,
MFLCal,489,2.73,144+19,14353.02,2767,ML Ext Cluster ,U16.13,16.13,32.05,D131.17,4391.34,131.17,0.25,13,23,1.05,3.02,170,48.18,,2136,2104,2131,2092,2960,2905,33.8104962,-118.2641001,36.63,
MFLCal,489,2.73,144+20,14353.70,2768,ML Ext ,U16.81,16.81,31.37,D130.48,4392.03,130.48,0.25,24,34,0.86,0.83,186,48.18,,2120,2092,2109,2072,2929,2877,33.8104981,-118.2641000,36.63,
MFLCal,489,2.73,144+20,14353.93,2769,ML Ext Cluster ,U17.04,17.04,31.14,D130.3,4392.21,130.30,0.25,12,22,1.45,1.77,168,48.18,,2120,2070,2119,2063,2943,2866,33.8104986,-118.2641000,36.63,
MFLCal,489,2.73,144+21,14354.78,2770,ML Ext ,U17.89,17.89,30.29,D129.39,4393.12,129.39,0.25,11,21,0.47,0.88,168,48.18,,2164,2156,2162,2153,3003,2990,33.8105011,-118.2640999,36.63,
MFLCal,489,2.73,144+22,14356.16,2771,ML Ext Cluster ,U19.27,19.27,28.91,D128.2,4394.31,128.20,0.25,27,37,4.92,9.39,185,48.18,,1824,1679,1898,1738,2637,2413,33.8105043,-118.2640997,36.63,
MFLCal,489,2.73,144+32,14366.37,2772,ML Ext Cluster ,D18.7,29.48,18.70,D117.89,4404.62,117.89,0.25,22,32,2.03,6.26,182,48.18,,2020,1936,2021,1921,2806,2668,33.8105327,-118.2640984,36.62,
MFLCal,489,2.73,144+37,14371.54,2773,ML Ext Cluster ,D13.53,34.65,13.53,D112.7,4409.81,112.70,0.25,11,21,1.95,1.4,330,48.18,,2103,2034,2111,2050,2932,2847,33.8105470,-118.2640977,36.62,
MFLCal,489,2.73,144+39,14373.15,2774,ML Ext ,D11.92,36.26,11.92,D111.02,4411.49,111.02,0.25,11,21,0.66,1.18,96,48.18,,2157,2143,2155,2137,2993,2968,33.8105517,-118.2640975,36.61,
MFLCal,489,2.74,144+43,14376.71,2775,ML Ext Cluster ,D8.36,39.82,8.36,D107.54,4414.97,107.54,0.25,12,22,1.56,3.89,288,48.18,,2114,2059,2103,2036,2921,2828,33.8105613,-118.2640971,36.61,
MFLCal,489,2.74,144+44,14378.04,2776,ML Ext Cluster ,D7.03,41.15,7.03,D106.14,4416.37,106.14,0.25,15,25,3.4,8.93,288,48.18,,2018,1905,2033,1910,2823,2653,33.8105651,-118.2640969,36.61,
MFLCal,489,2.74,144+45,14378.75,2777,ML Ext Cluster ,D6.32,41.85,6.32,D105.44,4417.07,105.44,0.25,13,23,2.85,2.16,278,48.18,,2055,1956,2077,1995,2885,2771,33.8105670,-118.2640968,36.61,
MFLCal,489,2.74,144+45,14378.96,2778,ML Ext Cluster ,D6.11,42.07,6.11,D105.22,4417.29,105.22,0.25,11,21,1.99,6,335,48.18,,2102,2030,2089,2002,2901,2780,33.8105676,-118.2640968,36.61,
MFLCal,489,2.74,144+45,14379.42,2779,ML Ext Cluster ,D5.65,42.53,5.65,D104.86,4417.65,104.86,0.25,13,23,4.89,11.17,196,48.18,,2012,1880,2021,1886,2807,2620,33.8105686,-118.2640968,36.61,
MFLCal,489,2.74,144+48,14381.78,2780,ML Ext ,D3.29,44.89,3.29,D102.4,4420.11,102.40,0.25,13,23,0.63,0.74,343,48.18,,2156,2143,2154,2137,2991,2968,33.8105754,-118.2640965,36.60,
MFLCal,489,2.74,144+48,14382.02,2781,ML Ext ,D3.06,45.12,3.06,D102.17,4420.34,102.17,0.25,11,21,0.55,1.01,346,48.18,,2161,2151,2160,2147,2999,2982,33.8105761,-118.2640964,36.60,
MFLCal,489,2.74,144+49,14382.75,2782,ML Ext ,D2.32,45.86,2.32,D101.43,4421.08,101.43,0.25,11,21,0.63,1.04,55,48.18,,2159,2146,2156,2141,2995,2973,33.8105781,-118.2640964,36.60,
MFLCal,489,2.74,144+49,14383.25,2783,ML Ext Cluster ,D1.82,46.36,1.82,D100.91,4421.60,100.91,0.25,13,23,1.13,2.86,314,48.18,,2132,2096,2124,2079,2950,2888,33.8105795,-118.2640963,36.60,
MFLCal,489,2.74,144+51,14384.86,2784,ML Ext Cluster At Weld,D0.21,47.97,0.21,D99.55,4422.96,99.55,0.25,24,39,7.31,24.04,236,48.18,,1826,1589,1917,1744,2662,2422,33.8105832,-118.2640961,36.60,
MFLCal,490,2.74,144+51,14385.07,2785,Weld,D19.52,48.18,19.52,D99.08,4423.43,99.08,0.25,,,,,,19.52,,,,,,,,33.8105846,-118.2640961,36.60,
MFLCal,490,2.74,144+51,14385.53,2786,ML Ext Cluster ,U0.46,0.46,19.06,D99.03,4423.48,99.03,0.25,24,34,5.82,24.19,124,19.52,,1847,1698,1922,1749,2669,2429,33.8105847,-118.2640961,36.60,
MFLCal,490,2.74,144+58,14391.94,2787,ML Ext Cluster ,U6.87,6.87,12.64,D92.23,4430.28,92.23,0.25,14,24,1.45,2.93,206,19.52,,2110,2059,2111,2054,2932,2853,33.8106034,-118.2640953,36.59,
MFLCal,490,2.74,144+69,14403.32,2788,ML Ext Cluster ,D1.27,18.25,1.27,D81.43,4441.08,81.43,0.25,33,48,15.51,24.53,199,19.52,,1628,1366,1852,1632,2573,2267,33.8106332,-118.2640940,36.55,
MFLCal,491,2.74,144+71,14404.59,2789,Weld,D1.02,19.52,1.02,D79.56,4442.95,79.56,0.322,,,,,,1.02,,,,,,,,33.8106383,-118.2640937,36.51,
MFLCal,492,2.74,144+72,14405.61,2790,Weld,D0.71,1.02,0.71,D78.54,4443.97,78.54,,,,,,,0.71,,,,,,,,33.8106411,-118.2640936,36.49,
