Repository: kerbergr/datadump

File: MLCompare.UICore/bin/Debug/netcoreapp3.1/examples/new.csv (part 13 of 20)
ILI Tool,Pipe Joint Number,Approx. Milepost (miles),Approx. Map Station (ft),Odometer (ft),Feature Number,Feature Description,Distance to Nearest Weld (ft),Distance to Upstream Weld (ft),Distance to Downstream Weld (ft),Distance to Nearest AGM (ft),Distance to Upstream AGM (ft),Distance to Downstream AGM (ft),WT (in),Max Depth (%),Max Depth + Tolerance (%),Length (in),Width (in),Oreintation (Degrees),Pipe Length (ft),Long Seam Orient. (Degrees),0.85DL Safe MAOP Rating (psig),0.85DL Safe MAOP Rating + Tolerance (psig),Eff. Area B31G of API579 Safe MAOP Rating (psig),Eff. Area B31G of API579 Safe MAOP Rating + Tolerance (psig),Eff. Area B31G of API579 Burst Press. Rating (psig),Eff. Area B31G of API579 Burst Press. Rating + Tolerance (psig),Latitude NAD83,Longitude NAD83,Elevation Above Mean Sea Level NAVD88 (ft),Comments
MFLCal,494,2.74,144+72,14406.32,2791,Weld,U0.71,0.71,1.06,D77.83,4444.68,77.83,0.322,,,,,,1.06,,,,,,,,33.8106431,-118.2640934,36.48,
MFLCal,495,2.74,144+73,14407.38,2792,Weld,U1.06,1.06,2.07,D76.77,4445.74,76.77,,,,,,,2.07,,,,,,,,33.8106460,-118.2640930,36.45,
MFLCal,495,2.74,144+74,14408.48,2793,Bend,D0.97,1.10,0.97,D75.67,4446.84,75.67,,,,,,270,2.07,,,,,,,,33.8106489,-118.2640939,36.40,45° 3D Left Forged Bend
MFLCal,496,2.74,144+75,14409.45,2794,Weld,D1.39,2.07,1.39,D74.7,4447.81,74.70,0.322,,,,,,1.39,,,,,,,,33.8106510,-118.2640958,36.32,
MFLCal,497,2.74,144+77,14410.84,2795,Weld,U1.39,1.39,17.33,D73.31,4449.20,73.31,0.25,,,,,,17.33,130,,,,,,,33.8106539,-118.2640988,36.21,
MFLCal,498,2.75,144+94,14428.17,2796,Weld,D1.32,17.33,1.32,D55.98,4466.53,55.98,0.365,,,,,,1.32,,,,,,,,33.8106888,-118.2641376,34.87,
MFLCal,499,2.75,144+95,14429.48,2797,Weld,U1.32,1.32,1.91,D54.67,4467.84,54.67,,,,,,,1.91,,,,,,,,33.8106915,-118.2641404,34.76,
MFLCal,499,2.75,144+96,14430.55,2798,Bend,D0.84,1.07,0.84,D53.6,4468.91,53.60,,,,,,90,1.91,,,,,,,,33.8106942,-118.2641417,34.72,45° 3D Right Forged Bend
MFLCal,500,2.75,144+97,14431.39,2799,Weld,D1.33,1.91,1.33,D52.76,4469.75,52.76,0.365,,,,,,1.33,,,,,,,,33.8106965,-118.2641417,34.72,
MFLCal,501,2.75,144+99,14432.71,2800,Weld,U1.33,1.33,57.66,D51.44,4471.07,51.44,0.25,,,,,,57.66,338,,,,,,,33.8107002,-118.2641416,34.70,
MFLCal,501,2.76,145+50,14484.15,2801,AGM # 0170,D6.22,51.44,6.22,U0,0.00,4254.66,0.25,,,,,,57.66,,,,,,,,33.8108418,-118.2641328,34.06,
MFLCal,502,2.76,145+56,14490.37,2802,Weld,D46.21,57.66,46.21,U6.22,6.22,4248.45,0.25,,,,,,46.21,34,,,,,,,33.8108589,-118.2641319,34.04,
MFLCal,502,2.76,145+63,14497.37,2803,Recoat Start,U7,7.00,39.21,U13.22,13.22,4241.45,0.25,,,,,,46.21,,,,,,,,33.8108782,-118.2641309,34.02,
MFLCal,502,2.76,145+66,14499.94,2804,Sleeve Start,U9.57,9.57,36.63,U15.79,15.79,4238.87,0.25,,,,,,46.21,,,,,,,,33.8108853,-118.2641305,34.02,
MFLCal,502,2.76,145+67,14501.41,2805,Sleeve End,U11.04,11.04,35.17,U17.26,17.26,4237.40,0.25,,,,,,46.21,,,,,,,,33.8108894,-118.2641303,34.01,
MFLCal,502,2.76,145+71,14505.44,2806,Recoat End,U15.07,15.07,31.13,U21.29,21.29,4233.37,0.25,,,,,,46.21,,,,,,,,33.8109005,-118.2641297,34.00,
MFLCal,503,2.77,146+03,14536.57,2807,Weld,D41.86,46.21,41.86,U52.43,52.43,4202.24,0.25,,,,,,41.86,340,,,,,,,33.8109864,-118.2641255,34.13,
MFLCal,504,2.77,146+45,14578.43,2808,Weld,D38.84,41.86,38.84,U94.28,94.28,4160.38,0.25,,,,,,38.84,44,,,,,,,33.8111018,-118.2641202,34.09,
MFLCal,505,2.78,146+84,14617.27,2809,Weld,U38.84,38.84,48.78,U133.13,133.13,4121.54,0.25,,,,,,48.78,20,,,,,,,33.8112089,-118.2641157,34.05,
MFLCal,506,2.79,147+33,14666.05,2810,Weld,D41.81,48.78,41.81,U181.91,181.91,4072.76,0.25,,,,,,41.81,322,,,,,,,33.8113435,-118.2641093,34.15,
MFLCal,507,2.80,147+75,14707.86,2811,Weld,D41.8,41.81,41.80,U223.71,223.71,4030.95,0.25,,,,,,41.80,74,,,,,,,33.8114587,-118.2641033,34.57,
MFLCal,508,2.81,148+16,14749.66,2812,Weld,U41.8,41.80,41.94,U265.51,265.51,3989.16,0.25,,,,,,41.94,330,,,,,,,33.8115740,-118.2640982,35.02,
MFLCal,509,2.81,148+59,14791.60,2813,Weld,U41.94,41.94,41.96,U307.45,307.45,3947.21,0.25,,,,,,41.96,37,,,,,,,33.8116897,-118.2640929,35.22,
MFLCal,510,2.82,149+01,14833.56,2814,Weld,U41.96,41.96,49.91,U349.41,349.41,3905.25,0.25,,,,,,49.91,291,,,,,,,33.8118054,-118.2640878,35.25,
MFLCal,511,2.83,149+51,14883.47,2815,Weld,U49.91,49.91,64.31,U399.32,399.32,3855.34,0.25,,,,,,64.31,38,,,,,,,33.8119431,-118.2640814,34.87,
MFLCal,512,2.84,150+15,14947.78,2816,Weld,D38.29,64.31,38.29,U463.63,463.63,3791.03,0.25,,,,,,38.29,328,,,,,,,33.8121204,-118.2640734,34.48,
MFLCal,512,2.85,150+53,14985.52,2817,ML Ext Cluster ,D0.55,37.74,0.55,U501.28,501.28,3753.38,0.25,34,44,1.29,3.81,132,38.29,,1262,1229,1276,1249,1773,1735,33.8122243,-118.2640688,34.13,
MFLCal,513,2.85,150+54,14986.07,2818,Weld,U38.29,38.29,64.21,U501.92,501.92,3752.75,0.25,,,,,,64.21,34,,,,,,,33.8122260,-118.2640688,34.12,
MFLCal,514,2.86,151+18,15050.28,2819,Weld,D43,64.21,43.00,U566.13,566.13,3688.53,0.25,,,,,,43.00,312,,,,,,,33.8124031,-118.2640607,33.01,
MFLCal,514,2.86,151+18,15050.49,2820,ML Ext ,U0.22,0.22,42.79,U566.31,566.31,3688.36,0.25,32,42,0.7,0.87,210,43.00,,1313,1301,1307,1290,1815,1792,33.8124036,-118.2640607,33.01,
MFLCal,515,2.87,151+61,15093.28,2821,Weld,D41.95,43.00,41.95,U609.13,609.13,3645.53,0.25,,,,,,41.95,86,,,,,,,33.8125216,-118.2640549,33.50,
MFLCal,516,2.88,152+03,15135.23,2822,Weld,U41.95,41.95,64.18,U651.08,651.08,3603.58,0.25,,,,,,64.18,302,,,,,,,33.8126373,-118.2640500,33.74,
MFLCal,517,2.89,152+68,15199.41,2823,Weld,D41.7,64.18,41.70,U715.27,715.27,3539.40,0.25,,,,,,41.70,30,,,,,,,33.8128144,-118.2640423,33.42,
MFLCal,517,2.89,152+68,15199.98,2824,ML Ext ,U0.57,0.57,41.13,U715.81,715.81,3538.86,0.25,15,25,0.51,2.64,193,41.70,,1334,1329,1333,1327,1851,1843,33.8128159,-118.2640423,33.42,
MFLCal,518,2.90,153+10,15241.12,2825,Weld,U41.7,41.70,64.25,U756.97,756.97,3497.70,0.25,,,,,,64.25,282,,,,,,,33.8129294,-118.2640378,33.09,
MFLCal,519,2.91,153+74,15305.37,2826,Weld,U64.25,64.25,64.35,U821.22,821.22,3433.44,0.25,,,,,,64.35,30,,,,,,,33.8131066,-118.2640296,32.89,
MFLCal,520,2.92,154+39,15369.71,2827,Weld,D41.95,64.35,41.95,U885.57,885.57,3369.10,0.25,,,,,,41.95,316,,,,,,,33.8132841,-118.2640222,32.51,
MFLCal,521,2.93,154+81,15411.67,2828,Weld,U41.95,41.95,64.31,U927.52,927.52,3327.15,0.25,,,,,,64.31,57,,,,,,,33.8133998,-118.2640167,32.36,
MFLCal,522,2.94,155+45,15475.98,2829,Weld,D41.94,64.31,41.94,U991.83,991.83,3262.83,0.25,,,,,,41.94,298,,,,,,,33.8135772,-118.2640089,32.29,
MFLCal,523,2.95,155+87,15517.92,2830,Weld,U41.94,41.94,55.58,U1033.77,1033.77,3220.89,0.25,,,,,,55.58,28,,,,,,,33.8136928,-118.2640038,32.28,
MFLCal,524,2.96,156+43,15573.50,2831,Weld,U55.58,55.58,63.54,U1089.35,1089.35,3165.32,0.25,,,,,,63.54,,,,,,,,33.8138461,-118.2639974,32.32,
MFLCal,525,2.97,157+07,15637.03,2832,Weld,D47.06,63.54,47.06,U1152.89,1152.89,3101.78,0.25,,,,,,47.06,54,,,,,,,33.8140214,-118.2639906,32.06,
MFLCal,526,2.98,157+54,15684.09,2833,Weld,U47.06,47.06,63.93,U1199.95,1199.95,3054.72,0.25,,,,,,63.93,315,,,,,,,33.8141512,-118.2639852,31.56,
MFLCal,527,3.00,158+18,15748.02,2834,Weld,U63.93,63.93,65.16,U1263.87,1263.87,2990.79,0.25,,,,,,65.16,,,,,,,,33.8143275,-118.2639776,31.39,
MFLCal,528,3.01,158+84,15813.18,2835,Weld,D56.32,65.16,56.32,U1329.03,1329.03,2925.63,0.25,,,,,,56.32,328,,,,,,,33.8145072,-118.2639694,30.73,
MFLCal,529,3.02,159+40,15869.50,2836,Weld,D31.33,56.32,31.33,U1385.35,1385.35,2869.32,0.25,,,,,,31.33,356,,,,,,,33.8146625,-118.2639625,30.29,
MFLCal,530,3.03,159+72,15900.83,2837,Weld,U31.33,31.33,38.75,U1416.68,1416.68,2837.98,0.25,,,,,,38.75,25,,,,,,,33.8147490,-118.2639586,30.38,
MFLCal,531,3.03,160+11,15939.58,2838,Weld,D3.33,38.75,3.33,U1455.43,1455.43,2799.23,0.25,,,,,,3.33,,,,,,,,33.8148558,-118.2639539,30.35,
MFLCal,532,3.03,160+14,15942.90,2839,Weld,U3.33,3.33,50.99,U1458.76,1458.76,2795.91,0.25,,,,,,50.99,32,,,,,,,33.8148650,-118.2639535,30.36,
MFLCal,532,3.04,160+29,15957.67,2840,MCP,U14.76,14.76,36.22,U1473.52,1473.52,2781.15,0.25,,,9.38,5.11,240,50.99,,,,,,,,33.8149057,-118.2639519,30.11,Close Metal Object
MFLCal,533,3.04,160+65,15993.89,2841,Weld,D37.37,50.99,37.37,U1509.74,1509.74,2744.92,0.25,,,,,,37.37,280,,,,,,,33.8150055,-118.2639480,28.49,
MFLCal,534,3.05,161+03,16031.26,2842,Weld,U37.37,37.37,50.33,U1547.11,1547.11,2707.55,0.25,,,,,,50.33,334,,,,,,,33.8151085,-118.2639440,26.57,
MFLCal,535,3.06,161+53,16081.59,2843,Weld,D41.8,50.33,41.80,U1597.44,1597.44,2657.22,0.25,,,,,,41.80,64,,,,,,,33.8152472,-118.2639384,25.81,
MFLCal,536,3.07,161+95,16123.38,2844,Weld,U41.8,41.80,41.86,U1639.24,1639.24,2615.43,0.25,,,,,,41.86,356,,,,,,,33.8153623,-118.2639337,28.09,
MFLCal,537,3.08,162+37,16165.25,2845,Weld,U41.86,41.86,62.35,U1681.1,1681.10,2573.57,0.25,,,,,,62.35,,,,,,,,33.8154778,-118.2639299,28.38,
MFLCal,538,3.09,163+00,16227.60,2846,Weld,D1.23,62.35,1.23,U1743.45,1743.45,2511.21,0.365,,,,,,1.23,,,,,,,,33.8156498,-118.2639241,27.74,
MFLCal,539,3.09,163+01,16228.83,2847,Weld,D1.22,1.23,1.22,U1744.69,1744.69,2509.98,0.365,,,,,,1.22,,,,,,,,33.8156532,-118.2639240,27.73,
MFLCal,540,3.09,163+02,16230.05,2848,Weld,D0.93,1.22,0.93,U1745.91,1745.91,2508.76,,,,,,,0.93,,,,,,,,33.8156566,-118.2639236,27.71,
MFLCal,540,3.09,163+03,16230.57,2849,Bend,D0.41,0.52,0.41,U1746.42,1746.42,2508.24,,,,,,90,0.93,,,,,,,,33.8156579,-118.2639231,27.70,23° 3D Right Forged Bend
MFLCal,541,3.09,163+03,16230.98,2850,Weld,U0.93,0.93,12.07,U1746.83,1746.83,2507.83,0.25,,,,,,12.07,242,,,,,,,33.8156589,-118.2639225,27.68,
MFLCal,542,3.09,163+15,16243.04,2851,Weld,D0.96,12.07,0.96,U1758.9,1758.90,2495.77,,,,,,,0.96,,,,,,,,33.8156891,-118.2639058,27.27,
MFLCal,542,3.09,163+16,16243.48,2852,Bend,U0.44,0.44,0.52,U1759.33,1759.33,2495.33,,,,,,270,0.96,,,,,,,,33.8156903,-118.2639055,27.27,23° 3D Left Forged Bend
MFLCal,543,3.09,163+16,16244.00,2853,Weld,U0.96,0.96,1.33,U1759.85,1759.85,2494.81,0.365,,,,,,1.33,,,,,,,,33.8156917,-118.2639053,27.28,
MFLCal,544,3.09,163+18,16245.33,2854,Weld,U1.33,1.33,4.39,U1761.18,1761.18,2493.48,0.25,,,,,,4.39,337,,,,,,,33.8156954,-118.2639052,27.28,
MFLCal,544,3.09,163+18,16245.87,2855,ML Ext Cluster ,U0.54,0.54,3.85,U1761.65,1761.65,2493.01,0.25,36,46,1.29,8.54,236,4.39,,1256,1221,1245,1201,1730,1668,33.8156967,-118.2639051,27.29,
MFLCal,545,3.09,163+22,16249.72,2856,Weld,D3.77,4.39,3.77,U1765.57,1765.57,2489.10,0.25,,,,,,3.77,,,,,,,,33.8157075,-118.2639048,27.31,
MFLCal,546,3.09,163+26,16253.49,2857,Weld,U3.77,3.77,33.78,U1769.34,1769.34,2485.32,0.25,,,,,,33.78,334,,,,,,,33.8157179,-118.2639044,27.33,
MFLCal,547,3.10,163+60,16287.27,2858,Weld,U33.78,33.78,41.68,U1803.12,1803.12,2451.54,0.25,,,,,,41.68,37,,,,,,,33.8158111,-118.2639015,27.47,
MFLCal,548,3.11,164+01,16328.95,2859,Weld,U41.68,41.68,41.89,U1844.8,1844.80,2409.86,0.25,,,,,,41.89,290,,,,,,,33.8159261,-118.2638966,26.95,
MFLCal,549,3.11,164+43,16370.84,2860,Weld,U41.89,41.89,52.42,U1886.7,1886.70,2367.97,0.25,,,,,,52.42,26,,,,,,,33.8160416,-118.2638920,26.48,
MFLCal,550,3.12,164+96,16423.27,2861,Weld,D44.86,52.42,44.86,U1939.12,1939.12,2315.54,0.25,,,,,,44.86,348,,,,,,,33.8161862,-118.2638869,26.35,
MFLCal,551,3.13,165+41,16468.12,2862,Weld,D29.72,44.86,29.72,U1983.98,1983.98,2270.69,0.25,,,,,,29.72,,,,,,,,33.8163100,-118.2638827,26.29,
MFLCal,551,3.14,165+69,16495.55,2863,Tap,D2.3,27.42,2.30,U2011.4,2011.40,2243.27,0.25,,,,,8,29.72,,,,,,,,33.8163856,-118.2638803,26.30,
MFLCal,552,3.14,165+71,16497.84,2864,Weld,D1.9,29.72,1.90,U2013.7,2013.70,2240.97,0.365,,,,,,1.90,,,,,,,,33.8163920,-118.2638801,26.33,
MFLCal,553,3.14,165+73,16499.74,2865,Weld,U1.9,1.90,2.04,U2015.6,2015.60,2239.07,,,,,,,2.04,,,,,,,,33.8163972,-118.2638799,26.36,
MFLCal,553,3.14,165+74,16500.76,2866,Bend,D1.02,1.02,1.02,U2016.61,2016.61,2238.05,,,,,,180,2.04,,,,,,,,33.8163999,-118.2638798,26.08,45° 3D Over Forged Bend
MFLCal,554,3.14,165+75,16501.78,2867,Weld,U2.04,2.04,2.29,U2017.63,2017.63,2237.03,0.365,,,,,,2.29,,,,,,,,33.8164021,-118.2638798,25.48,
MFLCal,555,3.14,165+77,16504.07,2868,Weld,D2.07,2.29,2.07,U2019.92,2019.92,2234.75,,,,,,,2.07,,,,,,,,33.8164065,-118.2638798,23.86,
MFLCal,555,3.14,165+78,16505.21,2869,Bend,D0.92,1.14,0.92,U2021.06,2021.06,2233.60,,,,,,0,2.07,,,,,,,,33.8164093,-118.2638798,23.37,45° 3D Sag Forged Bend
MFLCal,556,3.14,165+79,16506.13,2870,Weld,U2.07,2.07,16.13,U2021.98,2021.98,2232.68,0.365,,,,,,16.13,,,,,,,,33.8164118,-118.2638797,23.26,
MFLCal,557,3.14,165+95,16522.26,2871,Weld,D1.97,16.13,1.97,U2038.12,2038.12,2216.55,,,,,,,1.97,,,,,,,,33.8164563,-118.2638781,23.18,
MFLCal,557,3.14,165+96,16523.29,2872,Bend,D0.95,1.02,0.95,U2039.14,2039.14,2215.52,,,,,,0,1.97,,,,,,,,33.8164589,-118.2638780,23.53,45° 3D Sag Forged Bend
MFLCal,558,3.14,165+97,16524.24,2873,Weld,U1.97,1.97,2.28,U2040.09,2040.09,2214.57,0.365,,,,,,2.28,,,,,,,,33.8164609,-118.2638778,24.12,
MFLCal,559,3.14,166+00,16526.52,2874,Weld,D2.03,2.28,2.03,U2042.37,2042.37,2212.30,,,,,,,2.03,,,,,,,,33.8164653,-118.2638775,25.75,
MFLCal,559,3.14,166+01,16527.56,2875,Bend,D0.99,1.04,0.99,U2043.41,2043.41,2211.25,,,,,,180,2.03,,,,,,,,33.8164678,-118.2638773,26.24,45° 3D Over Forged Bend
MFLCal,560,3.14,166+02,16528.55,2876,Weld,U2.03,2.03,2.26,U2044.4,2044.40,2210.27,0.365,,,,,,2.26,,,,,,,,33.8164705,-118.2638773,26.37,
MFLCal,561,3.14,166+04,16530.80,2877,Weld,U2.26,2.26,8.51,U2046.65,2046.65,2208.01,0.25,,,,,,8.51,,,,,,,,33.8164767,-118.2638771,26.39,
MFLCal,561,3.15,166+06,16532.50,2878,Tap,U1.7,1.70,6.81,U2048.36,2048.36,2206.31,0.25,,,,,6,8.51,,,,,,,,33.8164814,-118.2638769,26.37,
MFLCal,561,3.15,166+07,16533.90,2879,Recoat Start,U3.1,3.10,5.41,U2049.75,2049.75,2204.91,0.25,,,,,,8.51,,,,,,,,33.8164853,-118.2638768,26.36,
MFLCal,561,3.15,166+10,16536.70,2880,Sleeve Start,D2.61,5.90,2.61,U2052.55,2052.55,2202.11,0.25,,,,,,8.51,,,,,,,,33.8164930,-118.2638766,26.33,
MFLCal,562,3.15,166+13,16539.31,2881,Weld,D1.35,8.51,1.35,U2055.16,2055.16,2199.50,0.25,,,,,,1.35,,,,,,,,33.8165002,-118.2638764,26.31,
MFLCal,562,3.15,166+14,16540.46,2882,Sleeve End,D0.2,1.15,0.20,U2056.31,2056.31,2198.36,0.25,,,,,,1.35,,,,,,,,33.8165034,-118.2638763,26.32,
MFLCal,563,3.15,166+14,16540.66,2883,Weld,U1.35,1.35,2.10,U2056.51,2056.51,2198.15,,,,,,,2.10,,,,,,,,33.8165039,-118.2638763,26.31,
MFLCal,563,3.15,166+15,16541.64,2884,Bend,U0.98,0.98,1.12,U2057.49,2057.49,2197.18,,,,,,180,2.10,,,,,,,,33.8165064,-118.2638763,26.02,45° 3D Over Forged Bend
MFLCal,564,3.15,166+16,16542.76,2885,Weld,D0.76,2.10,0.76,U2058.61,2058.61,2196.06,0.25,,,,,,0.76,,,,,,,,33.8165089,-118.2638762,25.34,
MFLCal,565,3.15,166+17,16543.51,2886,Weld,U0.76,0.76,2.08,U2059.37,2059.37,2195.30,0.25,,,,,,2.08,,,,,,,,33.8165103,-118.2638761,24.80,
MFLCal,565,3.15,166+18,16544.67,2887,Bend,D0.93,1.15,0.93,U2060.52,2060.52,2194.15,0.25,,,,,0,2.08,,,,,,,,33.8165131,-118.2638759,24.27,45° 3D Sag Forged Bend
MFLCal,566,3.15,166+19,16545.59,2888,Weld,U2.08,2.08,4.08,U2061.45,2061.45,2193.22,0.365,,,,,,4.08,,,,,,,,33.8165156,-118.2638758,24.14,
MFLCal,567,3.15,166+23,16549.67,2889,Weld,D2.1,4.08,2.10,U2065.53,2065.53,2189.14,0.365,,,,,,2.10,,,,,,,,33.8165268,-118.2638754,24.10,
MFLCal,567,3.15,166+24,16550.66,2890,Bend,U0.98,0.98,1.12,U2066.51,2066.51,2188.15,0.365,,,,,0,2.10,,,,,,,,33.8165293,-118.2638753,24.43,45° 3D Sag Forged Bend
MFLCal,568,3.15,166+25,16551.78,2891,Weld,D0.77,2.10,0.77,U2067.63,2067.63,2187.03,0.25,,,,,,0.77,,,,,,,,33.8165317,-118.2638754,25.15,
MFLCal,569,3.15,166+26,16552.55,2892,Weld,U0.77,0.77,1.97,U2068.4,2068.40,2186.26,,,,,,,1.97,,,,,,,,33.8165332,-118.2638754,25.67,
MFLCal,569,3.15,166+27,16553.52,2893,Sleeve Start,U0.97,0.97,1.00,U2069.38,2069.38,2185.29,,,,,,,1.97,,,,,,,,33.8165356,-118.2638753,26.08,
MFLCal,569,3.15,166+27,16553.60,2894,Bend,D0.93,1.05,0.93,U2069.45,2069.45,2185.21,,,,,,180,1.97,,,,,,,,33.8165358,-118.2638753,26.10,45° 3D Over Forged Bend
MFLCal,570,3.15,166+28,16554.52,2895,Weld,D1.39,1.97,1.39,U2070.38,2070.38,2184.29,0.25,,,,,,1.39,,,,,,,,33.8165384,-118.2638752,26.18,
MFLCal,571,3.15,166+29,16555.91,2896,Weld,D0.63,1.39,0.63,U2071.76,2071.76,2182.90,0.25,,,,,,0.63,,,,,,,,33.8165422,-118.2638751,26.19,
MFLCal,571,3.15,166+29,16556.15,2897,Sleeve End,U0.24,0.24,0.39,U2072,2072.00,2182.67,0.25,,,,,,0.63,,,,,,,,33.8165428,-118.2638750,26.19,
MFLCal,572,3.15,166+30,16556.54,2898,Weld,U0.63,0.63,41.77,U2072.39,2072.39,2182.27,0.25,,,,,,41.77,341,,,,,,,33.8165439,-118.2638750,26.19,
MFLCal,573,3.16,166+72,16598.31,2899,Weld,U41.77,41.77,64.16,U2114.16,2114.16,2140.50,0.25,,,,,,64.16,314,,,,,,,33.8166591,-118.2638707,25.94,
MFLCal,573,3.16,166+72,16598.79,2900,ML Ext Cluster ,U0.48,0.48,63.68,U2114.6,2114.60,2140.06,0.25,13,23,1.68,6.65,158,64.16,,1303,1271,1297,1257,1802,1746,33.8166604,-118.2638707,25.93,
MFLCal,574,3.17,167+36,16662.47,2901,Weld,D64.16,64.16,64.16,D2076.34,2178.32,2076.34,0.25,,,,,,64.16,343,,,,,,,33.8168361,-118.2638648,25.97,
MFLCal,574,3.17,167+43,16669.31,2902,Dent,U6.84,6.84,57.32,D2069.51,2185.16,2069.51,0.25,1.10,,5.75,3.44,256,64.16,,,,,,,,33.8168550,-118.2638642,25.93,
MFLCal,575,3.18,168+01,16726.63,2903,Weld,U64.16,64.16,64.20,D2012.19,2242.48,2012.19,0.25,,,,,,64.20,,,,,,,,33.8170131,-118.2638582,25.15,
MFLCal,576,3.19,168+65,16790.83,2904,Weld,D52.46,64.20,52.46,D1947.99,2306.68,1947.99,0.25,,,,,,52.46,,,,,,,,33.8171902,-118.2638529,25.22,
MFLCal,577,3.20,169+18,16843.28,2905,Weld,D4.22,52.46,4.22,D1895.53,2359.13,1895.53,0.25,,,,,,4.22,,,,,,,,33.8173349,-118.2638477,25.30,
MFLCal,578,3.20,169+22,16847.50,2906,Weld,U4.22,4.22,6.72,D1891.31,2363.35,1891.31,0.25,,,,,,6.72,,,,,,,,33.8173466,-118.2638472,25.32,
MFLCal,578,3.21,169+28,16854.00,2907,ML Ext Cluster ,D0.21,6.51,0.21,D1884.86,2369.81,1884.86,0.25,28,38,2.03,10.78,296,6.72,,1230,1179,1225,1164,1702,1616,33.8173644,-118.2638466,25.34,
MFLCal,578,3.21,169+28,16854.01,2908,ML Ext Cluster ,D0.21,6.51,0.21,D1884.83,2369.83,1884.83,0.25,45,55,2.19,6.97,168,6.72,,1123,1052,1222,1174,1698,1630,33.8173645,-118.2638466,25.34,
MFLCal,579,3.21,169+29,16854.22,2909,Weld,U6.72,6.72,55.07,D1884.6,2370.07,1884.60,0.25,,,,,,55.07,,,,,,,,33.8173651,-118.2638466,25.34,
MFLCal,580,3.22,169+84,16909.29,2910,Weld,U55.07,55.07,63.53,D1829.53,2425.14,1829.53,0.25,,,,,,63.53,,,,,,,,33.8175170,-118.2638415,25.29,
MFLCal,581,3.23,170+48,16972.82,2911,Weld,U63.53,63.53,63.56,D1765.99,2488.67,1765.99,0.25,,,,,,63.56,,,,,,,,33.8176923,-118.2638361,25.06,
MFLCal,581,3.24,171+02,17027.47,2912,ML Int Manufacturing Related,D8.91,54.65,8.91,D1711.35,2543.32,1711.35,0.25,19,34,0.2,0.4,288,63.56,,1338,1337,1338,1336,1859,1856,33.8178431,-118.2638304,24.51,
MFLCal,581,3.24,171+03,17027.62,2913,ML Int Manufacturing Related,D8.77,54.80,8.77,D1711.2,2543.46,1711.20,0.25,30,45,0.27,0.41,284,63.56,,1336,1332,1335,1330,1854,1847,33.8178435,-118.2638303,24.50,
MFLCal,582,3.24,171+11,17036.38,2914,Weld,D63.47,63.56,63.47,D1702.43,2552.23,1702.43,0.25,,,,,,63.47,,,,,,,,33.8178677,-118.2638293,24.42,
MFLCal,583,3.25,171+75,17099.85,2915,Weld,D63.4,63.47,63.40,D1638.96,2615.70,1638.96,0.25,,,,,,63.40,,,,,,,,33.8180427,-118.2638223,24.21,
MFLCal,584,3.26,172+39,17163.25,2916,Weld,D45.17,63.40,45.17,D1575.57,2679.10,1575.57,0.25,,,,,,45.17,,,,,,,,33.8182176,-118.2638159,24.38,
MFLCal,585,3.27,172+84,17208.41,2917,Weld,U45.17,45.17,63.50,D1530.4,2724.26,1530.40,0.25,,,,,,63.50,,,,,,,,33.8183422,-118.2638117,24.10,
MFLCal,585,3.28,173+44,17268.33,2918,Recoat Start,D3.58,59.92,3.58,D1470.48,2784.18,1470.48,0.25,,,,,,63.50,,,,,,,,33.8185075,-118.2638050,23.50,
MFLCal,585,3.29,173+47,17271.41,2919,Sleeve Start,D0.5,63.00,0.50,D1467.4,2787.27,1467.40,0.25,,,,,,63.50,,,,,,,,33.8185160,-118.2638047,23.47,
MFLCal,586,3.29,173+48,17271.91,2920,Weld,U63.5,63.50,64.26,D1466.9,2787.76,1466.90,0.25,,,,,,64.26,312,,,,,,,33.8185174,-118.2638046,23.46,
MFLCal,586,3.29,173+49,17272.79,2921,Sleeve End,U0.89,0.89,63.38,D1466.02,2788.65,1466.02,0.25,,,,,,64.26,,,,,,,,33.8185198,-118.2638045,23.45,
MFLCal,586,3.29,173+54,17277.67,2922,Recoat End,U5.76,5.76,58.50,D1461.14,2793.52,1461.14,0.25,,,,,,64.26,,,,,,,,33.8185333,-118.2638039,23.40,
MFLCal,586,3.29,173+69,17293.45,2923,ML Ext Manufacturing Related,U21.54,21.54,42.72,D1445.39,2809.28,1445.39,0.25,26,36,0.51,0.4,286,64.26,,1329,1323,1326,1318,1842,1831,33.8185767,-118.2638023,23.31,
MFLCal,587,3.30,174+12,17336.17,2924,Weld,D63.58,64.26,63.58,D1402.64,2852.02,1402.64,0.25,,,,,,63.58,6,,,,,,,33.8186946,-118.2637977,23.04,
MFLCal,588,3.31,174+76,17399.74,2925,Weld,U63.58,63.58,63.86,D1339.07,2915.60,1339.07,0.25,,,,,,63.86,294,,,,,,,33.8188700,-118.2637910,23.19,
MFLCal,589,3.32,175+40,17463.61,2926,Weld,D61.85,63.86,61.85,D1275.2,2979.46,1275.20,0.25,,,,,,61.85,,,,,,,,33.8190462,-118.2637849,23.09,
MFLCal,590,3.33,176+02,17525.46,2927,Weld,D1.24,61.85,1.24,D1213.35,3041.31,1213.35,0.365,,,,,,1.24,,,,,,,,33.8192168,-118.2637773,23.46,
MFLCal,591,3.33,176+04,17526.70,2928,Weld,U1.24,1.24,4.25,D1212.11,3042.55,1212.11,,,,,,,4.25,,,,,,,,33.8192202,-118.2637771,23.47,
MFLCal,591,3.33,176+06,17528.76,2929,Bend,U2.07,2.07,2.18,D1210.05,3044.62,1210.05,,,,,,270,4.25,,,,,,,,33.8192252,-118.2637800,23.50,90° 3D Left Forged Bend
MFLCal,592,3.33,176+08,17530.95,2930,Weld,D1.16,4.25,1.16,D1207.86,3046.80,1207.86,0.365,,,,,,1.16,,,,,,,,33.8192273,-118.2637865,23.48,
MFLCal,593,3.34,176+09,17532.10,2931,Weld,D0.99,1.16,0.99,D1206.71,3047.96,1206.71,,,,,,,0.99,,,,,,,,33.8192273,-118.2637903,23.47,
MFLCal,595,3.34,176+10,17533.09,2932,Weld,U0.99,0.99,35.86,D1205.72,3048.95,1205.72,0.277,,,,,,35.86,,,,,,,,33.8192273,-118.2637936,23.46,
MFLCal,595,3.34,176+18,17541.01,2933,ML Ext Cluster ,U7.92,7.92,27.95,D1197.83,3056.84,1197.83,0.277,30,45,1.91,1.29,333,35.86,,1686,1573,1766,1691,2453,2349,33.8192268,-118.2638197,23.39,
MFLCal,595,3.34,176+18,17541.40,2934,ML Ext ,U8.31,8.31,27.55,D1197.43,3057.23,1197.43,0.277,21,36,0.51,0.4,349,35.86,,1837,1824,1834,1817,2547,2524,33.8192267,-118.2638210,23.39,
MFLCal,595,3.34,176+19,17541.65,2935,ML Ext ,U8.56,8.56,27.30,D1197.18,3057.49,1197.18,0.277,17,32,0.43,0.41,352,35.86,,1843,1834,1841,1830,2557,2541,33.8192267,-118.2638218,23.38,
MFLCal,596,3.34,176+46,17568.95,2936,Weld,U35.86,35.86,43.61,D1169.86,3084.81,1169.86,0.277,,,,,,43.61,,,,,,,,33.8192240,-118.2639121,23.32,
MFLCal,597,3.35,176+90,17612.57,2937,Weld,U43.61,43.61,46.71,D1126.25,3128.42,1126.25,0.277,,,,,,46.71,,,,,,,,33.8192200,-118.2640562,23.89,
MFLCal,598,3.36,177+37,17659.27,2938,Weld,D35.59,46.71,35.59,D1079.54,3175.13,1079.54,0.277,,,,,,35.59,,,,,,,,33.8192159,-118.2642106,24.12,
MFLCal,599,3.37,177+72,17694.86,2939,Weld,D32.97,35.59,32.97,D1043.95,3210.71,1043.95,0.277,,,,,,32.97,,,,,,,,33.8192127,-118.2643282,24.41,
MFLCal,600,3.37,178+05,17727.83,2940,Weld,D29.73,32.97,29.73,D1010.98,3243.68,1010.98,0.277,,,,,,29.73,,,,,,,,33.8192097,-118.2644372,24.36,
MFLCal,600,3.37,178+15,17737.08,2941,ML Ext Manufacturing Related,U9.25,9.25,20.48,D1001.76,3252.91,1001.76,0.277,20,35,0.47,0.6,210,29.73,,1839,1828,1837,1823,2552,2532,33.8192087,-118.2644676,24.38,
MFLCal,600,3.37,178+15,17737.29,2942,ML Ext Manufacturing Related,U9.46,9.46,20.27,D1001.56,3253.10,1001.56,0.277,22,37,0.66,0.4,224,29.73,,1827,1806,1822,1794,2531,2491,33.8192087,-118.2644683,24.38,
MFLCal,601,3.38,178+35,17757.56,2943,Weld,U29.73,29.73,36.30,D981.26,3273.41,981.26,0.277,,,,,,36.30,,,,,,,,33.8192066,-118.2645354,24.40,
MFLCal,601,3.38,178+69,17790.99,2944,Dent,D2.87,33.43,2.87,D947.82,3306.84,947.82,0.277,1.10,,3.71,3.36,38,36.30,,,,,,,,33.8192034,-118.2646459,24.42,
MFLCal,602,3.38,178+72,17793.85,2945,Weld,D35.04,36.30,35.04,D944.96,3309.71,944.96,0.277,,,,,,35.04,,,,,,,,33.8192031,-118.2646553,24.44,
MFLCal,603,3.39,179+07,17828.89,2946,Weld,D32.58,35.04,32.58,D909.92,3344.74,909.92,0.277,,,,,,32.58,,,,,,,,33.8191998,-118.2647711,24.55,
MFLCal,603,3.40,179+30,17852.38,2947,ML Int Manufacturing Related,D9.09,23.49,9.09,D886.46,3368.21,886.46,0.277,12,27,0.55,0.4,140,32.58,,1842,1830,1841,1825,2556,2535,33.8191978,-118.2648487,24.52,
MFLCal,603,3.40,179+33,17854.67,2948,ML Int Manufacturing Related,D6.8,25.78,6.80,D884.17,3370.50,884.17,0.277,10,25,0.43,0.41,224,32.58,,1846,1838,1845,1836,2563,2549,33.8191976,-118.2648563,24.52,
MFLCal,603,3.40,179+33,17855.46,2949,ML Int Manufacturing Related,D6.01,26.58,6.01,D883.36,3371.31,883.36,0.277,10,30,0.23,0.4,32,32.58,,1849,1845,1848,1844,2567,2561,33.8191975,-118.2648589,24.52,
MFLCal,604,3.40,179+39,17861.47,2950,Weld,U32.58,32.58,43.54,D877.34,3377.32,877.34,0.277,,,,,,43.54,,,,,,,,33.8191970,-118.2648788,24.56,
MFLCal,605,3.41,179+83,17905.02,2951,Weld,U43.54,43.54,44.85,D833.8,3420.87,833.80,0.277,,,,,,44.85,,,,,,,,33.8191925,-118.2650227,25.05,
MFLCal,606,3.41,180+28,17949.86,2952,Weld,U44.85,44.85,45.81,D788.95,3465.72,788.95,0.277,,,,,,45.81,,,,,,,,33.8191886,-118.2651709,25.28,
MFLCal,606,3.41,180+28,17950.16,2953,ML Int Cluster Manufacturing Related,U0.3,0.30,45.51,D788.67,3465.99,788.67,0.277,12,27,0.86,2.44,334,45.81,,1832,1804,1829,1794,2540,2491,33.8191886,-118.2651718,25.28,
MFLCal,606,3.42,180+34,17955.31,2954,ML Int Manufacturing Related,U5.45,5.45,40.36,D783.51,3471.16,783.51,0.277,11,31,0.27,0.4,222,45.81,,1848,1843,1848,1842,2566,2558,33.8191882,-118.2651889,25.34,
MFLCal,606,3.42,180+39,17960.87,2955,ML Int Manufacturing Related,U11,11.00,34.80,D777.95,3476.71,777.95,0.277,11,31,0.2,0.81,326,45.81,,1849,1847,1849,1846,2568,2564,33.8191877,-118.2652073,25.43,
MFLCal,606,3.42,180+40,17961.17,2956,ML Int Manufacturing Related,U11.31,11.31,34.50,D777.65,3477.02,777.65,0.277,11,31,0.23,0.63,322,45.81,,1849,1845,1848,1844,2567,2561,33.8191877,-118.2652083,25.43,
MFLCal,606,3.42,180+55,17976.81,2957,ML Ext Cluster ,D18.86,26.95,18.86,D762.09,3492.58,762.09,0.277,20,35,1.37,1.76,298,45.81,,1784,1719,1787,1709,2481,2373,33.8191863,-118.2652597,25.70,
MFLCal,607,3.42,180+74,17995.67,2958,Weld,D42.89,45.81,42.89,D743.14,3511.52,743.14,0.277,,,,,,42.89,,,,,,,,33.8191845,-118.2653223,25.87,
MFLCal,607,3.43,181+15,18036.66,2959,Repair Patch,D1.9,40.99,1.90,D702.15,3552.51,702.15,0.277,,,12.43,13.04,288,42.89,,,,,,,,33.8191803,-118.2654577,25.90,
MFLCal,607,3.43,181+16,18037.04,2960,Dent,D1.52,41.37,1.52,D701.77,3552.89,701.77,0.277,1.40,,4.46,3.71,290,42.89,,,,,,,,33.8191803,-118.2654590,25.90,Repaired with Patch
MFLCal,608,3.43,181+17,18038.56,2961,Weld,U42.89,42.89,45.94,D700.25,3554.41,700.25,0.277,,,,,,45.94,,,,,,,,33.8191801,-118.2654640,25.91,
MFLCal,609,3.44,181+63,18084.50,2962,Weld,D45.36,45.94,45.36,D654.31,3600.35,654.31,0.277,,,,,,45.36,,,,,,,,33.8191755,-118.2656158,26.09,
MFLCal,609,3.44,181+68,18088.92,2963,ML Ext Cluster ,U4.42,4.42,40.94,D650.12,3604.55,650.12,0.277,42,57,4.38,5.27,325,45.36,,1396,1193,1458,1247,2025,1732,33.8191752,-118.2656297,26.08,
MFLCal,610,3.45,182+09,18129.86,2964,Weld,U45.36,45.36,46.42,D608.96,3645.71,608.96,0.277,,,,,,46.42,,,,,,,,33.8191715,-118.2657657,26.26,
MFLCal,611,3.46,182+55,18176.28,2965,Weld,U46.42,46.42,47.29,D562.53,3692.13,562.53,0.277,,,,,,47.29,,,,,,,,33.8191664,-118.2659191,26.70,
MFLCal,611,3.46,182+64,18184.44,2966,ML Ext Manufacturing Related,U8.16,8.16,39.13,D554.38,3700.28,554.38,0.277,18,38,0.23,0.4,252,47.29,,1847,1844,1847,1842,2565,2558,33.8191655,-118.2659460,26.77,
MFLCal,611,3.46,182+70,18191.20,2967,ML Int Manufacturing Related,U14.92,14.92,32.37,D547.62,3707.04,547.62,0.277,13,33,0.23,0.51,222,47.29,,1848,1845,1848,1843,2567,2560,33.8191647,-118.2659684,26.84,
MFLCal,612,3.47,183+03,18223.57,2968,Weld,D28.98,47.29,28.98,D515.24,3739.42,515.24,0.277,,,,,,28.98,,,,,,,,33.8191611,-118.2660753,27.23,
MFLCal,612,3.47,183+12,18232.60,2969,ML Ext Cluster ,U9.03,9.03,19.95,D506.29,3748.38,506.29,0.277,49,64,1.88,3.47,333,28.98,,1544,1390,1597,1420,2218,1973,33.8191604,-118.2661049,27.24,
MFLCal,612,3.47,183+12,18232.94,2970,ML Ext Cluster ,U9.37,9.37,19.61,D506,3748.67,506.00,0.277,56,71,1.84,2.84,324,28.98,,1485,1310,1680,1552,2333,2156,33.8191604,-118.2661059,27.24,
MFLCal,613,3.47,183+32,18252.55,2971,Weld,D28.77,28.98,28.77,D486.26,3768.40,486.26,0.277,,,,,,28.77,,,,,,,,33.8191591,-118.2661712,27.25,
MFLCal,613,3.47,183+34,18254.33,2972,ML Ext ,U1.79,1.79,26.98,D484.5,3770.17,484.50,0.277,39,54,0.47,1.49,78,28.77,,1825,1807,1818,1792,2525,2488,33.8191590,-118.2661770,27.25,
MFLCal,613,3.47,183+38,18258.70,2973,Dent,U6.15,6.15,22.62,D480.11,3774.55,480.11,0.277,2.20,,4.53,3.36,356,28.77,,,,,,,,33.8191588,-118.2661915,27.26,
MFLCal,614,3.48,183+61,18281.31,2974,Weld,U28.77,28.77,38.35,D457.5,3797.17,457.50,0.277,,,,,,38.35,,,,,,,,33.8191574,-118.2662662,27.46,
MFLCal,614,3.48,183+86,18305.96,2975,ML Int Manufacturing Related,D13.7,24.64,13.70,D432.89,3821.78,432.89,0.277,11,26,0.59,0.43,228,38.35,,1842,1828,1840,1823,2556,2532,33.8191552,-118.2663476,27.81,
MFLCal,614,3.48,183+86,18306.64,2976,ML Int Cluster Manufacturing Related,D13.02,25.32,13.02,D432.25,3822.42,432.25,0.277,12,27,1.21,0.99,212,38.35,,1819,1771,1818,1756,2526,2439,33.8191551,-118.2663497,27.82,
MFLCal,615,3.48,183+99,18319.66,2977,Weld,U38.35,38.35,42.86,D419.15,3835.51,419.15,0.277,,,,,,42.86,,,,,,,,33.8191540,-118.2663930,27.92,
MFLCal,615,3.49,184+12,18332.04,2978,ML Int Manufacturing Related,U12.38,12.38,30.48,D406.79,3847.87,406.79,0.277,10,25,0.63,0.8,257,42.86,,1842,1826,1840,1821,2556,2529,33.8191529,-118.2664338,27.99,
MFLCal,616,3.49,184+42,18362.52,2979,Weld,U42.86,42.86,43.13,D376.29,3878.37,376.29,0.277,,,,,,43.13,,,,,,,,33.8191502,-118.2665346,28.17,
MFLCal,617,3.50,184+86,18405.65,2980,Weld,D42.89,43.13,42.89,D333.17,3921.50,333.17,0.277,,,,,,42.89,,,,,,,,33.8191460,-118.2666771,28.42,
MFLCal,618,3.51,185+29,18448.54,2981,Weld,U42.89,42.89,43.25,D290.28,3964.39,290.28,0.277,,,,,,43.25,,,,,,,,33.8191414,-118.2668188,28.90,
MFLCal,618,3.52,185+68,18487.99,2982,ML Int Manufacturing Related,D3.8,39.46,3.80,D250.84,4003.82,250.84,0.277,13,28,0.43,0.41,106,43.25,,1845,1836,1843,1833,2560,2546,33.8191370,-118.2669491,29.26,
MFLCal,619,3.52,185+72,18491.79,2983,Weld,U43.25,43.25,43.93,D247.02,4007.64,247.02,0.277,,,,,,43.93,,,,,,,,33.8191365,-118.2669617,29.30,
MFLCal,620,3.53,186+16,18535.71,2984,Weld,D37.56,43.93,37.56,D203.1,4051.57,203.10,0.277,,,,,,37.56,,,,,,,,33.8191325,-118.2671069,29.05,
MFLCal,620,3.53,186+20,18539.58,2985,ML Int Manufacturing Related,U3.87,3.87,33.69,D199.24,4055.43,199.24,0.277,11,31,0.23,0.4,347,37.56,,1849,1845,1848,1844,2567,2561,33.8191321,-118.2671197,29.07,
MFLCal,620,3.53,186+22,18541.35,2986,ML Int Manufacturing Related,U5.63,5.63,31.93,D197.47,4057.19,197.47,0.277,10,30,0.2,0.4,262,37.56,,1849,1847,1849,1846,2568,2564,33.8191320,-118.2671255,29.09,
MFLCal,620,3.53,186+25,18544.57,2987,ML Int Manufacturing Related,U8.86,8.86,28.70,D194.26,4060.41,194.26,0.277,13,33,0.27,0.4,196,37.56,,1848,1843,1847,1841,2566,2557,33.8191317,-118.2671361,29.11,
MFLCal,620,3.53,186+26,18545.05,2988,ML Int Manufacturing Related,U9.34,9.34,28.22,D193.77,4060.89,193.77,0.277,10,30,0.23,0.4,83,37.56,,1849,1845,1848,1844,2567,2561,33.8191317,-118.2671377,29.12,
MFLCal,620,3.53,186+27,18546.91,2989,ML Int Manufacturing Related,U11.2,11.20,26.36,D191.91,4062.76,191.91,0.277,13,33,0.2,0.4,355,37.56,,1849,1846,1849,1845,2567,2563,33.8191315,-118.2671439,29.13,
MFLCal,620,3.53,186+29,18548.30,2990,ML Int Manufacturing Related,U12.59,12.59,24.97,D190.53,4064.14,190.53,0.277,12,32,0.27,0.51,200,37.56,,1848,1843,1847,1841,2566,2558,33.8191314,-118.2671485,29.15,
MFLCal,620,3.53,186+29,18549.00,2991,ML Int Manufacturing Related,U13.28,13.28,24.28,D189.83,4064.84,189.83,0.277,13,33,0.2,0.4,138,37.56,,1849,1846,1849,1845,2567,2563,33.8191313,-118.2671508,29.15,
MFLCal,620,3.53,186+32,18551.61,2992,ML Int Manufacturing Related,U15.9,15.90,21.67,D187.22,4067.45,187.22,0.277,12,32,0.2,0.4,136,37.56,,1849,1846,1849,1846,2568,2563,33.8191311,-118.2671594,29.17,
MFLCal,620,3.53,186+32,18551.87,2993,ML Int Manufacturing Related,U16.15,16.15,21.41,D186.95,4067.71,186.95,0.277,11,31,0.23,0.4,184,37.56,,1849,1845,1848,1844,2567,2561,33.8191311,-118.2671603,29.17,
MFLCal,620,3.53,186+33,18552.63,2994,ML Int Manufacturing Related,U16.91,16.91,20.65,D186.2,4068.47,186.20,0.277,12,32,0.23,0.4,91,37.56,,1848,1845,1848,1844,2567,2561,33.8191310,-118.2671628,29.18,
MFLCal,620,3.53,186+34,18553.08,2995,ML Int Manufacturing Related,U17.36,17.36,20.20,D185.76,4068.91,185.76,0.277,12,27,0.43,0.74,156,37.56,,1845,1837,1844,1834,2561,2547,33.8191310,-118.2671642,29.18,
MFLCal,620,3.53,186+34,18553.55,2996,ML Int Manufacturing Related,U17.84,17.84,19.72,D185.27,4069.39,185.27,0.277,15,35,0.35,0.49,226,37.56,,1846,1838,1845,1834,2562,2548,33.8191309,-118.2671658,29.19,
MFLCal,620,3.53,186+35,18554.52,2997,ML Int Manufacturing Related,D18.76,18.80,18.76,D184.32,4070.35,184.32,0.277,21,36,0.47,0.52,185,37.56,,1839,1828,1836,1821,2550,2530,33.8191308,-118.2671690,29.20,
MFLCal,620,3.53,186+36,18555.48,2998,ML Int Manufacturing Related,D17.79,19.77,17.79,D183.35,4071.32,183.35,0.277,13,33,0.35,0.65,138,37.56,,1846,1838,1845,1836,2563,2549,33.8191308,-118.2671722,29.20,
MFLCal,620,3.53,186+36,18555.97,2999,ML Int Manufacturing Related,D17.3,20.26,17.30,D182.86,4071.80,182.86,0.277,13,28,0.43,0.76,205,37.56,,1845,1836,1843,1833,2560,2546,33.8191307,-118.2671738,29.21,
MFLCal,620,3.53,186+37,18556.94,3000,ML Int Manufacturing Related,D16.34,21.23,16.34,D181.9,4072.77,181.90,0.277,14,29,0.55,0.52,162,37.56,,1841,1828,1839,1822,2554,2531,33.8191306,-118.2671770,29.22,
MFLCal,620,3.53,186+39,18558.38,3001,ML Int Manufacturing Related,D14.89,22.67,14.89,D180.45,4074.22,180.45,0.277,12,27,0.51,0.72,186,37.56,,1843,1832,1842,1828,2558,2539,33.8191305,-118.2671818,29.23,
MFLCal,620,3.53,186+39,18558.71,3002,ML Int Manufacturing Related,D14.56,23.00,14.56,D180.12,4074.54,180.12,0.277,12,27,0.47,0.66,194,37.56,,1844,1835,1843,1831,2560,2543,33.8191305,-118.2671828,29.24,
MFLCal,620,3.53,186+40,18559.15,3003,ML Int Manufacturing Related,D14.12,23.44,14.12,D179.68,4074.98,179.68,0.277,14,34,0.35,0.4,26,37.56,,1846,1838,1845,1835,2563,2548,33.8191305,-118.2671843,29.24,
MFLCal,620,3.53,186+41,18560.81,3004,ML Int Manufacturing Related,D12.47,25.09,12.47,D178.02,4076.64,178.02,0.277,13,33,0.27,0.4,170,37.56,,1848,1843,1847,1841,2566,2557,33.8191303,-118.2671898,29.26,
MFLCal,620,3.53,186+43,18562.29,3005,ML Int Manufacturing Related,D10.98,26.58,10.98,D176.55,4078.12,176.55,0.277,12,27,0.43,0.4,13,37.56,,1845,1837,1844,1834,2561,2547,33.8191302,-118.2671947,29.28,
MFLCal,620,3.53,186+44,18563.73,3006,ML Int Manufacturing Related,D9.54,28.02,9.54,D175.09,4079.57,175.09,0.277,13,33,0.27,0.79,216,37.56,,1848,1843,1847,1841,2566,2557,33.8191301,-118.2671995,29.30,
MFLCal,620,3.53,186+47,18566.15,3007,ML Int Manufacturing Related,D7.13,30.43,7.13,D172.71,4081.96,172.71,0.277,12,27,0.74,0.71,20,37.56,,1836,1815,1834,1806,2547,2509,33.8191299,-118.2672074,29.33,
MFLCal,620,3.53,186+49,18568.59,3008,ML Int Manufacturing Related,D4.68,32.88,4.68,D170.24,4084.42,170.24,0.277,10,25,0.47,0.97,179,37.56,,1845,1836,1844,1833,2561,2546,33.8191297,-118.2672155,29.37,
MFLCal,620,3.53,186+50,18569.07,3009,ML Int Manufacturing Related,D4.2,33.36,4.20,D169.75,4084.92,169.75,0.277,12,32,0.2,0.4,250,37.56,,1849,1846,1849,1846,2568,2563,33.8191296,-118.2672171,29.37,
MFLCal,620,3.53,186+50,18569.56,3010,ML Int Manufacturing Related,D3.71,33.85,3.71,D169.26,4085.40,169.26,0.277,11,31,0.23,0.41,319,37.56,,1849,1845,1848,1844,2567,2561,33.8191296,-118.2672187,29.38,
MFLCal,620,3.53,186+51,18570.64,3011,ML Int Manufacturing Related,D2.63,34.93,2.63,D168.19,4086.47,168.19,0.277,12,27,0.43,0.4,280,37.56,,1845,1837,1844,1834,2561,2547,33.8191295,-118.2672223,29.39,
MFLCal,620,3.53,186+52,18571.52,3012,ML Int Manufacturing Related,D1.75,35.81,1.75,D167.31,4087.35,167.31,0.277,18,33,0.51,0.51,238,37.56,,1839,1827,1837,1821,2551,2529,33.8191294,-118.2672252,29.41,
MFLCal,621,3.53,186+54,18573.27,3013,Weld,U37.56,37.56,41.08,D165.54,4089.13,165.54,0.277,,,,,,41.08,,,,,,,,33.8191293,-118.2672310,29.43,
MFLCal,622,3.54,186+95,18614.35,3014,Weld,U41.08,41.08,42.04,D124.46,4130.20,124.46,0.277,,,,,,42.04,,,,,,,,33.8191259,-118.2673668,29.87,
MFLCal,622,3.54,187+02,18621.09,3015,ML Ext ,U6.74,6.74,35.30,D117.73,4136.93,117.73,0.277,20,35,0.66,0.54,97,42.04,,1830,1809,1826,1798,2536,2498,33.8191252,-118.2673890,29.92,
MFLCal,622,3.54,187+03,18622.31,3016,ML Ext ,U7.96,7.96,34.09,D116.54,4138.13,116.54,0.277,16,31,0.59,0.58,114,42.04,,1838,1822,1835,1815,2549,2521,33.8191251,-118.2673930,29.93,
MFLCal,622,3.54,187+04,18622.94,3017,ML Ext Cluster ,U8.59,8.59,33.45,D115.97,4138.70,115.97,0.277,18,38,1.56,2.23,212,42.04,,1780,1675,1792,1700,2489,2360,33.8191251,-118.2673949,29.93,
MFLCal,623,3.55,187+37,18656.39,3018,Weld,U42.04,42.04,43.41,D82.42,4172.24,82.42,0.277,,,,,,43.41,,,,,,,,33.8191216,-118.2675057,30.06,
MFLCal,623,3.55,187+67,18685.79,3019,ML Int Manufacturing Related,D14.01,29.40,14.01,D53.04,4201.62,53.04,0.277,11,31,0.31,0.4,152,43.41,,1847,1842,1847,1839,2565,2555,33.8191185,-118.2676028,30.10,
MFLCal,624,3.56,187+81,18699.80,3020,Weld,U43.41,43.41,44.31,D39.01,4215.66,39.01,0.277,,,,,,44.31,,,,,,,,33.8191171,-118.2676492,30.34,
MFLCal,624,3.56,188+20,18738.81,3021,AGM # 0190,D5.3,39.01,5.30,U0,0.00,2601.03,0.277,,,,,,44.31,,,,,,,,33.8191136,-118.2677781,30.40,
MFLCal,625,3.57,188+25,18744.11,3022,Weld,D42.34,44.31,42.34,U5.3,5.30,2595.73,0.277,,,,,,42.34,,,,,,,,33.8191131,-118.2677956,30.28,
MFLCal,626,3.57,188+68,18786.45,3023,Weld,D18,42.34,18.00,U47.64,47.64,2553.39,0.277,,,,,,18.00,,,,,,,,33.8191102,-118.2679356,29.64,
MFLCal,627,3.58,188+86,18804.45,3024,Weld,D1.16,18.00,1.16,U65.64,65.64,2535.39,0.219,,,,,,1.16,,,,,,,,33.8191093,-118.2679952,29.48,
MFLCal,627,3.58,188+86,18805.55,3025,ML Int Cluster ,D0.06,1.10,0.06,U66.1,66.10,2534.93,0.219,33,48,7.81,12,106,1.16,,1747,1486,1966,1777,2731,2468,33.8191093,-118.2679967,29.46,
MFLCal,628,3.58,188+87,18805.61,3026,Weld,U1.16,1.16,1.54,U66.8,66.80,2534.23,,,,,,,1.54,,,,,,,,33.8191092,-118.2679990,29.53,
MFLCal,628,3.58,188+88,18806.38,3027,Bend,U0.77,0.77,0.77,U67.57,67.57,2533.46,,,,,,0,1.54,,,,,,,,33.8191092,-118.2680013,29.84,45° 3D Sag Forged Bend
MFLCal,629,3.58,188+88,18807.15,3028,Weld,D0.79,1.54,0.79,U68.34,68.34,2532.69,0.322,,,,,,0.79,,,,,,,,33.8191091,-118.2680032,30.33,
MFLCal,630,3.58,188+89,18807.93,3029,Weld,U0.79,0.79,1.57,U69.12,69.12,2531.91,,,,,,,1.57,,,,,,,,33.8191091,-118.2680051,30.85,
MFLCal,630,3.58,188+90,18808.79,3030,Bend,D0.72,0.85,0.72,U69.97,69.97,2531.05,,,,,,180,1.57,,,,,,,,33.8191091,-118.2680077,31.15,90° 3D Over Forged Bend
MFLCal,631,3.58,188+91,18809.51,3031,Weld,D0.96,1.57,0.96,U70.69,70.69,2530.34,0.219,,,,,,0.96,,,,,,,,33.8191091,-118.2680101,31.21,
MFLCal,632,3.58,188+92,18810.47,3032,Weld,U0.96,0.96,15.82,U71.66,71.66,2529.37,0.219,,,,,,15.82,,,,,,,,33.8191091,-118.2680133,31.21,
MFLCal,633,3.58,189+07,18826.29,3033,Weld,U15.82,15.82,21.43,U87.47,87.47,2513.56,0.219,,,,,,21.43,,,,,,,,33.8191081,-118.2680656,31.14,
MFLCal,633,3.58,189+10,18829.35,3034,ML Int ,U3.07,3.07,18.37,U90.52,90.52,2510.51,0.219,13,28,0.39,0.45,188,21.43,,2260,2250,2259,2246,3137,3119,33.8191079,-118.2680757,31.11,
MFLCal,633,3.58,189+11,18829.53,3035,ML Int ,U3.24,3.24,18.19,U90.7,90.70,2510.33,0.219,14,29,0.27,0.4,192,21.43,,2263,2258,2262,2256,3142,3133,33.8191079,-118.2680763,31.11,
MFLCal,633,3.58,189+11,18830.13,3036,ML Int ,U3.84,3.84,17.59,U91.3,91.30,2509.73,0.219,12,27,0.23,0.4,192,21.43,,2265,2261,2264,2259,3145,3138,33.8191078,-118.2680783,31.11,
MFLCal,633,3.58,189+24,18842.83,3037,Recoat Start,D4.88,16.55,4.88,U104.02,104.02,2497.01,0.219,,,,,,21.43,,,,,,,,33.8191068,-118.2681203,31.05,
MFLCal,633,3.58,189+24,18843.38,3038,Sleeve Start,D4.34,17.09,4.34,U104.57,104.57,2496.46,0.219,,,,,,21.43,,,,,,,,33.8191068,-118.2681221,31.05,
MFLCal,634,3.59,189+29,18847.72,3039,Weld,D2.67,21.43,2.67,U108.91,108.91,2492.12,0.219,,,,,,2.67,,,,,,,,33.8191064,-118.2681365,31.06,
MFLCal,634,3.59,189+30,18848.79,3040,Sleeve End,U1.07,1.07,1.59,U109.98,109.98,2491.05,0.219,,,,,,2.67,,,,,,,,33.8191063,-118.2681400,31.07,
MFLCal,634,3.59,189+30,18849.20,3041,Recoat End,D1.18,1.49,1.18,U110.39,110.39,2490.64,0.219,,,,,,2.67,,,,,,,,33.8191063,-118.2681414,31.07,
MFLCal,634,3.59,189+30,18849.40,3042,ML Int ,D0.98,1.68,0.98,U110.58,110.58,2490.45,0.219,11,26,0.2,0.4,170,2.67,,2265,2263,2265,2262,3146,3142,33.8191063,-118.2681420,31.07,
MFLCal,634,3.59,189+31,18850.17,3043,ML Int ,D0.22,2.45,0.22,U111.34,111.34,2489.69,0.219,13,28,0.27,0.4,165,2.67,,2264,2258,2263,2256,3143,3134,33.8191062,-118.2681445,31.07,
MFLCal,635,3.59,189+31,18850.38,3044,Weld,U2.67,2.67,5.88,U111.57,111.57,2489.46,0.219,,,,,,5.88,,,,,,,,33.8191062,-118.2681453,31.07,
MFLCal,636,3.59,189+37,18856.26,3045,Weld,D1.01,5.88,1.01,U117.45,117.45,2483.58,0.219,,,,,,1.01,,,,,,,,33.8191056,-118.2681647,31.15,
MFLCal,637,3.59,189+38,18857.28,3046,Weld,U1.01,1.01,1.39,U118.46,118.46,2482.56,,,,,,,1.39,,,,,,,,33.8191055,-118.2681681,31.07,
MFLCal,637,3.59,189+39,18858.00,3047,Bend,D0.66,0.73,0.66,U119.19,119.19,2481.84,,,,,,180,1.39,,,,,,,,33.8191054,-118.2681703,30.80,45° 3D Over Forged Bend
