Repository: kerbergr/datadump

File: MLCompare.UICore/bin/Debug/netcoreapp3.1/examples/new.csv (part 14 of 20)
ILI Tool,Pipe Joint Number,Approx. Milepost (miles),Approx. Map Station (ft),Odometer (ft),Feature Number,Feature Description,Distance to Nearest Weld (ft),Distance to Upstream Weld (ft),Distance to Downstream Weld (ft),Distance to Nearest AGM (ft),Distance to Upstream AGM (ft),Distance to Downstream AGM (ft),WT (in),Max Depth (%),Max Depth + Tolerance (%),Length (in),Width (in),Oreintation (Degrees),Pipe Length (ft),Long Seam Orient. (Degrees),0.85DL Safe MAOP Rating (psig),0.85DL Safe MAOP Rating + Tolerance (psig),Eff. Area B31G of API579 Safe MAOP Rating (psig),Eff. Area B31G of API579 Safe MAOP Rating + Tolerance (psig),Eff. Area B31G of API579 Burst Press. Rating (psig),Eff. Area B31G of API579 Burst Press. Rating + Tolerance (psig),Latitude NAD83,Longitude NAD83,Elevation Above Mean Sea Level NAVD88 (ft),Comments
MFLCal,638,3.59,189+40,18858.67,3048,Weld,U1.39,1.39,1.47,U119.86,119.86,2481.17,,,,,,,1.47,,,,,,,,33.8191054,-118.2681722,30.48,
MFLCal,638,3.59,189+41,18859.43,3049,Bend,D0.71,0.76,0.71,U120.61,120.61,2480.41,,,,,,0,1.47,,,,,,,,33.8191053,-118.2681746,30.26,45° 3D Sag Forged Bend
MFLCal,639,3.59,189+41,18860.14,3050,Weld,D0.97,1.47,0.97,U121.32,121.32,2479.70,0.219,,,,,,0.97,,,,,,,,33.8191053,-118.2681769,30.19,
MFLCal,639,3.59,189+42,18860.57,3051,Sleeve Start,U0.43,0.43,0.54,U121.75,121.75,2479.27,0.219,,,,,,0.97,,,,,,,,33.8191053,-118.2681783,30.20,Weld+End
MFLCal,640,3.59,189+42,18861.11,3052,Weld,U0.97,0.97,10.70,U122.3,122.30,2478.73,0.277,,,,,,10.70,,,,,,,,33.8191052,-118.2681801,30.21,
MFLCal,640,3.59,189+43,18861.49,3053,Sleeve End,U0.38,0.38,10.31,U122.68,122.68,2478.35,0.277,,,,,,10.70,,,,,,,,33.8191052,-118.2681814,30.21,
MFLCal,641,3.59,189+53,18871.80,3054,Weld,U10.7,10.70,45.18,U132.99,132.99,2468.04,0.277,,,,,,45.18,,,,,,,,33.8191044,-118.2682155,30.38,
MFLCal,641,3.59,189+68,18887.42,3055,ML Ext Cluster ,U15.61,15.61,29.57,U148.33,148.33,2452.70,0.277,20,35,4.49,3.07,194,45.18,,1649,1478,1703,1541,2365,2141,33.8191032,-118.2682662,30.52,
MFLCal,641,3.59,189+69,18888.50,3056,ML Ext Cluster ,U16.7,16.70,28.49,U148.86,148.86,2452.17,0.277,21,41,11.65,6.45,150,45.18,,1575,1293,1694,1507,2353,2093,33.8191032,-118.2682679,30.52,
MFLCal,641,3.59,189+70,18888.62,3057,ML Ext ,U16.82,16.82,28.36,U149.79,149.79,2451.24,0.277,11,26,0.47,0.81,152,45.18,,1845,1835,1844,1832,2561,2545,33.8191031,-118.2682711,30.53,
MFLCal,641,3.59,189+70,18889.10,3058,ML Ext Cluster ,U17.3,17.30,27.88,U149.91,149.91,2451.12,0.277,31,46,7.27,9.61,162,45.18,,1469,1262,1671,1493,2321,2074,33.8191031,-118.2682714,30.53,
MFLCal,641,3.59,189+70,18889.36,3059,ML Ext ,U17.56,17.56,27.63,U150.53,150.53,2450.50,0.277,23,38,0.7,0.97,223,45.18,,1824,1799,1818,1785,2525,2479,33.8191030,-118.2682735,30.54,
MFLCal,641,3.59,189+71,18889.87,3060,ML Ext Cluster ,U18.07,18.07,27.12,U150.99,150.99,2450.04,0.277,11,26,0.98,2.06,287,45.18,,1830,1796,1827,1785,2538,2479,33.8191030,-118.2682750,30.54,
MFLCal,641,3.59,189+71,18889.87,3061,ML Ext Cluster ,U18.07,18.07,27.11,U151.03,151.03,2450.00,0.277,12,27,0.98,2.15,208,45.18,,1828,1793,1824,1780,2533,2473,33.8191030,-118.2682751,30.54,
MFLCal,641,3.59,189+73,18891.68,3062,ML Ext Cluster ,U19.87,19.87,25.31,U152.85,152.85,2448.18,0.277,13,28,1.53,3.86,208,45.18,,1803,1735,1793,1709,2491,2374,33.8191029,-118.2682812,30.55,
MFLCal,641,3.59,189+73,18891.75,3063,ML Ext ,U19.95,19.95,25.23,U152.9,152.90,2448.13,0.277,16,31,0.82,0.95,148,45.18,,1827,1800,1823,1787,2532,2482,33.8191029,-118.2682813,30.55,
MFLCal,641,3.60,189+89,18907.46,3064,Sleeve Start,D9.52,35.66,9.52,U168.65,168.65,2432.38,0.277,,,,,,45.18,,,,,,,,33.8191017,-118.2683334,30.66,
MFLCal,641,3.60,189+93,18912.31,3065,Sleeve End,D4.68,40.51,4.68,U173.5,173.50,2427.53,0.277,,,,,,45.18,,,,,,,,33.8191013,-118.2683495,30.69,
MFLCal,642,3.60,189+98,18916.99,3066,Weld,D44.29,45.18,44.29,U178.17,178.17,2422.85,0.277,,,,,,44.29,,,,,,,,33.8191010,-118.2683649,30.72,
MFLCal,642,3.60,190+19,18937.52,3067,ML Int Manufacturing Related,U20.54,20.54,23.75,U198.7,198.70,2402.33,0.277,13,33,0.31,0.4,84,44.29,,1847,1841,1846,1838,2564,2553,33.8190994,-118.2684328,30.62,
MFLCal,642,3.60,190+20,18938.92,3068,ML Int Manufacturing Related,U21.94,21.94,22.35,U200.09,200.09,2400.94,0.277,12,27,0.43,0.4,86,44.29,,1845,1837,1844,1834,2561,2547,33.8190993,-118.2684374,30.61,
MFLCal,643,3.61,190+42,18961.27,3069,Weld,D43.24,44.29,43.24,U222.46,222.46,2378.57,0.277,,,,,,43.24,,,,,,,,33.8190975,-118.2685114,30.55,
MFLCal,644,3.61,190+85,19004.52,3070,Weld,D25.79,43.24,25.79,U265.7,265.70,2335.32,0.277,,,,,,25.79,,,,,,,,33.8190938,-118.2686544,30.58,
MFLCal,644,3.61,190+86,19004.81,3071,ML Int Manufacturing Related,U0.3,0.30,25.49,U266,266.00,2335.03,0.277,12,32,0.16,0.4,128,25.79,,1849,1848,1849,1847,2568,2565,33.8190938,-118.2686554,30.58,
MFLCal,644,3.61,190+86,19005.09,3072,ML Int Cluster Manufacturing Related,U0.58,0.58,25.22,U266.19,266.19,2334.84,0.277,15,30,1.76,3.98,122,25.79,,1783,1701,1778,1678,2469,2330,33.8190938,-118.2686560,30.58,
MFLCal,644,3.61,190+87,19006.38,3073,ML Int Manufacturing Related,U1.87,1.87,23.93,U267.55,267.55,2333.48,0.277,11,26,0.78,0.41,112,25.79,,1836,1813,1834,1805,2547,2506,33.8190937,-118.2686605,30.58,
MFLCal,644,3.62,190+90,19009.24,3074,ML Int Manufacturing Related,U4.73,4.73,21.07,U270.4,270.40,2330.63,0.277,11,26,0.7,0.52,332,25.79,,1839,1819,1836,1812,2551,2517,33.8190935,-118.2686700,30.59,
MFLCal,644,3.62,190+94,19013.06,3075,ML Ext Cluster ,U8.55,8.55,17.25,U274.15,274.15,2326.88,0.277,23,38,1.72,2.04,346,25.79,,1745,1654,1760,1670,2445,2319,33.8190932,-118.2686824,30.60,
MFLCal,645,3.62,191+11,19030.31,3076,Weld,U25.79,25.79,43.27,U291.5,291.50,2309.53,0.277,,,,,,43.27,,,,,,,,33.8190920,-118.2687397,30.66,
MFLCal,646,3.63,191+54,19073.57,3077,Weld,U43.27,43.27,46.31,U334.76,334.76,2266.27,0.277,,,,,,46.31,,,,,,,,33.8190890,-118.2688829,30.80,
MFLCal,646,3.63,191+72,19090.78,3078,ML Int Manufacturing Related,U17.2,17.20,29.11,U351.95,351.95,2249.08,0.277,13,28,0.51,0.74,160,46.31,,1843,1831,1841,1827,2557,2537,33.8190876,-118.2689397,30.89,
MFLCal,646,3.63,191+91,19110.03,3079,ML Ext Cluster ,D9.86,36.45,9.86,U371.19,371.19,2229.84,0.277,15,30,2.03,0.74,118,46.31,,1771,1675,1808,1753,2511,2434,33.8190862,-118.2690034,31.02,
MFLCal,646,3.63,191+91,19110.32,3080,ML Ext ,D9.57,36.75,9.57,U371.49,371.49,2229.54,0.277,22,37,0.63,0.89,170,46.31,,1830,1810,1825,1800,2535,2499,33.8190861,-118.2690043,31.02,
MFLCal,646,3.63,191+91,19110.48,3081,ML Ext Cluster ,D9.41,36.90,9.41,U371.63,371.63,2229.40,0.277,18,33,1.48,2.18,136,46.31,,1784,1714,1803,1747,2505,2426,33.8190861,-118.2690048,31.02,
MFLCal,646,3.63,191+92,19110.79,3082,ML Ext ,D9.09,37.22,9.09,U371.92,371.92,2229.11,0.277,21,36,1.02,1.31,356,46.31,,1806,1762,1796,1740,2495,2416,33.8190861,-118.2690058,31.02,
MFLCal,646,3.63,191+92,19110.88,3083,ML Ext Cluster ,D9.01,37.30,9.01,U371.98,371.98,2229.05,0.277,29,44,1.25,2.68,110,46.31,,1759,1691,1787,1715,2482,2382,33.8190861,-118.2690060,31.02,
MFLCal,646,3.63,191+92,19111.26,3084,ML Ext Cluster ,D8.63,37.68,8.63,U372.4,372.40,2228.63,0.277,13,28,1.76,3.47,178,46.31,,1793,1713,1785,1684,2479,2338,33.8190861,-118.2690074,31.02,
MFLCal,647,3.64,192+01,19119.89,3085,Weld,D43.48,46.31,43.48,U381.07,381.07,2219.96,0.277,,,,,,43.48,,,,,,,,33.8190854,-118.2690361,31.08,
MFLCal,648,3.64,192+44,19163.36,3086,Weld,U43.48,43.48,45.67,U424.55,424.55,2176.48,0.277,,,,,,45.67,,,,,,,,33.8190820,-118.2691799,31.21,
MFLCal,648,3.64,192+45,19164.22,3087,ML Int Cluster ,U0.85,0.85,44.82,U425.38,425.38,2175.65,0.277,12,27,0.43,1.59,242,45.67,,1845,1837,1844,1831,2561,2544,33.8190819,-118.2691826,31.21,
MFLCal,648,3.65,192+73,19191.91,3088,ML Int ,D17.13,28.55,17.13,U453.08,453.08,2147.95,0.277,10,25,0.47,0.4,24,45.67,,1845,1836,1844,1833,2561,2546,33.8190796,-118.2692742,31.11,
MFLCal,649,3.65,192+90,19209.04,3089,Weld,D43.45,45.67,43.45,U470.23,470.23,2130.80,0.277,,,,,,43.45,,,,,,,,33.8190781,-118.2693309,31.23,
MFLCal,650,3.66,193+33,19252.49,3090,Weld,D42.18,43.45,42.18,U513.67,513.67,2087.36,0.277,,,,,,42.18,,,,,,,,33.8190735,-118.2694746,31.58,
MFLCal,650,3.67,193+66,19285.41,3091,ML Ext Manufacturing Related,D9.25,32.93,9.25,U546.59,546.59,2054.44,0.277,13,33,0.23,0.4,200,42.18,,1848,1845,1848,1843,2567,2560,33.8190702,-118.2695834,31.73,
MFLCal,651,3.67,193+75,19294.66,3092,Weld,D40.88,42.18,40.88,U555.85,555.85,2045.18,0.277,,,,,,40.88,,,,,,,,33.8190693,-118.2696140,31.81,
MFLCal,652,3.68,194+16,19335.54,3093,Weld,U40.88,40.88,44.91,U596.73,596.73,2004.30,0.277,,,,,,44.91,,,,,,,,33.8190652,-118.2697492,32.23,
MFLCal,652,3.68,194+22,19340.98,3094,ML Ext Manufacturing Related,U5.43,5.43,39.48,U602.15,602.15,1998.87,0.277,12,32,0.23,0.44,187,44.91,,1848,1845,1848,1844,2567,2561,33.8190647,-118.2697671,32.23,
MFLCal,652,3.68,194+42,19361.36,3095,ML Ext ,D19.1,25.82,19.10,U622.51,622.51,1978.52,0.277,13,28,0.78,2.25,164,44.91,,1834,1809,1830,1800,2542,2500,33.8190627,-118.2698344,32.23,
MFLCal,652,3.68,194+42,19361.43,3096,ML Ext ,D19.03,25.89,19.03,U622.59,622.59,1978.43,0.277,15,30,0.51,0.51,90,44.91,,1841,1830,1839,1825,2555,2534,33.8190627,-118.2698347,32.23,
MFLCal,652,3.68,194+43,19362.71,3097,ML Int ,D17.75,27.17,17.75,U623.88,623.88,1977.15,0.277,10,25,0.43,0.45,194,44.91,,1846,1838,1845,1836,2563,2549,33.8190626,-118.2698390,32.24,
MFLCal,652,3.68,194+46,19365.23,3098,ML Int ,D15.22,29.69,15.22,U626.4,626.40,1974.63,0.277,10,25,0.51,0.4,206,44.91,,1844,1834,1843,1830,2560,2542,33.8190623,-118.2698473,32.26,
MFLCal,652,3.68,194+46,19365.77,3099,ML Ext Cluster ,D14.68,30.23,14.68,U626.85,626.85,1974.18,0.277,19,34,2.85,2.81,284,44.91,,1708,1574,1765,1657,2452,2301,33.8190623,-118.2698488,32.26,
MFLCal,652,3.68,194+47,19365.96,3100,ML Int Cluster ,D14.49,30.42,14.49,U627.11,627.11,1973.92,0.277,19,34,1.91,2.87,170,44.91,,1754,1658,1772,1682,2460,2336,33.8190623,-118.2698497,32.27,
MFLCal,652,3.68,194+47,19366.17,3101,ML Int Cluster ,D14.29,30.62,14.29,U627.23,627.23,1973.80,0.277,12,27,2.03,4.61,116,44.91,,1788,1696,1776,1662,2466,2308,33.8190622,-118.2698501,32.27,
MFLCal,652,3.68,194+47,19366.34,3102,ML Int ,D14.12,30.80,14.12,U627.51,627.51,1973.52,0.277,11,31,0.27,0.4,121,44.91,,1848,1843,1848,1842,2566,2558,33.8190622,-118.2698510,32.27,
MFLCal,652,3.68,194+47,19366.57,3103,ML Int Cluster ,D13.89,31.02,13.89,U627.67,627.67,1973.36,0.277,13,28,2.93,2.73,180,44.91,,1754,1626,1764,1635,2450,2271,33.8190622,-118.2698515,32.27,
MFLCal,652,3.68,194+47,19366.91,3104,ML Int Cluster ,D13.54,31.37,13.54,U627.86,627.86,1973.17,0.277,15,30,4.61,4.19,90,44.91,,1700,1534,1755,1624,2437,2256,33.8190622,-118.2698521,32.27,
MFLCal,652,3.68,194+48,19367.06,3105,ML Int Cluster ,D13.39,31.52,13.39,U628.16,628.16,1972.87,0.277,12,27,1.72,2.29,358,44.91,,1799,1722,1801,1724,2502,2394,33.8190622,-118.2698531,32.27,
MFLCal,652,3.68,194+48,19367.09,3106,ML Int Cluster ,D13.37,31.55,13.37,U628.22,628.22,1972.81,0.277,12,27,1.45,1.86,298,44.91,,1810,1748,1806,1733,2509,2407,33.8190622,-118.2698534,32.28,
MFLCal,652,3.68,194+48,19367.35,3107,ML Int Cluster ,D13.11,31.81,13.11,U628.39,628.39,1972.64,0.277,13,28,2.58,8.59,103,44.91,,1764,1647,1749,1593,2430,2213,33.8190621,-118.2698539,32.28,
MFLCal,652,3.68,194+48,19367.51,3108,ML Int Cluster ,D12.95,31.97,12.95,U628.67,628.67,1972.36,0.277,13,28,0.94,3.2,96,44.91,,1828,1795,1824,1776,2533,2467,33.8190621,-118.2698548,32.28,
MFLCal,652,3.68,194+49,19367.96,3109,ML Int Cluster ,D12.5,32.41,12.50,U629.05,629.05,1971.98,0.277,13,33,3.95,2.43,176,44.91,,1732,1523,1756,1615,2439,2243,33.8190621,-118.2698561,32.28,
MFLCal,652,3.68,194+49,19367.96,3110,ML Int Cluster ,D12.5,32.41,12.50,U629.13,629.13,1971.90,0.277,11,26,1.33,0.92,112,44.91,,1817,1763,1831,1800,2544,2500,33.8190621,-118.2698563,32.28,
MFLCal,652,3.68,194+49,19368.18,3111,ML Int ,D12.27,32.64,12.27,U629.34,629.34,1971.69,0.277,11,26,0.51,0.63,122,44.91,,1844,1833,1843,1829,2559,2541,33.8190621,-118.2698570,32.28,
MFLCal,652,3.68,194+49,19368.29,3112,ML Int Cluster ,D12.17,32.75,12.17,U629.46,629.46,1971.57,0.277,11,26,1.8,1.74,107,44.91,,1801,1721,1808,1734,2511,2408,33.8190620,-118.2698575,32.29,
MFLCal,652,3.68,194+49,19368.56,3113,ML Int Cluster ,D11.89,33.02,11.89,U629.63,629.63,1971.40,0.277,15,30,4.53,2.39,176,44.91,,1702,1536,1745,1614,2423,2242,33.8190620,-118.2698580,32.29,
MFLCal,652,3.68,194+50,19368.96,3114,ML Int ,D11.5,33.41,11.50,U630.13,630.13,1970.90,0.277,10,30,0.31,0.51,202,44.91,,1848,1842,1847,1840,2566,2555,33.8190620,-118.2698597,32.29,
MFLCal,652,3.68,194+50,19369.09,3115,ML Int ,D11.37,33.54,11.37,U630.26,630.26,1970.77,0.277,10,25,0.43,0.65,202,44.91,,1846,1838,1845,1836,2563,2549,33.8190620,-118.2698601,32.29,
MFLCal,652,3.68,194+50,19369.33,3116,ML Int Cluster ,D11.13,33.79,11.13,U630.44,630.44,1970.59,0.277,30,45,1.29,2.4,176,44.91,,1751,1678,1786,1723,2481,2392,33.8190620,-118.2698607,32.29,
MFLCal,652,3.68,194+50,19369.35,3117,ML Int ,D11.11,33.81,11.11,U630.51,630.51,1970.52,0.277,12,27,0.55,2.11,112,44.91,,1842,1830,1841,1825,2556,2534,33.8190619,-118.2698609,32.29,
MFLCal,652,3.68,194+50,19369.55,3118,ML Int Cluster ,D10.91,34.01,10.91,U630.71,630.71,1970.32,0.277,13,28,1.8,2.51,106,44.91,,1791,1709,1803,1735,2504,2410,33.8190619,-118.2698616,32.30,
MFLCal,652,3.68,194+50,19369.55,3119,ML Int Cluster ,D10.9,34.01,10.90,U630.71,630.71,1970.32,0.277,11,26,1.48,2.36,172,44.91,,1812,1749,1817,1763,2524,2448,33.8190619,-118.2698616,32.30,
MFLCal,652,3.68,194+51,19369.90,3120,ML Int Cluster ,D10.56,34.36,10.56,U631.05,631.05,1969.98,0.277,14,29,0.86,1.82,185,44.91,,1829,1800,1825,1788,2534,2483,33.8190619,-118.2698627,32.30,
MFLCal,652,3.68,194+51,19370.06,3121,ML Int Cluster ,D10.4,34.52,10.40,U631.23,631.23,1969.80,0.277,12,27,0.86,3.33,99,44.91,,1832,1804,1829,1794,2540,2491,33.8190619,-118.2698633,32.30,
MFLCal,652,3.68,194+51,19370.09,3122,ML Int ,D10.37,34.55,10.37,U631.23,631.23,1969.80,0.277,11,26,0.98,1.08,177,44.91,,1830,1796,1826,1784,2536,2477,33.8190619,-118.2698633,32.30,
MFLCal,652,3.68,194+51,19370.23,3123,ML Int ,D10.23,34.68,10.23,U631.39,631.39,1969.64,0.277,11,26,0.7,0.99,137,44.91,,1839,1819,1836,1812,2551,2517,33.8190619,-118.2698638,32.30,
MFLCal,652,3.68,194+51,19370.53,3124,ML Int Cluster ,D9.92,34.99,9.92,U631.68,631.68,1969.34,0.277,17,32,0.74,1.65,184,44.91,,1830,1806,1825,1795,2535,2493,33.8190618,-118.2698648,32.30,
MFLCal,652,3.68,194+51,19370.86,3125,ML Int Cluster ,D9.6,35.32,9.60,U631.88,631.88,1969.15,0.277,13,28,2.15,6.42,93,44.91,,1778,1679,1773,1658,2463,2303,33.8190618,-118.2698655,32.31,
MFLCal,652,3.68,194+52,19371.21,3126,ML Int Cluster ,D9.25,35.66,9.25,U632.38,632.38,1968.65,0.277,13,28,2.31,2.08,180,44.91,,1772,1667,1794,1706,2492,2370,33.8190618,-118.2698671,32.31,
MFLCal,652,3.68,194+52,19371.42,3127,ML Int Cluster ,D9.04,35.88,9.04,U632.56,632.56,1968.47,0.277,12,27,0.98,2.09,102,44.91,,1828,1793,1824,1780,2533,2473,33.8190618,-118.2698677,32.31,
MFLCal,652,3.68,194+52,19371.68,3128,ML Int ,D8.77,36.14,8.77,U632.86,632.86,1968.17,0.277,10,30,0.27,0.52,94,44.91,,1848,1844,1848,1842,2567,2559,33.8190617,-118.2698687,32.31,
MFLCal,652,3.68,194+52,19371.89,3129,ML Int Cluster ,D8.57,36.34,8.57,U632.92,632.92,1968.10,0.277,12,27,2.3,1.03,201,44.91,,1779,1675,1799,1724,2498,2395,33.8190617,-118.2698689,32.31,
MFLCal,652,3.68,194+53,19372.07,3130,ML Int Cluster ,D8.39,36.53,8.39,U633.14,633.14,1967.89,0.277,12,27,1.8,1.31,94,44.91,,1796,1715,1807,1744,2509,2422,33.8190617,-118.2698696,32.32,
MFLCal,653,3.69,194+61,19380.46,3131,Weld,D40.39,44.91,40.39,U641.65,641.65,1959.38,0.277,,,,,,40.39,,,,,,,,33.8190609,-118.2698977,32.39,
MFLCal,653,3.69,194+65,19384.71,3132,Recoat Start,U4.25,4.25,36.14,U645.9,645.90,1955.13,0.277,,,,,,40.39,,,,,,,,33.8190605,-118.2699118,32.42,
MFLCal,653,3.69,194+69,19388.45,3133,ML Int Repaired with Composite Manufacturing Related,U8,8.00,32.40,U649.6,649.60,1951.43,0.277,21,36,1.13,0.58,38,40.39,,1797,1746,1786,1719,2480,2388,33.8190602,-118.2699240,32.45,
MFLCal,653,3.69,194+73,19391.95,3134,Recoat End,U11.5,11.50,28.90,U653.14,653.14,1947.89,0.277,,,,,,40.39,,,,,,,,33.8190599,-118.2699358,32.48,
MFLCal,654,3.69,195+02,19420.85,3135,Weld,U40.39,40.39,43.74,U682.04,682.04,1918.99,0.277,,,,,,43.74,,,,,,,,33.8190573,-118.2700313,32.68,
MFLCal,655,3.70,195+45,19464.59,3136,Weld,D43.58,43.74,43.58,U725.78,725.78,1875.25,0.277,,,,,,43.58,,,,,,,,33.8190534,-118.2701760,32.72,
MFLCal,655,3.71,195+75,19494.33,3137,ML Ext Manufacturing Related,D13.84,29.74,13.84,U755.5,755.50,1845.53,0.277,14,29,0.55,0.4,192,43.58,,1841,1828,1839,1822,2554,2531,33.8190506,-118.2702743,32.72,
MFLCal,656,3.71,195+89,19508.17,3138,Weld,D42.87,43.58,42.87,U769.36,769.36,1831.67,0.277,,,,,,42.87,,,,,,,,33.8190493,-118.2703201,32.82,
MFLCal,657,3.72,196+32,19551.04,3139,Weld,D42.66,42.87,42.66,U812.23,812.23,1788.80,0.277,,,,,,42.66,,,,,,,,33.8190456,-118.2704619,33.02,
MFLCal,658,3.73,196+74,19593.70,3140,Weld,D37.11,42.66,37.11,U854.89,854.89,1746.14,0.277,,,,,,37.11,,,,,,,,33.8190423,-118.2706030,33.10,
MFLCal,658,3.73,196+79,19598.35,3141,ML Int Cluster Manufacturing Related,U4.65,4.65,32.46,U859.48,859.48,1741.55,0.277,12,27,0.98,1.73,199,37.11,,1828,1793,1825,1783,2535,2476,33.8190419,-118.2706182,33.12,
MFLCal,658,3.73,196+79,19598.63,3142,ML Int Manufacturing Related,U4.93,4.93,32.18,U859.79,859.79,1741.24,0.277,10,25,0.74,1.87,188,37.11,,1839,1818,1837,1810,2551,2514,33.8190419,-118.2706192,33.12,
MFLCal,658,3.73,196+83,19602.58,3143,ML Int Manufacturing Related,U8.88,8.88,28.23,U863.75,863.75,1737.27,0.277,11,26,0.51,0.91,196,37.11,,1844,1833,1843,1829,2559,2541,33.8190416,-118.2706323,33.14,
MFLCal,658,3.73,196+84,19603.02,3144,ML Int Manufacturing Related,U9.31,9.31,27.80,U864.2,864.20,1736.83,0.277,11,31,0.27,0.4,231,37.11,,1848,1843,1848,1842,2566,2558,33.8190415,-118.2706338,33.14,
MFLCal,658,3.73,196+86,19605.86,3145,ML Int Cluster Manufacturing Related,U12.16,12.16,24.95,U867.03,867.03,1734.00,0.277,12,32,0.43,1.03,232,37.11,,1845,1834,1844,1830,2561,2541,33.8190412,-118.2706431,33.13,
MFLCal,658,3.73,196+87,19606.75,3146,ML Int Manufacturing Related,U13.05,13.05,24.06,U867.92,867.92,1733.11,0.277,11,26,0.47,0.57,227,37.11,,1845,1835,1844,1832,2561,2545,33.8190412,-118.2706461,33.13,
MFLCal,658,3.73,196+88,19607.30,3147,ML Int Manufacturing Related,U13.6,13.60,23.51,U868.47,868.47,1732.56,0.277,12,27,0.55,0.4,232,37.11,,1842,1830,1841,1825,2556,2535,33.8190411,-118.2706479,33.13,
MFLCal,658,3.73,196+88,19607.88,3148,ML Int Manufacturing Related,U14.18,14.18,22.93,U869.04,869.04,1731.99,0.277,11,26,0.59,1.11,230,37.11,,1842,1828,1840,1823,2556,2532,33.8190410,-118.2706498,33.13,
MFLCal,658,3.73,196+92,19611.48,3149,ML Int Manufacturing Related,U17.78,17.78,19.33,U872.65,872.65,1728.38,0.277,11,26,0.55,0.4,262,37.11,,1843,1831,1841,1826,2558,2536,33.8190407,-118.2706617,33.13,
MFLCal,658,3.73,196+93,19612.14,3150,ML Int Manufacturing Related,U18.44,18.44,18.67,U873.32,873.32,1727.71,0.277,10,25,0.51,0.49,254,37.11,,1844,1834,1843,1830,2560,2542,33.8190406,-118.2706639,33.13,
MFLCal,658,3.73,196+93,19612.84,3151,ML Int Manufacturing Related,D17.97,19.14,17.97,U874.01,874.01,1727.02,0.277,10,25,0.51,0.4,39,37.11,,1844,1834,1843,1830,2560,2542,33.8190406,-118.2706662,33.13,
MFLCal,658,3.73,196+95,19614.27,3152,ML Int Manufacturing Related,D16.54,20.57,16.54,U875.45,875.45,1725.58,0.277,11,31,0.2,0.4,64,37.11,,1849,1847,1849,1846,2568,2564,33.8190404,-118.2706710,33.13,
MFLCal,658,3.73,196+95,19614.76,3153,ML Int Manufacturing Related,D16.05,21.06,16.05,U875.94,875.94,1725.09,0.277,11,31,0.27,0.4,254,37.11,,1848,1843,1848,1842,2566,2558,33.8190404,-118.2706726,33.13,
MFLCal,658,3.73,197+05,19624.17,3154,ML Int Manufacturing Related,D6.64,30.47,6.64,U885.35,885.35,1715.68,0.277,12,32,0.23,0.93,68,37.11,,1848,1845,1848,1844,2567,2561,33.8190394,-118.2707037,33.12,
MFLCal,659,3.73,197+11,19630.81,3155,Weld,U37.11,37.11,38.97,U892,892.00,1709.03,0.277,,,,,,38.97,,,,,,,,33.8190388,-118.2707257,33.11,
MFLCal,659,3.73,197+20,19639.31,3156,ML Int Manufacturing Related,U8.5,8.50,30.48,U900.48,900.48,1700.55,0.277,11,31,0.27,0.63,324,38.97,,1848,1843,1848,1842,2566,2558,33.8190377,-118.2707537,33.09,
MFLCal,660,3.74,197+50,19669.78,3157,Weld,U38.97,38.97,47.57,U930.97,930.97,1670.06,0.277,,,,,,47.57,,,,,,,,33.8190332,-118.2708545,33.00,
MFLCal,661,3.75,197+98,19717.36,3158,Weld,U47.57,47.57,47.74,U978.55,978.55,1622.48,0.277,,,,,,47.74,,,,,,,,33.8190223,-118.2710114,33.11,
MFLCal,661,3.75,198+12,19731.92,3159,ML Ext Cluster ,U14.56,14.56,33.18,U993.02,993.02,1608.00,0.277,15,30,4.69,2.76,5,47.74,,1699,1532,1725,1564,2396,2172,33.8190174,-118.2710589,33.01,
MFLCal,661,3.75,198+14,19733.75,3160,ML Ext ,U16.4,16.40,31.35,U994.85,994.85,1606.18,0.277,17,32,2.34,2.13,286,47.74,,1744,1632,1724,1583,2394,2199,33.8190168,-118.2710649,33.01,
MFLCal,662,3.76,198+45,19765.10,3161,Weld,D42.89,47.74,42.89,U1026.29,1026.29,1574.74,0.322,,,,,,42.89,,,,,,,,33.8190036,-118.2711677,33.09,
MFLCal,663,3.77,198+88,19808.00,3162,Weld,U42.89,42.89,42.96,U1069.18,1069.18,1531.85,0.322,,,,,,42.96,,,,,,,,33.8189800,-118.2713068,33.47,
MFLCal,664,3.77,199+31,19850.96,3163,Weld,U42.96,42.96,43.39,U1112.15,1112.15,1488.88,0.322,,,,,,43.39,,,,,,,,33.8189518,-118.2714449,33.49,
MFLCal,665,3.78,199+75,19894.35,3164,Weld,D41.66,43.39,41.66,U1155.54,1155.54,1445.49,0.322,,,,,,41.66,,,,,,,,33.8189237,-118.2715844,33.52,
MFLCal,666,3.79,200+16,19936.01,3165,Weld,U41.66,41.66,43.64,U1197.2,1197.20,1403.83,0.322,,,,,,43.64,,,,,,,,33.8189009,-118.2717195,33.86,
MFLCal,667,3.80,200+60,19979.65,3166,Weld,D42.94,43.64,42.94,U1240.84,1240.84,1360.19,0.322,,,,,,42.94,,,,,,,,33.8188829,-118.2718623,34.24,
MFLCal,668,3.81,201+03,20022.59,3167,Weld,D42.21,42.94,42.21,U1283.78,1283.78,1317.25,0.322,,,,,,42.21,,,,,,,,33.8188708,-118.2720036,34.29,
MFLCal,669,3.82,201+45,20064.79,3168,Weld,D14.31,42.21,14.31,D1275.05,1325.98,1275.05,0.277,,,,,,14.31,,,,,,,,33.8188630,-118.2721430,34.13,
MFLCal,669,3.82,201+48,20068.22,3169,ML Ext Cluster ,U3.43,3.43,10.88,D1271.69,1329.34,1271.69,0.277,13,28,1.02,1.98,186,14.31,,1824,1787,1821,1775,2529,2465,33.8188625,-118.2721541,34.08,
MFLCal,669,3.82,201+49,20069.13,3170,ML Ext ,U4.34,4.34,9.97,D1270.73,1330.29,1270.73,0.277,17,32,0.47,0.41,196,14.31,,1841,1831,1839,1826,2555,2536,33.8188623,-118.2721572,34.06,
MFLCal,669,3.82,201+50,20069.45,3171,ML Ext ,U4.65,4.65,9.66,D1270.4,1330.63,1270.40,0.277,13,33,0.35,0.68,193,14.31,,1846,1839,1846,1836,2563,2549,33.8188623,-118.2721583,34.05,
MFLCal,669,3.82,201+50,20070.01,3172,ML Ext Cluster ,U5.21,5.21,9.10,D1269.99,1331.04,1269.99,0.277,12,27,3.24,1.23,152,14.31,,1754,1619,1782,1687,2476,2344,33.8188622,-118.2721597,34.04,
MFLCal,669,3.82,201+50,20070.15,3173,ML Ext ,U5.36,5.36,8.95,D1269.76,1331.27,1269.76,0.277,17,32,1.09,0.65,204,14.31,,1811,1766,1803,1745,2504,2424,33.8188622,-118.2721604,34.04,
MFLCal,669,3.82,201+50,20070.28,3174,ML Ext Cluster ,U5.49,5.49,8.82,D1269.58,1331.45,1269.58,0.277,23,38,0.51,1.49,173,14.31,,1835,1822,1832,1814,2545,2519,33.8188622,-118.2721610,34.04,
MFLCal,669,3.82,201+51,20070.67,3175,ML Ext Cluster ,U5.88,5.88,8.43,D1269.25,1331.78,1269.25,0.277,20,35,1.64,5.19,142,14.31,,1765,1683,1769,1672,2457,2322,33.8188621,-118.2721621,34.03,
MFLCal,669,3.82,201+51,20071.06,3176,ML Ext ,U6.27,6.27,8.04,D1268.82,1332.21,1268.82,0.277,11,26,0.7,0.8,179,14.31,,1839,1819,1836,1812,2551,2517,33.8188620,-118.2721635,34.02,
MFLCal,669,3.82,201+51,20071.34,3177,ML Ext ,U6.54,6.54,7.77,D1268.53,1332.50,1268.53,0.277,22,37,0.66,0.53,184,14.31,,1827,1806,1822,1794,2531,2491,33.8188620,-118.2721645,34.02,
MFLCal,669,3.82,201+52,20071.64,3178,ML Ext Cluster ,U6.84,6.84,7.47,D1268.27,1332.76,1268.27,0.277,22,37,1.13,1.51,172,14.31,,1794,1742,1799,1737,2499,2413,33.8188620,-118.2721654,34.01,
MFLCal,669,3.82,201+52,20071.94,3179,ML Ext Cluster ,U7.15,7.15,7.17,D1268,1333.03,1268.00,0.277,21,36,1.6,2.11,196,14.31,,1763,1682,1778,1698,2469,2358,33.8188619,-118.2721662,34.01,
MFLCal,669,3.82,201+53,20073.13,3180,ML Ext Cluster ,D5.98,8.33,5.98,D1266.85,1334.18,1266.85,0.277,24,39,1.8,3.07,162,14.31,,1733,1636,1746,1650,2424,2291,33.8188618,-118.2721701,33.98,
MFLCal,669,3.82,201+53,20073.31,3181,ML Ext Cluster ,D5.79,8.52,5.79,D1266.57,1334.46,1266.57,0.277,14,34,0.86,1.54,178,14.31,,1829,1788,1829,1789,2541,2485,33.8188617,-118.2721710,33.98,
MFLCal,669,3.82,201+58,20077.41,3182,Bend,D1.69,12.62,1.69,D1262.43,1338.60,1262.43,0.277,,,,,274,14.31,,,,,,,,33.8188599,-118.2721843,33.95,40° 7D Left Hot Induction Bend
MFLCal,670,3.82,201+59,20079.11,3183,Weld,U14.31,14.31,14.95,D1260.73,1340.29,1260.73,0.322,,,,,,14.95,,,,,,,,33.8188572,-118.2721889,33.99,
MFLCal,670,3.82,201+62,20081.43,3184,ML Ext ,U2.33,2.33,12.63,D1258.44,1342.59,1258.44,0.322,12,27,0.51,0.4,223,14.95,,1715,1706,1714,1703,2975,2956,33.8188529,-118.2721945,33.97,
MFLCal,670,3.82,201+62,20081.68,3185,ML Ext Cluster ,U2.58,2.58,12.37,D1258.17,1342.86,1258.17,0.322,10,25,1.29,0.67,216,14.95,,1697,1655,1703,1669,2957,2898,33.8188524,-118.2721951,33.97,
MFLCal,670,3.82,201+62,20082.00,3186,ML Ext ,U2.9,2.90,12.06,D1257.86,1343.17,1257.86,0.322,13,33,0.35,0.4,200,14.95,,1717,1711,1717,1709,2981,2967,33.8188518,-118.2721958,33.96,
MFLCal,670,3.82,201+62,20082.23,3187,ML Ext Cluster ,U3.13,3.13,11.83,D1257.72,1343.31,1257.72,0.322,12,27,1.41,0.7,194,14.95,,1688,1638,1700,1664,2951,2888,33.8188515,-118.2721962,33.96,
MFLCal,670,3.82,201+62,20082.37,3188,ML Ext ,U3.27,3.27,11.68,D1257.49,1343.54,1257.49,0.322,11,31,0.35,0.4,210,14.95,,1718,1712,1717,1710,2982,2968,33.8188511,-118.2721968,33.96,
MFLCal,670,3.82,201+63,20082.73,3189,ML Ext Cluster ,U3.62,3.62,11.33,D1257.13,1343.90,1257.13,0.322,19,39,1.37,1.25,192,14.95,,1669,1593,1695,1655,2942,2874,33.8188504,-118.2721976,33.96,
MFLCal,670,3.82,201+64,20083.74,3190,ML Ext ,U4.64,4.64,10.31,D1256.13,1344.89,1256.13,0.322,10,25,0.51,0.65,353,14.95,,1716,1707,1715,1704,2977,2959,33.8188486,-118.2722000,33.95,
MFLCal,670,3.82,201+64,20083.88,3191,ML Ext ,U4.78,4.78,10.18,D1255.98,1345.05,1255.98,0.322,13,33,0.39,0.7,356,14.95,,1717,1709,1716,1706,2979,2962,33.8188483,-118.2722004,33.95,
MFLCal,670,3.82,201+72,20092.38,3192,ML Ext Cluster ,D1.68,13.27,1.68,D1247.5,1353.53,1247.50,0.322,16,31,4.34,2.43,83,14.95,,1582,1434,1636,1526,2841,2650,33.8188324,-118.2722210,33.85,
MFLCal,670,3.82,201+73,20092.63,3193,ML Ext ,D1.42,13.53,1.42,D1247.24,1353.79,1247.24,0.322,22,37,0.66,0.4,174,14.95,,1702,1684,1698,1675,2948,2907,33.8188319,-118.2722217,33.85,
MFLCal,670,3.82,201+73,20092.78,3194,ML Ext ,D1.28,13.67,1.28,D1247.09,1353.94,1247.09,0.322,11,26,0.59,0.79,175,14.95,,1714,1703,1713,1698,2973,2949,33.8188316,-118.2722220,33.84,
MFLCal,670,3.82,201+73,20093.79,3195,ML Ext Cluster At Weld,D0.27,14.68,0.27,D1246.87,1354.16,1246.87,0.322,26,41,13.13,10.28,50,14.95,,1399,1200,1517,1315,2634,2283,33.8188312,-118.2722225,33.84,
MFLCal,670,3.82,201+73,20093.09,3196,ML Ext ,D0.97,13.98,0.97,D1246.79,1354.24,1246.79,0.322,10,25,0.7,0.95,170,14.95,,1712,1697,1711,1691,2970,2936,33.8188310,-118.2722227,33.84,
MFLCal,671,3.82,201+74,20094.06,3197,Weld,D5.57,14.95,5.57,D1245.78,1355.25,1245.78,0.322,,,,,,5.57,,,,,,,,33.8188292,-118.2722252,33.82,
MFLCal,671,3.82,201+74,20096.23,3198,ML Ext Cluster At Weld,U2.18,2.18,3.40,D1245.61,1355.41,1245.61,0.322,37,52,65.06,19.23,27,5.57,,1483,1210,1735,1393,2410,1935,33.8188288,-118.2722256,33.81,
MFLCal,671,3.82,201+78,20097.81,3199,Bend,D1.82,3.76,1.82,D1242.03,1359.00,1242.03,0.322,,,,,83,5.57,,,,,,,,33.8188231,-118.2722351,33.72,43° 7D Right Hot Induction Bend
MFLCal,671,3.82,201+78,20098.16,3200,ML Ext ,D1.47,4.10,1.47,D1241.71,1359.31,1241.71,0.322,13,28,0.66,1.12,264,5.57,,2138,2120,2136,2112,2966,2934,33.8188228,-118.2722360,33.71,
MFLCal,672,3.82,201+80,20099.63,3201,Weld,U5.57,5.57,49.06,D1240.21,1360.82,1240.21,0.322,,,,,,49.06,,,,,,,,33.8188222,-118.2722409,33.68,
MFLCal,672,3.82,201+80,20099.67,3202,ML Ext ,U0.05,0.05,49.02,D1240.18,1360.85,1240.18,0.322,19,34,0.66,1.41,109,49.06,,1705,1688,1702,1680,2954,2917,33.8188222,-118.2722411,33.68,
MFLCal,672,3.82,201+80,20099.96,3203,ML Ext Cluster ,U0.34,0.34,48.73,D1240.04,1360.99,1240.04,0.322,44,59,16.86,15.99,60,49.06,,1142,928,1486,1216,2580,2111,33.8188222,-118.2722415,33.68,
MFLCal,672,3.82,201+81,20101.43,3204,ML Ext Cluster ,U1.8,1.80,47.27,D1238.5,1362.53,1238.50,0.322,32,47,7.7,10.02,45,49.06,,1355,1163,1527,1312,2651,2277,33.8188223,-118.2722466,33.68,
MFLCal,672,3.82,201+82,20102.45,3205,ML Ext Cluster ,U2.82,2.82,46.25,D1237.76,1363.27,1237.76,0.322,30,45,50.95,10.19,60,49.06,,1292,1075,1500,1255,2604,2179,33.8188223,-118.2722491,33.68,
MFLCal,672,3.82,201+87,20109.81,3206,ML Ext Cluster ,U10.18,10.18,38.89,D1233.42,1367.60,1233.42,0.322,27,42,55.29,10.53,60,49.06,,1333,1117,1528,1279,2653,2221,33.8188224,-118.2722634,33.68,
MFLCal,672,3.82,201+91,20111.00,3207,ML Ext ,U11.38,11.38,37.69,D1228.87,1372.16,1228.87,0.322,13,28,0.47,0.74,186,49.06,,1715,1708,1714,1704,2976,2959,33.8188225,-118.2722785,33.68,
MFLCal,672,3.82,201+91,20111.17,3208,ML Ext Cluster ,U11.54,11.54,37.53,D1228.73,1372.30,1228.73,0.322,24,39,6.02,4.37,95,49.06,,1472,1297,1593,1434,2766,2489,33.8188225,-118.2722790,33.68,
MFLCal,672,3.82,201+91,20111.14,3209,ML Ext ,U11.52,11.52,37.55,D1228.72,1372.31,1228.72,0.322,12,32,0.35,0.56,190,49.06,,1718,1712,1717,1709,2981,2968,33.8188225,-118.2722790,33.68,
MFLCal,672,3.82,201+92,20111.96,3210,ML Ext Cluster ,U12.34,12.34,36.73,D1228.13,1372.90,1228.13,0.322,35,50,8.32,7.75,77,49.06,,1311,1113,1511,1343,2623,2331,33.8188225,-118.2722809,33.68,
MFLCal,672,3.82,201+93,20112.88,3211,ML Ext Cluster ,U13.25,13.25,35.82,D1227.31,1373.72,1227.31,0.322,53,68,21.45,6.88,80,49.06,,998,778,1445,1256,2509,2181,33.8188225,-118.2722837,33.68,
MFLCal,672,3.82,201+93,20112.70,3212,ML Ext ,U13.08,13.08,35.99,D1227.17,1373.86,1227.17,0.322,17,32,0.7,1.43,188,49.06,,1705,1688,1702,1680,2955,2916,33.8188225,-118.2722841,33.68,
MFLCal,672,3.82,201+95,20114.70,3213,Triangular Marker,U15.08,15.08,33.99,D1225.14,1375.89,1225.14,0.322,,,,,4,49.06,,,,,,,,33.8188226,-118.2722913,33.68,
MFLCal,672,3.83,201+96,20115.40,3214,Casing Begin,U15.77,15.77,33.29,D1224.44,1376.59,1224.44,0.322,,,,,,49.06,,,,,,,,33.8188226,-118.2722931,33.68,Dolores St
MFLCal,672,3.83,202+26,20146.14,3215,Casing End,D2.56,46.51,2.56,D1193.7,1407.32,1193.70,0.322,,,,,,49.06,,,,,,,,33.8188234,-118.2723948,34.13,
MFLCal,673,3.83,202+29,20148.69,3216,Weld,D42.71,49.06,42.71,D1191.15,1409.88,1191.15,0.277,,,,,,42.71,,,,,,,,33.8188234,-118.2724033,34.19,
MFLCal,673,3.83,202+43,20162.53,3217,Sleeve Start,U13.84,13.84,28.87,D1177.31,1423.72,1177.31,0.277,,,,,,42.71,,,,,,,,33.8188237,-118.2724491,34.51,
MFLCal,673,3.83,202+45,20164.90,3218,Sleeve End,U16.21,16.21,26.50,D1174.94,1426.09,1174.94,0.277,,,,,,42.71,,,,,,,,33.8188238,-118.2724569,34.57,
MFLCal,673,3.83,202+48,20167.49,3219,Casing Begin,U18.8,18.80,23.90,D1172.35,1428.68,1172.35,0.277,,,,,,42.71,,,,,,,,33.8188238,-118.2724655,34.62,Delores St
MFLCal,673,3.84,202+50,20169.58,3220,ML Ext ,U20.89,20.89,21.82,D1170.29,1430.74,1170.29,0.277,13,28,0.51,0.4,262,42.71,,1474,1465,1473,1462,2557,2537,33.8188239,-118.2724723,34.64,
MFLCal,673,3.84,202+50,20170.17,3221,ML Ext Cluster ,D21.23,21.48,21.23,D1170.13,1430.90,1170.13,0.277,13,28,7.31,1.21,248,42.71,,1357,1206,1422,1339,2468,2325,33.8188239,-118.2724728,34.65,
MFLCal,673,3.84,202+50,20170.44,3222,ML Ext ,D20.95,21.75,20.95,D1169.43,1431.60,1169.43,0.277,17,32,0.51,0.52,252,42.71,,1472,1462,1470,1458,2552,2531,33.8188239,-118.2724751,34.65,
MFLCal,673,3.84,202+51,20170.89,3223,ML Ext ,D20.5,22.20,20.50,D1168.98,1432.05,1168.98,0.277,13,28,0.47,0.68,250,42.71,,1475,1467,1474,1464,2559,2542,33.8188239,-118.2724766,34.66,
MFLCal,673,3.84,202+51,20171.04,3224,ML Ext Cluster ,D20.35,22.35,20.35,D1168.83,1432.20,1168.83,0.277,12,27,1.95,1.23,251,42.71,,1432,1362,1447,1396,2512,2423,33.8188239,-118.2724771,34.66,
MFLCal,673,3.84,202+51,20171.41,3225,ML Ext Cluster ,D19.99,22.72,19.99,D1168.58,1432.45,1168.58,0.277,13,33,1.95,1.07,246,42.71,,1428,1329,1452,1399,2521,2429,33.8188239,-118.2724780,34.66,
MFLCal,673,3.84,202+52,20171.61,3226,ML Ext ,D19.79,22.92,19.79,D1168.25,1432.78,1168.25,0.277,10,25,0.51,0.52,252,42.71,,1475,1467,1475,1464,2560,2542,33.8188239,-118.2724790,34.66,
MFLCal,673,3.84,202+52,20171.78,3227,ML Ext Cluster ,D19.62,23.09,19.62,D1168.07,1432.95,1168.07,0.277,14,29,1.37,1.44,245,42.71,,1445,1397,1451,1399,2520,2429,33.8188239,-118.2724796,34.67,
MFLCal,673,3.84,202+52,20172.00,3228,ML Ext ,D19.4,23.31,19.40,D1167.86,1433.17,1167.86,0.277,13,33,0.35,0.57,253,42.71,,1477,1471,1476,1468,2563,2549,33.8188239,-118.2724803,34.67,
MFLCal,673,3.84,202+52,20172.18,3229,ML Ext ,D19.22,23.49,19.22,D1167.69,1433.34,1167.69,0.277,11,26,0.9,1.47,248,42.71,,1466,1442,1463,1434,2541,2489,33.8188239,-118.2724809,34.67,
MFLCal,673,3.84,202+52,20172.89,3230,ML Ext Cluster ,D18.51,24.19,18.51,D1167.53,1433.50,1167.53,0.277,12,27,6.91,1.12,248,42.71,,1369,1220,1413,1304,2453,2264,33.8188239,-118.2724814,34.67,
MFLCal,673,3.84,202+53,20173.02,3231,ML Ext ,D18.38,24.33,18.38,D1166.86,1434.17,1166.86,0.277,11,26,0.63,0.62,251,42.71,,1473,1460,1471,1456,2554,2527,33.8188240,-118.2724836,34.68,
MFLCal,673,3.84,202+53,20174.28,3232,ML Ext Cluster ,D17.12,25.58,17.12,D1166.41,1434.62,1166.41,0.277,13,28,10.74,1.86,241,42.71,,1347,1186,1390,1263,2413,2192,33.8188240,-118.2724851,34.68,
MFLCal,673,3.84,202+55,20174.84,3233,ML Ext Cluster ,D16.56,26.15,16.56,D1165.27,1435.76,1165.27,0.277,11,26,4.38,2.85,225,42.71,,1396,1269,1408,1298,2444,2254,33.8188240,-118.2724889,34.70,
MFLCal,673,3.84,202+55,20175.71,3234,ML Ext Cluster ,D15.69,27.02,15.69,D1164.77,1436.26,1164.77,0.277,13,33,10.63,2.19,232,42.71,,1347,1131,1404,1291,2438,2242,33.8188240,-118.2724905,34.70,
MFLCal,674,3.84,202+71,20191.40,3235,Weld,D25.43,42.71,25.43,D1148.44,1452.59,1148.44,0.322,,,,,,25.43,,,,,,,,33.8188244,-118.2725446,34.76,
MFLCal,674,3.84,202+87,20209.55,3236,ML Ext Cluster ,D7.28,18.15,7.28,D1132.68,1468.35,1132.68,0.322,39,54,43.29,5.78,252,25.43,,1166,948,1552,1381,2695,2397,33.8188245,-118.2725967,34.63,
MFLCal,674,3.84,202+91,20210.74,3237,Casing End,D6.09,19.34,6.09,D1129.1,1471.92,1129.10,0.322,,,,,,25.43,,,,,,,,33.8188245,-118.2726085,34.59,
MFLCal,675,3.84,202+97,20216.83,3238,Weld,U25.43,25.43,49.04,D1123.01,1478.02,1123.01,0.322,,,,,,49.04,,,,,,,,33.8188244,-118.2726287,34.53,
MFLCal,676,3.85,203+46,20265.87,3239,Weld,D37.6,49.04,37.60,D1073.98,1527.05,1073.98,0.322,,,,,,37.60,,,,,,,,33.8188246,-118.2727910,35.01,
MFLCal,677,3.86,203+83,20303.47,3240,Weld,U37.6,37.60,49.68,D1036.37,1564.66,1036.37,0.322,,,,,,49.68,,,,,,,,33.8188253,-118.2729154,35.41,
MFLCal,678,3.87,204+33,20353.15,3241,Weld,D25.25,49.68,25.25,D986.69,1614.34,986.69,0.322,,,,,,25.25,320,,,,,,,33.8188260,-118.2730797,34.66,
MFLCal,679,3.87,204+58,20378.40,3242,Weld,U25.25,25.25,49.28,D961.44,1639.59,961.44,0.322,,,,,,49.28,293,,,,,,,33.8188259,-118.2731633,34.47,
MFLCal,680,3.88,205+08,20427.68,3243,Weld,U49.28,49.28,49.45,D912.17,1688.86,912.17,0.322,,,,,,49.45,271,,,,,,,33.8188256,-118.2733264,34.22,
MFLCal,681,3.89,205+57,20477.12,3244,Weld,U49.45,49.45,49.52,D862.72,1738.31,862.72,0.322,,,,,,49.52,208,,,,,,,33.8188257,-118.2734900,33.94,
MFLCal,681,3.90,205+95,20515.46,3245,ML Ext Cluster ,D11.19,38.33,11.19,D824.72,1776.31,824.72,0.322,51,66,4.34,2.78,51,49.52,,1206,1005,1544,1423,2680,2470,33.8188260,-118.2736157,33.58,
MFLCal,681,3.90,205+95,20515.63,3246,ML Ext Cluster ,D11.01,38.51,11.01,D824.25,1776.78,824.25,0.322,54,69,0.74,2.5,38,49.52,,1641,1592,1632,1563,2833,2714,33.8188260,-118.2736173,33.58,
MFLCal,682,3.90,206+06,20526.65,3247,Weld,D46.54,49.52,46.54,D813.2,1787.83,813.20,0.277,,,,,,46.54,,,,,,,,33.8188261,-118.2736538,33.46,
MFLCal,682,3.91,206+27,20546.85,3248,ML Ext ,U20.21,20.21,26.33,D792.99,1808.03,792.99,0.277,11,31,0.2,0.73,140,46.54,,1479,1477,1479,1477,2568,2564,33.8188262,-118.2737207,33.41,
MFLCal,683,3.91,206+53,20573.18,3249,Weld,U46.54,46.54,48.74,D766.66,1834.37,766.66,0.277,,,,,,48.74,,,,,,,,33.8188264,-118.2738078,33.44,
MFLCal,684,3.92,207+02,20621.92,3250,Weld,D43.86,48.74,43.86,D717.92,1883.11,717.92,0.277,,,,,,43.86,,,,,,,,33.8188266,-118.2739691,33.30,
MFLCal,685,3.93,207+45,20665.78,3251,Weld,U43.86,43.86,48.64,D674.06,1926.97,674.06,0.277,,,,,,48.64,,,,,,,,33.8188273,-118.2741142,33.56,
MFLCal,686,3.94,207+94,20714.42,3252,Weld,D41.65,48.64,41.65,D625.42,1975.61,625.42,0.322,,,,,,41.65,,,,,,,,33.8188290,-118.2742751,33.42,
MFLCal,687,3.95,208+36,20756.06,3253,Weld,U41.65,41.65,42.25,D583.78,2017.25,583.78,0.322,,,,,,42.25,,,,,,,,33.8188295,-118.2744129,33.76,
MFLCal,688,3.95,208+78,20798.31,3254,Weld,U42.25,42.25,46.18,D541.53,2059.50,541.53,0.277,,,,,,46.18,,,,,,,,33.8188301,-118.2745527,34.27,
MFLCal,689,3.96,209+24,20844.49,3255,Weld,D41.62,46.18,41.62,D495.35,2105.68,495.35,0.322,,,,,,41.62,,,,,,,,33.8188306,-118.2747055,34.64,
MFLCal,690,3.97,209+66,20886.11,3256,Weld,U41.62,41.62,49.49,D453.73,2147.30,453.73,0.322,,,,,,49.49,276,,,,,,,33.8188314,-118.2748432,35.04,
MFLCal,691,3.98,210+15,20935.60,3257,Weld,D49.17,49.49,49.17,D404.24,2196.79,404.24,0.322,,,,,,49.17,230,,,,,,,33.8188320,-118.2750069,35.74,
MFLCal,692,3.99,210+64,20984.77,3258,Weld,U49.17,49.17,50.84,D355.07,2245.96,355.07,0.277,,,,,,50.84,,,,,,,,33.8188306,-118.2751696,36.30,
MFLCal,693,4.00,211+15,21035.62,3259,Weld,D49.24,50.84,49.24,D304.22,2296.81,304.22,0.322,,,,,,49.24,28,,,,,,,33.8188290,-118.2753378,35.22,
MFLCal,693,4.00,211+41,21061.21,3260,Casing Begin,D23.65,25.59,23.65,D278.64,2322.39,278.64,0.322,,,,,,49.24,,,,,,,,33.8188300,-118.2754224,34.37,Main St
MFLCal,694,4.01,211+64,21084.85,3261,Weld,U49.24,49.24,49.44,D254.99,2346.04,254.99,0.322,,,,,,49.44,284,,,,,,,33.8188327,-118.2755006,33.94,
MFLCal,694,4.01,211+73,21094.08,3262,ML Ext ,U9.23,9.23,40.22,D245.79,2355.24,245.79,0.322,19,34,0.66,0.4,182,49.44,,1705,1689,1702,1680,2955,2917,33.8188340,-118.2755310,33.78,
MFLCal,694,4.02,212+12,21132.89,3263,Casing End,D1.4,48.04,1.40,D206.95,2394.08,206.95,0.322,,,,,,49.44,,,,,,,,33.8188393,-118.2756594,33.13,
MFLCal,695,4.02,212+14,21134.29,3264,Weld,D6.06,49.44,6.06,D205.55,2395.48,205.55,0.322,,,,,,6.06,,,,,,,,33.8188395,-118.2756640,33.10,
MFLCal,695,4.02,212+15,21136.16,3265,Bend,U1.87,1.87,4.20,D203.68,2397.35,203.68,0.322,,,,,15,6.06,,,,,,,,33.8188402,-118.2756699,33.52,43° 7D Sag Hot Induction Bend
MFLCal,696,4.02,212+20,21140.36,3266,Weld,D5.02,6.06,5.02,D199.49,2401.54,199.49,0.322,,,,,,5.02,,,,,,,,33.8188432,-118.2756804,36.00,
MFLCal,696,4.02,212+23,21143.91,3267,Bend,D1.47,3.55,1.47,D195.93,2405.10,195.93,0.322,,,,,211,5.02,,,,,,,,33.8188452,-118.2756898,37.91,43° 7D Over Hot Induction Bend
MFLCal,697,4.02,212+25,21145.38,3268,Weld,U5.02,5.02,22.76,D194.47,2406.56,194.47,0.277,,,,,,22.76,,,,,,,,33.8188454,-118.2756945,38.18,
MFLCal,697,4.02,212+25,21145.78,3269,ML Ext ,U0.41,0.41,22.36,D194.09,2406.94,194.09,0.277,13,28,0.51,0.51,122,22.76,,1474,1465,1473,1462,2557,2537,33.8188454,-118.2756958,38.19,
MFLCal,697,4.02,212+25,21145.93,3270,ML Ext ,U0.55,0.55,22.21,D193.94,2407.09,193.94,0.277,19,34,0.59,0.51,106,22.76,,1468,1455,1465,1448,2544,2514,33.8188454,-118.2756963,38.19,
MFLCal,697,4.02,212+25,21146.11,3271,ML Ext ,U0.73,0.73,22.03,D193.77,2407.26,193.77,0.277,15,30,0.66,1.3,247,22.76,,1468,1453,1466,1447,2545,2512,33.8188454,-118.2756968,38.20,
MFLCal,698,4.02,212+47,21168.14,3272,Weld,D1.32,22.76,1.32,D171.7,2429.33,171.70,0.219,,,,,,1.32,,,,,,,,33.8188458,-118.2757698,38.83,
MFLCal,699,4.02,212+49,21169.46,3273,Weld,U1.32,1.32,1.70,D170.38,2430.65,170.38,,,,,,,1.70,,,,,,,,33.8188457,-118.2757741,38.79,
MFLCal,699,4.02,212+50,21170.30,3274,Bend,U0.84,0.84,0.86,D169.54,2431.49,169.54,,,,,,225,1.70,,,,,,,,33.8188448,-118.2757762,38.39,90° 1.5D Over Left Forged Bend
MFLCal,700,4.02,212+50,21171.16,3275,Weld,D1.02,1.70,1.02,D168.68,2432.35,168.68,,,,,,,1.02,,,,,,,,33.8188431,-118.2757772,37.89,
MFLCal,700,4.02,212+51,21171.64,3276,Bend,U0.47,0.47,0.54,D168.2,2432.83,168.20,,,,,,0,1.02,,,,,,,,33.8188419,-118.2757772,37.68,45° 1.5D Sag Forged Bend
MFLCal,701,4.02,212+51,21172.18,3277,Weld,U1.02,1.02,24.27,D167.66,2433.37,167.66,0.219,,,,,,24.27,,,,,,,,33.8188404,-118.2757772,37.58,
MFLCal,701,4.03,212+57,21177.32,3278,ML Ext ,U5.14,5.14,19.13,D162.54,2438.49,162.54,0.219,11,21,0.47,1.3,352,24.27,,2259,2250,2257,2246,3135,3120,33.8188263,-118.2757772,37.53,
MFLCal,701,4.03,212+57,21178.18,3279,ML Ext ,U6,6.00,18.27,D161.69,2439.34,161.69,0.219,17,27,0.59,0.73,100,24.27,,2247,2232,2243,2224,3115,3089,33.8188240,-118.2757772,37.52,
MFLCal,701,4.03,212+58,21178.24,3280,ML Ext ,U6.06,6.06,18.21,D161.62,2439.41,161.62,0.219,12,27,0.27,0.54,224,24.27,,2264,2259,2263,2257,3143,3134,33.8188238,-118.2757772,37.52,
