Repository: kerbergr/datadump

File: MLCompare.UICore/bin/Debug/netcoreapp3.1/examples/new.csv (part 15 of 20)
ILI Tool,Pipe Joint Number,Approx. Milepost (miles),Approx. Map Station (ft),Odometer (ft),Feature Number,Feature Description,Distance to Nearest Weld (ft),Distance to Upstream Weld (ft),Distance to Downstream Weld (ft),Distance to Nearest AGM (ft),Distance to Upstream AGM (ft),Distance to Downstream AGM (ft),WT (in),Max Depth (%),Max Depth + Tolerance (%),Length (in),Width (in),Oreintation (Degrees),Pipe Length (ft),Long Seam Orient. (Degrees),0.85DL Safe MAOP Rating (psig),0.85DL Safe MAOP Rating + Tolerance (psig),Eff. Area B31G of API579 Safe MAOP Rating (psig),Eff. Area B31G of API579 Safe MAOP Rating + Tolerance (psig),Eff. Area B31G of API579 Burst Press. Rating (psig),Eff. Area B31G of API579 Burst Press. Rating + Tolerance (psig),Latitude NAD83,Longitude NAD83,Elevation Above Mean Sea Level NAVD88 (ft),Comments
MFLCal,701,4.03,212+58,21178.52,3281,ML Ext ,U6.34,6.34,17.93,D161.34,2439.69,161.34,0.219,11,21,0.55,1.07,61,24.27,,2256,2244,2254,2239,3131,3110,33.8188230,-118.2757772,37.51,
MFLCal,701,4.03,212+58,21178.70,3282,ML Ext ,U6.52,6.52,17.74,D161.15,2439.88,161.15,0.219,13,28,0.27,0.4,278,24.27,,2264,2258,2263,2256,3143,3134,33.8188225,-118.2757772,37.51,
MFLCal,701,4.03,212+58,21179.21,3283,ML Ext Cluster ,U7.03,7.03,17.23,D160.72,2440.31,160.72,0.219,12,27,2.03,0.9,272,24.27,,2181,2054,2236,2194,3106,3047,33.8188213,-118.2757772,37.51,
MFLCal,701,4.03,212+59,21179.74,3284,ML Ext Cluster ,U7.55,7.55,16.71,D160.11,2440.92,160.11,0.219,15,30,1.41,0.39,278,24.27,,2196,2107,2234,2202,3103,3058,33.8188196,-118.2757772,37.50,
MFLCal,701,4.03,212+60,21180.33,3285,ML Ext ,U8.15,8.15,16.12,D159.56,2441.46,159.56,0.219,12,22,1.25,0.83,342,24.27,,2220,2173,2210,2153,3070,2990,33.8188181,-118.2757772,37.49,
MFLCal,701,4.03,212+60,21181.12,3286,ML Ext ,U8.94,8.94,15.33,D158.74,2442.28,158.74,0.219,11,21,0.47,0.44,148,24.27,,2259,2250,2257,2246,3135,3120,33.8188158,-118.2757772,37.48,
MFLCal,701,4.03,212+61,21181.73,3287,ML Ext Cluster ,U9.55,9.55,14.72,D158.13,2442.90,158.13,0.219,11,21,1.33,1.41,12,24.27,,2220,2170,2232,2191,3100,3043,33.8188141,-118.2757772,37.48,
MFLCal,701,4.03,212+61,21181.92,3288,ML Ext ,U9.74,9.74,14.53,D157.95,2443.08,157.95,0.219,12,22,0.51,0.79,325,24.27,,2257,2246,2255,2241,3131,3113,33.8188136,-118.2757772,37.48,
MFLCal,701,4.03,212+63,21184.04,3289,ML Ext ,U11.86,11.86,12.41,D155.83,2445.20,155.83,0.219,11,21,0.47,0.77,12,24.27,,2259,2250,2257,2246,3135,3120,33.8188078,-118.2757772,37.45,
MFLCal,701,4.03,212+64,21184.47,3290,ML Ext ,D11.97,12.29,11.97,D155.4,2445.63,155.40,0.219,10,20,0.47,0.66,260,24.27,,2260,2251,2258,2247,3136,3121,33.8188066,-118.2757772,37.45,
MFLCal,701,4.03,212+69,21189.52,3291,ML Ext ,D6.93,17.34,6.93,D150.35,2450.67,150.35,0.219,12,22,0.47,0.42,233,24.27,,2258,2249,2256,2245,3134,3118,33.8187926,-118.2757772,37.39,
MFLCal,702,4.03,212+76,21196.45,3292,Weld,D3.4,24.27,3.40,D143.39,2457.64,143.39,,,,,,,3.40,,,,,,,,33.8187734,-118.2757770,37.37,
MFLCal,702,4.03,212+78,21198.31,3293,Bend,D1.54,1.86,1.54,D141.53,2459.50,141.53,,,,,,315,3.40,,,,,,,,33.8187693,-118.2757747,38.07,90° 3D Sag Left Forged Bend
MFLCal,703,4.03,212+79,21199.85,3294,Weld,D1.84,3.40,1.84,D140,2461.03,140.00,,,,,,,1.84,,,,,,,,33.8187682,-118.2757713,39.09,
MFLCal,703,4.03,212+80,21200.76,3295,Bend,D0.92,0.92,0.92,D139.08,2461.95,139.08,,,,,,180,1.84,,,,,,,,33.8187682,-118.2757686,39.48,45° 3D Over Forged Bend
MFLCal,704,4.03,212+81,21201.69,3296,Weld,U1.84,1.84,6.19,D138.15,2462.88,138.15,0.219,,,,,,6.19,,,,,,,,33.8187682,-118.2757656,39.57,
MFLCal,705,4.03,212+87,21207.88,3297,Weld,D1.6,6.19,1.60,D131.96,2469.07,131.96,,,,,,,1.60,,,,,,,,33.8187684,-118.2757451,39.63,
MFLCal,705,4.03,212+88,21208.78,3298,Bend,D0.7,0.91,0.70,D131.06,2469.97,131.06,,,,,,2,1.60,,,,,,,,33.8187683,-118.2757431,40.28,90° 1.5D Sag Forged Bend
MFLCal,706,4.03,212+89,21209.48,3299,Weld,U1.6,1.60,1.96,D130.36,2470.67,130.36,0.219,,,,,,1.96,,,,,,,,33.8187683,-118.2757428,40.96,
MFLCal,707,4.03,212+91,21211.44,3300,Weld,D1.4,1.96,1.40,D128.4,2472.63,128.40,0.322,,,,,,1.40,,,,,,,,33.8187683,-118.2757429,42.91,
MFLCal,708,4.03,212+92,21212.84,3301,Weld,U1.4,1.40,1.56,D127,2474.03,127.00,,,,,,,1.56,,,,,,,,33.8187679,-118.2757429,44.27,
MFLCal,708,4.03,212+93,21213.67,3302,Bend,D0.74,0.83,0.74,D126.17,2474.86,126.17,,,,,,180,1.56,,,,,,,,33.8187663,-118.2757428,44.82,90° 1.5D Over Forged Bend
MFLCal,709,4.03,212+94,21214.40,3303,Weld,D0.68,1.56,0.68,D125.44,2475.59,125.44,0.322,,,,,,0.68,,,,,,,,33.8187643,-118.2757427,44.99,
MFLCal,709,4.03,212+94,21214.69,3304,Tap,U0.29,0.29,0.39,D125.15,2475.88,125.15,0.322,,,,,182,0.68,,,,,,,,33.8187635,-118.2757427,45.01,
MFLCal,710,4.03,212+94,21215.08,3305,Weld,U0.68,0.68,1.77,D124.76,2476.27,124.76,,,,,,,1.77,,,,,,,,33.8187625,-118.2757428,45.00,
MFLCal,710,4.03,212+95,21215.91,3306,Bend,U0.83,0.83,0.94,D123.93,2477.10,123.93,,,,,,87,1.77,,,,,,,,33.8187607,-118.2757444,44.97,90° 1.5D Right Forged Bend
MFLCal,711,4.03,212+96,21216.85,3307,Weld,U1.77,1.77,3.09,D122.99,2478.04,122.99,,,,,,,3.09,,,,,,,,33.8187601,-118.2757473,44.96,
MFLCal,711,4.03,212+97,21217.31,3308,Flange,U0.46,0.46,2.63,D122.53,2478.50,122.53,,,,,,,3.09,,,,,,,,33.8187601,-118.2757489,44.95,
MFLCal,711,4.03,212+98,21218.39,3309,Valve,U1.54,1.54,1.56,D121.45,2479.58,121.45,,,,,,,3.09,,,,,,,,33.8187601,-118.2757524,44.94,Gate  Valve
MFLCal,711,4.03,212+99,21219.47,3310,Flange,D0.47,2.62,0.47,D120.37,2480.66,120.37,,,,,,,3.09,,,,,,,,33.8187601,-118.2757560,44.95,
MFLCal,714,4.03,212+99,21219.95,3311,Weld,D1,3.09,1.00,D119.9,2481.13,119.90,0.219,,,,,,1.00,,,,,,,,33.8187601,-118.2757576,44.96,
MFLCal,714,4.03,213+00,21220.42,3312,Tap,U0.47,0.47,0.53,D119.42,2481.61,119.42,0.219,,,,,32,1.00,,,,,,,,33.8187601,-118.2757591,44.98,
MFLCal,715,4.03,213+00,21220.95,3313,Weld,U1,1.00,1.81,D118.89,2482.13,118.89,,,,,,,1.81,,,,,,,,33.8187601,-118.2757609,44.89,
MFLCal,715,4.03,213+01,21221.78,3314,Bend,U0.84,0.84,0.97,D118.06,2482.97,118.06,,,,,,0,1.81,,,,,,,,33.8187602,-118.2757630,44.36,90° 1.5D Sag Forged Bend
MFLCal,716,4.03,213+02,21222.75,3315,Weld,U1.81,1.81,5.11,D117.09,2483.94,117.09,0.219,,,,,,5.11,138,,,,,,,33.8187602,-118.2757639,43.42,
MFLCal,717,4.04,213+07,21227.87,3316,Weld,D1.84,5.11,1.84,D111.98,2489.05,111.98,,,,,,,1.84,,,,,,,,33.8187603,-118.2757635,38.17,
MFLCal,717,4.04,213+08,21228.74,3317,Bend,U0.87,0.87,0.97,D111.1,2489.93,111.10,,,,,,0,1.84,,,,,,,,33.8187602,-118.2757654,37.51,90° 1.5D Sag Forged Bend
MFLCal,718,4.04,213+09,21229.71,3318,Weld,U1.84,1.84,4.20,D110.13,2490.89,110.13,0.219,,,,,,4.20,257,,,,,,,33.8187602,-118.2757685,37.24,
MFLCal,718,4.04,213+10,21231.13,3319,ML Ext ,U1.42,1.42,2.78,D108.73,2492.30,108.73,0.219,11,26,0.31,0.62,52,4.20,,2263,2257,2262,2254,3142,3131,33.8187602,-118.2757731,37.17,
MFLCal,718,4.04,213+10,21231.19,3320,ML Ext ,U1.49,1.49,2.71,D108.66,2492.36,108.66,0.219,13,23,0.63,0.55,16,4.20,,2250,2235,2247,2228,3121,3094,33.8187602,-118.2757734,37.17,
MFLCal,718,4.04,213+11,21231.73,3321,ML Ext Cluster ,U2.03,2.03,2.17,D108.13,2492.90,108.13,0.219,12,22,0.9,2.45,348,4.20,,2238,2210,2234,2190,3103,3042,33.8187602,-118.2757751,37.14,
MFLCal,719,4.04,213+13,21233.91,3322,Weld,D1.75,4.20,1.75,D105.94,2495.09,105.94,,,,,,,1.75,,,,,,,,33.8187603,-118.2757824,37.06,
MFLCal,719,4.04,213+14,21234.73,3323,Bend,U0.83,0.83,0.92,D105.11,2495.92,105.11,,,,,,90,1.75,,,,,,,,33.8187619,-118.2757842,37.03,90° 1.5D Right Forged Bend
MFLCal,720,4.04,213+15,21235.65,3324,Weld,U1.75,1.75,27.53,D104.19,2496.84,104.19,0.219,,,,,,27.53,314,,,,,,,33.8187644,-118.2757847,37.00,
MFLCal,720,4.04,213+20,21240.78,3325,ML Ext Cluster ,U5.13,5.13,22.40,D99.15,2501.88,99.15,0.219,13,23,1.48,2.2,114,27.53,,2202,2142,2193,2121,3046,2946,33.8187783,-118.2757846,36.84,
MFLCal,720,4.04,213+22,21243.03,3326,ML Ext Cluster ,U7.38,7.38,20.15,D96.86,2504.17,96.86,0.219,11,21,1.05,2.64,239,27.53,,2233,2198,2229,2177,3095,3024,33.8187847,-118.2757845,36.76,
MFLCal,720,4.04,213+26,21246.91,3327,ML Ext Cluster ,U11.26,11.26,16.26,D93,2508.03,93.00,0.219,10,20,1.8,2.11,92,27.53,,2205,2134,2207,2138,3065,2970,33.8187954,-118.2757845,36.64,
MFLCal,720,4.04,213+29,21250.19,3328,ML Ext Cluster ,D12.99,14.54,12.99,D89.79,2511.23,89.79,0.219,15,30,1.8,1.52,120,27.53,,2171,2053,2223,2177,3087,3024,33.8188042,-118.2757844,36.54,
MFLCal,720,4.04,213+30,21250.39,3329,ML Ext ,D12.78,14.74,12.78,D89.46,2511.57,89.46,0.219,12,22,0.47,0.77,112,27.53,,2258,2249,2256,2245,3134,3118,33.8188052,-118.2757844,36.53,
MFLCal,720,4.04,213+30,21250.74,3330,ML Ext ,D12.44,15.09,12.44,D89.12,2511.91,89.12,0.219,17,27,0.47,0.63,104,27.53,,2254,2244,2251,2238,3126,3109,33.8188061,-118.2757844,36.52,
MFLCal,720,4.04,213+30,21251.09,3331,ML Ext ,D12.09,15.44,12.09,D88.79,2512.24,88.79,0.219,16,26,0.59,0.51,24,27.53,,2248,2234,2244,2226,3117,3091,33.8188070,-118.2757844,36.51,
MFLCal,720,4.04,213+30,21251.37,3332,ML Ext Cluster ,D11.81,15.72,11.81,D88.62,2512.41,88.62,0.219,13,23,4.61,3.34,359,27.53,,2100,1963,2178,2060,3025,2861,33.8188075,-118.2757844,36.50,
MFLCal,720,4.04,213+34,21254.89,3333,ML Ext ,D8.29,19.24,8.29,D84.98,2516.05,84.98,0.219,13,23,0.7,0.75,142,27.53,,2247,2227,2242,2218,3114,3081,33.8188176,-118.2757844,36.40,
MFLCal,720,4.04,213+37,21258.13,3334,ML Ext ,D5.05,22.48,5.05,D81.73,2519.30,81.73,0.219,11,26,0.27,0.55,132,27.53,,2264,2259,2264,2257,3144,3135,33.8188266,-118.2757844,36.30,
MFLCal,721,4.04,213+42,21263.18,3335,Weld,D0.87,27.53,0.87,D76.66,2524.37,76.66,,,,,,,0.87,,,,,,,,33.8188405,-118.2757843,36.33,
MFLCal,721,4.04,213+43,21263.62,3336,Bend,D0.43,0.44,0.43,D76.22,2524.81,76.22,,,,,,0,0.87,,,,,,,,33.8188416,-118.2757843,36.54,45° 1.5D Sag Forged Bend
MFLCal,722,4.04,213+43,21264.05,3337,Weld,U0.87,0.87,1.73,D75.79,2525.23,75.79,,,,,,,1.73,,,,,,,,33.8188425,-118.2757846,36.79,
MFLCal,722,4.04,213+44,21265.03,3338,Bend,D0.75,0.98,0.75,D74.81,2526.22,74.81,,,,,,225,1.73,,,,,,,,33.8188438,-118.2757867,37.28,90° 1.6D Over Left Forged Bend
MFLCal,723,4.04,213+45,21265.78,3339,Weld,U1.73,1.73,17.06,D74.06,2526.97,74.06,0.344,,,,,,17.06,,,,,,,,33.8188442,-118.2757890,37.38,
MFLCal,723,4.04,213+55,21276.28,3340,Bend,D6.56,10.51,6.56,D63.56,2537.47,63.56,0.344,,,,,90,17.06,,,,,,,,33.8188491,-118.2758223,37.24,90° 8D Right Hot Induction Bend
MFLCal,724,4.05,213+62,21282.84,3341,Weld,U17.06,17.06,19.95,D57,2544.03,57.00,0.322,,,,,,19.95,227,,,,,,,33.8188663,-118.2758264,36.81,
MFLCal,725,4.05,213+82,21302.79,3342,Weld,D9.97,19.95,9.97,D37.05,2563.97,37.05,0.344,,,,,,9.97,,,,,,,,33.8189215,-118.2758246,35.45,
MFLCal,725,4.05,213+87,21308.06,3343,Bend,D4.69,5.28,4.69,D31.78,2569.25,31.78,0.344,,,,,270,9.97,,,,,,,,33.8189344,-118.2758311,35.52,90° 8D Left Hot Induction Bend
MFLCal,726,4.05,213+92,21312.75,3344,Weld,D0.95,9.97,0.95,D27.09,2573.94,27.09,0.277,,,,,,0.95,,,,,,,,33.8189376,-118.2758458,35.66,
MFLCal,727,4.05,213+93,21313.71,3345,Weld,D0.7,0.95,0.70,D26.13,2574.89,26.13,,,,,,,0.70,,,,,,,,33.8189376,-118.2758488,35.45,
MFLCal,727,4.05,213+93,21314.07,3346,Bend,D0.34,0.36,0.34,D25.77,2575.26,25.77,,,,,,180,0.70,,,,,,,,33.8189376,-118.2758499,35.30,45° 1.5D Over Forged Bend
MFLCal,728,4.05,213+94,21314.41,3347,Weld,U0.7,0.70,0.81,D25.43,2575.59,25.43,,,,,,,0.81,,,,,,,,33.8189377,-118.2758510,35.15,
MFLCal,728,4.05,213+94,21314.90,3348,Bend,D0.32,0.50,0.32,D24.94,2576.09,24.94,,,,,,0,0.81,,,,,,,,33.8189377,-118.2758525,35.01,45° 1.5D Sag Forged Bend
MFLCal,729,4.05,213+94,21315.22,3349,Weld,U0.81,0.81,35.19,D24.62,2576.41,24.62,0.277,,,,,,35.19,,,,,,,,33.8189377,-118.2758536,34.99,
MFLCal,729,4.06,214+19,21339.84,3350,AGM # 0200,D10.57,24.62,10.57,U0,0.00,2429.29,0.277,,,,,,35.19,,,,,,,,33.8189385,-118.2759353,34.05,
MFLCal,730,4.06,214+30,21350.41,3351,Weld,D20.8,35.19,20.80,U10.57,10.57,2418.73,0.277,,,,,,20.80,,,,,,,,33.8189387,-118.2759702,34.16,
MFLCal,730,4.06,214+45,21365.62,3352,ML Ext ,D5.59,15.21,5.59,U25.75,25.75,2403.54,0.277,11,26,0.63,0.97,35,20.80,,1473,1460,1471,1456,2554,2527,33.8189388,-118.2760203,34.52,
MFLCal,731,4.06,214+50,21371.20,3353,Weld,U20.8,20.80,26.25,U31.36,31.36,2397.93,0.277,,,,,,26.25,,,,,,,,33.8189388,-118.2760388,34.66,
MFLCal,732,4.07,214+77,21397.45,3354,Weld,U26.25,26.25,49.48,U57.61,57.61,2371.68,0.277,,,,,,49.48,,,,,,,,33.8189385,-118.2761254,35.61,
MFLCal,733,4.08,215+26,21446.94,3355,Weld,D45.09,49.48,45.09,U107.1,107.10,2322.20,0.277,,,,,,45.09,,,,,,,,33.8189388,-118.2762887,36.85,
MFLCal,734,4.09,215+72,21492.03,3356,Weld,U45.09,45.09,49.06,U152.19,152.19,2277.10,0.277,,,,,,49.06,,,,,,,,33.8189396,-118.2764376,36.97,
MFLCal,735,4.09,216+21,21541.08,3357,Weld,D45.37,49.06,45.37,U201.24,201.24,2228.05,0.277,,,,,,45.37,,,,,,,,33.8189403,-118.2765995,37.16,
MFLCal,736,4.10,216+66,21586.45,3358,Weld,U45.37,45.37,46.16,U246.61,246.61,2182.68,0.277,,,,,,46.16,,,,,,,,33.8189417,-118.2767493,37.84,
MFLCal,737,4.11,217+13,21632.61,3359,Weld,D45.96,46.16,45.96,U292.77,292.77,2136.52,0.277,,,,,,45.96,,,,,,,,33.8189431,-118.2769017,38.43,
MFLCal,738,4.12,217+59,21678.57,3360,Weld,D24.58,45.96,24.58,U338.73,338.73,2090.56,0.277,,,,,,24.58,,,,,,,,33.8189439,-118.2770534,38.99,
MFLCal,738,4.13,217+82,21701.55,3361,Recoat Start,D1.59,22.99,1.59,U361.71,361.71,2067.58,0.277,,,,,,24.58,,,,,,,,33.8189446,-118.2771292,39.54,
MFLCal,739,4.13,217+84,21703.14,3362,Weld,D1.88,24.58,1.88,U363.3,363.30,2065.99,0.25,,,,,,1.88,,,,,,,,33.8189447,-118.2771345,39.58,
MFLCal,739,4.13,217+84,21703.56,3363,ML Int Cluster ,U0.41,0.41,1.46,U363.71,363.71,2065.58,0.25,13,33,5.12,1.17,190,1.88,,1236,1066,1296,1224,2250,2125,33.8189447,-118.2771358,39.59,
MFLCal,740,4.13,217+85,21705.02,3364,Weld,D0.82,1.88,0.82,U365.18,365.18,2064.11,,,,,,,0.82,,,,,,,,33.8189447,-118.2771405,39.84,
MFLCal,740,4.13,217+86,21705.51,3365,Bend,D0.33,0.49,0.33,U365.67,365.67,2063.62,,,,,,0,0.82,,,,,,,,33.8189448,-118.2771420,40.02,45° 1.5D Sag Forged Bend
MFLCal,741,4.13,217+86,21705.84,3366,Weld,D0.79,0.82,0.79,U366,366.00,2063.29,,,,,,,0.79,,,,,,,,33.8189448,-118.2771430,40.16,
MFLCal,741,4.13,217+87,21706.26,3367,Bend,D0.37,0.42,0.37,U366.42,366.42,2062.87,,,,,,180,0.79,,,,,,,,33.8189448,-118.2771443,40.28,45° 1.5D Over Forged Bend
MFLCal,742,4.13,217+87,21706.63,3368,Weld,U0.79,0.79,19.35,U366.79,366.79,2062.50,0.277,,,,,,19.35,,,,,,,,33.8189448,-118.2771455,40.31,
MFLCal,742,4.13,217+88,21707.15,3369,Recoat End,U0.53,0.53,18.82,U367.31,367.31,2061.98,0.277,,,,,,19.35,,,,,,,,33.8189448,-118.2771472,40.36,
MFLCal,743,4.13,218+07,21725.97,3370,Weld,U19.35,19.35,48.88,U386.13,386.13,2043.16,0.277,,,,,,48.88,,,,,,,,33.8189452,-118.2772094,40.57,
MFLCal,744,4.14,218+56,21774.85,3371,Weld,D47.82,48.88,47.82,U435.02,435.02,1994.28,0.277,,,,,,47.82,293,,,,,,,33.8189450,-118.2773708,40.75,
MFLCal,745,4.15,219+04,21822.67,3372,Weld,D45.37,47.82,45.37,U482.83,482.83,1946.46,0.277,,,,,,45.37,,,,,,,,33.8189457,-118.2775286,41.37,
MFLCal,746,4.16,219+49,21868.04,3373,Weld,U45.37,45.37,48.41,U528.2,528.20,1901.09,0.277,,,,,,48.41,15,,,,,,,33.8189460,-118.2776784,41.75,
MFLCal,747,4.17,219+98,21916.44,3374,Weld,D45.75,48.41,45.75,U576.6,576.60,1852.69,0.277,,,,,,45.75,,,,,,,,33.8189461,-118.2778382,42.05,
MFLCal,748,4.18,220+44,21962.19,3375,Weld,D35.71,45.75,35.71,U622.35,622.35,1806.94,0.277,,,,,,35.71,,,,,,,,33.8189454,-118.2779892,42.87,
MFLCal,749,4.18,220+79,21997.90,3376,Weld,U35.71,35.71,36.31,U658.06,658.06,1771.23,0.277,,,,,,36.31,304,,,,,,,33.8189456,-118.2781070,43.70,
MFLCal,750,4.19,221+16,22034.21,3377,Weld,U36.31,36.31,43.81,U694.37,694.37,1734.92,0.277,,,,,,43.81,,,,,,,,33.8189472,-118.2782268,44.70,
MFLCal,751,4.20,221+60,22078.02,3378,Weld,D40.56,43.81,40.56,U738.19,738.19,1691.11,0.277,,,,,,40.56,,,,,,,,33.8189482,-118.2783714,45.51,
MFLCal,752,4.20,222+01,22118.58,3379,Weld,U40.56,40.56,51.00,U778.74,778.74,1650.55,0.277,,,,,,51.00,31,,,,,,,33.8189489,-118.2785053,46.11,
MFLCal,752,4.21,222+27,22144.97,3380,ML Int ,D24.61,26.39,24.61,U805.12,805.12,1624.18,0.277,12,37,0.31,0.34,168,51.00,,1478,1471,1477,1469,2565,2550,33.8189490,-118.2785924,46.18,
MFLCal,752,4.21,222+27,22145.12,3381,ML Int ,D24.46,26.54,24.46,U805.26,805.26,1624.03,0.277,11,36,0.31,0.38,168,51.00,,1478,1472,1478,1470,2565,2551,33.8189490,-118.2785929,46.18,
MFLCal,753,4.21,222+52,22169.58,3382,Weld,D47.02,51.00,47.02,U829.74,829.74,1599.55,0.277,,,,,,47.02,312,,,,,,,33.8189489,-118.2786737,46.39,
MFLCal,754,4.22,222+99,22216.60,3383,Weld,U47.02,47.02,48.54,U876.77,876.77,1552.53,0.277,,,,,,48.54,152,,,,,,,33.8189488,-118.2788289,47.27,
MFLCal,755,4.23,223+48,22265.14,3384,Weld,D43.96,48.54,43.96,U925.3,925.30,1503.99,0.277,,,,,,43.96,314,,,,,,,33.8189497,-118.2789892,47.34,
MFLCal,756,4.24,223+92,22309.10,3385,Weld,U43.96,43.96,50.75,U969.26,969.26,1460.03,0.277,,,,,,50.75,294,,,,,,,33.8189507,-118.2791343,47.44,
MFLCal,757,4.25,224+43,22359.85,3386,Weld,D46.64,50.75,46.64,U1020.01,1020.01,1409.28,0.277,,,,,,46.64,80,,,,,,,33.8189522,-118.2793019,47.52,
MFLCal,758,4.26,224+89,22406.49,3387,Weld,D42.6,46.64,42.60,U1066.66,1066.66,1362.64,0.277,,,,,,42.60,112,,,,,,,33.8189528,-118.2794559,47.54,
MFLCal,759,4.27,225+32,22449.10,3388,Weld,U42.6,42.60,48.68,U1109.26,1109.26,1320.03,0.277,,,,,,48.68,297,,,,,,,33.8189535,-118.2795965,47.19,
MFLCal,759,4.27,225+55,22472.25,3389,ML Int Cluster Manufacturing Related,U23.15,23.15,25.53,U1132.4,1132.40,1296.90,0.277,13,33,1.09,0.46,80,48.68,,1457,1410,1468,1445,2549,2509,33.8189544,-118.2796729,46.63,
MFLCal,760,4.28,225+81,22497.78,3390,Weld,D46.98,48.68,46.98,U1157.94,1157.94,1271.35,0.277,,,,,,46.98,290,,,,,,,33.8189557,-118.2797572,46.41,
MFLCal,761,4.29,226+28,22544.76,3391,Weld,U46.98,46.98,47.83,U1204.92,1204.92,1224.37,0.277,,,,,,47.83,319,,,,,,,33.8189567,-118.2799123,46.58,
MFLCal,762,4.29,226+76,22592.59,3392,Weld,U47.83,47.83,49.20,D1176.54,1252.75,1176.54,0.277,,,,,,49.20,90,,,,,,,33.8189579,-118.2800702,45.37,
MFLCal,763,4.30,227+26,22641.79,3393,Weld,D14.65,49.20,14.65,D1127.34,1301.95,1127.34,0.322,,,,,,14.65,,,,,,,,33.8189586,-118.2802326,44.03,
MFLCal,763,4.31,227+36,22652.48,3394,Bend,D3.96,10.69,3.96,D1116.65,1312.64,1116.65,0.322,,,,,270,14.65,,,,,,,,33.8189539,-118.2802662,43.83,90° 7D Left Hot Induction Bend
MFLCal,764,4.31,227+40,22656.44,3395,Weld,U14.65,14.65,16.21,D1112.69,1316.60,1112.69,0.277,,,,,,16.21,,,,,,,,33.8189438,-118.2802700,43.81,
MFLCal,764,4.31,227+41,22657.51,3396,Casing Begin,U1.08,1.08,15.14,D1111.62,1317.67,1111.62,0.277,,,,,,16.21,,,,,,,,33.8189409,-118.2802701,43.82,228th St
MFLCal,764,4.31,227+56,22671.89,3397,Casing End,D0.76,15.45,0.76,D1097.24,1332.05,1097.24,0.277,,,,,,16.21,,,,,,,,33.8189013,-118.2802701,43.84,
MFLCal,765,4.31,227+57,22672.65,3398,Weld,D10.73,16.21,10.73,D1096.48,1332.81,1096.48,0.322,,,,,,10.73,,,,,,,,33.8188992,-118.2802701,43.84,
MFLCal,765,4.31,227+62,22678.19,3399,Bend,D5.18,5.54,5.18,D1090.94,1338.35,1090.94,0.322,,,,,90,10.73,,,,,,,,33.8188855,-118.2802757,43.79,90° 5D Right Hot Induction Bend
MFLCal,765,4.31,227+64,22680.10,3400,Recoat Start,D3.27,7.45,3.27,D1089.03,1340.26,1089.03,0.322,,,,,,10.73,,,,,,,,33.8188836,-118.2802815,43.73,
MFLCal,766,4.31,227+67,22683.37,3401,Weld,D0.88,10.73,0.88,D1085.76,1343.54,1085.76,0.322,,,,,,0.88,,,,,,,,33.8188834,-118.2802923,43.67,
MFLCal,766,4.31,227+68,22683.87,3402,Sleeve Start,D0.38,0.50,0.38,D1085.26,1344.03,1085.26,0.322,,,,,,0.88,,,,,,,,33.8188834,-118.2802939,43.60,
MFLCal,767,4.31,227+68,22684.25,3403,Weld,U0.88,0.88,0.93,D1084.88,1344.41,1084.88,,,,,,,0.93,,,,,,,,33.8188834,-118.2802951,43.51,
MFLCal,767,4.31,227+68,22684.26,3404,Sleeve End,U0.01,0.01,0.92,D1084.87,1344.42,1084.87,,,,,,,0.93,,,,,,,,33.8188834,-118.2802951,43.51,
MFLCal,767,4.31,227+69,22684.76,3405,Bend,D0.42,0.51,0.42,D1084.37,1344.92,1084.37,,,,,,180,0.93,,,,,,,,33.8188835,-118.2802967,43.37,45° 1.5D Over Forged Bend
MFLCal,768,4.31,227+69,22685.18,3406,Weld,U0.93,0.93,1.10,D1083.95,1345.34,1083.95,,,,,,,1.10,,,,,,,,33.8188835,-118.2802980,43.22,
MFLCal,768,4.31,227+70,22685.75,3407,Bend,D0.53,0.57,0.53,D1083.38,1345.91,1083.38,,,,,,0,1.10,,,,,,,,33.8188835,-118.2802998,43.07,45° 1.5D Sag Forged Bend
MFLCal,769,4.31,227+70,22686.28,3408,Weld,D1.08,1.10,1.08,D1082.85,1346.44,1082.85,0.322,,,,,,1.08,,,,,,,,33.8188835,-118.2803015,43.03,
MFLCal,770,4.31,227+71,22687.36,3409,Weld,D0.27,1.08,0.27,D1081.77,1347.53,1081.77,,,,,,,0.27,,,,,,,,33.8188835,-118.2803051,42.97,
MFLCal,772,4.31,227+72,22687.63,3410,Weld,U0.27,0.27,62.78,D1081.5,1347.80,1081.50,0.25,,,,,,62.78,,,,,,,,33.8188835,-118.2803060,42.96,
MFLCal,772,4.31,227+72,22687.76,3411,Sleeve Start,U0.12,0.12,62.65,D1081.37,1347.92,1081.37,0.25,,,,,,62.78,,,,,,,,33.8188835,-118.2803064,42.95,
MFLCal,772,4.31,227+73,22689.34,3412,Sleeve End,U1.71,1.71,61.07,D1079.79,1349.51,1079.79,0.25,,,,,,62.78,,,,,,,,33.8188834,-118.2803116,42.90,
MFLCal,772,4.31,227+74,22690.02,3413,Recoat End,U2.39,2.39,60.39,D1079.11,1350.18,1079.11,0.25,,,,,,62.78,,,,,,,,33.8188834,-118.2803139,42.88,
MFLCal,772,4.31,227+77,22692.78,3414,MCP,U5.15,5.15,57.63,D1076.35,1352.94,1076.35,0.25,,,11.88,7.39,8,62.78,,,,,,,,33.8188834,-118.2803230,42.79,Close Metal Object
MFLCal,773,4.32,228+35,22750.41,3415,Weld,U62.78,62.78,63.57,D1018.72,1410.57,1018.72,0.25,,,,,,63.57,,,,,,,,33.8188824,-118.2805132,40.72,
MFLCal,773,4.32,228+35,22750.95,3416,ML Ext Cluster ,U0.53,0.53,63.04,D1018.21,1411.08,1018.21,0.25,11,21,0.63,2.94,122,63.57,,2067,2057,2065,2053,2869,2851,33.8188824,-118.2805148,40.69,
MFLCal,773,4.33,228+56,22771.81,3417,ML Int ,U21.4,21.40,42.18,D997.35,1431.94,997.35,0.25,12,22,0.43,0.4,179,63.57,,2071,2066,2070,2064,2876,2867,33.8188825,-118.2805836,39.58,
MFLCal,773,4.33,228+59,22774.80,3418,ML Int ,U24.38,24.38,39.19,D994.34,1434.95,994.34,0.25,16,31,0.31,0.55,172,63.57,,2073,2068,2072,2066,2878,2869,33.8188825,-118.2805936,39.45,
MFLCal,774,4.34,228+98,22813.98,3419,Weld,D41.89,63.57,41.89,D955.15,1474.15,955.15,0.25,,,,,,41.89,,,,,,,,33.8188830,-118.2807229,38.16,
MFLCal,774,4.34,229+39,22854.40,3420,ML Ext ,D1.47,40.42,1.47,D914.75,1514.54,914.75,0.25,17,27,0.7,1.27,160,41.89,,2058,2044,2054,2036,2853,2828,33.8188833,-118.2808563,37.81,
MFLCal,774,4.34,229+39,22854.77,3421,ML Ext Cluster ,D1.1,40.79,1.10,D914.53,1514.76,914.53,0.25,20,30,2.3,2.78,126,41.89,,1945,1866,1977,1902,2745,2642,33.8188833,-118.2808570,37.81,
MFLCal,774,4.34,229+40,22855.45,3422,ML Ext Cluster ,D0.42,41.47,0.42,D913.8,1515.49,913.80,0.25,27,37,2.38,6,184,41.89,,1884,1794,1908,1805,2650,2508,33.8188833,-118.2808594,37.80,
MFLCal,775,4.34,229+40,22855.87,3423,Weld,U41.89,41.89,46.06,D913.26,1516.03,913.26,0.25,,,,,,46.06,,,,,,,,33.8188833,-118.2808612,37.79,
MFLCal,775,4.34,229+41,22856.45,3424,ML Ext Cluster ,U0.58,0.58,45.48,D912.79,1516.50,912.79,0.25,31,41,1.64,6.52,214,46.06,,1928,1862,1938,1861,2691,2585,33.8188834,-118.2808628,37.79,
MFLCal,775,4.34,229+41,22856.45,3425,ML Ext Cluster ,U0.58,0.58,45.48,D912.77,1516.52,912.77,0.25,23,38,1.92,11.15,64,46.06,,1951,1843,1976,1903,2744,2642,33.8188834,-118.2808628,37.79,
MFLCal,775,4.35,229+85,22899.95,3426,Tap,D1.98,44.08,1.98,D869.18,1560.11,869.18,0.25,,,,,360,46.06,,,,,,,,33.8188829,-118.2810064,39.35,
MFLCal,776,4.35,229+87,22901.93,3427,Weld,D5.13,46.06,5.13,D867.2,1562.09,867.20,0.365,,,,,,5.13,,,,,,,,33.8188829,-118.2810129,39.30,
MFLCal,780,4.35,229+92,22907.06,3428,Weld,U5.13,5.13,63.49,D862.07,1567.22,862.07,0.25,,,,,,63.49,,,,,,,,33.8188831,-118.2810299,39.10,
MFLCal,780,4.35,229+94,22908.93,3429,Tap,U1.87,1.87,61.62,D860.2,1569.09,860.20,0.25,,,,,357,63.49,,,,,,,,33.8188831,-118.2810360,39.02,
MFLCal,781,4.37,230+56,22970.55,3430,Weld,D41.68,63.49,41.68,D798.58,1630.71,798.58,0.25,,,,,,41.68,92,,,,,,,33.8188857,-118.2812393,36.78,
MFLCal,781,4.37,230+92,23006.84,3431,ML Ext ,D5.39,36.30,5.39,D762.33,1666.96,762.33,0.25,19,29,0.94,1.43,48,41.68,,2041,2018,2034,2003,2825,2783,33.8188868,-118.2813590,36.33,
MFLCal,781,4.37,230+92,23006.95,3432,ML Ext ,D5.28,36.41,5.28,D762.22,1667.08,762.22,0.25,11,21,0.82,0.97,186,41.68,,2061,2045,2058,2038,2859,2831,33.8188868,-118.2813594,36.32,
MFLCal,781,4.37,230+92,23007.37,3433,ML Ext Cluster ,D4.86,36.82,4.86,D761.82,1667.47,761.82,0.25,12,22,3.95,4.34,5,41.68,,1958,1851,1969,1858,2735,2581,33.8188868,-118.2813607,36.32,
MFLCal,781,4.37,230+92,23007.60,3434,ML Ext Cluster ,D4.62,37.06,4.62,D761.82,1667.47,761.82,0.25,14,24,4.61,6.11,187,41.68,,1925,1806,1949,1845,2707,2562,33.8188868,-118.2813607,36.32,
MFLCal,781,4.37,230+93,23008.22,3435,ML Ext Cluster ,D4.01,37.68,4.01,D761.41,1667.88,761.41,0.25,14,24,7.38,8.05,324,41.68,,1893,1755,1911,1772,2654,2461,33.8188868,-118.2813621,36.31,
MFLCal,781,4.37,230+94,23008.46,3436,ML Ext Cluster ,D3.77,37.91,3.77,D760.71,1668.58,760.71,0.25,25,35,3.91,6.59,318,41.68,,1818,1698,1901,1801,2641,2502,33.8188868,-118.2813644,36.30,
MFLCal,782,4.37,230+97,23012.23,3437,Weld,U41.68,41.68,41.77,D756.9,1672.39,756.90,0.25,,,,,,41.77,193,,,,,,,33.8188869,-118.2813770,36.25,
MFLCal,783,4.38,231+39,23054.00,3438,Weld,D14.69,41.77,14.69,D715.13,1714.16,715.13,0.25,,,,,,14.69,85,,,,,,,33.8188879,-118.2815149,35.59,
MFLCal,784,4.39,231+54,23068.69,3439,Weld,U14.69,14.69,27.10,D700.44,1728.85,700.44,0.25,,,,,,27.10,281,,,,,,,33.8188880,-118.2815634,35.42,
MFLCal,785,4.39,231+81,23095.79,3440,Weld,D25.68,27.10,25.68,D673.34,1755.95,673.34,0.25,,,,,,25.68,27,,,,,,,33.8188876,-118.2816526,33.82,
MFLCal,786,4.40,232+07,23121.47,3441,Weld,D18.96,25.68,18.96,D647.66,1781.63,647.66,0.25,,,,,,18.96,136,,,,,,,33.8188882,-118.2817373,34.55,
MFLCal,787,4.40,232+26,23140.43,3442,Weld,U18.96,18.96,41.84,D628.7,1800.59,628.70,0.25,,,,,,41.84,84,,,,,,,33.8188887,-118.2817998,35.21,
MFLCal,788,4.41,232+68,23182.27,3443,Weld,U41.84,41.84,56.47,D586.86,1842.43,586.86,0.25,,,,,,56.47,45,,,,,,,33.8188893,-118.2819379,35.14,
MFLCal,789,4.42,233+25,23238.73,3444,Weld,U56.47,56.47,63.61,D530.4,1898.89,530.40,0.25,,,,,,63.61,188,,,,,,,33.8188899,-118.2821243,33.27,
MFLCal,790,4.43,233+89,23302.34,3445,Weld,U63.61,63.61,64.17,D466.79,1962.50,466.79,0.25,,,,,,64.17,305,,,,,,,33.8188894,-118.2823343,33.36,
MFLCal,790,4.44,234+53,23366.48,3446,ML Ext ,D0.03,64.14,0.03,D402.66,2026.63,402.66,0.25,22,37,0.2,0.9,184,64.17,,2074,2072,2074,2071,2880,2876,33.8188886,-118.2825459,33.13,
MFLCal,791,4.44,234+53,23366.50,3447,Weld,D63.54,64.17,63.54,D402.63,2026.67,402.63,0.25,,,,,,63.54,50,,,,,,,33.8188886,-118.2825460,33.13,
MFLCal,792,4.45,235+17,23430.04,3448,Weld,D55.71,63.54,55.71,D339.09,2090.20,339.09,0.25,,,,,,55.71,276,,,,,,,33.8188891,-118.2827558,33.82,
MFLCal,793,4.46,235+73,23485.75,3449,Weld,D10.54,55.71,10.54,D283.38,2145.91,283.38,0.25,,,,,,10.54,104,,,,,,,33.8188898,-118.2829396,35.40,
MFLCal,794,4.47,235+83,23496.28,3450,Weld,D4.95,10.54,4.95,D272.85,2156.44,272.85,0.25,,,,,,4.95,,,,,,,,33.8188901,-118.2829744,35.55,
MFLCal,795,4.47,235+88,23501.23,3451,Weld,D0.61,4.95,0.61,D267.9,2161.39,267.90,,,,,,,0.61,,,,,,,,33.8188902,-118.2829907,35.61,
MFLCal,797,4.47,235+89,23501.84,3452,Weld,U0.61,0.61,56.84,D267.29,2162.00,267.29,0.219,,,,,,56.84,186,,,,,,,33.8188902,-118.2829927,35.62,
MFLCal,797,4.48,236+44,23557.00,3453,MCP,D1.68,55.16,1.68,D212.13,2217.16,212.13,0.219,,,18.05,8.13,196,56.84,,,,,,,,33.8188906,-118.2831748,36.91,Close Metal Object
MFLCal,798,4.48,236+46,23558.68,3454,Weld,U56.84,56.84,61.01,D210.45,2218.84,210.45,0.219,,,,,,61.01,60,,,,,,,33.8188906,-118.2831803,36.92,
MFLCal,799,4.49,237+07,23619.69,3455,Weld,D18.33,61.01,18.33,D149.44,2279.85,149.44,0.219,,,,,,18.33,74,,,,,,,33.8188904,-118.2833817,36.03,
MFLCal,800,4.49,237+25,23638.02,3456,Weld,U18.33,18.33,22.77,D131.11,2298.18,131.11,0.219,,,,,,22.77,336,,,,,,,33.8188899,-118.2834422,35.93,
MFLCal,801,4.50,237+48,23660.79,3457,Weld,U22.77,22.77,59.42,D108.34,2320.95,108.34,0.219,,,,,,59.42,293,,,,,,,33.8188894,-118.2835174,35.77,
MFLCal,801,4.50,237+61,23673.30,3458,MCP,U12.51,12.51,46.91,D95.83,2333.46,95.83,0.219,,,3.67,4.62,8,59.42,,,,,,,,33.8188894,-118.2835587,36.11,Close Metal Object
MFLCal,801,4.51,238+00,23712.57,3459,ML Ext Cluster ,D7.64,51.78,7.64,D56.6,2372.69,56.60,0.219,19,29,0.86,3.34,190,59.42,,2223,2193,2217,2179,3079,3027,33.8188897,-118.2836882,36.81,
MFLCal,801,4.51,238+01,23713.04,3460,ML Ext ,D7.17,52.25,7.17,D56.11,2373.19,56.11,0.219,11,21,0.51,0.82,355,59.42,,2258,2247,2256,2243,3133,3115,33.8188897,-118.2836898,36.81,
MFLCal,801,4.51,238+01,23713.37,3461,ML Ext Cluster ,D6.84,52.58,6.84,D55.79,2373.50,55.79,0.219,13,28,0.47,1.58,344,59.42,,2257,2243,2256,2242,3133,3114,33.8188897,-118.2836908,36.82,
MFLCal,802,4.51,238+08,23720.21,3462,Weld,U59.42,59.42,61.06,D48.92,2380.37,48.92,0.219,,,,,,61.06,288,,,,,,,33.8188897,-118.2837135,36.90,
MFLCal,802,4.51,238+25,23736.85,3463,Casing Begin,U16.64,16.64,44.42,D32.28,2397.01,32.28,0.219,,,,,,61.06,,,,,,,,33.8188896,-118.2837684,37.08,Caroldale Ave
MFLCal,802,4.52,238+54,23766.59,3464,Casing End,D14.67,46.38,14.67,D2.54,2426.75,2.54,0.219,,,,,,61.06,,,,,,,,33.8188894,-118.2838666,37.07,
MFLCal,802,4.52,238+57,23769.13,3465,AGM # 0210,D12.13,48.92,12.13,U0,0.00,4043.21,0.219,,,,,,61.06,,,,,,,,33.8188894,-118.2838750,37.05,
MFLCal,803,4.52,238+69,23781.26,3466,Weld,D60.97,61.06,60.97,U12.13,12.13,4031.08,0.219,,,,,,60.97,201,,,,,,,33.8188894,-118.2839152,37.02,
MFLCal,804,4.53,239+30,23842.23,3467,Weld,D49.15,60.97,49.15,U73.1,73.10,3970.11,0.219,,,,,,49.15,249,,,,,,,33.8188895,-118.2841168,36.64,
MFLCal,805,4.54,239+80,23891.39,3468,Weld,U49.15,49.15,60.96,U122.26,122.26,3920.96,0.219,,,,,,60.96,287,,,,,,,33.8188897,-118.2842794,36.23,
MFLCal,805,4.55,240+41,23952.26,3469,ML Ext ,D0.08,60.88,0.08,U183.09,183.09,3860.12,0.219,13,23,0.82,0.73,122,60.96,,2240,2215,2235,2204,3104,3061,33.8188895,-118.2844807,36.26,
MFLCal,806,4.55,240+41,23952.34,3470,Weld,U60.96,60.96,60.99,U183.21,183.21,3860.00,0.219,,,,,,60.99,80,,,,,,,33.8188895,-118.2844811,36.26,
MFLCal,806,4.55,240+41,23952.80,3471,ML Ext Cluster ,U0.46,0.46,60.54,U183.62,183.62,3859.59,0.219,30,40,1.29,2.29,159,60.99,,2124,2058,2091,2004,2904,2784,33.8188895,-118.2844824,36.26,
MFLCal,807,4.56,241+02,24013.34,3472,Weld,U60.99,60.99,61.03,U244.21,244.21,3799.00,0.219,,,,,,61.03,105,,,,,,,33.8188893,-118.2846828,36.26,
MFLCal,808,4.58,241+63,24074.36,3473,Weld,D60.68,61.03,60.68,U305.23,305.23,3737.98,0.219,,,,,,60.68,254,,,,,,,33.8188896,-118.2848847,36.67,
MFLCal,808,4.58,241+79,24090.25,3474,ML Ext Cluster ,U15.88,15.88,44.80,U321.11,321.11,3722.11,0.219,26,36,1.25,1.14,63,60.68,,2152,2093,2192,2141,3044,2973,33.8188898,-118.2849372,36.71,
MFLCal,809,4.59,242+24,24135.04,3475,Weld,U60.68,60.68,61.03,U365.91,365.91,3677.30,0.219,,,,,,61.03,85,,,,,,,33.8188899,-118.2850854,37.22,
MFLCal,809,4.60,242+62,24173.04,3476,MCP,D23.03,38.00,23.03,U403.91,403.91,3639.30,0.219,,,3.52,7.73,6,61.03,,,,,,,,33.8188900,-118.2852111,37.42,Close Metal Object
MFLCal,810,4.60,242+85,24196.07,3477,Weld,D30.64,61.03,30.64,U426.95,426.95,3616.27,0.219,,,,,,30.64,26,,,,,,,33.8188904,-118.2852873,37.56,
MFLCal,810,4.60,243+13,24224.26,3478,MCP,D2.45,28.19,2.45,U455.14,455.14,3588.08,0.219,,,3.21,5.33,188,30.64,,,,,,,,33.8188909,-118.2853806,38.17,Close Metal Object
MFLCal,811,4.61,243+16,24226.71,3479,Weld,D1.55,30.64,1.55,U457.58,457.58,3585.63,,,,,,,1.55,,,,,,,,33.8188909,-118.2853886,38.20,
MFLCal,811,4.61,243+17,24227.54,3480,Bend,D0.73,0.82,0.73,U458.41,458.41,3584.81,,,,,,180,1.55,,,,,,,,33.8188909,-118.2853911,37.91,45° 3D Over Forged Bend
MFLCal,812,4.61,243+17,24228.26,3481,Weld,U1.55,1.55,1.70,U459.13,459.13,3584.08,,,,,,,1.70,,,,,,,,33.8188910,-118.2853931,37.51,
MFLCal,812,4.61,243+18,24229.23,3482,Bend,D0.74,0.96,0.74,U460.1,460.10,3583.12,,,,,,0,1.70,,,,,,,,33.8188911,-118.2853960,37.12,45° 3D Sag Forged Bend
MFLCal,813,4.61,243+19,24229.96,3483,Weld,D0.89,1.70,0.89,U460.83,460.83,3582.38,0.219,,,,,,0.89,,,,,,,,33.8188911,-118.2853984,37.06,
MFLCal,814,4.61,243+20,24230.85,3484,Weld,U0.89,0.89,60.26,U461.72,461.72,3581.49,0.219,,,,,,60.26,328,,,,,,,33.8188911,-118.2854014,37.05,
MFLCal,814,4.61,243+20,24231.24,3485,ML Ext Cluster ,U0.39,0.39,59.87,U462.05,462.05,3581.16,0.219,23,33,1.72,1.56,180,60.26,,2118,2038,2159,2075,2999,2882,33.8188911,-118.2854025,37.06,
MFLCal,814,4.62,243+80,24290.56,3486,ML Ext ,D0.55,59.71,0.55,U521.41,521.41,3521.81,0.219,10,20,0.47,0.65,106,60.26,,2260,2251,2258,2247,3136,3121,33.8188909,-118.2855988,37.56,
MFLCal,814,4.62,243+80,24290.60,3487,ML Ext ,D0.51,59.75,0.51,U521.45,521.45,3521.76,0.219,20,30,0.47,0.58,286,60.26,,2251,2240,2247,2234,3121,3102,33.8188909,-118.2855990,37.56,
MFLCal,815,4.62,243+81,24291.11,3488,Weld,D46.33,60.26,46.33,U521.98,521.98,3521.23,0.219,,,,,,46.33,42,,,,,,,33.8188909,-118.2856007,37.57,
MFLCal,816,4.63,244+27,24337.44,3489,Weld,D36.68,46.33,36.68,U568.31,568.31,3474.90,0.219,,,,,,36.68,99,,,,,,,33.8188916,-118.2857540,37.46,
MFLCal,816,4.63,244+29,24339.63,3490,MCP,U2.19,2.19,34.49,U570.5,570.50,3472.72,0.219,,,3.13,4.77,176,36.68,,,,,,,,33.8188916,-118.2857612,37.45,Close Metal Object
MFLCal,816,4.63,244+34,24344.35,3491,Casing Begin,U6.91,6.91,29.77,U575.22,575.22,3468.00,0.219,,,,,,36.68,,,,,,,,33.8188917,-118.2857768,37.44,Figueroa St
MFLCal,817,4.63,244+64,24374.12,3492,Weld,U36.68,36.68,37.92,U604.99,604.99,3438.22,0.219,,,,,,37.92,222,,,,,,,33.8188922,-118.2858753,37.66,
MFLCal,818,4.64,245+02,24412.04,3493,Weld,D37.32,37.92,37.32,U642.91,642.91,3400.30,0.219,,,,,,37.32,70,,,,,,,33.8188926,-118.2860007,37.81,
MFLCal,818,4.65,245+33,24443.46,3494,Casing End,D5.9,31.43,5.90,U674.33,674.33,3368.88,0.219,,,,,,37.32,,,,,,,,33.8188934,-118.2861047,37.59,
MFLCal,819,4.65,245+39,24449.36,3495,Weld,U37.32,37.32,61.00,U680.23,680.23,3362.98,0.219,,,,,,61.00,282,,,,,,,33.8188935,-118.2861242,37.71,
MFLCal,819,4.65,245+39,24449.41,3496,ML Ext ,U0.05,0.05,60.95,U680.27,680.27,3362.94,0.219,21,36,0.39,0.73,356,61.00,,2255,2243,2252,2236,3128,3106,33.8188935,-118.2861243,37.71,
MFLCal,819,4.66,246+00,24510.32,3497,ML Ext ,D0.04,60.96,0.04,U741.18,741.18,3302.03,0.219,15,30,0.23,1.15,356,61.00,,2264,2260,2263,2258,3144,3136,33.8188943,-118.2863258,38.61,
MFLCal,820,4.66,246+00,24510.36,3498,Weld,D46.04,61.00,46.04,U741.23,741.23,3301.98,0.219,,,,,,46.04,327,,,,,,,33.8188943,-118.2863259,38.61,
MFLCal,821,4.67,246+47,24556.40,3499,Weld,U46.04,46.04,49.41,U787.27,787.27,3255.94,0.219,,,,,,49.41,146,,,,,,,33.8188953,-118.2864782,39.02,
MFLCal,821,4.68,246+93,24602.34,3500,ML Ext ,D3.47,45.94,3.47,U833.2,833.20,3210.01,0.219,10,25,0.39,0.64,245,49.41,,2262,2252,2261,2249,3140,3123,33.8188963,-118.2866301,39.83,
MFLCal,822,4.68,246+96,24605.81,3501,Weld,U49.41,49.41,59.89,U836.68,836.68,3206.53,0.219,,,,,,59.89,21,,,,,,,33.8188963,-118.2866416,39.98,
MFLCal,822,4.68,247+14,24623.75,3502,MCP,U17.94,17.94,41.95,U854.62,854.62,3188.59,0.219,,,2.97,3.52,178,59.89,,,,,,,,33.8188968,-118.2867009,40.76,Close Metal Object
MFLCal,823,4.69,247+56,24665.70,3503,Weld,D0.99,59.89,0.99,U896.57,896.57,3146.64,0.219,,,,,,0.99,,,,,,,,33.8188981,-118.2868396,42.34,
MFLCal,824,4.69,247+57,24666.69,3504,Weld,U0.99,0.99,1.65,U897.56,897.56,3145.65,,,,,,,1.65,,,,,,,,33.8188983,-118.2868428,42.34,
MFLCal,824,4.69,247+58,24667.48,3505,Bend,U0.79,0.79,0.86,U898.35,898.35,3144.86,,,,,,90,1.65,,,,,,,,33.8188992,-118.2868451,42.27,45° 3D Right Forged Bend
MFLCal,825,4.69,247+59,24668.34,3506,Weld,U1.65,1.65,5.19,U899.21,899.21,3144.00,0.219,,,,,,5.19,322,,,,,,,33.8189007,-118.2868472,42.14,
MFLCal,826,4.69,247+64,24673.53,3507,Weld,D1.55,5.19,1.55,U904.4,904.40,3138.81,,,,,,,1.55,,,,,,,,33.8189106,-118.2868593,41.31,
MFLCal,826,4.69,247+65,24674.25,3508,Bend,U0.72,0.72,0.83,U905.12,905.12,3138.09,,,,,,270,1.55,,,,,,,,33.8189113,-118.2868615,41.25,45° 3D Left Forged Bend
MFLCal,827,4.69,247+66,24675.08,3509,Weld,D0.79,1.55,0.79,U905.95,905.95,3137.26,0.219,,,,,,0.79,,,,,,,,33.8189116,-118.2868642,41.23,
MFLCal,828,4.69,247+66,24675.87,3510,Weld,U0.79,0.79,8.34,U906.74,906.74,3136.48,0.277,,,,,,8.34,147,,,,,,,33.8189115,-118.2868668,41.22,
MFLCal,828,4.69,247+68,24677.48,3511,MCP,U1.61,1.61,6.73,U908.35,908.35,3134.86,0.277,,,7.82,5.41,14,8.34,,,,,,,,33.8189115,-118.2868722,41.21,Close Metal Object
MFLCal,828,4.69,247+70,24679.43,3512,ML Ext ,U3.56,3.56,4.78,U910.27,910.27,3132.94,0.277,12,22,0.82,1.03,244,8.34,,2842,2817,2837,2806,3940,3897,33.8189115,-118.2868785,41.20,
MFLCal,829,4.69,247+75,24684.21,3513,Weld,D3.87,8.34,3.87,U915.08,915.08,3128.14,0.277,,,,,,3.87,,,,,,,,33.8189115,-118.2868944,41.18,
MFLCal,830,4.69,247+79,24688.08,3514,Weld,U3.87,3.87,10.37,U918.95,918.95,3124.26,0.277,,,,,,10.37,,,,,,,,33.8189115,-118.2869072,41.16,
MFLCal,830,4.69,247+86,24695.42,3515,ML Ext ,D3.03,7.34,3.03,U926.25,926.25,3116.96,0.277,15,30,0.63,0.51,209,10.37,,1837,1820,1834,1813,2548,2518,33.8189115,-118.2869314,41.12,
MFLCal,830,4.69,247+86,24695.70,3516,ML Ext Cluster ,D2.75,7.63,2.75,U926.48,926.48,3116.73,0.277,12,27,1.33,5.02,250,10.37,,1814,1759,1810,1742,2514,2420,33.8189115,-118.2869322,41.12,
MFLCal,830,4.69,247+87,24696.84,3517,ML Ext Cluster ,D1.61,8.76,1.61,U927.67,927.67,3115.54,0.277,13,28,0.7,3.07,172,10.37,,1836,1816,1834,1809,2547,2512,33.8189116,-118.2869361,41.11,
MFLCal,830,4.69,247+88,24697.58,3518,ML Ext Cluster ,D0.88,9.50,0.88,U928.37,928.37,3114.84,0.277,12,27,0.98,3.14,34,10.37,,1828,1793,1824,1780,2533,2473,33.8189116,-118.2869384,41.10,
MFLCal,830,4.69,247+88,24697.67,3519,ML Ext Cluster ,D0.79,9.59,0.79,U928.51,928.51,3114.70,0.277,13,28,1.06,2,268,10.37,,1823,1783,1817,1767,2524,2454,33.8189116,-118.2869389,41.10,
MFLCal,830,4.69,247+88,24697.89,3520,ML Ext Cluster ,D0.56,9.82,0.56,U928.67,928.67,3114.54,0.277,13,33,1.25,2.43,168,10.37,,1814,1743,1825,1776,2534,2466,33.8189116,-118.2869394,41.10,
MFLCal,831,4.69,247+89,24698.45,3521,Weld,D2.48,10.37,2.48,U929.32,929.32,3113.89,,,,,,,2.48,,,,,,,,33.8189116,-118.2869416,41.10,
MFLCal,831,4.70,247+90,24699.66,3522,Bend,U1.21,1.21,1.28,U930.53,930.53,3112.69,,,,,,0,2.48,,,,,,,,33.8189118,-118.2869455,41.27,22° 8D Sag Hot Induction Bend
MFLCal,832,4.70,247+92,24700.93,3523,Weld,U2.48,2.48,3.84,U931.8,931.80,3111.41,0.277,,,,,,3.84,,,,,,,,33.8189122,-118.2869495,41.65,
MFLCal,833,4.70,247+95,24704.77,3524,Weld,D2.72,3.84,2.72,U935.64,935.64,3107.57,,,,,,,2.72,,,,,,,,33.8189136,-118.2869612,43.03,
MFLCal,833,4.70,247+97,24706.07,3525,Bend,U1.3,1.30,1.42,U936.94,936.94,3106.27,,,,,,200,2.72,,,,,,,,33.8189138,-118.2869654,43.28,24° 8D Over Hot Induction Bend
MFLCal,834,4.70,247+98,24707.49,3526,Weld,U2.72,2.72,28.97,U938.36,938.36,3104.85,0.277,,,,,,28.97,,,,,,,,33.8189139,-118.2869701,43.32,
MFLCal,834,4.70,247+99,24708.62,3527,Casing Begin,U1.13,1.13,27.84,U939.49,939.49,3103.72,0.277,,,,,,28.97,,,,,,,,33.8189139,-118.2869738,43.35,Harbor Freeway (110) and Transit Way
MFLCal,835,4.70,248+27,24736.46,3528,Weld,U28.97,28.97,47.56,U967.33,967.33,3075.88,0.277,,,,,,47.56,,,,,,,,33.8189146,-118.2870659,44.00,
MFLCal,835,4.71,248+54,24763.45,3529,Manufacturing Indication,D20.57,26.99,20.57,U994.32,994.32,3048.89,0.277,,,18.13,6.01,243,47.56,,,,,,,,33.8189153,-118.2871552,44.32,
MFLCal,836,4.71,248+75,24784.02,3530,Weld,U47.56,47.56,47.88,U1014.89,1014.89,3028.32,0.277,,,,,,47.88,,,,,,,,33.8189159,-118.2872232,44.39,
MFLCal,837,4.72,249+23,24831.90,3531,Weld,D46.66,47.88,46.66,U1062.77,1062.77,2980.44,0.277,,,,,,46.66,,,,,,,,33.8189170,-118.2873816,44.66,
MFLCal,838,4.73,249+70,24878.56,3532,Weld,D46.66,46.66,46.66,U1109.43,1109.43,2933.78,0.277,,,,,,46.66,,,,,,,,33.8189178,-118.2875359,44.33,
MFLCal,839,4.74,250+16,24925.21,3533,Weld,D15.31,46.66,15.31,U1156.09,1156.09,2887.13,0.277,,,,,,15.31,,,,,,,,33.8189180,-118.2876903,43.88,
MFLCal,839,4.74,250+31,24939.35,3534,Casing End,D1.17,14.14,1.17,U1170.22,1170.22,2872.99,0.277,,,,,,15.31,,,,,,,,33.8189180,-118.2877370,43.72,
MFLCal,840,4.74,250+32,24940.52,3535,Weld,D2.3,15.31,2.30,U1171.4,1171.40,2871.82,,,,,,,2.30,,,,,,,,33.8189179,-118.2877409,43.67,
MFLCal,840,4.74,250+33,24941.62,3536,Bend,U1.1,1.10,1.21,U1172.49,1172.49,2870.72,,,,,,180,2.30,,,,,,,,33.8189178,-118.2877444,43.46,25° 7D Over Hot Induction Bend
MFLCal,841,4.74,250+34,24942.83,3537,Weld,U2.3,2.30,4.45,U1173.7,1173.70,2869.51,0.277,,,,,,4.45,,,,,,,,33.8189174,-118.2877482,43.04,
MFLCal,842,4.74,250+39,24947.28,3538,Weld,D2.11,4.45,2.11,U1178.15,1178.15,2865.07,,,,,,,2.11,,,,,,,,33.8189159,-118.2877618,41.42,
MFLCal,842,4.74,250+40,24948.31,3539,Bend,U1.04,1.04,1.07,U1179.18,1179.18,2864.03,,,,,,0,2.11,,,,,,,,33.8189157,-118.2877651,41.23,25° 6D Sag Hot Induction Bend
MFLCal,843,4.74,250+41,24949.38,3540,Weld,U2.11,2.11,11.16,U1180.25,1180.25,2862.96,0.277,,,,,,11.16,,,,,,,,33.8189157,-118.2877686,41.18,
MFLCal,844,4.74,250+52,24960.54,3541,Weld,D5.23,11.16,5.23,U1191.41,1191.41,2851.80,0.277,,,,,,5.23,,,,,,,,33.8189157,-118.2878055,41.23,
MFLCal,845,4.75,250+57,24965.77,3542,Weld,U5.23,5.23,12.06,U1196.64,1196.64,2846.57,0.277,,,,,,12.06,174,,,,,,,33.8189158,-118.2878228,41.25,
MFLCal,845,4.75,250+58,24966.52,3543,ML Int ,U0.75,0.75,11.31,U1197.37,1197.37,2845.84,0.277,10,30,0.31,0.46,178,12.06,,1848,1842,1847,1840,2566,2555,33.8189158,-118.2878253,41.25,
