Repository: kerbergr/datadump

File: MLCompare.UICore/bin/Debug/netcoreapp3.1/examples/new.csv (part 16 of 20)
ILI Tool,Pipe Joint Number,Approx. Milepost (miles),Approx. Map Station (ft),Odometer (ft),Feature Number,Feature Description,Distance to Nearest Weld (ft),Distance to Upstream Weld (ft),Distance to Downstream Weld (ft),Distance to Nearest AGM (ft),Distance to Upstream AGM (ft),Distance to Downstream AGM (ft),WT (in),Max Depth (%),Max Depth + Tolerance (%),Length (in),Width (in),Oreintation (Degrees),Pipe Length (ft),Long Seam Orient. (Degrees),0.85DL Safe MAOP Rating (psig),0.85DL Safe MAOP Rating + Tolerance (psig),Eff. Area B31G of API579 Safe MAOP Rating (psig),Eff. Area B31G of API579 Safe MAOP Rating + Tolerance (psig),Eff. Area B31G of API579 Burst Press. Rating (psig),Eff. Area B31G of API579 Burst Press. Rating + Tolerance (psig),Latitude NAD83,Longitude NAD83,Elevation Above Mean Sea Level NAVD88 (ft),Comments
MFLCal,845,4.75,250+58,24966.80,3544,ML Int ,U1.03,1.03,11.03,U1197.66,1197.66,2845.55,0.277,10,30,0.23,0.4,176,12.06,,1849,1845,1848,1844,2567,2561,33.8189158,-118.2878262,41.25,
MFLCal,845,4.75,250+59,24967.34,3545,ML Int ,U1.57,1.57,10.49,U1198.2,1198.20,2845.02,0.277,10,30,0.27,0.44,188,12.06,,1848,1844,1848,1842,2567,2559,33.8189158,-118.2878280,41.26,
MFLCal,845,4.75,250+63,24971.29,3546,ML Int ,U5.53,5.53,6.53,U1202.15,1202.15,2841.06,0.277,10,30,0.23,0.4,176,12.06,,1849,1845,1848,1844,2567,2561,33.8189159,-118.2878411,41.22,
MFLCal,845,4.75,250+64,24972.36,3547,ML Int ,D5.47,6.59,5.47,U1203.21,1203.21,2840.01,0.277,10,30,0.31,0.4,177,12.06,,1848,1842,1847,1840,2566,2555,33.8189159,-118.2878446,41.20,
MFLCal,846,4.75,250+69,24977.83,3548,Weld,D0.62,12.06,0.62,U1208.7,1208.70,2834.51,,,,,,,0.62,,,,,,,,33.8189160,-118.2878627,41.09,
MFLCal,848,4.75,250+70,24978.44,3549,Weld,U0.62,0.62,33.85,U1209.31,1209.31,2833.90,0.25,,,,,,33.85,300,,,,,,,33.8189160,-118.2878648,41.08,
MFLCal,849,4.75,251+04,25012.30,3550,Weld,U33.85,33.85,41.89,U1243.17,1243.17,2800.04,0.25,,,,,,41.89,324,,,,,,,33.8189161,-118.2879767,40.41,
MFLCal,849,4.75,251+04,25012.81,3551,ML Ext Cluster ,U0.51,0.51,41.38,U1243.63,1243.63,2799.59,0.25,13,23,1.29,15.7,2,41.89,,2038,2003,2031,1988,2821,2761,33.8189161,-118.2879783,40.41,
MFLCal,850,4.76,251+46,25054.18,3552,Weld,D34.56,41.89,34.56,U1285.06,1285.06,2758.16,0.25,,,,,,34.56,12,,,,,,,33.8189176,-118.2881153,39.98,
MFLCal,850,4.77,251+79,25087.30,3553,Tap,D1.44,33.12,1.44,U1318.17,1318.17,2725.04,0.25,,,,,354,34.56,,,,,,,,33.8189188,-118.2882246,37.83,
MFLCal,851,4.77,251+80,25088.75,3554,Weld,D5.85,34.56,5.85,U1319.62,1319.62,2723.59,0.365,,,,,,5.85,,,,,,,,33.8189188,-118.2882293,37.71,
MFLCal,852,4.77,251+86,25094.60,3555,Weld,D1.35,5.85,1.35,U1325.47,1325.47,2717.74,0.25,,,,,,1.35,,,,,,,,33.8189189,-118.2882486,37.20,
MFLCal,853,4.77,251+88,25095.94,3556,Weld,D1.28,1.35,1.28,U1326.82,1326.82,2716.40,0.365,,,,,,1.28,,,,,,,,33.8189189,-118.2882531,37.09,
MFLCal,853,4.77,251+88,25096.31,3557,Tap,U0.37,0.37,0.91,U1327.18,1327.18,2716.03,0.365,,,,,356,1.28,,,,,,,,33.8189189,-118.2882543,37.05,
MFLCal,854,4.77,251+89,25097.22,3558,Weld,U1.28,1.28,4.02,U1328.09,1328.09,2715.12,,,,,,,4.02,,,,,,,,33.8189189,-118.2882573,36.97,
MFLCal,854,4.77,251+91,25099.28,3559,Bend,D1.96,2.06,1.96,U1330.15,1330.15,2713.06,,,,,,90,4.02,,,,,,,,33.8189216,-118.2882630,36.83,90° 3D Right Forged Bend
MFLCal,855,4.77,251+93,25101.24,3560,Weld,D1.34,4.02,1.34,U1332.11,1332.11,2711.11,0.365,,,,,,1.34,,,,,,,,33.8189266,-118.2882650,36.80,
MFLCal,856,4.77,251+94,25102.58,3561,Weld,U1.34,1.34,61.66,U1333.45,1333.45,2709.76,0.25,,,,,,61.66,348,,,,,,,33.8189303,-118.2882650,36.79,
MFLCal,857,4.78,252+56,25164.24,3562,Weld,D38.48,61.66,38.48,U1395.11,1395.11,2648.10,0.25,,,,,,38.48,62,,,,,,,33.8191005,-118.2882657,37.43,
MFLCal,857,4.78,252+56,25164.25,3563,Weld Indication,U0.01,0.01,38.47,U1395.12,1395.12,2648.09,0.25,,,0.51,1.28,180,38.48,,,,,,,,33.8191005,-118.2882657,37.43,
MFLCal,857,4.78,252+57,25164.78,3564,ML Ext Cluster ,U0.54,0.54,37.94,U1395.57,1395.57,2647.64,0.25,12,22,1.1,4.56,152,38.48,,2049,2022,2045,2012,2841,2795,33.8191018,-118.2882657,37.44,
MFLCal,857,4.78,252+57,25164.78,3565,ML Ext ,U0.54,0.54,37.94,U1395.65,1395.65,2647.57,0.25,11,21,0.43,0.71,256,38.48,,2072,2067,2071,2065,2876,2868,33.8191020,-118.2882657,37.44,
MFLCal,858,4.79,252+95,25202.72,3566,Weld,U38.48,38.48,41.89,U1433.59,1433.59,2609.62,0.25,,,,,,41.89,352,,,,,,,33.8192068,-118.2882666,38.15,
MFLCal,858,4.79,252+95,25203.23,3567,ML Ext Cluster ,U0.5,0.50,41.39,U1433.99,1433.99,2609.22,0.25,37,47,2.46,6.01,158,41.89,,1786,1680,1917,1823,2662,2531,33.8192079,-118.2882666,38.16,
MFLCal,859,4.80,253+37,25244.61,3568,Weld,D41.77,41.89,41.77,U1475.48,1475.48,2567.73,0.25,,,,,,41.77,42,,,,,,,33.8193224,-118.2882670,38.23,
MFLCal,860,4.81,253+79,25286.38,3569,Weld,D41.15,41.77,41.15,U1517.25,1517.25,2525.96,0.25,,,,,,41.15,14,,,,,,,33.8194377,-118.2882677,37.91,
MFLCal,861,4.81,254+20,25327.53,3570,Weld,U41.15,41.15,41.79,U1558.4,1558.40,2484.81,0.25,,,,,,41.79,19,,,,,,,33.8195514,-118.2882683,37.56,
MFLCal,862,4.82,254+62,25369.31,3571,Weld,U41.79,41.79,41.83,U1600.18,1600.18,2443.03,0.25,,,,,,41.83,299,,,,,,,33.8196667,-118.2882694,38.01,
MFLCal,862,4.82,254+62,25369.32,3572,Weld Indication,U0,0.00,41.83,U1600.19,1600.19,2443.02,0.25,,,0.51,1.06,184,41.83,,,,,,,,33.8196667,-118.2882694,38.01,
MFLCal,863,4.83,255+04,25411.15,3573,Weld,D37.74,41.83,37.74,U1642.02,1642.02,2401.19,0.25,,,,,,37.74,8,,,,,,,33.8197822,-118.2882699,37.60,
MFLCal,864,4.84,255+42,25448.89,3574,Weld,U37.74,37.74,41.79,U1679.76,1679.76,2363.45,0.25,,,,,,41.79,278,,,,,,,33.8198864,-118.2882703,37.66,
MFLCal,865,4.85,255+84,25490.67,3575,Weld,U41.79,41.79,41.90,U1721.55,1721.55,2321.67,0.25,,,,,,41.90,329,,,,,,,33.8200018,-118.2882703,37.78,
MFLCal,866,4.85,256+26,25532.58,3576,Weld,U41.9,41.90,47.99,U1763.45,1763.45,2279.76,0.25,,,,,,47.99,68,,,,,,,33.8201175,-118.2882693,37.93,
MFLCal,867,4.86,256+74,25580.57,3577,Weld,D41.66,47.99,41.66,U1811.44,1811.44,2231.77,0.25,,,,,,41.66,290,,,,,,,33.8202500,-118.2882707,36.89,
MFLCal,868,4.87,257+16,25622.23,3578,Weld,U41.66,41.66,41.90,U1853.1,1853.10,2190.11,0.25,,,,,,41.90,2,,,,,,,33.8203649,-118.2882717,37.99,
MFLCal,869,4.88,257+58,25664.13,3579,Weld,U41.9,41.90,47.53,U1895,1895.00,2148.21,0.25,,,,,,47.53,329,,,,,,,33.8204806,-118.2882725,38.31,
MFLCal,870,4.89,258+05,25711.66,3580,Weld,D45.41,47.53,45.41,U1942.53,1942.53,2100.68,0.25,,,,,,45.41,46,,,,,,,33.8206119,-118.2882723,38.76,
MFLCal,871,4.90,258+51,25757.08,3581,Weld,D41.89,45.41,41.89,U1987.95,1987.95,2055.27,0.25,,,,,,41.89,32,,,,,,,33.8207372,-118.2882731,39.37,
MFLCal,872,4.90,258+93,25798.96,3582,Weld,D39.12,41.89,39.12,D2013.38,2029.83,2013.38,0.25,,,,,,39.12,48,,,,,,,33.8208529,-118.2882745,39.13,
MFLCal,873,4.91,259+32,25838.08,3583,Weld,U39.12,39.12,41.72,D1974.26,2068.95,1974.26,0.25,,,,,,41.72,282,,,,,,,33.8209609,-118.2882766,39.17,
MFLCal,873,4.91,259+32,25838.59,3584,ML Ext Cluster ,U0.51,0.51,41.21,D1973.8,2069.41,1973.80,0.25,14,24,1.52,4.57,4,41.72,,2023,1978,2013,1957,2796,2718,33.8209622,-118.2882766,39.16,
MFLCal,874,4.92,259+74,25879.80,3585,Weld,U41.72,41.72,41.81,D1932.54,2110.67,1932.54,0.25,,,,,,41.81,95,,,,,,,33.8210760,-118.2882803,38.71,
MFLCal,874,4.93,260+05,25910.51,3586,ML Ext ,D11.09,30.72,11.09,D1901.86,2141.35,1901.86,0.25,18,28,0.9,0.97,225,41.81,,2046,2024,2039,2012,2832,2794,33.8211607,-118.2882832,38.54,
MFLCal,874,4.93,260+05,25910.89,3587,ML Ext ,D10.72,31.09,10.72,D1901.49,2141.72,1901.49,0.25,23,33,0.9,1.01,227,41.81,,2035,2011,2026,1995,2814,2771,33.8211617,-118.2882832,38.53,
MFLCal,874,4.93,260+05,25911.69,3588,ML Ext Cluster ,D9.92,31.89,9.92,D1901.27,2141.94,1901.27,0.25,24,34,8.52,6.94,186,41.81,,1743,1593,1821,1668,2530,2316,33.8211623,-118.2882832,38.53,
MFLCal,874,4.93,260+15,25920.75,3589,Composite Repair Start,D0.86,40.95,0.86,D1891.59,2151.62,1891.59,0.25,,,,,,41.81,,,,,,,,33.8211891,-118.2882840,38.33,
MFLCal,874,4.93,260+15,25921.21,3590,ML Ext Cluster Repaired with Composite,D0.39,41.42,0.39,D1891.2,2152.01,1891.20,0.25,53,63,4.93,18.86,76,41.81,,1388,1224,1569,1373,2178,1907,33.8211901,-118.2882840,38.33,
MFLCal,875,4.93,260+16,25921.61,3591,Weld,U41.81,41.81,41.91,D1890.74,2152.48,1890.74,0.25,,,,,,41.91,16,,,,,,,33.8211914,-118.2882841,38.32,
MFLCal,875,4.93,260+16,25921.99,3592,Composite Repair End,U0.39,0.39,41.52,D1890.35,2152.86,1890.35,0.25,,,,,,41.91,,,,,,,,33.8211925,-118.2882841,38.31,
MFLCal,876,4.94,260+58,25963.51,3593,Weld,D1.24,41.91,1.24,D1848.83,2194.38,1848.83,0.365,,,,,,1.24,,,,,,,,33.8213071,-118.2882847,37.92,
MFLCal,877,4.94,260+59,25964.75,3594,Weld,U1.24,1.24,1.95,D1847.59,2195.62,1847.59,,,,,,,1.95,,,,,,,,33.8213105,-118.2882848,37.91,
MFLCal,877,4.94,260+60,25965.79,3595,Bend,D0.91,1.04,0.91,D1846.55,2196.66,1846.55,,,,,,268,1.95,,,,,,,,33.8213132,-118.2882860,37.91,45° 3D Left Forged Bend
MFLCal,878,4.94,260+61,25966.70,3596,Weld,D1.32,1.95,1.32,D1845.64,2197.57,1845.64,0.365,,,,,,1.32,,,,,,,,33.8213151,-118.2882878,37.92,
MFLCal,879,4.94,260+62,25968.02,3597,Weld,U1.32,1.32,23.85,D1844.32,2198.89,1844.32,0.25,,,,,,23.85,352,,,,,,,33.8213177,-118.2882909,37.95,
MFLCal,880,4.94,260+86,25991.87,3598,Weld,D1.22,23.85,1.22,D1820.47,2222.74,1820.47,0.365,,,,,,1.22,,,,,,,,33.8213644,-118.2883465,38.29,
MFLCal,881,4.94,260+87,25993.09,3599,Weld,U1.22,1.22,1.94,D1819.25,2223.96,1819.25,,,,,,,1.94,,,,,,,,33.8213667,-118.2883494,38.29,
MFLCal,881,4.94,260+89,25994.18,3600,Bend,D0.85,1.09,0.85,D1818.16,2225.05,1818.16,,,,,,270,1.94,,,,,,,,33.8213681,-118.2883526,38.27,45° 3D Left Forged Bend
MFLCal,882,4.94,260+89,25995.03,3601,Weld,D1.43,1.94,1.43,D1817.31,2225.90,1817.31,0.365,,,,,,1.43,,,,,,,,33.8213684,-118.2883554,38.24,
MFLCal,883,4.94,260+91,25996.47,3602,Weld,U1.43,1.43,49.74,D1815.87,2227.34,1815.87,0.25,,,,,,49.74,268,,,,,,,33.8213684,-118.2883601,38.19,
MFLCal,883,4.94,260+92,25997.82,3603,ML Ext Cluster ,U1.35,1.35,48.39,D1814.57,2228.64,1814.57,0.25,13,23,1.05,2.64,149,49.74,,2049,2023,2043,2011,2838,2793,33.8213684,-118.2883644,38.14,
MFLCal,883,4.94,260+92,25998.05,3604,ML Ext ,U1.58,1.58,48.17,D1814.32,2228.89,1814.32,0.25,12,22,0.66,0.99,160,49.74,,2065,2054,2063,2049,2865,2845,33.8213684,-118.2883652,38.13,
MFLCal,883,4.94,260+93,25998.24,3605,ML Ext Cluster ,U1.78,1.78,47.97,D1814.15,2229.06,1814.15,0.25,15,25,1.05,2.93,131,49.74,,2044,2017,2037,2004,2829,2783,33.8213684,-118.2883658,38.13,
MFLCal,883,4.94,260+93,25998.42,3606,ML Ext Cluster ,U1.95,1.95,47.79,D1813.96,2229.25,1813.96,0.25,13,23,0.82,2.13,106,49.74,,2058,2041,2055,2034,2854,2825,33.8213684,-118.2883664,38.12,
MFLCal,883,4.94,260+93,25998.82,3607,ML Ext Cluster ,U2.35,2.35,47.39,D1813.56,2229.66,1813.56,0.25,14,24,3.28,3.97,180,49.74,,1954,1856,1974,1890,2742,2625,33.8213684,-118.2883678,38.11,
MFLCal,884,4.95,261+41,26046.21,3608,Weld,D39.19,49.74,39.19,D1766.13,2277.08,1766.13,0.25,,,,,,39.19,338,,,,,,,33.8213698,-118.2885246,37.02,
MFLCal,885,4.96,261+80,26085.40,3609,Weld,U39.19,39.19,41.87,D1726.94,2316.27,1726.94,0.25,,,,,,41.87,30,,,,,,,33.8213707,-118.2886542,36.69,
MFLCal,886,4.97,262+22,26127.27,3610,Weld,D38.73,41.87,38.73,D1685.07,2358.14,1685.07,0.25,,,,,,38.73,347,,,,,,,33.8213717,-118.2887927,37.13,
MFLCal,887,4.97,262+61,26166.00,3611,Weld,U38.73,38.73,41.98,D1646.34,2396.87,1646.34,0.25,,,,,,41.98,326,,,,,,,33.8213724,-118.2889209,37.29,
MFLCal,888,4.98,263+03,26207.98,3612,Weld,D41.89,41.98,41.89,D1604.36,2438.85,1604.36,0.25,,,,,,41.89,356,,,,,,,33.8213729,-118.2890597,37.04,
MFLCal,889,4.99,263+45,26249.86,3613,Weld,U41.89,41.89,41.91,D1562.48,2480.74,1562.48,0.25,,,,,,41.91,350,,,,,,,33.8213736,-118.2891983,36.74,
MFLCal,890,5.00,263+87,26291.77,3614,Weld,U41.91,41.91,45.50,D1520.57,2522.64,1520.57,0.25,,,,,,45.50,78,,,,,,,33.8213744,-118.2893369,36.91,
MFLCal,891,5.01,264+33,26337.27,3615,Weld,D41.91,45.50,41.91,D1475.07,2568.14,1475.07,0.25,,,,,,41.91,302,,,,,,,33.8213751,-118.2894874,36.83,
MFLCal,891,5.01,264+33,26337.27,3616,Weld Indication,U0.01,0.01,41.90,D1475.07,2568.14,1475.07,0.25,,,0.43,1.67,156,41.91,,,,,,,,33.8213751,-118.2894875,36.83,
MFLCal,892,5.01,264+75,26379.17,3617,Weld,D41.49,41.91,41.49,D1433.17,2610.04,1433.17,0.25,,,,,,41.49,292,,,,,,,33.8213760,-118.2896261,36.35,
MFLCal,893,5.02,265+16,26420.66,3618,Weld,D38.5,41.49,38.50,D1391.68,2651.53,1391.68,0.25,,,,,,38.50,28,,,,,,,33.8213774,-118.2897633,36.55,
MFLCal,894,5.03,265+55,26459.16,3619,Weld,D12.29,38.50,12.29,D1353.18,2690.03,1353.18,0.25,,,,,,12.29,315,,,,,,,33.8213778,-118.2898906,36.12,
MFLCal,894,5.03,265+67,26470.95,3620,ML Ext ,D0.51,11.79,0.51,D1341.41,2701.80,1341.41,0.25,11,21,0.63,1.02,17,12.29,,2067,2057,2065,2053,2869,2851,33.8213780,-118.2899295,35.63,
MFLCal,895,5.03,265+67,26471.45,3621,Weld,U12.29,12.29,41.85,D1340.89,2702.32,1340.89,0.25,,,,,,41.85,349,,,,,,,33.8213780,-118.2899313,35.60,
MFLCal,896,5.04,266+09,26513.31,3622,Weld,D41.83,41.85,41.83,D1299.04,2744.18,1299.04,0.25,,,,,,41.83,338,,,,,,,33.8213795,-118.2900697,34.61,
MFLCal,896,5.04,266+37,26541.22,3623,MCP,D13.91,27.92,13.91,D1271.12,2772.09,1271.12,0.25,,,14.38,9.36,78,41.83,,,,,,,,33.8213794,-118.2901620,34.22,Close Metal Object
MFLCal,897,5.05,266+51,26555.14,3624,Weld,D40.89,41.83,40.89,D1257.2,2786.01,1257.20,0.25,,,,,,40.89,26,,,,,,,33.8213793,-118.2902081,34.36,
MFLCal,898,5.06,266+92,26596.03,3625,Weld,D1.24,40.89,1.24,D1216.31,2826.90,1216.31,0.365,,,,,,1.24,,,,,,,,33.8213787,-118.2903433,35.37,
MFLCal,899,5.06,266+93,26597.27,3626,Weld,U1.24,1.24,3.92,D1215.07,2828.14,1215.07,,,,,,,3.92,,,,,,,,33.8213787,-118.2903474,35.39,
MFLCal,899,5.06,266+95,26599.16,3627,Bend,U1.88,1.88,2.04,D1213.19,2830.03,1213.19,,,,,,90,3.92,,,,,,,,33.8213812,-118.2903527,35.46,90° 3D Right Forged Bend
MFLCal,900,5.06,266+97,26601.19,3628,Weld,D1.21,3.92,1.21,D1211.15,2832.06,1211.15,0.365,,,,,,1.21,,,,,,,,33.8213863,-118.2903548,35.55,
MFLCal,901,5.06,266+99,26602.40,3629,Weld,U1.21,1.21,41.83,D1209.94,2833.28,1209.94,0.25,,,,,,41.83,92,,,,,,,33.8213897,-118.2903549,35.57,
MFLCal,901,5.06,266+99,26602.95,3630,ML Ext Cluster ,U0.54,0.54,41.29,D1209.44,2833.78,1209.44,0.25,25,35,1.33,7.73,148,41.83,,1991,1946,1982,1925,2752,2673,33.8213910,-118.2903549,35.58,
MFLCal,901,5.06,266+99,26602.97,3631,ML Ext Cluster ,U0.57,0.57,41.26,D1209.4,2833.82,1209.40,0.25,17,27,0.86,4.68,26,41.83,,2050,2030,2044,2019,2839,2805,33.8213911,-118.2903549,35.59,
MFLCal,902,5.06,267+40,26644.24,3632,Weld,D41.65,41.83,41.65,D1168.1,2875.11,1168.10,0.25,,,,,,41.65,120,,,,,,,33.8215052,-118.2903552,35.83,
MFLCal,903,5.07,267+82,26685.89,3633,Weld,U41.65,41.65,41.74,D1126.45,2916.76,1126.45,0.25,,,,,,41.74,196,,,,,,,33.8216201,-118.2903554,35.18,
MFLCal,903,5.08,268+24,26727.07,3634,ML Ext Cluster ,D0.56,41.18,0.56,D1085.31,2957.90,1085.31,0.25,22,32,0.94,4.1,284,41.74,,2035,2009,2025,1993,2813,2768,33.8217337,-118.2903545,35.90,
MFLCal,904,5.08,268+24,26727.63,3635,Weld,D38.43,41.74,38.43,D1084.72,2958.50,1084.72,0.25,,,,,,38.43,144,,,,,,,33.8217354,-118.2903544,35.92,
MFLCal,905,5.09,268+63,26766.05,3636,Weld,U38.43,38.43,41.93,D1046.29,2996.92,1046.29,0.25,,,,,,41.93,116,,,,,,,33.8218414,-118.2903539,36.71,
MFLCal,906,5.10,269+05,26807.98,3637,Weld,D41.8,41.93,41.80,D1004.36,3038.85,1004.36,0.25,,,,,,41.80,18,,,,,,,33.8219572,-118.2903541,37.14,
MFLCal,906,5.10,269+46,26849.25,3638,ML Ext Cluster ,D0.53,41.27,0.53,D963.13,3080.08,963.13,0.25,15,25,0.94,2.56,50,41.80,,2050,2028,2044,2016,2839,2801,33.8220710,-118.2903540,37.64,
MFLCal,907,5.10,269+47,26849.78,3639,Weld,U41.8,41.80,41.91,D962.56,3080.65,962.56,0.25,,,,,,41.91,56,,,,,,,33.8220726,-118.2903540,37.64,
MFLCal,907,5.11,269+88,26891.13,3640,ML Ext Cluster ,D0.56,41.34,0.56,D921.24,3121.97,921.24,0.25,12,22,1.48,7.15,108,41.91,,2033,1991,2029,1978,2818,2747,33.8221867,-118.2903538,37.93,
MFLCal,907,5.11,269+88,26891.19,3641,ML Ext Cluster ,D0.5,41.41,0.50,D921.21,3122.00,921.21,0.25,11,21,1.17,3.11,243,41.91,,2049,2019,2044,2007,2838,2788,33.8221868,-118.2903538,37.93,
MFLCal,907,5.11,269+88,26891.16,3642,ML Ext ,D0.53,41.38,0.53,D921.2,3122.01,921.20,0.25,11,21,0.86,1.45,70,41.91,,2060,2042,2057,2035,2857,2826,33.8221868,-118.2903538,37.93,
MFLCal,907,5.11,269+88,26891.20,3643,ML Ext ,D0.5,41.41,0.50,D921.17,3122.04,921.17,0.25,11,21,0.74,0.79,313,41.91,,2064,2050,2061,2044,2863,2839,33.8221869,-118.2903538,37.93,
MFLCal,908,5.11,269+89,26891.69,3644,Weld,D38.49,41.91,38.49,D920.65,3122.56,920.65,0.25,,,,,,38.49,300,,,,,,,33.8221883,-118.2903538,37.94,
MFLCal,908,5.11,269+89,26892.25,3645,ML Ext Cluster ,U0.56,0.56,37.93,D920.15,3123.06,920.15,0.25,17,27,1.02,15.35,45,38.49,,2041,2015,2036,2004,2828,2783,33.8221897,-118.2903538,37.95,
MFLCal,908,5.12,270+27,26929.67,3646,ML Ext Cluster ,D0.51,37.98,0.51,D882.7,3160.51,882.70,0.25,12,22,0.94,4.48,184,38.49,,2056,2035,2051,2025,2849,2813,33.8222931,-118.2903540,37.91,
MFLCal,909,5.12,270+27,26930.18,3647,Weld,U38.49,38.49,38.92,D882.16,3161.05,882.16,0.25,,,,,,38.92,15,,,,,,,33.8222946,-118.2903540,37.90,
MFLCal,909,5.12,270+27,26930.66,3648,ML Ext Cluster ,U0.48,0.48,38.44,D881.93,3161.28,881.93,0.25,25,35,4.38,12.08,144,38.92,,1801,1675,1867,1754,2593,2437,33.8222952,-118.2903540,37.90,
MFLCal,910,5.13,270+66,26969.10,3649,Weld,U38.92,38.92,41.82,D843.24,3199.97,843.24,0.25,,,,,,41.82,312,,,,,,,33.8224020,-118.2903541,38.20,
MFLCal,910,5.13,271+08,27010.38,3650,ML Ext Cluster ,D0.54,41.28,0.54,D802.03,3241.18,802.03,0.25,22,32,1.45,12.68,97,41.82,,1994,1946,1985,1925,2756,2673,33.8225158,-118.2903538,38.32,
MFLCal,911,5.13,271+08,27010.92,3651,Weld,D41.21,41.82,41.21,D801.42,3241.79,801.42,0.25,,,,,,41.21,116,,,,,,,33.8225175,-118.2903538,38.31,
MFLCal,912,5.14,271+50,27052.13,3652,Weld,U41.21,41.21,41.85,D760.22,3283.00,760.22,0.25,,,,,,41.85,334,,,,,,,33.8226313,-118.2903532,38.76,
MFLCal,912,5.15,271+67,27069.13,3653,MCP,U17.01,17.01,24.85,D743.21,3300.01,743.21,0.25,,,13.13,9.21,170,41.85,,,,,,,,33.8226782,-118.2903530,39.30,Dent under Close Metal Object
MFLCal,912,5.15,271+67,27069.73,3654,Dent,U17.61,17.61,24.25,D742.61,3300.60,742.61,0.25,1.20,,4.06,3.11,178,41.85,,,,,,,,33.8226799,-118.2903530,39.30,Under Close Metal Object
MFLCal,913,5.15,271+92,27093.98,3655,Weld,U41.85,41.85,45.33,D718.36,3324.85,718.36,0.25,,,,,,45.33,36,,,,,,,33.8227468,-118.2903525,39.22,
MFLCal,913,5.16,272+36,27138.78,3656,ML Ext Cluster ,D0.53,44.80,0.53,D673.61,3369.60,673.61,0.25,16,26,1.09,5.75,268,45.33,,2039,2010,2033,1998,2824,2774,33.8228704,-118.2903519,38.95,
MFLCal,914,5.16,272+37,27139.31,3657,Weld,U45.33,45.33,63.58,D673.03,3370.18,673.03,0.25,,,,,,63.58,216,,,,,,,33.8228720,-118.2903519,38.94,
MFLCal,914,5.16,272+38,27139.85,3658,ML Ext Cluster ,U0.54,0.54,63.03,D672.53,3370.68,672.53,0.25,22,32,0.86,5.66,44,63.58,,2040,2019,2033,2004,2823,2784,33.8228733,-118.2903519,38.94,
MFLCal,915,5.17,273+01,27202.89,3659,Weld,D41.77,63.58,41.77,D609.46,3433.76,609.46,0.25,,,,,,41.77,145,,,,,,,33.8230475,-118.2903523,39.61,
MFLCal,915,5.17,273+20,27222.22,3660,MCP,U19.34,19.34,22.44,D590.12,3453.09,590.12,0.25,,,12.51,6.74,178,41.77,,,,,,,,33.8231008,-118.2903524,40.28,Close Metal Object
MFLCal,916,5.18,273+43,27244.66,3661,Weld,U41.77,41.77,64.32,D567.68,3475.53,567.68,0.25,,,,,,64.32,232,,,,,,,33.8231628,-118.2903522,40.21,
MFLCal,916,5.19,274+07,27308.82,3662,ML Ext ,D0.15,64.17,0.15,D503.54,3539.67,503.54,0.25,18,28,0.55,2.04,296,64.32,,2064,2055,2061,2050,2863,2847,33.8233399,-118.2903510,40.49,
MFLCal,917,5.19,274+07,27308.97,3663,Weld,D41.33,64.32,41.33,D503.37,3539.84,503.37,0.25,,,,,,41.33,52,,,,,,,33.8233403,-118.2903510,40.50,
MFLCal,917,5.19,274+07,27309.11,3664,ML Ext Cluster ,U0.14,0.14,41.19,D503.24,3539.97,503.24,0.25,17,27,0.86,2.9,111,41.33,,2050,2030,2045,2020,2840,2806,33.8233407,-118.2903510,40.50,
MFLCal,917,5.19,274+07,27309.23,3665,ML Ext Cluster ,U0.26,0.26,41.07,D503.15,3540.06,503.15,0.25,15,25,1.02,2.43,64,41.33,,2046,2021,2040,2008,2833,2789,33.8233409,-118.2903510,40.50,
MFLCal,917,5.19,274+07,27309.34,3666,ML Ext Cluster ,U0.36,0.36,40.97,D503.04,3540.17,503.04,0.25,24,34,0.86,4.39,228,41.33,,2036,2014,2030,1993,2819,2768,33.8233412,-118.2903510,40.50,
MFLCal,917,5.20,274+48,27349.81,3667,ML Ext Cluster ,D0.5,40.83,0.50,D462.58,3580.64,462.58,0.25,17,27,2.27,3.27,298,41.33,,1969,1894,2000,1938,2778,2692,33.8234530,-118.2903510,40.55,
MFLCal,917,5.20,274+48,27350.12,3668,ML Ext Cluster ,D0.19,41.15,0.19,D462.26,3580.96,462.26,0.25,23,33,1.41,2.83,238,41.33,,1993,1945,2010,1961,2792,2724,33.8234539,-118.2903510,40.55,
MFLCal,917,5.20,274+48,27350.19,3669,ML Ext ,D0.12,41.21,0.12,D462.2,3581.01,462.20,0.25,16,26,0.86,1.08,336,41.33,,2052,2032,2046,2022,2842,2808,33.8234540,-118.2903510,40.55,
MFLCal,918,5.20,274+49,27350.31,3670,Weld,U41.33,41.33,42.13,D462.04,3581.18,462.04,0.25,,,,,,42.13,178,,,,,,,33.8234545,-118.2903510,40.56,
MFLCal,918,5.20,274+49,27350.90,3671,ML Ext Cluster ,U0.59,0.59,41.53,D461.55,3581.66,461.55,0.25,13,23,1.6,1.64,208,42.13,,2024,1976,2041,2009,2835,2790,33.8234558,-118.2903510,40.56,
MFLCal,919,5.21,274+91,27392.43,3672,Weld,D38.18,42.13,38.18,D419.91,3623.30,419.91,0.25,,,,,,38.18,118,,,,,,,33.8235708,-118.2903509,40.83,
MFLCal,920,5.21,275+29,27430.61,3673,Weld,U38.18,38.18,55.02,D381.73,3661.48,381.73,0.25,,,,,,55.02,282,,,,,,,33.8236762,-118.2903512,41.07,
MFLCal,921,5.22,275+84,27485.63,3674,Weld,U55.02,55.02,55.39,D326.71,3716.50,326.71,0.25,,,,,,55.39,60,,,,,,,33.8238281,-118.2903510,41.95,
MFLCal,922,5.23,276+40,27541.02,3675,Weld,D34.64,55.39,34.64,D271.33,3771.89,271.33,0.25,,,,,,34.64,82,,,,,,,33.8239810,-118.2903514,42.47,
MFLCal,923,5.24,276+75,27575.66,3676,Weld,D1.25,34.64,1.25,D236.68,3806.53,236.68,0.365,,,,,,1.25,,,,,,,,33.8240766,-118.2903529,41.81,
MFLCal,924,5.24,276+76,27576.91,3677,Weld,U1.25,1.25,3.98,D235.44,3807.78,235.44,,,,,,,3.98,,,,,,,,33.8240800,-118.2903530,41.74,
MFLCal,924,5.24,276+77,27578.48,3678,Bend,U1.58,1.58,2.40,D233.86,3809.35,233.86,,,,,,270,3.98,,,,,,,,33.8240839,-118.2903553,41.70,90° 3D Left Forged Bend
MFLCal,925,5.24,276+80,27580.88,3679,Weld,D1.21,3.98,1.21,D231.46,3811.75,231.46,0.365,,,,,,1.21,,,,,,,,33.8240861,-118.2903624,41.74,
MFLCal,926,5.24,276+81,27582.09,3680,Weld,U1.21,1.21,19.81,D230.25,3812.96,230.25,0.25,,,,,,19.81,,,,,,,,33.8240860,-118.2903664,41.77,
MFLCal,927,5.25,277+01,27601.90,3681,Weld,D1.26,19.81,1.26,D210.44,3832.77,210.44,0.365,,,,,,1.26,,,,,,,,33.8240844,-118.2904319,42.36,
MFLCal,928,5.25,277+02,27603.16,3682,Weld,U1.26,1.26,3.90,D209.18,3834.03,209.18,,,,,,,3.90,,,,,,,,33.8240843,-118.2904360,42.38,
MFLCal,928,5.25,277+04,27604.90,3683,Bend,U1.74,1.74,2.16,D207.44,3835.77,207.44,,,,,,90,3.90,,,,,,,,33.8240864,-118.2904411,42.38,90° 3D Right Forged Bend
MFLCal,929,5.25,277+06,27607.06,3684,Weld,D1.42,3.90,1.42,D205.28,3837.93,205.28,0.365,,,,,,1.42,,,,,,,,33.8240917,-118.2904436,42.29,
MFLCal,930,5.25,277+08,27608.48,3685,Weld,U1.42,1.42,21.72,D203.86,3839.35,203.86,0.25,,,,,,21.72,222,,,,,,,33.8240957,-118.2904438,42.22,
MFLCal,931,5.25,277+29,27630.20,3686,Weld,D16.47,21.72,16.47,D182.14,3861.07,182.14,0.25,,,,,,16.47,50,,,,,,,33.8241553,-118.2904428,40.06,
MFLCal,932,5.25,277+46,27646.67,3687,Weld,U16.47,16.47,18.96,D165.67,3877.54,165.67,0.25,,,,,,18.96,264,,,,,,,33.8242007,-118.2904421,39.60,
MFLCal,932,5.26,277+57,27657.38,3688,Support,D8.25,10.71,8.25,D154.96,3888.25,154.96,0.25,,,53.62,14.7,178,18.96,,,,,,,,33.8242302,-118.2904419,39.85,
MFLCal,933,5.26,277+65,27665.63,3689,Weld,D2.18,18.96,2.18,D146.71,3896.50,146.71,0.365,,,,,,2.18,,,,,,,,33.8242530,-118.2904418,40.11,
MFLCal,933,5.26,277+66,27667.11,3690,ML Int Cluster ,D0.69,1.48,0.69,D146.02,3897.19,146.02,0.365,17,27,14.65,13.56,98,2.18,,1722,1579,1769,1573,2457,2184,33.8242549,-118.2904418,40.12,
MFLCal,933,5.26,277+67,27667.66,3691,ML Int Cluster ,D0.15,2.03,0.15,D144.71,3898.50,144.71,0.365,14,24,1.68,1.37,136,2.18,,1912,1874,1928,1900,2677,2639,33.8242585,-118.2904419,40.13,
MFLCal,934,5.26,277+67,27667.80,3692,Weld,D1.32,2.18,1.32,D144.54,3898.68,144.54,0.375,,,,,,1.32,,,,,,,,33.8242590,-118.2904419,40.14,
MFLCal,934,5.26,277+67,27668.36,3693,ML Int Cluster ,U0.55,0.55,0.76,D144.16,3899.05,144.16,0.375,16,26,2.66,3.28,158,1.32,,1916,1848,1960,1912,2722,2655,33.8242600,-118.2904422,40.16,
MFLCal,934,5.26,277+68,27668.42,3694,Bend,U0.62,0.62,0.70,D143.92,3899.29,143.92,0.375,,,,,270,1.32,,,,,,,,33.8242606,-118.2904425,40.17,33° 3D Left Forged Bend
MFLCal,935,5.26,277+68,27669.12,3695,Weld,U1.32,1.32,17.70,D143.22,3899.99,143.22,0.375,,,,,,17.70,,,,,,,,33.8242623,-118.2904435,40.21,
MFLCal,935,5.26,277+81,27681.67,3696,ML Int ,D5.15,12.55,5.15,D130.78,3912.43,130.78,0.375,11,21,2.11,1.39,178,17.70,,1963,1913,1954,1893,2713,2629,33.8242921,-118.2904639,40.77,
MFLCal,936,5.26,277+86,27686.82,3697,Weld,D1.31,17.70,1.31,D125.52,3917.69,125.52,,,,,,,1.31,,,,,,,,33.8243047,-118.2904725,41.00,
MFLCal,936,5.26,277+87,27687.39,3698,Bend,U0.56,0.56,0.75,D124.95,3918.26,124.95,,,,,,90,1.31,,,,,,,,33.8243062,-118.2904730,41.01,30° 3D Right Forged Bend
MFLCal,937,5.26,277+87,27688.13,3699,Weld,U1.31,1.31,13.28,D124.21,3919.00,124.21,0.375,,,,,,13.28,,,,,,,,33.8243082,-118.2904731,41.00,
MFLCal,937,5.26,277+87,27688.20,3700,ML Int Cluster ,U0.06,0.06,13.22,D124.16,3919.05,124.16,0.375,15,25,1.05,2.94,150,13.28,,1987,1969,1983,1959,2754,2721,33.8243084,-118.2904732,41.00,
MFLCal,937,5.26,277+88,27688.58,3701,ML Int ,U0.45,0.45,12.84,D123.78,3919.43,123.78,0.375,11,21,0.55,0.55,138,13.28,,2005,2000,2004,1997,2783,2774,33.8243094,-118.2904732,40.99,
MFLCal,938,5.27,278+01,27701.42,3702,Weld,U13.28,13.28,14.31,D110.93,3932.29,110.93,0.375,,,,,,14.31,,,,,,,,33.8243449,-118.2904735,40.80,
MFLCal,939,5.27,278+15,27715.73,3703,Weld,D2,14.31,2.00,D96.61,3946.60,96.61,,,,,,,2.00,,,,,,,,33.8243844,-118.2904742,40.82,
MFLCal,939,5.27,278+16,27716.52,3704,Bend,U0.79,0.79,1.21,D95.83,3947.39,95.83,,,,,,90,2.00,,,,,,,,33.8243865,-118.2904735,40.80,45° 3D Right Forged Bend
MFLCal,940,5.27,278+17,27717.73,3705,Weld,U2,2.00,12.37,D94.61,3948.60,94.61,0.375,,,,,,12.37,,,,,,,,33.8243892,-118.2904712,40.68,
MFLCal,941,5.27,278+30,27730.10,3706,Weld,D2,12.37,2.00,D82.24,3960.97,82.24,,,,,,,2.00,,,,,,,,33.8244134,-118.2904429,39.04,
MFLCal,941,5.27,278+30,27730.76,3707,Recoat Start,U0.66,0.66,1.34,D81.58,3961.63,81.58,,,,,,,2.00,,,,,,,,33.8244149,-118.2904417,38.98,
MFLCal,941,5.27,278+30,27731.04,3708,Bend,U0.95,0.95,1.05,D81.3,3961.91,81.30,,,,,,270,2.00,,,,,,,,33.8244157,-118.2904415,38.97,45° 1.5D Left Forged Bend
MFLCal,941,5.27,278+31,27731.74,3709,Sleeve Start,D0.35,1.65,0.35,D80.6,3962.61,80.60,,,,,,,2.00,,,,,,,,33.8244175,-118.2904411,38.94,
MFLCal,942,5.27,278+32,27732.09,3710,Weld,D1.41,2.00,1.41,D80.25,3962.96,80.25,0.375,,,,,,1.41,,,,,,,,33.8244185,-118.2904411,38.94,
MFLCal,943,5.27,278+33,27733.50,3711,Weld,U1.41,1.41,36.60,D78.84,3964.37,78.84,0.25,,,,,,36.60,341,,,,,,,33.8244224,-118.2904410,38.92,
MFLCal,943,5.27,278+34,27734.24,3712,Sleeve End,U0.74,0.74,35.86,D78.1,3965.11,78.10,0.25,,,,,,36.60,,,,,,,,33.8244245,-118.2904410,38.91,
MFLCal,943,5.27,278+34,27734.89,3713,Recoat End,U1.38,1.38,35.22,D77.45,3965.76,77.45,0.25,,,,,,36.60,,,,,,,,33.8244262,-118.2904410,38.90,
MFLCal,943,5.27,278+35,27735.43,3714,Casing Begin,U1.93,1.93,34.68,D76.91,3966.30,76.91,0.25,,,,,,36.60,,,,,,,,33.8244277,-118.2904410,38.90,223rd St
MFLCal,944,5.28,278+70,27770.11,3715,Weld,U36.6,36.60,40.10,D42.23,4000.98,42.23,0.25,,,,,,40.10,330,,,,,,,33.8245235,-118.2904411,38.60,
MFLCal,944,5.29,279+09,27809.37,3716,Casing End,D0.84,39.26,0.84,D2.97,4040.24,2.97,0.25,,,,,,40.10,,,,,,,,33.8246319,-118.2904415,38.44,
MFLCal,945,5.29,279+10,27810.20,3717,Weld,D34.81,40.10,34.81,D2.14,4041.08,2.14,0.25,,,,,,34.81,,,,,,,,33.8246342,-118.2904416,38.44,
MFLCal,945,5.29,279+10,27810.42,3718,ML Ext Cluster ,U0.22,0.22,34.59,D2.09,4041.12,2.09,0.25,56,66,2.85,10.72,106,34.81,,1513,1363,1745,1607,2424,2232,33.8246343,-118.2904416,38.44,
MFLCal,945,5.29,279+10,27810.59,3719,ML Ext ,U0.38,0.38,34.42,D1.78,4041.44,1.78,0.25,27,37,0.59,0.92,132,34.81,,2053,2041,2048,2031,2844,2821,33.8246352,-118.2904416,38.44,
MFLCal,945,5.29,279+12,27812.34,3720,AGM # 0230,U2.14,2.14,32.67,U0,0.00,2930.93,0.25,,,,,,34.81,,,,,,,,33.8246401,-118.2904416,38.44,
MFLCal,946,5.29,279+45,27845.01,3721,Weld,D1.31,34.81,1.31,U32.67,32.67,2898.26,0.365,,,,,,1.31,,,,,,,,33.8247300,-118.2904400,40.97,
MFLCal,947,5.29,279+46,27846.31,3722,Weld,U1.31,1.31,3.91,U33.97,33.97,2896.96,,,,,,,3.91,,,,,,,,33.8247336,-118.2904398,41.07,
MFLCal,947,5.29,279+48,27848.14,3723,Bend,U1.82,1.82,2.09,U35.8,35.80,2895.13,,,,,,90,3.91,,,,,,,,33.8247379,-118.2904369,41.18,90° 3D Right Forged Bend
MFLCal,948,5.29,279+50,27850.23,3724,Weld,D1.39,3.91,1.39,U37.89,37.89,2893.04,0.365,,,,,,1.39,,,,,,,,33.8247396,-118.2904305,41.16,
MFLCal,949,5.29,279+52,27851.62,3725,Weld,U1.39,1.39,17.67,U39.28,39.28,2891.65,0.25,,,,,,17.67,,,,,,,,33.8247396,-118.2904259,41.09,
MFLCal,950,5.30,279+70,27869.29,3726,Weld,D0.64,17.67,0.64,U56.95,56.95,2873.98,0.25,,,,,,0.64,,,,,,,,33.8247388,-118.2903674,40.31,
MFLCal,951,5.30,279+70,27869.93,3727,Weld,U0.64,0.64,1.27,U57.59,57.59,2873.34,0.365,,,,,,1.27,,,,,,,,33.8247388,-118.2903653,40.28,
MFLCal,952,5.30,279+72,27871.20,3728,Weld,U1.27,1.27,3.89,U58.86,58.86,2872.07,0.365,,,,,,3.89,,,,,,,,33.8247389,-118.2903611,40.24,
MFLCal,952,5.30,279+74,27873.15,3729,Bend,D1.94,1.95,1.94,U60.81,60.81,2870.12,0.365,,,,,270,3.89,,,,,,,,33.8247413,-118.2903556,40.21,90° 3D Left Forged Bend
MFLCal,953,5.30,279+76,27875.09,3730,Weld,D0.66,3.89,0.66,U62.75,62.75,2868.18,0.365,,,,,,0.66,,,,,,,,33.8247464,-118.2903538,40.21,
MFLCal,954,5.30,279+76,27875.75,3731,Weld,U0.66,0.66,0.77,U63.41,63.41,2867.52,,,,,,,0.77,,,,,,,,33.8247482,-118.2903538,40.21,
MFLCal,956,5.30,279+77,27876.52,3732,Weld,U0.77,0.77,1.53,U64.18,64.18,2866.76,0.344,,,,,,1.53,,,,,,,,33.8247503,-118.2903536,40.19,
MFLCal,956,5.30,279+78,27877.27,3733,Bend,U0.75,0.75,0.79,U64.92,64.92,2866.01,0.344,,,,,90,1.53,,,,,,,,33.8247521,-118.2903527,40.05,45° 3D Right Forged Bend
MFLCal,957,5.30,279+78,27878.05,3734,Weld,U1.53,1.53,1.62,U65.71,65.71,2865.22,,,,,,,1.62,,,,,,,,33.8247540,-118.2903515,39.87,
MFLCal,957,5.30,279+79,27878.85,3735,Bend,U0.8,0.80,0.81,U66.51,66.51,2864.42,,,,,,270,1.62,,,,,,,,33.8247560,-118.2903505,39.73,45° 3D Left Forged Bend
MFLCal,958,5.30,279+80,27879.66,3736,Weld,U1.62,1.62,35.63,U67.32,67.32,2863.61,0.219,,,,,,35.63,99,,,,,,,33.8247582,-118.2903503,39.70,
MFLCal,959,5.31,280+16,27915.29,3737,Weld,U35.63,35.63,39.97,U102.95,102.95,2827.98,0.219,,,,,,39.97,50,,,,,,,33.8248567,-118.2903488,39.57,
MFLCal,960,5.31,280+57,27955.26,3738,Weld,D39.32,39.97,39.32,U142.92,142.92,2788.01,0.219,,,,,,39.32,278,,,,,,,33.8249671,-118.2903495,38.93,
MFLCal,960,5.31,280+57,27955.50,3739,ML Ext Cluster ,U0.24,0.24,39.08,U143.14,143.14,2787.79,0.219,12,22,1.33,0.83,230,39.32,,2215,2165,2232,2189,3100,3040,33.8249678,-118.2903495,38.93,
MFLCal,960,5.31,280+57,27955.77,3740,ML Ext ,U0.51,0.51,38.81,U143.4,143.40,2787.53,0.219,11,21,0.51,0.71,294,39.32,,2258,2247,2256,2243,3133,3115,33.8249685,-118.2903495,38.93,
MFLCal,961,5.32,280+96,27994.58,3741,Weld,D23.85,39.32,23.85,U182.24,182.24,2748.69,0.219,,,,,,23.85,164,,,,,,,33.8250758,-118.2903489,38.61,
MFLCal,962,5.33,281+21,28018.43,3742,Weld,U23.85,23.85,40.37,U206.09,206.09,2724.84,0.219,,,,,,40.37,184,,,,,,,33.8251418,-118.2903483,38.06,
MFLCal,963,5.33,281+61,28058.81,3743,Weld,U40.37,40.37,61.02,U246.47,246.47,2684.46,0.219,,,,,,61.02,265,,,,,,,33.8252534,-118.2903481,38.08,
MFLCal,963,5.35,282+23,28119.63,3744,ML Ext Cluster ,D0.2,60.82,0.20,U307.24,307.24,2623.69,0.219,14,24,1.13,5.08,122,61.02,,2218,2176,2209,2156,3068,2995,33.8254213,-118.2903476,38.59,
MFLCal,964,5.35,282+23,28119.83,3745,Weld,D49.01,61.02,49.01,U307.49,307.49,2623.44,0.219,,,,,,49.01,21,,,,,,,33.8254220,-118.2903476,38.60,
MFLCal,964,5.35,282+23,28119.95,3746,ML Ext Cluster ,U0.13,0.13,48.88,U307.59,307.59,2623.35,0.219,15,30,0.43,2.04,118,49.01,,2257,2244,2255,2239,3133,3110,33.8254223,-118.2903476,38.60,
MFLCal,964,5.35,282+23,28119.95,3747,ML Ext Cluster ,U0.12,0.12,48.88,U307.59,307.59,2623.34,0.219,12,27,1.6,4.02,168,49.01,,2201,2101,2211,2139,3071,2970,33.8254223,-118.2903476,38.60,
MFLCal,964,5.35,282+24,28120.31,3748,ML Ext Cluster ,U0.48,0.48,48.53,U307.93,307.93,2623.00,0.219,13,23,1.06,3.75,206,49.01,,2227,2190,2221,2175,3085,3021,33.8254233,-118.2903476,38.60,
MFLCal,964,5.35,282+24,28120.32,3749,ML Ext Cluster ,U0.49,0.49,48.52,U307.94,307.94,2622.99,0.219,13,23,0.82,2.15,95,49.01,,2240,2215,2235,2204,3104,3061,33.8254233,-118.2903476,38.60,
MFLCal,965,5.35,282+73,28168.84,3750,Weld,D39.47,49.01,39.47,U356.49,356.49,2574.44,0.219,,,,,,39.47,84,,,,,,,33.8255575,-118.2903461,38.41,
MFLCal,966,5.36,283+13,28208.30,3751,Weld,U39.47,39.47,44.49,U395.96,395.96,2534.97,0.219,,,,,,44.49,332,,,,,,,33.8256666,-118.2903453,38.15,
MFLCal,966,5.37,283+57,28252.43,3752,ML Ext ,D0.36,44.13,0.36,U440.05,440.05,2490.88,0.219,12,22,0.51,0.64,210,44.49,,2257,2246,2255,2241,3131,3113,33.8257885,-118.2903441,37.81,
MFLCal,966,5.37,283+57,28252.48,3753,ML Ext ,D0.31,44.18,0.31,U440.12,440.12,2490.81,0.219,21,31,0.43,0.63,169,44.49,,2253,2243,2249,2237,3124,3108,33.8257887,-118.2903441,37.81,
MFLCal,966,5.37,283+58,28252.64,3754,ML Ext ,D0.15,44.34,0.15,U440.27,440.27,2490.66,0.219,13,23,0.47,0.76,166,44.49,,2257,2248,2255,2244,3132,3116,33.8257891,-118.2903441,37.81,
MFLCal,967,5.37,283+58,28252.79,3755,Weld,U44.49,44.49,61.03,U440.45,440.45,2490.48,0.219,,,,,,61.03,102,,,,,,,33.8257896,-118.2903441,37.81,
MFLCal,967,5.38,283+83,28277.80,3756,Manufacturing Indication,U25.01,25.01,36.02,U465.46,465.46,2465.47,0.219,,,6.88,0.94,175,61.03,,,,,,,,33.8258587,-118.2903436,37.83,
MFLCal,967,5.38,284+19,28313.60,3757,ML Ext ,D0.22,60.81,0.22,U501.23,501.23,2429.70,0.219,11,21,0.51,0.92,203,61.03,,2258,2247,2256,2243,3133,3115,33.8259576,-118.2903434,37.59,
MFLCal,968,5.38,284+19,28313.82,3758,Weld,D40.19,61.03,40.19,U501.48,501.48,2429.45,0.219,,,,,,40.19,131,,,,,,,33.8259583,-118.2903434,37.60,
MFLCal,968,5.38,284+20,28314.21,3759,ML Ext ,U0.39,0.39,39.80,U501.85,501.85,2429.08,0.219,13,28,0.31,0.4,60,40.19,,2262,2256,2262,2253,3141,3129,33.8259593,-118.2903434,37.60,
MFLCal,968,5.38,284+20,28314.32,3760,ML Ext ,U0.5,0.50,39.69,U501.95,501.95,2428.98,0.219,11,21,0.82,0.92,328,40.19,,2245,2221,2240,2211,3112,3070,33.8259596,-118.2903434,37.60,
MFLCal,968,5.38,284+20,28314.40,3761,ML Ext Cluster ,U0.58,0.58,39.61,U502.02,502.02,2428.91,0.219,11,21,0.7,1.98,233,40.19,,2250,2231,2247,2224,3121,3089,33.8259598,-118.2903434,37.60,
MFLCal,968,5.39,284+60,28353.52,3762,ML Ext ,D0.49,39.70,0.49,U541.16,541.16,2389.77,0.219,18,33,0.31,0.47,30,40.19,,2260,2253,2259,2249,3138,3124,33.8260679,-118.2903427,37.77,
MFLCal,968,5.39,284+60,28353.79,3763,ML Ext ,D0.22,39.97,0.22,U541.43,541.43,2389.50,0.219,13,28,0.35,0.77,233,40.19,,2261,2253,2260,2250,3139,3124,33.8260687,-118.2903427,37.77,
MFLCal,968,5.39,284+60,28353.86,3764,ML Ext ,D0.15,40.04,0.15,U541.5,541.50,2389.43,0.219,11,26,0.27,0.73,272,40.19,,2264,2259,2264,2257,3144,3135,33.8260689,-118.2903427,37.77,
MFLCal,968,5.39,284+60,28353.87,3765,ML Ext ,D0.14,40.05,0.14,U541.5,541.50,2389.43,0.219,14,29,0.31,0.56,108,40.19,,2262,2255,2261,2252,3140,3128,33.8260689,-118.2903427,37.77,
MFLCal,969,5.39,284+60,28354.01,3766,Weld,U40.19,40.19,43.27,U541.67,541.67,2389.26,0.219,,,,,,43.27,136,,,,,,,33.8260693,-118.2903427,37.77,
MFLCal,969,5.39,284+60,28354.12,3767,ML Ext ,U0.12,0.12,43.15,U541.75,541.75,2389.18,0.219,26,36,0.9,3.59,259,43.27,,2197,2160,2181,2133,3029,2962,33.8260696,-118.2903427,37.77,
MFLCal,969,5.39,284+60,28354.17,3768,ML Ext Cluster ,U0.16,0.16,43.11,U541.76,541.76,2389.17,0.219,15,30,0.98,1.58,109,43.27,,2225,2172,2245,2217,3118,3079,33.8260696,-118.2903427,37.77,
MFLCal,969,5.39,284+60,28354.18,3769,ML Ext ,U0.17,0.17,43.10,U541.82,541.82,2389.11,0.219,19,34,0.31,1.07,168,43.27,,2260,2252,2259,2249,3137,3123,33.8260698,-118.2903427,37.77,
MFLCal,969,5.39,284+61,28354.50,3770,ML Ext ,U0.49,0.49,42.78,U542.15,542.15,2388.79,0.219,10,20,0.47,1.38,202,43.27,,2260,2251,2258,2247,3136,3122,33.8260707,-118.2903427,37.77,
MFLCal,970,5.40,285+04,28397.28,3771,Weld,D39.4,43.27,39.40,U584.94,584.94,2346.00,0.219,,,,,,39.40,236,,,,,,,33.8261889,-118.2903419,37.41,
MFLCal,970,5.40,285+04,28397.39,3772,ML Ext Cluster ,U0.11,0.11,39.28,U585.04,585.04,2345.89,0.219,13,28,1.25,1.2,224,39.40,,2215,2141,2244,2212,3116,3072,33.8261892,-118.2903419,37.41,
MFLCal,970,5.41,285+43,28436.22,3773,ML Ext ,D0.45,38.94,0.45,U623.85,623.85,2307.08,0.219,10,20,0.47,0.83,146,39.40,,2260,2251,2258,2247,3136,3121,33.8262965,-118.2903410,37.73,
MFLCal,970,5.41,285+43,28436.37,3774,ML Ext ,D0.3,39.09,0.30,U623.99,623.99,2306.94,0.219,11,21,0.78,0.73,69,39.40,,2247,2224,2243,2215,3115,3077,33.8262969,-118.2903410,37.73,
MFLCal,971,5.41,285+44,28436.67,3775,Weld,U39.4,39.40,49.01,U624.33,624.33,2306.60,0.219,,,,,,49.01,248,,,,,,,33.8262978,-118.2903410,37.73,
MFLCal,971,5.41,285+44,28436.82,3776,ML Ext ,U0.15,0.15,48.86,U624.43,624.43,2306.50,0.219,14,24,0.82,1.1,198,49.01,,2238,2213,2232,2200,3100,3056,33.8262981,-118.2903410,37.73,
MFLCal,971,5.41,285+44,28437.23,3777,ML Ext ,U0.56,0.56,48.45,U624.87,624.87,2306.06,0.219,10,20,0.63,1,32,49.01,,2255,2240,2252,2234,3128,3103,33.8262993,-118.2903410,37.73,
MFLCal,972,5.42,285+93,28485.68,3778,Weld,D39.73,49.01,39.73,U673.34,673.34,2257.59,0.219,,,,,,39.73,350,,,,,,,33.8264333,-118.2903406,38.03,
MFLCal,972,5.42,285+93,28485.75,3779,ML Ext Cluster ,U0.07,0.07,39.66,U673.39,673.39,2257.54,0.219,22,32,2.42,2.82,158,39.73,,2069,1963,2172,2101,3016,2918,33.8264334,-118.2903406,38.03,
MFLCal,973,5.42,286+34,28525.41,3780,Weld,U39.73,39.73,45.07,U713.07,713.07,2217.87,0.219,,,,,,45.07,79,,,,,,,33.8265431,-118.2903404,37.95,
MFLCal,974,5.43,286+79,28570.47,3781,Weld,D39.64,45.07,39.64,U758.13,758.13,2172.80,0.219,,,,,,39.64,332,,,,,,,33.8266677,-118.2903407,38.61,
MFLCal,974,5.43,286+80,28571.06,3782,ML Ext ,U0.58,0.58,39.06,U758.68,758.68,2172.25,0.219,11,21,0.63,1.23,156,39.64,,2253,2238,2250,2232,3126,3100,33.8266692,-118.2903407,38.62,
MFLCal,974,5.44,287+19,28609.63,3783,ML Ext ,D0.49,39.16,0.49,U797.27,797.27,2133.66,0.219,13,28,0.27,0.87,50,39.64,,2264,2258,2263,2256,3143,3134,33.8267758,-118.2903409,37.84,
MFLCal,974,5.44,287+19,28609.67,3784,ML Ext ,D0.45,39.20,0.45,U797.32,797.32,2133.61,0.219,15,30,0.23,0.79,262,39.64,,2264,2260,2263,2258,3144,3136,33.8267760,-118.2903409,37.84,
MFLCal,974,5.44,287+19,28610.06,3785,ML Ext ,D0.06,39.59,0.06,U797.7,797.70,2133.23,0.219,17,32,0.35,1.16,302,39.64,,2259,2250,2258,2246,3136,3119,33.8267770,-118.2903409,37.84,
MFLCal,975,5.44,287+19,28610.12,3786,Weld,D39.2,39.64,39.20,U797.78,797.78,2133.16,0.219,,,,,,39.20,332,,,,,,,33.8267772,-118.2903409,37.84,
MFLCal,976,5.45,287+59,28649.32,3787,Weld,U39.2,39.20,60.87,U836.98,836.98,2093.95,0.219,,,,,,60.87,224,,,,,,,33.8268856,-118.2903410,37.85,
MFLCal,977,5.46,288+21,28710.19,3788,Weld,D39.8,60.87,39.80,U897.85,897.85,2033.08,0.219,,,,,,39.80,273,,,,,,,33.8270538,-118.2903418,38.24,
MFLCal,977,5.47,288+61,28749.89,3789,ML Ext Cluster ,D0.1,39.70,0.10,U937.45,937.45,1993.48,0.219,14,29,2.03,4.33,250,39.80,,2165,2035,2202,2137,3059,2968,33.8271633,-118.2903417,38.29,
MFLCal,978,5.47,288+61,28749.99,3790,Weld,U39.8,39.80,44.50,U937.65,937.65,1993.29,0.219,,,,,,44.50,265,,,,,,,33.8271638,-118.2903417,38.28,
MFLCal,978,5.47,288+61,28750.03,3791,ML Ext Cluster ,U0.05,0.05,44.46,U937.69,937.69,1993.24,0.219,18,33,1.06,1.46,353,44.50,,2209,2145,2235,2206,3104,3064,33.8271640,-118.2903417,38.28,
MFLCal,978,5.47,288+61,28750.04,3792,ML Ext ,U0.05,0.05,44.45,U937.69,937.69,1993.24,0.219,18,33,0.16,0.53,172,44.50,,2265,2263,2265,2262,3146,3142,33.8271640,-118.2903417,38.28,
MFLCal,978,5.47,288+61,28750.15,3793,ML Ext Cluster ,U0.17,0.17,44.34,U937.74,937.74,1993.19,0.219,16,31,1.92,3.36,92,44.50,,2156,2030,2180,2080,3028,2889,33.8271641,-118.2903417,38.28,
MFLCal,978,5.47,288+61,28750.13,3794,ML Ext ,U0.14,0.14,44.36,U937.78,937.78,1993.16,0.219,16,31,0.2,0.58,280,44.50,,2265,2262,2264,2261,3145,3140,33.8271642,-118.2903417,38.28,
MFLCal,978,5.47,289+05,28794.05,3795,ML Ext Cluster ,D0.43,44.07,0.43,U981.65,981.65,1949.28,0.219,11,21,0.82,2.5,12,44.50,,2245,2221,2242,2212,3113,3073,33.8272855,-118.2903407,37.99,
MFLCal,978,5.47,289+05,28794.11,3796,ML Ext Cluster ,D0.38,44.12,0.38,U981.75,981.75,1949.18,0.219,13,23,1.45,5.4,132,44.50,,2204,2147,2204,2140,3061,2972,33.8272858,-118.2903407,37.99,
MFLCal,978,5.47,289+06,28794.17,3797,ML Ext ,D0.32,44.19,0.32,U981.81,981.81,1949.12,0.219,11,21,0.59,0.86,336,44.50,,2255,2241,2252,2236,3128,3105,33.8272859,-118.2903407,37.99,
MFLCal,978,5.47,289+06,28794.25,3798,ML Ext Cluster ,D0.23,44.27,0.23,U981.9,981.90,1949.03,0.219,13,23,1.84,3.4,264,44.50,,2183,2107,2202,2135,3058,2965,33.8272862,-118.2903407,37.99,
