Repository: kerbergr/datadump

File: MLCompare.UICore/bin/Debug/netcoreapp3.1/examples/new.csv (part 17 of 20)
ILI Tool,Pipe Joint Number,Approx. Milepost (miles),Approx. Map Station (ft),Odometer (ft),Feature Number,Feature Description,Distance to Nearest Weld (ft),Distance to Upstream Weld (ft),Distance to Downstream Weld (ft),Distance to Nearest AGM (ft),Distance to Upstream AGM (ft),Distance to Downstream AGM (ft),WT (in),Max Depth (%),Max Depth + Tolerance (%),Length (in),Width (in),Oreintation (Degrees),Pipe Length (ft),Long Seam Orient. (Degrees),0.85DL Safe MAOP Rating (psig),0.85DL Safe MAOP Rating + Tolerance (psig),Eff. Area B31G of API579 Safe MAOP Rating (psig),Eff. Area B31G of API579 Safe MAOP Rating + Tolerance (psig),Eff. Area B31G of API579 Burst Press. Rating (psig),Eff. Area B31G of API579 Burst Press. Rating + Tolerance (psig),Latitude NAD83,Longitude NAD83,Elevation Above Mean Sea Level NAVD88 (ft),Comments
MFLCal,978,5.47,289+06,28794.33,3799,ML Ext ,D0.15,44.35,0.15,U981.95,981.95,1948.98,0.219,10,20,0.66,0.64,125,44.50,,2253,2237,2250,2230,3126,3097,33.8272863,-118.2903407,37.99,
MFLCal,979,5.47,289+06,28794.49,3800,Weld,U44.5,44.50,61.13,U982.15,982.15,1948.78,0.219,,,,,,61.13,88,,,,,,,33.8272869,-118.2903407,37.99,
MFLCal,979,5.47,289+06,28794.71,3801,ML Ext Cluster ,U0.23,0.23,60.91,U982.23,982.23,1948.70,0.219,21,31,2.66,11.43,298,61.13,,2065,1953,2124,1967,2951,2732,33.8272871,-118.2903407,37.99,
MFLCal,979,5.47,289+06,28794.65,3802,ML Ext Cluster ,U0.16,0.16,60.97,U982.29,982.29,1948.64,0.219,14,24,1.96,1.14,151,61.13,,2169,2088,2204,2151,3061,2988,33.8272873,-118.2903407,37.99,
MFLCal,979,5.47,289+06,28794.69,3803,ML Ext ,U0.2,0.20,60.93,U982.32,982.32,1948.61,0.219,11,21,0.66,0.83,243,61.13,,2252,2235,2249,2228,3123,3094,33.8272873,-118.2903407,37.99,
MFLCal,979,5.47,289+06,28794.72,3804,ML Ext ,U0.24,0.24,60.89,U982.35,982.35,1948.58,0.219,11,21,0.59,0.88,188,61.13,,2255,2241,2252,2236,3128,3105,33.8272874,-118.2903407,38.00,
MFLCal,980,5.49,289+68,28855.62,3805,Weld,D39.31,61.13,39.31,U1043.28,1043.28,1887.65,0.219,,,,,,39.31,188,,,,,,,33.8274558,-118.2903414,38.29,
MFLCal,981,5.49,290+08,28894.93,3806,Weld,U39.31,39.31,40.21,U1082.59,1082.59,1848.34,0.219,,,,,,40.21,312,,,,,,,33.8275645,-118.2903411,38.36,
MFLCal,981,5.49,290+13,28900.58,3807,ML Ext ,U5.66,5.66,34.55,U1088.23,1088.23,1842.70,0.219,14,29,0.31,1.86,331,40.21,,2262,2255,2261,2252,3140,3128,33.8275801,-118.2903411,38.35,
MFLCal,982,5.50,290+48,28935.13,3808,Weld,D39.65,40.21,39.65,U1122.79,1122.79,1808.14,0.219,,,,,,39.65,,,,,,,,33.8276756,-118.2903416,38.39,
MFLCal,983,5.51,290+88,28974.78,3809,Weld,D39.64,39.65,39.64,U1162.44,1162.44,1768.49,0.219,,,,,,39.64,,,,,,,,33.8277852,-118.2903396,38.67,
MFLCal,984,5.52,291+28,29014.42,3810,Weld,U39.64,39.64,39.90,U1202.08,1202.08,1728.85,0.219,,,,,,39.90,,,,,,,,33.8278947,-118.2903391,37.59,
MFLCal,985,5.52,291+69,29054.32,3811,Weld,U39.9,39.90,44.76,U1241.98,1241.98,1688.95,0.219,,,,,,44.76,,,,,,,,33.8280048,-118.2903383,35.18,
MFLCal,986,5.53,292+14,29099.08,3812,Weld,D39.36,44.76,39.36,U1286.74,1286.74,1644.19,0.219,,,,,,39.36,248,,,,,,,33.8281285,-118.2903372,35.58,
MFLCal,987,5.54,292+54,29138.44,3813,Weld,U39.36,39.36,39.46,U1326.1,1326.10,1604.83,0.219,,,,,,39.46,188,,,,,,,33.8282370,-118.2903351,38.23,
MFLCal,988,5.55,292+94,29177.90,3814,Weld,D37.87,39.46,37.87,U1365.56,1365.56,1565.37,0.219,,,,,,37.87,280,,,,,,,33.8283459,-118.2903350,39.63,
MFLCal,989,5.56,293+32,29215.77,3815,Weld,D0.27,37.87,0.27,U1403.43,1403.43,1527.50,,,,,,,0.27,,,,,,,,33.8284505,-118.2903366,40.98,
MFLCal,991,5.56,293+32,29216.04,3816,Weld,U0.27,0.27,2.37,U1403.7,1403.70,1527.23,,,,,,,2.37,,,,,,,,33.8284513,-118.2903366,40.99,
MFLCal,991,5.56,293+34,29217.18,3817,Bend,U1.14,1.14,1.23,U1404.84,1404.84,1526.09,,,,,,171,2.37,,,,,,,,33.8284543,-118.2903367,40.78,45° 3D Over Forged Bend
MFLCal,992,5.56,293+35,29218.41,3818,Weld,D1.49,2.37,1.49,U1406.07,1406.07,1524.86,0.365,,,,,,1.49,,,,,,,,33.8284571,-118.2903367,40.10,
MFLCal,993,5.56,293+36,29219.90,3819,Weld,U1.49,1.49,2.77,U1407.56,1407.56,1523.37,0.365,,,,,,2.77,,,,,,,,33.8284600,-118.2903365,39.02,
MFLCal,993,5.56,293+38,29221.22,3820,Bend,U1.32,1.32,1.45,U1408.88,1408.88,1522.05,0.365,,,,,7,2.77,,,,,,,,33.8284629,-118.2903375,38.30,60° 3D Sag Forged Bend
MFLCal,994,5.56,293+39,29222.66,3821,Weld,D1.37,2.77,1.37,U1410.32,1410.32,1520.61,0.365,,,,,,1.37,,,,,,,,33.8284660,-118.2903403,38.07,
MFLCal,995,5.56,293+41,29224.04,3822,Weld,U1.37,1.37,9.20,U1411.69,1411.69,1519.24,0.25,,,,,,9.20,215,,,,,,,33.8284687,-118.2903435,38.07,
MFLCal,996,5.56,293+50,29233.23,3823,Weld,D5.73,9.20,5.73,U1420.89,1420.89,1510.04,0.25,,,,,,5.73,139,,,,,,,33.8284866,-118.2903650,38.27,
MFLCal,997,5.56,293+56,29238.96,3824,Weld,D1.26,5.73,1.26,U1426.62,1426.62,1504.31,0.365,,,,,,1.26,,,,,,,,33.8284979,-118.2903784,38.39,
MFLCal,998,5.56,293+57,29240.22,3825,Weld,U1.26,1.26,1.92,U1427.88,1427.88,1503.05,0.365,,,,,,1.92,,,,,,,,33.8285004,-118.2903813,38.42,
MFLCal,998,5.56,293+58,29241.29,3826,Bend,D0.85,1.07,0.85,U1428.95,1428.95,1501.98,0.365,,,,,90,1.92,,,,,,,,33.8285030,-118.2903828,38.44,45° 3D Right Forged Bend
MFLCal,999,5.56,293+59,29242.14,3827,Weld,D1.39,1.92,1.39,U1429.8,1429.80,1501.14,0.365,,,,,,1.39,,,,,,,,33.8285053,-118.2903830,38.45,
MFLCal,1000,5.56,293+60,29243.53,3828,Weld,U1.39,1.39,51.17,U1431.19,1431.19,1499.74,0.25,,,,,,51.17,216,,,,,,,33.8285091,-118.2903831,38.45,
MFLCal,1000,5.57,294+12,29294.54,3829,ML Ext Cluster ,D0.16,51.01,0.16,D1448.81,1482.12,1448.81,0.25,20,30,1.72,8.36,86,51.17,,1983,1925,1979,1909,2749,2652,33.8286499,-118.2903817,38.46,
MFLCal,1001,5.57,294+12,29294.70,3830,Weld,D41.99,51.17,41.99,D1448.57,1482.36,1448.57,0.25,,,,,,41.99,335,,,,,,,33.8286506,-118.2903817,38.46,
MFLCal,1001,5.58,294+39,29321.40,3831,ML Ext Manufacturing Related,D15.3,26.69,15.30,D1421.92,1509.01,1421.92,0.25,17,27,1.25,1.5,329,41.99,,2027,1991,2017,1971,2801,2738,33.8287243,-118.2903815,38.18,
MFLCal,1001,5.58,294+54,29336.17,3832,ML Ext ,D0.52,41.47,0.52,D1407.12,1523.81,1407.12,0.25,14,24,1.02,1.43,57,41.99,,2048,2023,2042,2011,2837,2794,33.8287652,-118.2903814,37.98,
MFLCal,1001,5.58,294+54,29336.19,3833,ML Ext ,D0.51,41.48,0.51,D1407.11,1523.82,1407.11,0.25,10,20,0.55,0.83,304,41.99,,2070,2062,2069,2059,2873,2860,33.8287652,-118.2903814,37.98,
MFLCal,1001,5.58,294+54,29336.20,3834,ML Ext ,D0.49,41.50,0.49,D1407.11,1523.83,1407.11,0.25,11,21,0.63,0.78,236,41.99,,2067,2057,2065,2053,2869,2851,33.8287652,-118.2903814,37.98,
MFLCal,1001,5.58,294+54,29336.32,3835,ML Ext Cluster ,D0.38,41.62,0.38,D1406.99,1523.95,1406.99,0.25,18,28,1.33,2.67,125,41.99,,2019,1979,2028,1991,2816,2765,33.8287656,-118.2903814,37.98,
MFLCal,1002,5.58,294+55,29336.69,3836,Weld,D41.85,41.99,41.85,D1406.58,1524.35,1406.58,0.25,,,,,,41.85,22,,,,,,,33.8287667,-118.2903814,37.97,
MFLCal,1002,5.58,294+55,29336.91,3837,ML Ext ,U0.22,0.22,41.63,D1406.38,1524.55,1406.38,0.25,13,23,0.43,1.59,241,41.85,,2071,2066,2070,2063,2875,2866,33.8287672,-118.2903814,37.97,
MFLCal,1002,5.58,294+55,29336.92,3838,ML Ext ,U0.23,0.23,41.62,D1406.37,1524.56,1406.37,0.25,15,25,0.47,0.6,31,41.85,,2069,2063,2067,2059,2871,2860,33.8287673,-118.2903814,37.97,
MFLCal,1002,5.58,294+55,29337.22,3839,ML Ext Cluster ,U0.53,0.53,41.32,D1406.09,1524.85,1406.09,0.25,12,22,0.78,3.33,128,41.85,,2061,2046,2059,2040,2860,2834,33.8287680,-118.2903814,37.96,
MFLCal,1003,5.59,294+97,29378.54,3840,Weld,U41.85,41.85,41.96,D1364.73,1566.20,1364.73,0.25,,,,,,41.96,317,,,,,,,33.8288824,-118.2903815,37.64,
MFLCal,1004,5.59,295+39,29420.50,3841,Weld,D41.91,41.96,41.91,D1322.77,1608.16,1322.77,0.25,,,,,,41.91,15,,,,,,,33.8289983,-118.2903812,37.59,
MFLCal,1005,5.60,295+82,29462.42,3842,Weld,U41.91,41.91,54.68,D1280.85,1650.08,1280.85,0.25,,,,,,54.68,,,,,,,,33.8291142,-118.2903805,38.32,
MFLCal,1006,5.61,296+37,29517.09,3843,Weld,D46.04,54.68,46.04,D1226.18,1704.75,1226.18,0.25,,,,,,46.04,,,,,,,,33.8292653,-118.2903802,38.08,
MFLCal,1006,5.61,296+38,29517.63,3844,ML Ext ,U0.54,0.54,45.50,D1225.66,1705.27,1225.66,0.25,10,20,0.47,1.45,238,46.04,,2072,2066,2071,2064,2876,2866,33.8292667,-118.2903802,38.08,
MFLCal,1006,5.62,296+83,29562.52,3845,ML Ext Cluster ,D0.62,45.43,0.62,D1180.84,1750.10,1180.84,0.25,17,27,1.17,3.5,100,46.04,,2032,1999,2029,1989,2818,2762,33.8293907,-118.2903800,38.19,
MFLCal,1007,5.62,296+84,29563.13,3846,Weld,D41.78,46.04,41.78,D1180.14,1750.79,1180.14,0.25,,,,,,41.78,,,,,,,,33.8293926,-118.2903800,38.19,
MFLCal,1007,5.62,296+84,29563.28,3847,ML Ext ,U0.15,0.15,41.63,D1180.01,1750.93,1180.01,0.25,20,35,0.27,0.66,72,41.78,,2073,2069,2072,2067,2878,2870,33.8293930,-118.2903800,38.19,
MFLCal,1007,5.62,296+84,29563.68,3848,ML Ext Cluster ,U0.54,0.54,41.24,D1179.62,1751.31,1179.62,0.25,13,23,0.7,4.5,123,41.78,,2063,2050,2060,2044,2861,2839,33.8293940,-118.2903800,38.19,
MFLCal,1007,5.62,296+84,29563.68,3849,ML Ext ,U0.54,0.54,41.24,D1179.61,1751.32,1179.61,0.25,11,21,0.59,0.93,202,41.78,,2068,2059,2067,2056,2870,2855,33.8293940,-118.2903800,38.19,
MFLCal,1008,5.63,297+26,29604.91,3850,Weld,D38.35,41.78,38.35,D1138.36,1792.57,1138.36,0.25,,,,,,38.35,,,,,,,,33.8295081,-118.2903792,37.76,
MFLCal,1008,5.64,297+64,29642.90,3851,ML Ext Cluster ,D0.37,37.98,0.37,D1100.61,1830.32,1100.61,0.25,64,74,6.8,20.72,14,38.35,,1135,953,1643,1414,2282,1965,33.8296124,-118.2903793,37.64,
MFLCal,1009,5.64,297+65,29643.26,3852,Weld,U38.35,38.35,53.52,D1100.01,1830.92,1100.01,0.25,,,,,,53.52,,,,,,,,33.8296141,-118.2903793,37.63,
MFLCal,1009,5.64,297+65,29643.40,3853,ML Ext Cluster ,U0.14,0.14,53.38,D1099.88,1831.05,1099.88,0.25,30,45,4.61,10.13,134,53.52,,1731,1525,1841,1640,2557,2278,33.8296144,-118.2903793,37.63,
MFLCal,1009,5.65,298+19,29696.79,3854,ML Ext At Weld,U0.01,0.01,60.07,D1046.5,1884.43,1046.50,0.25,40,60,0.27,1.33,146,53.52,,2067,2058,2064,2050,2867,2847,33.8297620,-118.2903786,38.22,
MFLCal,1010,5.65,298+19,29696.78,3855,Weld,U53.52,53.52,60.08,D1046.49,1884.44,1046.49,0.25,,,,,,60.08,,,,,,,,33.8297620,-118.2903786,38.22,
MFLCal,1011,5.66,298+80,29756.86,3856,Weld,U60.08,60.08,64.36,D986.41,1944.52,986.41,0.25,,,,,,64.36,,,,,,,,33.8299281,-118.2903790,36.97,
MFLCal,1012,5.67,299+45,29821.22,3857,Weld,D56.79,64.36,56.79,D922.05,2008.88,922.05,0.25,,,,,,56.79,,,,,,,,33.8301060,-118.2903792,36.84,
MFLCal,1012,5.67,299+45,29821.68,3858,ML Ext ,U0.46,0.46,56.34,D921.62,2009.31,921.62,0.25,12,22,0.55,1.14,296,56.79,,2068,2061,2067,2057,2871,2857,33.8301072,-118.2903792,36.84,
MFLCal,1013,5.68,300+02,29878.01,3859,Weld,D41.97,56.79,41.97,D865.26,2065.67,865.26,0.25,,,,,,41.97,,,,,,,,33.8302630,-118.2903788,36.41,
MFLCal,1013,5.69,300+44,29919.40,3860,ML Ext Cluster ,D0.58,41.39,0.58,D823.9,2107.04,823.90,0.25,12,22,0.82,2.8,147,41.97,,2060,2043,2057,2036,2856,2828,33.8303773,-118.2903784,35.82,
MFLCal,1013,5.69,300+44,29919.43,3861,ML Ext ,D0.56,41.41,0.56,D823.87,2107.06,823.87,0.25,18,28,0.7,0.73,280,41.97,,2057,2042,2052,2034,2850,2825,33.8303774,-118.2903784,35.82,
MFLCal,1013,5.69,300+44,29919.70,3862,ML Ext Cluster ,D0.29,41.68,0.29,D823.71,2107.22,823.71,0.25,13,23,3.05,10.27,108,41.97,,1970,1878,1973,1873,2741,2602,33.8303778,-118.2903784,35.82,
MFLCal,1013,5.69,300+45,29919.80,3863,ML Ext Cluster ,D0.19,41.78,0.19,D823.53,2107.40,823.53,0.25,37,47,1.88,8.01,282,41.97,,1857,1772,1826,1718,2536,2386,33.8303783,-118.2903784,35.82,
MFLCal,1014,5.69,300+45,29919.98,3864,Weld,U41.97,41.97,46.77,D823.29,2107.64,823.29,0.25,,,,,,46.77,,,,,,,,33.8303790,-118.2903784,35.81,
MFLCal,1015,5.70,300+92,29966.75,3865,Weld,D41.83,46.77,41.83,D776.52,2154.41,776.52,0.25,,,,,,41.83,,,,,,,,33.8305083,-118.2903782,35.59,
MFLCal,1015,5.71,301+34,30008.13,3866,ML Ext Cluster ,D0.46,41.38,0.46,D735.27,2195.66,735.27,0.25,11,21,1.84,1.79,288,41.83,,2024,1969,2037,1995,2829,2771,33.8306223,-118.2903776,35.76,
MFLCal,1015,5.71,301+34,30008.15,3867,ML Ext Cluster ,D0.44,41.39,0.44,D735.24,2195.70,735.24,0.25,15,25,1.76,5.03,74,41.83,,2007,1951,2008,1944,2789,2700,33.8306224,-118.2903776,35.76,
MFLCal,1015,5.71,301+34,30008.07,3868,ML Ext ,D0.52,41.31,0.52,D735.23,2195.70,735.23,0.25,13,23,0.63,0.64,260,41.83,,2065,2055,2063,2050,2865,2847,33.8306224,-118.2903776,35.76,
MFLCal,1015,5.71,301+34,30008.08,3869,ML Ext Cluster ,D0.5,41.33,0.50,D735.23,2195.70,735.23,0.25,13,23,0.94,2.16,218,41.83,,2054,2032,2049,2023,2846,2809,33.8306224,-118.2903776,35.76,
MFLCal,1016,5.71,301+35,30008.59,3870,Weld,U41.83,41.83,63.67,D734.69,2196.25,734.69,0.25,,,,,,63.67,,,,,,,,33.8306239,-118.2903776,35.76,
MFLCal,1016,5.71,301+35,30009.08,3871,ML Ext Cluster ,U0.5,0.50,63.18,D734.23,2196.70,734.23,0.25,17,27,0.7,2.14,66,63.67,,2058,2044,2056,2038,2855,2831,33.8306252,-118.2903776,35.76,
MFLCal,1016,5.71,301+35,30009.06,3872,ML Ext Cluster ,U0.48,0.48,63.20,D734.22,2196.71,734.22,0.25,27,42,0.82,5.1,255,63.67,,2034,1998,2024,1976,2811,2744,33.8306252,-118.2903776,35.76,
MFLCal,1016,5.71,301+35,30009.10,3873,ML Ext Cluster ,U0.51,0.51,63.16,D734.21,2196.72,734.21,0.25,19,29,0.59,3.7,156,63.67,,2061,2051,2058,2043,2858,2837,33.8306252,-118.2903776,35.76,
MFLCal,1017,5.72,301+99,30072.26,3874,Weld,D47.58,63.67,47.58,D671.01,2259.92,671.01,0.25,,,,,,47.58,,,,,,,,33.8307999,-118.2903768,36.00,
MFLCal,1018,5.73,302+47,30119.84,3875,Weld,U47.58,47.58,64.32,D623.43,2307.50,623.43,0.25,,,,,,64.32,,,,,,,,33.8309314,-118.2903764,35.55,
MFLCal,1018,5.73,302+48,30120.37,3876,ML Ext ,U0.53,0.53,63.79,D622.94,2307.99,622.94,0.25,10,20,0.86,1.76,24,64.32,,2062,2044,2059,2037,2859,2830,33.8309328,-118.2903764,35.54,
MFLCal,1018,5.73,302+48,30120.35,3877,ML Ext ,U0.51,0.51,63.81,D622.93,2308.00,622.93,0.25,14,24,0.82,1.1,92,64.32,,2057,2039,2053,2031,2851,2821,33.8309328,-118.2903764,35.54,
MFLCal,1018,5.74,303+12,30183.61,3878,ML Ext ,D0.55,63.77,0.55,D559.7,2371.23,559.70,0.25,10,20,0.63,1.33,180,64.32,,2068,2058,2066,2054,2870,2853,33.8311076,-118.2903760,35.24,
MFLCal,1018,5.74,303+12,30183.61,3879,ML Ext Cluster ,D0.55,63.77,0.55,D559.68,2371.25,559.68,0.25,22,37,0.47,4,66,64.32,,2065,2053,2063,2051,2866,2849,33.8311076,-118.2903760,35.24,
MFLCal,1019,5.74,303+12,30184.16,3880,Weld,D53.77,64.32,53.77,D559.11,2371.82,559.11,0.25,,,,,,53.77,,,,,,,,33.8311092,-118.2903760,35.24,
MFLCal,1019,5.74,303+13,30184.67,3881,ML Ext Cluster ,U0.51,0.51,53.26,D558.62,2372.31,558.62,0.25,18,28,0.78,5.8,170,53.77,,2052,2035,2050,2029,2847,2818,33.8311106,-118.2903760,35.24,
MFLCal,1020,5.75,303+67,30237.93,3882,Weld,D1.53,53.77,1.53,D505.34,2425.59,505.34,0.25,,,,,,1.53,,,,,,,,33.8312578,-118.2903771,34.02,
MFLCal,1021,5.75,303+68,30239.46,3883,Weld,D0.66,1.53,0.66,D503.82,2427.12,503.82,,,,,,,0.66,,,,,,,,33.8312620,-118.2903773,33.93,
MFLCal,1023,5.75,303+69,30240.12,3884,Weld,U0.66,0.66,1.69,D503.15,2427.78,503.15,,,,,,,1.69,,,,,,,,33.8312638,-118.2903772,33.87,
MFLCal,1023,5.75,303+70,30241.03,3885,Bend,D0.79,0.91,0.79,D502.25,2428.69,502.25,,,,,,90,1.69,,,,,,,,33.8312660,-118.2903761,33.64,45° 3D Right Forged Bend
MFLCal,1024,5.75,303+71,30241.81,3886,Weld,D1.06,1.69,1.06,D501.46,2429.47,501.46,0.322,,,,,,1.06,,,,,,,,33.8312676,-118.2903746,33.35,
MFLCal,1025,5.75,303+72,30242.87,3887,Weld,D0.87,1.06,0.87,D500.4,2430.53,500.40,,,,,,,0.87,,,,,,,,33.8312696,-118.2903723,33.03,
MFLCal,1025,5.75,303+72,30243.25,3888,Bend,U0.38,0.38,0.49,D500.02,2430.91,500.02,,,,,,0,0.87,,,,,,,,33.8312703,-118.2903714,32.96,25° 3D Sag Forged Bend
MFLCal,1026,5.75,303+72,30243.74,3889,Weld,D0.67,0.87,0.67,D499.53,2431.40,499.53,0.322,,,,,,0.67,,,,,,,,33.8312713,-118.2903703,32.93,
MFLCal,1027,5.75,303+73,30244.40,3890,Weld,U0.67,0.67,20.04,D498.87,2432.06,498.87,0.322,,,,,,20.04,,,,,,,,33.8312726,-118.2903688,32.93,
MFLCal,1028,5.76,303+93,30264.44,3891,Weld,D1.52,20.04,1.52,D478.83,2452.10,478.83,,,,,,,1.52,,,,,,,,33.8313129,-118.2903233,33.16,
MFLCal,1028,5.76,303+94,30265.15,3892,Bend,U0.71,0.71,0.81,D478.12,2452.81,478.12,,,,,,270,1.52,,,,,,,,33.8313147,-118.2903225,33.17,45° 3D Left Forged Bend
MFLCal,1029,5.76,303+95,30265.96,3893,Weld,U1.52,1.52,8.40,D477.31,2453.62,477.31,0.322,,,,,,8.40,,,,,,,,33.8313169,-118.2903223,33.17,
MFLCal,1030,5.76,304+03,30274.36,3894,Weld,D3.15,8.40,3.15,D468.91,2462.02,468.91,0.322,,,,,,3.15,,,,,,,,33.8313401,-118.2903230,33.12,
MFLCal,1030,5.76,304+05,30275.85,3895,Bend,U1.5,1.50,1.66,D467.42,2463.51,467.42,0.322,,,,,270,3.15,,,,,,,,33.8313435,-118.2903256,33.12,90° 3D Left Forged Bend
MFLCal,1031,5.76,304+07,30277.51,3896,Weld,U3.15,3.15,10.99,D465.76,2465.17,465.76,0.322,,,,,,10.99,,,,,,,,33.8313445,-118.2903308,33.14,
MFLCal,1032,5.76,304+18,30288.50,3897,Weld,D1.57,10.99,1.57,D454.77,2476.16,454.77,,,,,,,1.57,,,,,,,,33.8313443,-118.2903671,33.17,
MFLCal,1032,5.76,304+19,30289.23,3898,Bend,U0.73,0.73,0.84,D454.04,2476.89,454.04,,,,,,180,1.57,,,,,,,,33.8313442,-118.2903694,32.93,45° 3D Over Forged Bend
MFLCal,1033,5.76,304+19,30290.07,3899,Weld,D1.2,1.57,1.20,D453.21,2477.73,453.21,0.322,,,,,,1.20,,,,,,,,33.8313442,-118.2903716,32.44,
MFLCal,1034,5.76,304+21,30291.27,3900,Weld,U1.2,1.20,3.29,D452.01,2478.92,452.01,,,,,,,3.29,,,,,,,,33.8313441,-118.2903745,31.61,
MFLCal,1034,5.76,304+22,30292.96,3901,Bend,D1.59,1.69,1.59,D450.32,2480.62,450.32,,,,,,45,3.29,,,,,,,,33.8313465,-118.2903778,30.63,90° 3D Right Sag Forged Bend
MFLCal,1035,5.76,304+24,30294.55,3902,Weld,D0.97,3.29,0.97,D448.72,2482.21,448.72,0.322,,,,,,0.97,,,,,,,,33.8313506,-118.2903787,30.38,
MFLCal,1036,5.76,304+25,30295.52,3903,Weld,U0.97,0.97,39.18,D447.75,2483.18,447.75,0.25,,,,,,39.18,,,,,,,,33.8313533,-118.2903789,30.36,
MFLCal,1037,5.77,304+65,30334.71,3904,Weld,D14.26,39.18,14.26,D408.57,2522.37,408.57,0.25,,,,,,14.26,,,,,,,,33.8314616,-118.2903804,30.57,
MFLCal,1038,5.77,304+79,30348.97,3905,Weld,D10.05,14.26,10.05,D394.3,2536.63,394.30,0.25,,,,,,10.05,,,,,,,,33.8315010,-118.2903811,30.57,
MFLCal,1039,5.77,304+89,30359.02,3906,Weld,D1.69,10.05,1.69,D384.25,2546.68,384.25,,,,,,,1.69,,,,,,,,33.8315288,-118.2903814,30.46,
MFLCal,1039,5.77,304+90,30359.71,3907,Bend,U0.69,0.69,0.99,D383.56,2547.37,383.56,,,,,,90,1.69,,,,,,,,33.8315306,-118.2903808,30.32,45° 3D Right Forged Bend
MFLCal,1040,5.77,304+91,30360.71,3908,Weld,U1.69,1.69,2.31,D382.57,2548.37,382.57,0.25,,,,,,2.31,,,,,,,,33.8315328,-118.2903793,29.92,
MFLCal,1041,5.78,304+93,30363.02,3909,Weld,D1.55,2.31,1.55,D380.25,2550.68,380.25,,,,,,,1.55,,,,,,,,33.8315375,-118.2903754,28.89,
MFLCal,1041,5.78,304+94,30363.75,3910,Bend,U0.73,0.73,0.82,D379.52,2551.41,379.52,,,,,,270,1.55,,,,,,,,33.8315393,-118.2903748,28.69,45° 3D Left Forged Bend
MFLCal,1042,5.78,304+95,30364.57,3911,Weld,U1.55,1.55,21.10,D378.7,2552.23,378.70,0.25,,,,,,21.10,,,,,,,,33.8315415,-118.2903747,28.59,
MFLCal,1042,5.78,304+95,30365.03,3912,Casing Begin,U0.46,0.46,20.64,D378.24,2552.69,378.24,0.25,,,,,,21.10,,,,,,,,33.8315428,-118.2903748,28.57,Carson St
MFLCal,1043,5.78,305+16,30385.67,3913,Weld,D20.82,21.10,20.82,D357.6,2573.33,357.60,0.25,,,,,,20.82,,,,,,,,33.8315997,-118.2903784,27.63,
MFLCal,1044,5.78,305+37,30406.50,3914,Weld,U20.82,20.82,20.85,D336.78,2594.15,336.78,0.25,,,,,,20.85,,,,,,,,33.8316573,-118.2903792,27.22,
MFLCal,1045,5.79,305+58,30427.35,3915,Weld,D11.93,20.85,11.93,D315.92,2615.01,315.92,0.25,,,,,,11.93,,,,,,,,33.8317149,-118.2903794,26.74,
MFLCal,1046,5.79,305+70,30439.28,3916,Weld,D6.27,11.93,6.27,D303.99,2626.94,303.99,0.25,,,,,,6.27,,,,,,,,33.8317479,-118.2903796,26.33,
MFLCal,1046,5.79,305+73,30441.51,3917,Casing End,U2.23,2.23,4.04,D301.76,2629.17,301.76,0.25,,,,,,6.27,,,,,,,,33.8317541,-118.2903796,26.23,
MFLCal,1046,5.79,305+75,30443.51,3918,Recoat Start,D2.04,4.23,2.04,D299.76,2631.17,299.76,0.25,,,,,,6.27,,,,,,,,33.8317596,-118.2903797,26.13,
MFLCal,1046,5.79,305+75,30444.17,3919,Sleeve Start,D1.38,4.89,1.38,D299.1,2631.83,299.10,0.25,,,,,,6.27,,,,,,,,33.8317614,-118.2903797,26.10,
MFLCal,1048,5.79,305+77,30445.55,3920,Weld,D0.67,6.27,0.67,D297.72,2633.21,297.72,,,,,,,0.67,,,,,,,,33.8317652,-118.2903797,26.04,
MFLCal,1050,5.79,305+77,30446.22,3921,Weld,U0.67,0.67,1.07,D297.05,2633.88,297.05,0.365,,,,,,1.07,,,,,,,,33.8317671,-118.2903797,26.01,
MFLCal,1050,5.79,305+78,30447.00,3922,Sleeve End,D0.29,0.78,0.29,D296.27,2634.66,296.27,0.365,,,,,,1.07,,,,,,,,33.8317692,-118.2903797,25.97,
MFLCal,1051,5.79,305+78,30447.29,3923,Weld,U1.07,1.07,1.24,D295.98,2634.95,295.98,,,,,,,1.24,,,,,,,,33.8317700,-118.2903797,25.97,
MFLCal,1051,5.79,305+79,30447.97,3924,Bend,D0.56,0.68,0.56,D295.3,2635.63,295.30,,,,,,0,1.24,,,,,,,,33.8317719,-118.2903797,26.09,30° 3D Sag Forged Bend
MFLCal,1052,5.79,305+80,30448.53,3925,Weld,U1.24,1.24,1.31,D294.74,2636.19,294.74,0.365,,,,,,1.31,,,,,,,,33.8317733,-118.2903797,26.29,
MFLCal,1053,5.79,305+81,30449.85,3926,Weld,U1.31,1.31,12.17,D293.43,2637.51,293.43,0.25,,,,,,12.17,,,,,,,,33.8317766,-118.2903798,26.82,
MFLCal,1054,5.79,305+93,30462.01,3927,Weld,D1.21,12.17,1.21,D281.26,2649.67,281.26,0.365,,,,,,1.21,,,,,,,,33.8318072,-118.2903799,31.77,
MFLCal,1055,5.79,305+95,30463.22,3928,Weld,U1.21,1.21,2.26,D280.05,2650.88,280.05,,,,,,,2.26,,,,,,,,33.8318102,-118.2903799,32.28,
MFLCal,1055,5.79,305+96,30464.43,3929,Bend,D1.05,1.21,1.05,D278.85,2652.09,278.85,,,,,,257,2.26,,,,,,,,33.8318132,-118.2903812,32.62,53° 3D Left Forged Bend
MFLCal,1056,5.79,305+97,30465.47,3930,Weld,D1.5,2.26,1.50,D277.8,2653.13,277.80,0.25,,,,,,1.50,,,,,,,,33.8318154,-118.2903833,32.71,
MFLCal,1057,5.80,305+98,30466.98,3931,Weld,U1.5,1.50,11.10,D276.29,2654.64,276.29,0.25,,,,,,11.10,,,,,,,,33.8318183,-118.2903869,32.71,
MFLCal,1058,5.80,306+10,30478.08,3932,Weld,D1.26,11.10,1.26,D265.2,2665.74,265.20,0.365,,,,,,1.26,,,,,,,,33.8318392,-118.2904138,32.60,
MFLCal,1059,5.80,306+11,30479.34,3933,Weld,U1.26,1.26,1.98,D263.94,2667.00,263.94,,,,,,,1.98,,,,,,,,33.8318416,-118.2904168,32.60,
MFLCal,1059,5.80,306+12,30480.35,3934,Bend,D0.97,1.01,0.97,D262.92,2668.01,262.92,,,,,,83,1.98,,,,,,,,33.8318441,-118.2904183,32.59,50° 3D Right Forged Bend
MFLCal,1060,5.80,306+13,30481.32,3935,Weld,D1.49,1.98,1.49,D261.95,2668.98,261.95,0.365,,,,,,1.49,,,,,,,,33.8318467,-118.2904189,32.59,
MFLCal,1061,5.80,306+14,30482.81,3936,Weld,U1.49,1.49,6.50,D260.46,2670.47,260.46,0.25,,,,,,6.50,,,,,,,,33.8318508,-118.2904190,32.57,
MFLCal,1062,5.80,306+21,30489.31,3937,Weld,U6.5,6.50,58.14,D253.96,2676.97,253.96,0.25,,,,,,58.14,,,,,,,,33.8318688,-118.2904192,32.46,
MFLCal,1063,5.81,306+80,30547.45,3938,Weld,D55.08,58.14,55.08,D195.82,2735.11,195.82,0.25,,,,,,55.08,14,,,,,,,33.8320295,-118.2904201,31.36,
MFLCal,1063,5.81,306+80,30548.01,3939,ML Ext Cluster ,U0.56,0.56,54.52,D195.34,2735.59,195.34,0.25,14,24,1.72,2.71,316,55.08,,2014,1961,2008,1944,2789,2699,33.8320308,-118.2904201,31.35,
MFLCal,1063,5.82,307+35,30602.05,3940,ML Ext Cluster ,D0.48,54.60,0.48,D141.28,2789.66,141.28,0.25,11,21,1.02,5.38,60,55.08,,2055,2031,2051,2022,2849,2809,33.8321802,-118.2904198,30.19,
MFLCal,1064,5.82,307+36,30602.53,3941,Weld,D41.75,55.08,41.75,D140.74,2790.19,140.74,0.25,,,,,,41.75,300,,,,,,,33.8321817,-118.2904198,30.19,
MFLCal,1064,5.82,307+36,30603.00,3942,ML Ext Cluster ,U0.47,0.47,41.28,D140.33,2790.60,140.33,0.25,18,28,1.05,7.36,189,41.75,,2036,2008,2031,1995,2820,2771,33.8321829,-118.2904198,30.19,
MFLCal,1064,5.82,307+36,30603.00,3943,ML Ext Cluster ,U0.47,0.47,41.28,D140.31,2790.63,140.31,0.25,13,23,0.63,4.16,64,41.75,,2065,2055,2063,2050,2865,2847,33.8321829,-118.2904198,30.19,
MFLCal,1064,5.82,307+36,30603.01,3944,ML Ext ,U0.48,0.48,41.27,D140.3,2790.63,140.30,0.25,12,22,0.51,1.06,31,41.75,,2070,2063,2068,2060,2872,2860,33.8321829,-118.2904198,30.19,
MFLCal,1064,5.83,307+77,30643.76,3945,ML Ext Cluster ,D0.52,41.24,0.52,D99.55,2831.38,99.55,0.25,25,40,0.66,5.55,43,41.75,,2050,2026,2047,2024,2843,2811,33.8322956,-118.2904195,30.13,
MFLCal,1065,5.83,307+78,30644.28,3946,Weld,D38.41,41.75,38.41,D98.99,2831.94,98.99,0.25,,,,,,38.41,300,,,,,,,33.8322971,-118.2904195,30.13,
MFLCal,1065,5.83,307+93,30658.95,3947,ML Ext ,U14.67,14.67,23.73,D84.34,2846.60,84.34,0.25,13,23,0.63,1.19,296,38.41,,2065,2055,2063,2050,2865,2847,33.8323376,-118.2904193,29.93,
MFLCal,1065,5.83,307+93,30659.23,3948,ML Ext ,U14.95,14.95,23.46,D84.06,2846.87,84.06,0.25,27,37,0.66,1.33,296,38.41,,2047,2032,2040,2020,2834,2805,33.8323384,-118.2904193,29.92,
MFLCal,1065,5.84,308+16,30682.17,3949,ML Ext Cluster ,D0.51,37.89,0.51,D61.19,2869.74,61.19,0.25,23,33,1.41,4.43,42,38.41,,1993,1946,1999,1944,2777,2700,33.8324016,-118.2904191,29.41,
MFLCal,1065,5.84,308+16,30682.17,3950,ML Ext Cluster ,D0.51,37.89,0.51,D61.17,2869.77,61.17,0.25,11,21,0.9,3.51,158,38.41,,2059,2040,2056,2032,2855,2822,33.8324017,-118.2904191,29.41,
MFLCal,1066,5.84,308+17,30682.68,3951,Weld,U38.41,38.41,64.32,D60.59,2870.34,60.59,0.25,,,,,,64.32,350,,,,,,,33.8324033,-118.2904191,29.40,
MFLCal,1066,5.85,308+78,30743.27,3952,AGM # 0240,D3.73,60.59,3.73,U0,0.00,3419.60,0.25,,,,,,64.32,,,,,,,,33.8325705,-118.2904195,26.40,
MFLCal,1066,5.85,308+81,30746.68,3953,ML Ext ,D0.33,63.99,0.33,U3.39,3.39,3416.21,0.25,24,39,0.35,1.14,343,64.32,,2069,2062,2067,2058,2871,2858,33.8325799,-118.2904196,26.15,
MFLCal,1067,5.85,308+82,30747.00,3954,Weld,D1.26,64.32,1.26,U3.73,3.73,3415.87,0.365,,,,,,1.26,,,,,,,,33.8325808,-118.2904196,26.12,
MFLCal,1068,5.85,308+83,30748.27,3955,Weld,U1.26,1.26,4.23,U5,5.00,3414.60,,,,,,,4.23,,,,,,,,33.8325843,-118.2904197,26.01,
MFLCal,1068,5.85,308+85,30750.23,3956,Bend,U1.96,1.96,2.27,U6.96,6.96,3412.64,,,,,,90,4.23,,,,,,,,33.8325890,-118.2904169,25.72,90° 3D Right Forged Bend
MFLCal,1069,5.85,308+87,30752.49,3957,Weld,D1.52,4.23,1.52,U9.22,9.22,3410.38,0.365,,,,,,1.52,,,,,,,,33.8325911,-118.2904103,25.29,
MFLCal,1070,5.85,308+89,30754.01,3958,Weld,U1.52,1.52,11.75,U10.74,10.74,3408.86,0.25,,,,,,11.75,,,,,,,,33.8325911,-118.2904054,25.01,
MFLCal,1071,5.85,309+00,30765.76,3959,Weld,D1.25,11.75,1.25,U22.49,22.49,3397.11,0.365,,,,,,1.25,,,,,,,,33.8325902,-118.2903672,22.88,
MFLCal,1072,5.85,309+02,30767.01,3960,Weld,U1.25,1.25,4.27,U23.74,23.74,3395.86,,,,,,,4.27,,,,,,,,33.8325901,-118.2903631,22.65,
MFLCal,1072,5.85,309+04,30769.20,3961,Bend,D2.08,2.19,2.08,U25.93,25.93,3393.67,,,,,,270,4.27,,,,,,,,33.8325927,-118.2903569,22.36,90° 3D Left Forged Bend
MFLCal,1073,5.85,309+06,30771.27,3962,Weld,D1.53,4.27,1.53,U28,28.00,3391.60,0.365,,,,,,1.53,,,,,,,,33.8325979,-118.2903545,22.32,
MFLCal,1074,5.85,309+07,30772.80,3963,Weld,U1.53,1.53,44.08,U29.53,29.53,3390.07,0.25,,,,,,44.08,,,,,,,,33.8326021,-118.2903543,22.34,
MFLCal,1074,5.86,309+51,30816.38,3964,ML Ext Cluster ,D0.5,43.58,0.50,U73.04,73.04,3346.56,0.25,11,21,1.48,7.94,70,44.08,,2037,1995,2031,1980,2821,2750,33.8327222,-118.2903541,22.25,
MFLCal,1075,5.86,309+51,30816.89,3965,Weld,D40.18,44.08,40.18,U73.62,73.62,3345.98,0.25,,,,,,40.18,,,,,,,,33.8327238,-118.2903541,22.23,
MFLCal,1075,5.86,309+52,30817.45,3966,ML Ext Cluster ,U0.56,0.56,39.62,U74.16,74.16,3345.44,0.25,12,22,0.63,2.75,274,40.18,,2066,2056,2064,2052,2867,2849,33.8327253,-118.2903541,22.21,
MFLCal,1075,5.86,309+52,30817.47,3967,ML Ext Cluster ,U0.58,0.58,39.60,U74.17,74.17,3345.43,0.25,13,23,0.94,2.51,139,40.18,,2054,2032,2049,2023,2846,2809,33.8327253,-118.2903541,22.21,
MFLCal,1075,5.86,309+52,30817.64,3968,ML Ext ,U0.76,0.76,39.42,U74.36,74.36,3345.23,0.25,11,21,0.74,0.93,184,40.18,,2064,2050,2061,2044,2863,2839,33.8327258,-118.2903541,22.20,
MFLCal,1075,5.86,309+52,30817.80,3969,ML Ext Cluster ,U0.92,0.92,39.27,U74.52,74.52,3345.08,0.25,11,21,0.74,3.24,260,40.18,,2064,2050,2062,2045,2863,2840,33.8327263,-118.2903541,22.20,
MFLCal,1075,5.87,309+91,30856.49,3970,ML Ext Cluster ,D0.58,39.60,0.58,U113.18,113.18,3306.42,0.25,20,30,1.99,13.32,10,40.18,,1964,1896,1949,1864,2706,2588,33.8328329,-118.2903540,20.77,
MFLCal,1076,5.87,309+92,30857.07,3971,Weld,U40.18,40.18,40.86,U113.8,113.80,3305.80,0.25,,,,,,40.86,,,,,,,,33.8328346,-118.2903540,20.74,
MFLCal,1076,5.87,309+92,30857.23,3972,ML Ext Cluster ,U0.16,0.16,40.69,U113.89,113.89,3305.71,0.25,29,39,1.25,11.06,229,40.86,,1983,1938,1971,1920,2738,2666,33.8328348,-118.2903540,20.74,
MFLCal,1076,5.87,309+92,30857.20,3973,ML Ext Cluster ,U0.14,0.14,40.72,U113.9,113.90,3305.69,0.25,30,40,0.82,5.56,82,40.86,,2028,2004,2020,1989,2805,2762,33.8328349,-118.2903540,20.74,
MFLCal,1076,5.87,309+92,30857.19,3974,ML Ext ,U0.12,0.12,40.74,U113.9,113.90,3305.69,0.25,21,31,0.47,1.75,168,40.86,,2065,2058,2063,2053,2865,2852,33.8328349,-118.2903540,20.74,
MFLCal,1076,5.88,310+32,30897.71,3975,ML Ext Cluster ,D0.21,40.65,0.21,U154.35,154.35,3265.25,0.25,15,25,1.25,3.1,34,40.86,,2034,1999,2029,1986,2817,2758,33.8329464,-118.2903544,19.09,
MFLCal,1076,5.88,310+32,30897.74,3976,ML Ext ,D0.19,40.67,0.19,U154.42,154.42,3265.18,0.25,17,27,0.94,1.45,281,40.86,,2046,2023,2039,2010,2832,2792,33.8329466,-118.2903544,19.09,
MFLCal,1077,5.88,310+32,30897.92,3977,Weld,U40.86,40.86,44.06,U154.65,154.65,3264.95,0.25,,,,,,44.06,,,,,,,,33.8329472,-118.2903544,19.08,
MFLCal,1077,5.89,310+76,30941.44,3978,ML Ext ,D0.54,43.52,0.54,U198.15,198.15,3221.45,0.25,15,30,0.31,0.87,70,44.06,,2073,2068,2072,2066,2878,2870,33.8330673,-118.2903548,18.31,
MFLCal,1078,5.89,310+76,30941.98,3979,Weld,U44.06,44.06,58.63,U198.71,198.71,3220.89,0.25,,,,,,58.63,,,,,,,,33.8330688,-118.2903548,18.31,
MFLCal,1079,5.90,311+35,31000.61,3980,Weld,D58.48,58.63,58.48,U257.34,257.34,3162.25,0.25,,,,,,58.48,,,,,,,,33.8332306,-118.2903549,17.09,
MFLCal,1080,5.91,311+93,31059.09,3981,Weld,U58.48,58.48,58.63,U315.82,315.82,3103.78,0.25,,,,,,58.63,,,,,,,,33.8333920,-118.2903549,16.70,
MFLCal,1081,5.92,312+52,31117.72,3982,Weld,U58.63,58.63,59.29,U374.45,374.45,3045.14,0.25,,,,,,59.29,,,,,,,,33.8335538,-118.2903552,16.17,
MFLCal,1082,5.93,313+11,31177.02,3983,Weld,D58.83,59.29,58.83,U433.75,433.75,2985.85,0.25,,,,,,58.83,,,,,,,,33.8337175,-118.2903553,15.95,
MFLCal,1083,5.94,313+70,31235.84,3984,Weld,D41.95,58.83,41.95,U492.57,492.57,2927.03,0.25,,,,,,41.95,,,,,,,,33.8338798,-118.2903559,16.39,
MFLCal,1084,5.95,314+12,31277.79,3985,Weld,D39.19,41.95,39.19,U534.52,534.52,2885.08,0.25,,,,,,39.19,,,,,,,,33.8339956,-118.2903557,16.02,
MFLCal,1085,5.96,314+51,31316.98,3986,Weld,D37.93,39.19,37.93,U573.71,573.71,2845.89,0.25,,,,,,37.93,,,,,,,,33.8341038,-118.2903555,16.15,
MFLCal,1086,5.96,314+89,31354.91,3987,Weld,U37.93,37.93,38.65,U611.64,611.64,2807.96,0.25,,,,,,38.65,,,,,,,,33.8342084,-118.2903557,14.88,
MFLCal,1087,5.97,315+27,31393.56,3988,Weld,U38.65,38.65,41.85,U650.29,650.29,2769.31,0.25,,,,,,41.85,,,,,,,,33.8343150,-118.2903562,14.50,
MFLCal,1088,5.98,315+69,31435.41,3989,Weld,D41.78,41.85,41.78,U692.14,692.14,2727.46,0.25,,,,,,41.78,,,,,,,,33.8344305,-118.2903563,15.20,
MFLCal,1089,5.99,316+11,31477.19,3990,Weld,U41.78,41.78,64.37,U733.92,733.92,2685.67,0.25,,,,,,64.37,,,,,,,,33.8345458,-118.2903564,16.04,
MFLCal,1090,6.00,316+75,31541.57,3991,Weld,D47.14,64.37,47.14,U798.3,798.30,2621.30,0.25,,,,,,47.14,,,,,,,,33.8347235,-118.2903573,16.74,
MFLCal,1091,6.01,317+22,31588.71,3992,Weld,U47.14,47.14,64.25,U845.44,845.44,2574.16,0.25,,,,,,64.25,,,,,,,,33.8348536,-118.2903573,17.02,
MFLCal,1092,6.02,317+86,31652.95,3993,Weld,D53.44,64.25,53.44,U909.68,909.68,2509.91,0.25,,,,,,53.44,,,,,,,,33.8350309,-118.2903571,17.21,
MFLCal,1092,6.03,318+26,31692.51,3994,MCP,D13.88,39.55,13.88,U949.24,949.24,2470.36,0.25,,,6.49,7.87,173,53.44,,,,,,,,33.8351401,-118.2903574,17.32,Close Metal Object
MFLCal,1093,6.03,318+40,31706.39,3995,Weld,U53.44,53.44,60.65,U963.12,963.12,2456.48,0.25,,,,,,60.65,,,,,,,,33.8351784,-118.2903576,17.36,
MFLCal,1093,6.03,318+53,31719.90,3996,ML Ext Manufacturing Related,U13.51,13.51,47.15,U976.61,976.61,2442.99,0.25,16,26,0.43,1.01,164,60.65,,2069,2064,2068,2061,2872,2863,33.8352157,-118.2903580,17.28,
MFLCal,1094,6.04,319+00,31767.04,3997,Weld,D49.56,60.65,49.56,U1023.77,1023.77,2395.82,0.25,,,,,,49.56,,,,,,,,33.8353458,-118.2903591,17.43,
MFLCal,1095,6.05,319+50,31816.60,3998,Weld,D47.27,49.56,47.27,U1073.33,1073.33,2346.27,0.25,,,,,,47.27,,,,,,,,33.8354826,-118.2903588,18.11,
MFLCal,1096,6.06,319+97,31863.87,3999,Weld,D39.48,47.27,39.48,U1120.6,1120.60,2299.00,0.25,,,,,,39.48,,,,,,,,33.8356131,-118.2903584,18.72,
MFLCal,1097,6.07,320+36,31903.35,4000,Weld,U39.48,39.48,41.88,U1160.08,1160.08,2259.52,0.25,,,,,,41.88,,,,,,,,33.8357220,-118.2903590,18.89,
MFLCal,1098,6.08,320+78,31945.22,4001,Weld,U41.88,41.88,64.35,U1201.95,1201.95,2217.64,0.25,,,,,,64.35,,,,,,,,33.8358376,-118.2903588,19.46,
MFLCal,1098,6.09,321+39,32006.49,4002,ML Ext ,D3.09,61.26,3.09,U1263.2,1263.20,2156.40,0.25,40,55,0.39,0.67,264,64.35,,2058,2045,2052,2033,2851,2824,33.8360065,-118.2903583,21.77,
MFLCal,1098,6.09,321+42,32008.96,4003,Recoat Start,D0.62,63.73,0.62,U1265.69,1265.69,2153.91,0.25,,,,,,64.35,,,,,,,,33.8360134,-118.2903583,21.91,
MFLCal,1098,6.09,321+42,32009.17,4004,Sleeve Start,D0.41,63.94,0.41,U1265.89,1265.89,2153.70,0.25,,,,,,64.35,,,,,,,,33.8360139,-118.2903583,21.92,
MFLCal,1099,6.09,321+42,32009.58,4005,Weld,D1.27,64.35,1.27,U1266.31,1266.31,2153.29,0.365,,,,,,1.27,,,,,,,,33.8360151,-118.2903583,21.94,
MFLCal,1099,6.09,321+43,32010.51,4006,Sleeve End,D0.34,0.93,0.34,U1267.24,1267.24,2152.36,0.365,,,,,,1.27,,,,,,,,33.8360176,-118.2903582,21.98,
MFLCal,1100,6.09,321+44,32010.85,4007,Weld,U1.27,1.27,2.01,U1267.58,1267.58,2152.02,0.365,,,,,,2.01,,,,,,,,33.8360186,-118.2903582,21.99,
MFLCal,1100,6.09,321+44,32010.94,4008,ML Int At Weld; Manufacturing Related,U0.09,0.09,1.92,U1267.63,1267.63,2151.96,0.365,38,53,0.59,1,72,2.01,,1931,1914,1925,1899,2673,2638,33.8360187,-118.2903582,21.99,
MFLCal,1100,6.09,321+44,32011.26,4009,ML Int Manufacturing Related,U0.41,0.41,1.60,U1267.93,1267.93,2151.67,0.365,33,43,1.02,1.12,102,2.01,,1901,1876,1887,1853,2621,2574,33.8360195,-118.2903579,22.01,
MFLCal,1100,6.09,321+44,32011.24,4010,ML Int Manufacturing Related,U0.39,0.39,1.62,U1267.93,1267.93,2151.67,0.365,25,35,1.25,1.63,50,2.01,,1902,1872,1889,1851,2624,2570,33.8360195,-118.2903579,22.01,
MFLCal,1100,6.09,321+44,32011.60,4011,ML Int Manufacturing Related,U0.75,0.75,1.26,U1268.28,1268.28,2151.31,0.365,10,20,0.86,1.35,50,2.01,,1946,1934,1944,1930,2700,2680,33.8360204,-118.2903576,22.03,
MFLCal,1100,6.09,321+45,32012.05,4012,Bend,D0.8,1.21,0.80,U1268.78,1268.78,2150.82,0.365,,,,,90,2.01,,,,,,,,33.8360216,-118.2903568,22.05,45° 3D Right Forged Bend
MFLCal,1101,6.09,321+46,32012.86,4013,Weld,D1.51,2.01,1.51,U1269.58,1269.58,2150.01,0.365,,,,,,1.51,,,,,,,,33.8360233,-118.2903552,22.09,
MFLCal,1102,6.09,321+47,32014.37,4014,Weld,U1.51,1.51,2.59,U1271.1,1271.10,2148.50,0.25,,,,,,2.59,,,,,,,,33.8360263,-118.2903516,22.16,
MFLCal,1102,6.09,321+47,32014.71,4015,Recoat End,U0.34,0.34,2.24,U1271.44,1271.44,2148.16,0.25,,,,,,2.59,,,,,,,,33.8360270,-118.2903508,22.17,
MFLCal,1103,6.09,321+50,32016.95,4016,Weld,D1.01,2.59,1.01,U1273.68,1273.68,2145.91,0.25,,,,,,1.01,,,,,,,,33.8360314,-118.2903456,22.27,
MFLCal,1104,6.09,321+51,32017.96,4017,Weld,U1.01,1.01,1.29,U1274.69,1274.69,2144.91,0.365,,,,,,1.29,,,,,,,,33.8360333,-118.2903432,22.32,
MFLCal,1105,6.09,321+52,32019.26,4018,Weld,U1.29,1.29,1.97,U1275.99,1275.99,2143.61,,,,,,,1.97,,,,,,,,33.8360358,-118.2903402,22.38,
MFLCal,1105,6.09,321+53,32020.14,4019,Bend,U0.89,0.89,1.09,U1276.87,1276.87,2142.73,,,,,,270,1.97,,,,,,,,33.8360380,-118.2903389,22.41,45° 3D Left Forged Bend
MFLCal,1106,6.09,321+54,32021.23,4020,Weld,D1.24,1.97,1.24,U1277.96,1277.96,2141.64,0.365,,,,,,1.24,,,,,,,,33.8360409,-118.2903383,22.45,
MFLCal,1107,6.09,321+55,32022.47,4021,Weld,D0.9,1.24,0.90,U1279.2,1279.20,2140.40,,,,,,,0.90,,,,,,,,33.8360443,-118.2903383,22.48,
MFLCal,1109,6.09,321+56,32023.36,4022,Weld,U0.9,0.90,8.52,U1280.09,1280.09,2139.51,0.277,,,,,,8.52,,,,,,,,33.8360468,-118.2903383,22.49,
MFLCal,1110,6.09,321+64,32031.88,4023,Weld,U8.52,8.52,43.36,U1288.61,1288.61,2130.99,0.277,,,,,,43.36,,,,,,,,33.8360703,-118.2903386,22.65,
MFLCal,1111,6.10,322+08,32075.24,4024,Weld,D42.66,43.36,42.66,U1331.97,1331.97,2087.63,0.277,,,,,,42.66,,,,,,,,33.8361899,-118.2903372,23.14,
MFLCal,1112,6.11,322+50,32117.90,4025,Weld,D41.45,42.66,41.45,U1374.63,1374.63,2044.97,0.277,,,,,,41.45,,,,,,,,33.8363077,-118.2903359,23.84,
MFLCal,1113,6.12,322+92,32159.35,4026,Weld,D39.66,41.45,39.66,U1416.07,1416.07,2003.52,0.277,,,,,,39.66,,,,,,,,33.8364221,-118.2903362,24.04,
MFLCal,1114,6.12,323+31,32199.01,4027,Weld,D38.53,39.66,38.53,U1455.74,1455.74,1963.86,0.277,,,,,,38.53,,,,,,,,33.8365315,-118.2903367,24.20,
MFLCal,1115,6.13,323+70,32237.53,4028,Weld,D37.55,38.53,37.55,U1494.26,1494.26,1925.33,0.277,,,,,,37.55,,,,,,,,33.8366378,-118.2903372,24.80,
MFLCal,1116,6.14,324+07,32275.08,4029,Weld,D35.25,37.55,35.25,U1531.81,1531.81,1887.79,0.277,,,,,,35.25,,,,,,,,33.8367415,-118.2903376,25.12,
MFLCal,1117,6.14,324+42,32310.33,4030,Weld,U35.25,35.25,36.73,U1567.06,1567.06,1852.54,0.277,,,,,,36.73,,,,,,,,33.8368388,-118.2903386,25.47,
MFLCal,1117,6.15,324+51,32318.80,4031,ML Ext Cluster ,U8.47,8.47,28.26,U1575.5,1575.50,1844.09,0.277,12,22,1.41,0.76,40,36.73,,1811,1773,1821,1793,2530,2491,33.8368621,-118.2903388,25.62,
MFLCal,1118,6.15,324+79,32347.06,4032,Weld,D34.9,36.73,34.90,U1603.79,1603.79,1815.81,0.277,,,,,,34.90,,,,,,,,33.8369401,-118.2903393,25.83,
MFLCal,1119,6.16,325+14,32381.96,4033,Weld,U34.9,34.90,35.09,U1638.69,1638.69,1780.91,0.277,,,,,,35.09,,,,,,,,33.8370365,-118.2903392,26.06,
MFLCal,1120,6.16,325+49,32417.05,4034,Weld,U35.09,35.09,42.29,U1673.78,1673.78,1745.81,0.277,,,,,,42.29,,,,,,,,33.8371333,-118.2903382,26.17,
MFLCal,1121,6.17,325+91,32459.35,4035,Weld,D42.01,42.29,42.01,D1703.52,1716.08,1703.52,0.277,,,,,,42.01,,,,,,,,33.8372500,-118.2903339,26.19,
MFLCal,1121,6.18,326+23,32491.61,4036,ML Ext Manufacturing Related,D9.76,32.26,9.76,D1671.27,1748.33,1671.27,0.277,12,27,0.23,0.66,341,42.01,,1848,1846,1848,1845,2567,2563,33.8373389,-118.2903292,26.12,
MFLCal,1122,6.18,326+33,32501.36,4037,Weld,U42.01,42.01,43.23,D1661.51,1758.09,1661.51,0.277,,,,,,43.23,,,,,,,,33.8373658,-118.2903275,26.14,
MFLCal,1123,6.19,326+76,32544.59,4038,Weld,U43.23,43.23,43.32,D1618.28,1801.32,1618.28,0.277,,,,,,43.32,,,,,,,,33.8374849,-118.2903195,26.20,
MFLCal,1124,6.20,327+20,32587.91,4039,Weld,U43.32,43.32,43.65,D1574.96,1844.64,1574.96,0.277,,,,,,43.65,,,,,,,,33.8376042,-118.2903085,26.13,
MFLCal,1125,6.21,327+63,32631.56,4040,Weld,U43.65,43.65,43.67,D1531.31,1888.29,1531.31,0.277,,,,,,43.67,,,,,,,,33.8377241,-118.2902950,25.95,
MFLCal,1126,6.21,328+07,32675.23,4041,Weld,D43.61,43.67,43.61,D1487.64,1931.96,1487.64,0.277,,,,,,43.61,,,,,,,,33.8378438,-118.2902781,25.92,
MFLCal,1127,6.22,328+50,32718.84,4042,Weld,D40.17,43.61,40.17,D1444.02,1975.57,1444.02,0.277,,,,,,40.17,,,,,,,,33.8379631,-118.2902592,25.61,
MFLCal,1128,6.23,328+90,32759.01,4043,Weld,U40.17,40.17,42.12,D1403.86,2015.74,1403.86,0.277,,,,,,42.12,,,,,,,,33.8380727,-118.2902394,25.00,
MFLCal,1129,6.24,329+32,32801.13,4044,Weld,U42.12,42.12,43.56,D1361.74,2057.86,1361.74,0.277,,,,,,43.56,,,,,,,,33.8381875,-118.2902171,24.36,
MFLCal,1130,6.25,329+76,32844.69,4045,Weld,U43.56,43.56,44.50,D1318.17,2101.42,1318.17,0.277,,,,,,44.50,,,,,,,,33.8383063,-118.2901953,23.47,
MFLCal,1130,6.25,329+84,32852.26,4046,ML Int Manufacturing Related,U7.57,7.57,36.94,D1310.62,2108.98,1310.62,0.277,10,30,0.23,0.3,82,44.50,,1849,1845,1848,1844,2567,2561,33.8383269,-118.2901917,23.32,
MFLCal,1130,6.25,329+84,32852.96,4047,ML Int Manufacturing Related,U8.27,8.27,36.24,D1309.92,2109.68,1309.92,0.277,10,30,0.27,0.32,74,44.50,,1848,1844,1848,1842,2567,2559,33.8383288,-118.2901914,23.30,
MFLCal,1131,6.25,330+20,32889.20,4048,Weld,D44.3,44.50,44.30,D1273.67,2145.93,1273.67,0.277,,,,,,44.30,,,,,,,,33.8384281,-118.2901765,22.60,
MFLCal,1132,6.26,330+65,32933.49,4049,Weld,U44.3,44.30,44.38,D1229.38,2190.22,1229.38,0.277,,,,,,44.38,,,,,,,,33.8385497,-118.2901616,21.43,
MFLCal,1132,6.27,330+84,32952.61,4050,MCP,U19.12,19.12,25.26,D1210.26,2209.34,1210.26,0.277,,,6.72,4.35,347,44.38,,,,,,,,33.8386022,-118.2901563,20.83,Close Metal Object
MFLCal,1133,6.27,331+09,32977.87,4051,Weld,D43.91,44.38,43.91,D1185,2234.60,1185.00,0.277,,,,,,43.91,,,,,,,,33.8386717,-118.2901500,20.16,
MFLCal,1133,6.28,331+40,33008.48,4052,MCP,D13.3,30.61,13.30,D1154.39,2265.21,1154.39,0.277,,,9.61,4.61,173,43.91,,,,,,,,33.8387560,-118.2901438,19.68,Close Metal Object
MFLCal,1134,6.28,331+53,33021.78,4053,Weld,D9.65,43.91,9.65,D1141.09,2278.51,1141.09,0.277,,,,,,9.65,,,,,,,,33.8387927,-118.2901414,19.41,
MFLCal,1135,6.28,331+62,33031.43,4054,Weld,D0.92,9.65,0.92,D1131.44,2288.16,1131.44,0.322,,,,,,0.92,,,,,,,,33.8388193,-118.2901401,19.18,
MFLCal,1136,6.28,331+63,33032.35,4055,Weld,U0.92,0.92,1.51,D1130.52,2289.08,1130.52,,,,,,,1.51,,,,,,,,33.8388218,-118.2901399,19.09,
MFLCal,1136,6.28,331+64,33033.07,4056,Bend,U0.72,0.72,0.79,D1129.8,2289.80,1129.80,,,,,,180,1.51,,,,,,,,33.8388235,-118.2901398,18.80,45° 3D Over Forged Bend
MFLCal,1137,6.28,331+65,33033.86,4057,Weld,U1.51,1.51,3.51,D1129.01,2290.59,1129.01,0.322,,,,,,3.51,,,,,,,,33.8388251,-118.2901398,18.26,
MFLCal,1138,6.28,331+68,33037.36,4058,Weld,D1.54,3.51,1.54,D1125.5,2294.09,1125.50,,,,,,,1.54,,,,,,,,33.8388319,-118.2901395,15.77,
