Repository: kerbergr/datadump

File: MLCompare.UICore/bin/Debug/netcoreapp3.1/examples/new.csv (part 18 of 20)
ILI Tool,Pipe Joint Number,Approx. Milepost (miles),Approx. Map Station (ft),Odometer (ft),Feature Number,Feature Description,Distance to Nearest Weld (ft),Distance to Upstream Weld (ft),Distance to Downstream Weld (ft),Distance to Nearest AGM (ft),Distance to Upstream AGM (ft),Distance to Downstream AGM (ft),WT (in),Max Depth (%),Max Depth + Tolerance (%),Length (in),Width (in),Oreintation (Degrees),Pipe Length (ft),Long Seam Orient. (Degrees),0.85DL Safe MAOP Rating (psig),0.85DL Safe MAOP Rating + Tolerance (psig),Eff. Area B31G of API579 Safe MAOP Rating (psig),Eff. Area B31G of API579 Safe MAOP Rating + Tolerance (psig),Eff. Area B31G of API579 Burst Press. Rating (psig),Eff. Area B31G of API579 Burst Press. Rating + Tolerance (psig),Latitude NAD83,Longitude NAD83,Elevation Above Mean Sea Level NAVD88 (ft),Comments
MFLCal,1138,6.28,331+69,33038.07,4059,Bend,U0.71,0.71,0.83,D1124.8,2294.80,1124.80,,,,,,0,1.54,,,,,,,,33.8388336,-118.2901395,15.49,45° 3D Sag Forged Bend
MFLCal,1139,6.28,331+70,33038.90,4060,Weld,U1.54,1.54,5.25,D1123.96,2295.63,1123.96,0.322,,,,,,5.25,,,,,,,,33.8388359,-118.2901394,15.41,
MFLCal,1140,6.28,331+75,33044.15,4061,Weld,D1.52,5.25,1.52,D1118.71,2300.88,1118.71,,,,,,,1.52,,,,,,,,33.8388504,-118.2901388,15.40,
MFLCal,1140,6.28,331+76,33044.85,4062,Bend,U0.69,0.69,0.83,D1118.02,2301.57,1118.02,,,,,,0,1.52,,,,,,,,33.8388521,-118.2901387,15.66,45° 3D Sag Forged Bend
MFLCal,1141,6.28,331+77,33045.68,4063,Weld,U1.52,1.52,3.51,D1117.19,2302.41,1117.19,0.322,,,,,,3.51,,,,,,,,33.8388538,-118.2901387,16.20,
MFLCal,1142,6.28,331+80,33049.19,4064,Weld,D1.5,3.51,1.50,D1113.68,2305.91,1113.68,,,,,,,1.50,,,,,,,,33.8388608,-118.2901386,18.64,
MFLCal,1142,6.28,331+81,33049.85,4065,Bend,U0.66,0.66,0.84,D1113.02,2306.58,1113.02,,,,,,180,1.50,,,,,,,,33.8388624,-118.2901385,18.90,45° 3D Over Forged Bend
MFLCal,1143,6.28,331+82,33050.69,4066,Weld,D0.96,1.50,0.96,D1112.18,2307.42,1112.18,0.322,,,,,,0.96,,,,,,,,33.8388647,-118.2901385,18.98,
MFLCal,1144,6.28,331+83,33051.65,4067,Weld,U0.96,0.96,16.94,D1111.22,2308.38,1111.22,0.277,,,,,,16.94,,,,,,,,33.8388674,-118.2901383,18.98,
MFLCal,1144,6.29,331+86,33054.80,4068,ML Ext ,U3.15,3.15,13.79,D1108.09,2311.51,1108.09,0.277,11,21,0.51,0.55,247,16.94,,1844,1837,1843,1834,2559,2547,33.8388760,-118.2901380,18.99,
MFLCal,1144,6.29,331+86,33055.10,4069,ML Ext ,U3.45,3.45,13.49,D1107.79,2311.81,1107.79,0.277,13,23,0.47,0.67,246,16.94,,1844,1838,1842,1835,2559,2548,33.8388768,-118.2901379,18.99,
MFLCal,1145,6.29,332+00,33068.59,4070,Weld,U16.94,16.94,40.05,D1094.28,2325.32,1094.28,0.277,,,,,,40.05,,,,,,,,33.8389141,-118.2901365,18.87,
MFLCal,1146,6.30,332+39,33108.64,4071,Weld,U40.05,40.05,41.27,D1054.23,2365.37,1054.23,0.277,,,,,,41.27,,,,,,,,33.8390246,-118.2901332,18.95,
MFLCal,1147,6.30,332+81,33149.91,4072,Weld,U41.27,41.27,42.44,D1012.96,2406.64,1012.96,0.277,,,,,,42.44,,,,,,,,33.8391385,-118.2901305,18.73,
MFLCal,1148,6.31,333+23,33192.35,4073,Weld,U42.44,42.44,44.81,D970.52,2449.08,970.52,0.277,,,,,,44.81,,,,,,,,33.8392556,-118.2901289,18.88,
MFLCal,1149,6.32,333+68,33237.16,4074,Weld,D44.41,44.81,44.41,D925.71,2493.89,925.71,0.277,,,,,,44.41,,,,,,,,33.8393793,-118.2901275,19.07,
MFLCal,1150,6.33,334+12,33281.57,4075,Weld,D43.84,44.41,43.84,D881.3,2538.30,881.30,0.277,,,,,,43.84,,,,,,,,33.8395019,-118.2901260,19.43,
MFLCal,1151,6.34,334+56,33325.41,4076,Weld,D42.75,43.84,42.75,D837.46,2582.14,837.46,0.277,,,,,,42.75,,,,,,,,33.8396228,-118.2901244,20.26,
MFLCal,1152,6.34,334+99,33368.17,4077,Weld,U42.75,42.75,43.95,D794.7,2624.89,794.70,0.277,,,,,,43.95,,,,,,,,33.8397408,-118.2901232,20.34,
MFLCal,1153,6.35,335+42,33412.12,4078,Weld,D43.47,43.95,43.47,D750.75,2668.85,750.75,0.277,,,,,,43.47,,,,,,,,33.8398621,-118.2901214,20.37,
MFLCal,1153,6.36,335+84,33453.70,4079,Tap,D1.89,41.58,1.89,D709.17,2710.43,709.17,0.277,,,,,352,43.47,,,,,,,,33.8399769,-118.2901201,20.59,
MFLCal,1154,6.36,335+86,33455.59,4080,Weld,D42.49,43.47,42.49,D707.28,2712.32,707.28,0.322,,,,,,42.49,,,,,,,,33.8399821,-118.2901200,20.60,
MFLCal,1155,6.37,336+28,33498.07,4081,Weld,D1.99,42.49,1.99,D664.79,2754.80,664.79,0.322,,,,,,1.99,,,,,,,,33.8400994,-118.2901193,20.74,
MFLCal,1156,6.37,336+30,33500.06,4082,Weld,U1.99,1.99,32.03,D662.81,2756.79,662.81,0.277,,,,,,32.03,,,,,,,,33.8401049,-118.2901193,20.76,
MFLCal,1156,6.37,336+32,33502.17,4083,Tap,U2.11,2.11,29.92,D660.7,2758.90,660.70,0.277,,,,,352,32.03,,,,,,,,33.8401107,-118.2901192,20.77,
MFLCal,1156,6.37,336+59,33528.85,4084,Manufacturing Indication,D3.24,28.79,3.24,D634.01,2785.58,634.01,0.277,,,15.82,0.6,336,32.03,,,,,,,,33.8401843,-118.2901182,20.92,With ID Restriction <1%
MFLCal,1157,6.38,336+62,33532.09,4085,Weld,U32.03,32.03,33.39,D630.78,2788.82,630.78,0.277,,,,,,33.39,,,,,,,,33.8401933,-118.2901182,20.94,
MFLCal,1158,6.38,336+96,33565.48,4086,Weld,U33.39,33.39,44.25,D597.38,2822.21,597.38,0.277,,,,,,44.25,,,,,,,,33.8402854,-118.2901177,21.00,
MFLCal,1159,6.39,337+40,33609.74,4087,Weld,D44.08,44.25,44.08,D553.13,2866.47,553.13,0.277,,,,,,44.08,,,,,,,,33.8404075,-118.2901155,20.64,
MFLCal,1160,6.40,337+84,33653.81,4088,Weld,D43.53,44.08,43.53,D509.05,2910.54,509.05,0.277,,,,,,43.53,,,,,,,,33.8405292,-118.2901131,20.29,
MFLCal,1161,6.41,338+27,33697.35,4089,Weld,U43.53,43.53,44.34,D465.52,2954.08,465.52,0.277,,,,,,44.34,,,,,,,,33.8406493,-118.2901116,19.56,
MFLCal,1161,6.41,338+58,33728.66,4090,ML Int Manufacturing Related,D13.02,31.32,13.02,D434.22,2985.38,434.22,0.277,10,30,0.23,0.38,88,44.34,,1849,1845,1848,1844,2567,2561,33.8407357,-118.2901102,19.42,
MFLCal,1161,6.41,338+66,33735.73,4091,ML Int Manufacturing Related,D5.95,38.38,5.95,D427.15,2992.45,427.15,0.277,11,31,0.2,0.38,254,44.34,,1849,1847,1849,1846,2568,2564,33.8407552,-118.2901099,19.40,
MFLCal,1162,6.42,338+72,33741.68,4092,Weld,D44.19,44.34,44.19,D421.19,2998.41,421.19,0.277,,,,,,44.19,,,,,,,,33.8407717,-118.2901097,19.39,
MFLCal,1163,6.42,339+16,33785.87,4093,Weld,D32,44.19,32.00,D377,3042.60,377.00,0.277,,,,,,32.00,,,,,,,,33.8408936,-118.2901081,19.20,
MFLCal,1164,6.43,339+48,33817.87,4094,Weld,D0.6,32.00,0.60,D345,3074.60,345.00,,,,,,,0.60,,,,,,,,33.8409819,-118.2901051,18.49,
MFLCal,1166,6.43,339+48,33818.47,4095,Weld,U0.6,0.60,39.80,D344.4,3075.20,344.40,0.307,,,,,,39.80,,,,,,,,33.8409835,-118.2901050,18.48,
MFLCal,1167,6.44,339+88,33858.27,4096,Weld,U39.8,39.80,48.87,D304.6,3115.00,304.60,0.307,,,,,,48.87,,,,,,,,33.8410933,-118.2901022,17.81,
MFLCal,1168,6.45,340+37,33907.14,4097,Weld,D7.16,48.87,7.16,D255.73,3163.87,255.73,0.365,,,,,,7.16,,,,,,,,33.8412282,-118.2901018,17.82,
MFLCal,1168,6.45,340+42,33912.19,4098,Bend,D2.12,5.05,2.12,D250.68,3168.92,250.68,0.365,,,,,180,7.16,,,,,,,,33.8412419,-118.2901019,17.28,35° 9D Over Hot Induction Bend
MFLCal,1169,6.45,340+44,33914.31,4099,Weld,D5.41,7.16,5.41,D248.56,3171.04,248.56,0.365,,,,,,5.41,,,,,,,,33.8412470,-118.2901020,16.24,
MFLCal,1169,6.45,340+47,33917.17,4100,Bend,D2.55,2.86,2.55,D245.7,3173.90,245.70,0.365,,,,,0,5.41,,,,,,,,33.8412541,-118.2901021,15.04,35° 9D Sag Hot Induction Bend
MFLCal,1170,6.45,340+49,33919.71,4101,Weld,U5.41,5.41,10.79,D243.15,3176.44,243.15,0.307,,,,,,10.79,,,,,,,,33.8412610,-118.2901021,14.76,
MFLCal,1170,6.45,340+50,33920.63,4102,Casing Begin,U0.92,0.92,9.87,D242.24,3177.36,242.24,0.307,,,,,,10.79,,,,,,,,33.8412635,-118.2901021,14.75,Unknown Crossing
MFLCal,1170,6.45,340+53,33923.16,4103,ML Ext ,U3.44,3.44,7.35,D239.73,3179.86,239.73,0.307,10,20,0.66,0.63,300,10.79,,1639,1632,1638,1629,2275,2262,33.8412704,-118.2901021,14.74,
MFLCal,1170,6.45,340+53,33923.92,4104,ML Ext Cluster ,U4.21,4.21,6.58,D239.34,3180.26,239.34,0.307,11,21,5.24,1.15,286,10.79,,1550,1458,1578,1510,2192,2098,33.8412715,-118.2901021,14.74,
MFLCal,1170,6.45,340+54,33924.23,4105,ML Ext Cluster ,U4.52,4.52,6.27,D238.79,3180.81,238.79,0.307,12,22,2.23,2.16,290,10.79,,1594,1545,1604,1563,2228,2170,33.8412731,-118.2901021,14.74,
MFLCal,1170,6.45,340+54,33924.40,4106,ML Ext Cluster ,U4.68,4.68,6.11,D238.49,3181.11,238.49,0.307,13,23,1.17,2.47,294,10.79,,1623,1602,1619,1593,2248,2212,33.8412739,-118.2901021,14.74,
MFLCal,1170,6.45,340+54,33924.66,4107,ML Ext ,U4.95,4.95,5.84,D238.24,3181.36,238.24,0.307,11,21,0.66,0.83,307,10.79,,1638,1631,1637,1628,2274,2261,33.8412746,-118.2901021,14.74,
MFLCal,1170,6.45,340+54,33924.82,4108,ML Ext Cluster ,U5.11,5.11,5.68,D238.09,3181.51,238.09,0.307,12,22,1.02,1.44,298,10.79,,1629,1613,1626,1606,2258,2231,33.8412750,-118.2901021,14.74,
MFLCal,1170,6.45,340+55,33925.35,4109,ML Ext Cluster ,D5.15,5.64,5.15,D237.86,3181.74,237.86,0.307,13,23,6.1,3.63,292,10.79,,1524,1424,1545,1458,2146,2024,33.8412756,-118.2901021,14.74,
MFLCal,1170,6.45,340+55,33925.92,4110,ML Ext Cluster ,D4.58,6.21,4.58,D237.26,3182.34,237.26,0.307,15,25,16.92,4.81,284,10.79,,1466,1342,1519,1410,2110,1958,33.8412773,-118.2901021,14.74,
MFLCal,1170,6.45,340+59,33929.46,4111,Casing End,D1.04,9.75,1.04,D233.41,3186.19,233.41,0.307,,,,,,10.79,,,,,,,,33.8412879,-118.2901022,14.72,
MFLCal,1171,6.45,340+60,33930.50,4112,Weld,D5.42,10.79,5.42,D232.37,3187.23,232.37,0.365,,,,,,5.42,,,,,,,,33.8412908,-118.2901022,14.72,
MFLCal,1171,6.45,340+63,33933.60,4113,Bend,D2.32,3.10,2.32,D229.27,3190.33,229.27,0.365,,,,,0,5.42,,,,,,,,33.8412991,-118.2901023,15.28,35° 9D Sag Hot Induction Bend
MFLCal,1172,6.45,340+65,33935.92,4114,Weld,U5.42,5.42,7.24,D226.95,3192.65,226.95,0.365,,,,,,7.24,,,,,,,,33.8413047,-118.2901024,16.39,
MFLCal,1172,6.45,340+69,33939.72,4115,Bend,D3.44,3.80,3.44,D223.14,3196.45,223.14,0.365,,,,,176,7.24,,,,,,,,33.8413144,-118.2901027,17.70,31° 10D Over Hot Induction Bend
MFLCal,1173,6.45,340+73,33943.16,4116,Weld,U7.24,7.24,38.96,D219.71,3199.89,219.71,0.307,,,,,,38.96,,,,,,,,33.8413239,-118.2901027,17.68,
MFLCal,1174,6.46,341+12,33982.13,4117,Weld,U38.96,38.96,48.14,D180.74,3238.85,180.74,0.307,,,,,,48.14,,,,,,,,33.8414314,-118.2901021,16.57,
MFLCal,1175,6.47,341+60,34030.27,4118,Weld,U48.14,48.14,49.53,D132.6,3286.99,132.60,0.307,,,,,,49.53,,,,,,,,33.8415643,-118.2901032,16.09,
MFLCal,1176,6.48,342+09,34079.79,4119,Weld,D5.62,49.53,5.62,D83.08,3336.52,83.08,0.365,,,,,,5.62,,,,,,,,33.8417009,-118.2901062,16.73,
MFLCal,1176,6.48,342+12,34082.58,4120,Bend,U2.79,2.79,2.83,D80.29,3339.31,80.29,0.365,,,,,270,5.62,,,,,,,,33.8417084,-118.2901083,16.76,37° 10D Left Hot Induction Bend
MFLCal,1177,6.48,342+15,34085.41,4121,Weld,U5.62,5.62,49.56,D77.46,3342.14,77.46,0.307,,,,,,49.56,,,,,,,,33.8417150,-118.2901132,16.73,
MFLCal,1178,6.49,342+64,34134.97,4122,Weld,D8.32,49.56,8.32,D27.9,3391.70,27.90,0.365,,,,,,8.32,,,,,,,,33.8418201,-118.2902180,16.19,
MFLCal,1178,6.49,342+68,34139.00,4123,Bend,U4.03,4.03,4.29,D23.87,3395.73,23.87,0.365,,,,,0,8.32,,,,,,,,33.8418280,-118.2902260,17.49,45° 9D Sag Hot Induction Bend
MFLCal,1179,6.49,342+72,34143.29,4124,Weld,D6.69,8.32,6.69,D19.58,3400.02,19.58,0.365,,,,,,6.69,,,,,,,,33.8418345,-118.2902327,20.45,
MFLCal,1179,6.49,342+76,34147.40,4125,ML Int Manufacturing Related,D2.58,4.11,2.58,D15.56,3404.04,15.56,0.365,11,21,2.66,1.21,181,6.69,,1895,1831,1883,1805,2615,2508,33.8418413,-118.2902398,22.68,
MFLCal,1179,6.49,342+77,34147.70,4126,ML Int Manufacturing Related,D2.28,4.41,2.28,D15.25,3404.35,15.25,0.365,10,20,1.49,1.37,175,6.69,,1931,1901,1926,1890,2675,2624,33.8418419,-118.2902404,22.78,
MFLCal,1179,6.49,342+77,34147.78,4127,Bend,D2.19,4.49,2.19,D15.09,3404.51,15.09,0.365,,,,,180,6.69,,,,,,,,33.8418423,-118.2902407,22.83,45° 8D Over Hot Induction Bend
MFLCal,1179,6.49,342+77,34147.87,4128,ML Int Manufacturing Related,D2.1,4.58,2.10,D15.04,3404.56,15.04,0.365,10,20,0.82,0.9,172,6.69,,1947,1936,1945,1932,2701,2683,33.8418424,-118.2902408,22.85,
MFLCal,1179,6.49,342+77,34148.20,4129,ML Int Manufacturing Related,D1.78,4.91,1.78,D14.7,3404.89,14.70,0.365,10,20,0.63,0.99,176,6.69,,1950,1944,1949,1941,2707,2696,33.8418431,-118.2902415,22.92,
MFLCal,1180,6.49,342+79,34149.97,4130,Weld,D4.42,6.69,4.42,D12.9,3406.70,12.90,0.307,,,,,,4.42,,,,,,,,33.8418469,-118.2902453,23.12,
MFLCal,1180,6.49,342+79,34150.16,4131,ML Int Cluster Manufacturing Related,U0.19,0.19,4.23,D12.74,3406.86,12.74,0.307,23,33,2.39,0.8,176,4.42,,1531,1470,1567,1525,2176,2117,33.8418472,-118.2902457,23.12,
MFLCal,1180,6.49,342+81,34151.85,4132,Casing Begin,U1.87,1.87,2.54,D11.02,3408.58,11.02,0.307,,,,,,4.42,,,,,,,,33.8418508,-118.2902493,23.19,Torrance Lateral Drain Channel
MFLCal,1181,6.49,342+84,34154.39,4133,Weld,U4.42,4.42,47.91,D8.48,3411.12,8.48,0.307,,,,,,47.91,,,,,,,,33.8418562,-118.2902547,23.28,
MFLCal,1181,6.49,342+92,34162.87,4134,AGM # 0270,U8.48,8.48,39.43,U0,0.00,2690.96,0.307,,,,,,47.91,,,,,,,,33.8418741,-118.2902727,23.45,
MFLCal,1181,6.50,343+31,34201.34,4135,Casing End,D0.96,46.95,0.96,U38.47,38.47,2652.49,0.307,,,,,,47.91,,,,,,,,33.8419554,-118.2903544,23.24,
MFLCal,1182,6.50,343+32,34202.30,4136,Weld,D8.63,47.91,8.63,U39.43,39.43,2651.53,0.365,,,,,,8.63,,,,,,,,33.8419574,-118.2903564,23.23,
MFLCal,1182,6.50,343+35,34205.69,4137,Bend,U3.39,3.39,5.23,U42.82,42.82,2648.14,0.365,,,,,125,8.63,,,,,,,,33.8419653,-118.2903620,22.79,45° 10D Right Hot Induction Bend
MFLCal,1182,6.50,343+38,34208.77,4138,MCP,D2.15,6.48,2.15,U45.9,45.90,2645.05,0.365,,,2.5,3.45,359,8.63,,,,,,,,33.8419732,-118.2903637,21.76,Close Metal Object
MFLCal,1183,6.50,343+41,34210.92,4139,Weld,D4.68,8.63,4.68,U48.06,48.06,2642.90,0.307,,,,,,4.68,,,,,,,,33.8419786,-118.2903639,20.93,
MFLCal,1184,6.50,343+45,34215.60,4140,Weld,U4.68,4.68,5.10,U52.73,52.73,2638.23,0.365,,,,,,5.10,,,,,,,,33.8419904,-118.2903643,19.11,
MFLCal,1184,6.51,343+49,34219.66,4141,Bend,D1.04,4.06,1.04,U56.79,56.79,2634.17,0.365,,,,,2,5.10,,,,,,,,33.8420009,-118.2903646,17.81,24° 7D Sag Hot Induction Bend
MFLCal,1185,6.51,343+50,34220.70,4142,Weld,U5.1,5.10,32.77,U57.83,57.83,2633.13,0.307,,,,,,32.77,,,,,,,,33.8420038,-118.2903646,17.74,
MFLCal,1185,6.51,343+78,34248.30,4143,ML Ext ,D5.17,27.60,5.17,U85.4,85.40,2605.56,0.307,20,30,0.63,0.72,131,32.77,,1633,1625,1631,1620,2265,2251,33.8420797,-118.2903658,16.90,
MFLCal,1186,6.51,343+84,34253.47,4144,Weld,D22.35,32.77,22.35,U90.6,90.60,2600.36,0.307,,,,,,22.35,,,,,,,,33.8420941,-118.2903660,16.77,
MFLCal,1186,6.51,343+87,34256.49,4145,Wrinkle,U3.02,3.02,19.34,U93.62,93.62,2597.34,0.307,,,,,5,22.35,,,,,,,,33.8421024,-118.2903661,16.76,
MFLCal,1187,6.52,344+06,34275.82,4146,Weld,D12.42,22.35,12.42,U112.95,112.95,2578.00,0.365,,,,,,12.42,,,,,,,,33.8421557,-118.2903672,17.07,
MFLCal,1188,6.52,344+19,34288.24,4147,Weld,U12.42,12.42,16.18,U125.37,125.37,2565.59,0.307,,,,,,16.18,,,,,,,,33.8421777,-118.2903408,17.17,
MFLCal,1189,6.52,344+35,34304.41,4148,Weld,D1.31,16.18,1.31,U141.54,141.54,2549.41,0.365,,,,,,1.31,,,,,,,,33.8421832,-118.2902878,16.94,
MFLCal,1190,6.52,344+36,34305.72,4149,Weld,U1.31,1.31,3.09,U142.85,142.85,2548.10,,,,,,,3.09,,,,,,,,33.8421837,-118.2902835,16.92,
MFLCal,1190,6.52,344+38,34307.35,4150,Bend,D1.47,1.63,1.47,U144.48,144.48,2546.48,,,,,,273,3.09,,,,,,,,33.8421858,-118.2902789,16.86,70° 3.1D Left Forged Bend
MFLCal,1191,6.52,344+39,34308.81,4151,Weld,D1.48,3.09,1.48,U145.95,145.95,2545.01,0.365,,,,,,1.48,,,,,,,,33.8421893,-118.2902765,16.77,
MFLCal,1192,6.52,344+41,34310.29,4152,Weld,U1.48,1.48,30.63,U147.43,147.43,2543.53,0.25,,,,,,30.63,,,,,,,,33.8421932,-118.2902752,16.68,
MFLCal,1193,6.53,344+72,34340.93,4153,Weld,D1.22,30.63,1.22,U178.06,178.06,2512.90,0.365,,,,,,1.22,,,,,,,,33.8422746,-118.2902491,15.09,
MFLCal,1194,6.53,344+73,34342.15,4154,Weld,D0.98,1.22,0.98,U179.28,179.28,2511.67,0.365,,,,,,0.98,,,,,,,,33.8422779,-118.2902482,15.04,
MFLCal,1194,6.53,344+74,34342.66,4155,Bend,D0.47,0.51,0.47,U179.79,179.79,2511.17,0.365,,,,,270,0.98,,,,,,,,33.8422793,-118.2902482,15.05,26° 3D Left Forged Bend
MFLCal,1195,6.53,344+74,34343.13,4156,Weld,U0.98,0.98,1.55,U180.26,180.26,2510.69,0.365,,,,,,1.55,,,,,,,,33.8422806,-118.2902483,15.06,
MFLCal,1196,6.53,344+76,34344.68,4157,Weld,U1.55,1.55,2.15,U181.81,181.81,2509.15,0.25,,,,,,2.15,,,,,,,,33.8422848,-118.2902491,15.10,
MFLCal,1197,6.53,344+78,34346.83,4158,Weld,U2.15,2.15,39.35,U183.96,183.96,2507.00,0.307,,,,,,39.35,,,,,,,,33.8422907,-118.2902501,15.16,
MFLCal,1198,6.54,345+18,34386.18,4159,Weld,U39.35,39.35,41.88,U223.31,223.31,2467.65,0.307,,,,,,41.88,,,,,,,,33.8423978,-118.2902704,15.87,
MFLCal,1199,6.55,345+60,34428.06,4160,Weld,U41.88,41.88,43.14,U265.19,265.19,2425.77,0.307,,,,,,43.14,,,,,,,,33.8425117,-118.2902932,15.99,
MFLCal,1200,6.55,346+03,34471.20,4161,Weld,D41.13,43.14,41.13,U308.33,308.33,2382.62,0.307,,,,,,41.13,,,,,,,,33.8426287,-118.2903193,16.10,
MFLCal,1200,6.55,346+04,34471.77,4162,ML Ext Manufacturing Related,U0.57,0.57,40.56,U308.89,308.89,2382.06,0.307,16,36,0.23,0.74,105,41.13,,1644,1641,1643,1640,2282,2278,33.8426302,-118.2903196,16.10,
MFLCal,1201,6.56,346+45,34512.34,4163,Weld,D40.82,41.13,40.82,U349.47,349.47,2341.49,0.307,,,,,,40.82,,,,,,,,33.8427398,-118.2903465,15.99,
MFLCal,1202,6.57,346+86,34553.15,4164,Weld,U40.82,40.82,41.37,U390.28,390.28,2300.67,0.307,,,,,,41.37,,,,,,,,33.8428496,-118.2903760,16.08,
MFLCal,1203,6.58,347+28,34594.53,4165,Weld,D40.44,41.37,40.44,U431.66,431.66,2259.30,0.307,,,,,,40.44,,,,,,,,33.8429608,-118.2904066,16.21,
MFLCal,1203,6.58,347+64,34630.13,4166,Dent,D4.83,35.61,4.83,U467.27,467.27,2223.69,0.307,1.00,,4.22,2.79,262,40.44,,,,,,,,33.8430566,-118.2904321,16.21,
MFLCal,1204,6.59,347+69,34634.97,4167,Weld,U40.44,40.44,42.58,U472.1,472.10,2218.86,0.307,,,,,,42.58,,,,,,,,33.8430697,-118.2904355,16.22,
MFLCal,1204,6.59,347+99,34665.33,4168,ML Ext ,D12.21,30.37,12.21,U502.44,502.44,2188.52,0.307,18,33,0.74,0.86,271,42.58,,1631,1614,1628,1607,2261,2231,33.8431515,-118.2904560,16.17,
MFLCal,1204,6.59,348+00,34665.63,4169,ML Ext Cluster ,D11.91,30.66,11.91,U502.74,502.74,2188.22,0.307,20,35,1.37,1.67,204,42.58,,1599,1552,1589,1529,2207,2124,33.8431523,-118.2904562,16.17,
MFLCal,1204,6.59,348+00,34665.64,4170,ML Ext ,D11.9,30.67,11.90,U502.75,502.75,2188.21,0.307,10,25,0.55,0.88,262,42.58,,1641,1633,1640,1630,2278,2264,33.8431524,-118.2904562,16.17,
MFLCal,1205,6.59,348+12,34677.54,4171,Weld,D39.28,42.58,39.28,U514.67,514.67,2176.28,0.307,,,,,,39.28,,,,,,,,33.8431846,-118.2904638,16.16,
MFLCal,1206,6.60,348+52,34716.82,4172,Weld,U39.28,39.28,42.38,U553.95,553.95,2137.01,0.307,,,,,,42.38,,,,,,,,33.8432912,-118.2904870,15.92,
MFLCal,1207,6.61,348+94,34759.20,4173,Weld,D38.83,42.38,38.83,U596.33,596.33,2094.63,0.307,,,,,,38.83,,,,,,,,33.8434065,-118.2905093,15.76,
MFLCal,1208,6.62,349+34,34798.03,4174,Weld,U38.83,38.83,40.79,U635.16,635.16,2055.80,0.307,,,,,,40.79,,,,,,,,33.8435125,-118.2905271,15.56,
MFLCal,1209,6.62,349+75,34838.82,4175,Weld,U40.79,40.79,42.07,U675.95,675.95,2015.01,0.307,,,,,,42.07,,,,,,,,33.8436242,-118.2905431,15.38,
MFLCal,1210,6.63,350+17,34880.88,4176,Weld,D40.63,42.07,40.63,U718.02,718.02,1972.94,0.307,,,,,,40.63,,,,,,,,33.8437396,-118.2905565,15.06,
MFLCal,1211,6.64,350+58,34921.52,4177,Weld,U40.63,40.63,42.11,U758.65,758.65,1932.31,0.307,,,,,,42.11,,,,,,,,33.8438513,-118.2905674,14.94,
MFLCal,1212,6.65,351+01,34963.63,4178,Weld,D2.69,42.11,2.69,U800.76,800.76,1890.20,0.307,,,,,,2.69,,,,,,,,33.8439671,-118.2905768,14.92,
MFLCal,1212,6.65,351+02,34964.82,4179,ML Ext ,U1.2,1.20,1.49,U801.93,801.93,1889.03,0.307,10,25,0.86,1.2,210,2.69,,1635,1617,1633,1611,2269,2237,33.8439703,-118.2905771,14.88,
MFLCal,1212,6.65,351+02,34965.24,4180,ML Ext ,D1.08,1.61,1.08,U802.35,802.35,1888.60,0.307,11,26,0.7,1.33,215,2.69,,1638,1625,1636,1620,2272,2250,33.8439715,-118.2905772,14.87,
MFLCal,1212,6.65,351+03,34965.71,4181,ML Ext ,D0.61,2.08,0.61,U802.81,802.81,1888.15,0.307,11,26,0.82,1.01,207,2.69,,1635,1618,1633,1612,2268,2239,33.8439728,-118.2905774,14.85,
MFLCal,1212,6.65,351+03,34965.98,4182,ML Ext ,D0.33,2.35,0.33,U803.08,803.08,1887.88,0.307,13,28,0.66,1.01,206,2.69,,1637,1625,1635,1620,2271,2250,33.8439735,-118.2905774,14.84,
MFLCal,1213,6.65,351+04,34966.31,4183,Weld,U2.69,2.69,8.89,U803.45,803.45,1887.51,0.365,,,,,,8.89,,,,,,,,33.8439745,-118.2905775,14.83,
MFLCal,1213,6.65,351+06,34968.67,4184,ML Ext Cluster ,U2.36,2.36,6.53,U805.76,805.76,1885.20,0.365,27,42,0.66,2.26,194,8.89,,1936,1920,1940,1925,2694,2674,33.8439807,-118.2905792,14.74,
MFLCal,1213,6.65,351+06,34969.14,4185,ML Ext ,U2.82,2.82,6.07,U806.23,806.23,1884.72,0.365,11,21,0.66,1.54,218,8.89,,1949,1942,1948,1938,2705,2692,33.8439819,-118.2905798,14.73,
MFLCal,1213,6.65,351+07,34969.41,4186,ML Ext Cluster ,U3.1,3.10,5.79,U806.51,806.51,1884.45,0.365,23,33,0.94,2.01,210,8.89,,1926,1908,1919,1896,2666,2634,33.8439826,-118.2905801,14.73,
MFLCal,1213,6.65,351+07,34969.75,4187,ML Ext Cluster ,U3.43,3.43,5.46,U806.85,806.85,1884.11,0.365,13,23,0.78,1.98,208,8.89,,1945,1934,1943,1930,2698,2680,33.8439835,-118.2905805,14.72,
MFLCal,1213,6.65,351+07,34969.97,4188,ML Ext ,U3.66,3.66,5.23,U807.07,807.07,1883.89,0.365,11,21,0.55,0.93,231,8.89,,1951,1946,1950,1944,2709,2700,33.8439840,-118.2905809,14.72,
MFLCal,1213,6.65,351+07,34970.06,4189,Bend,U3.74,3.74,5.15,U807.19,807.19,1883.77,0.365,,,,,270,8.89,,,,,,,,33.8439843,-118.2905811,14.72,45° 9D Left Hot Induction Bend
MFLCal,1213,6.65,351+08,34970.48,4190,ML Ext ,U4.17,4.17,4.72,U807.58,807.58,1883.38,0.365,27,37,0.59,0.58,186,8.89,,1940,1932,1937,1926,2690,2675,33.8439852,-118.2905818,14.71,
MFLCal,1213,6.65,351+08,34970.68,4191,ML Ext Cluster ,U4.37,4.37,4.52,U807.81,807.81,1883.15,0.365,32,47,3.28,3.98,180,8.89,,1706,1552,1893,1837,2629,2551,33.8439857,-118.2905822,14.71,
MFLCal,1213,6.65,351+09,34971.30,4192,ML Ext ,D3.91,4.98,3.91,U808.4,808.40,1882.56,0.365,30,40,0.63,0.62,186,8.89,,1936,1926,1931,1918,2682,2663,33.8439871,-118.2905833,14.71,
MFLCal,1213,6.65,351+09,34971.46,4193,ML Ext ,D3.74,5.15,3.74,U808.56,808.56,1882.40,0.365,13,23,0.55,0.84,184,8.89,,1950,1945,1949,1942,2707,2698,33.8439874,-118.2905837,14.72,
MFLCal,1213,6.65,351+09,34971.64,4194,ML Ext ,D3.57,5.32,3.57,U808.74,808.74,1882.22,0.365,10,20,0.47,0.98,186,8.89,,1953,1949,1952,1947,2711,2705,33.8439877,-118.2905841,14.72,
MFLCal,1213,6.65,351+09,34971.80,4195,ML Ext Cluster ,D3.4,5.49,3.40,U808.89,808.89,1882.06,0.365,13,23,0.82,2.64,177,8.89,,1944,1932,1942,1929,2698,2679,33.8439880,-118.2905844,14.72,
MFLCal,1213,6.65,351+10,34972.28,4196,ML Ext ,D2.92,5.96,2.92,U809.4,809.40,1881.56,0.365,11,21,0.63,1.02,185,8.89,,1950,1943,1949,1940,2706,2695,33.8439891,-118.2905856,14.73,
MFLCal,1213,6.65,351+10,34972.33,4197,ML Ext ,D2.87,6.01,2.87,U809.43,809.43,1881.53,0.365,13,23,0.55,0.73,236,8.89,,1950,1945,1949,1942,2707,2698,33.8439891,-118.2905856,14.73,
MFLCal,1213,6.65,351+10,34972.44,4198,ML Ext ,D2.76,6.12,2.76,U809.53,809.53,1881.42,0.365,12,22,0.59,0.87,178,8.89,,1950,1944,1949,1941,2707,2696,33.8439893,-118.2905859,14.73,
MFLCal,1213,6.65,351+10,34972.62,4199,ML Ext ,D2.58,6.31,2.58,U809.74,809.74,1881.22,0.365,13,23,0.51,1.37,196,8.89,,1951,1946,1950,1944,2708,2700,33.8439897,-118.2905864,14.73,
MFLCal,1213,6.65,351+10,34972.98,4200,ML Ext Cluster ,D2.23,6.66,2.23,U810.03,810.03,1880.92,0.365,13,23,1.02,3.24,170,8.89,,1938,1921,1935,1915,2688,2660,33.8439902,-118.2905871,14.74,
MFLCal,1213,6.65,351+10,34973.10,4201,ML Ext ,D2.11,6.78,2.11,U810.2,810.20,1880.76,0.365,10,20,0.55,1.38,182,8.89,,1952,1947,1951,1945,2709,2701,33.8439905,-118.2905875,14.75,
MFLCal,1213,6.65,351+11,34973.29,4202,ML Ext ,D1.91,6.97,1.91,U810.39,810.39,1880.57,0.365,14,24,0.63,0.77,192,8.89,,1948,1941,1946,1937,2703,2691,33.8439909,-118.2905880,14.75,
MFLCal,1213,6.65,351+11,34973.59,4203,ML Ext Cluster ,D1.61,7.28,1.61,U810.67,810.67,1880.28,0.365,11,21,1.37,4.65,220,8.89,,1931,1905,1927,1894,2676,2631,33.8439913,-118.2905887,14.76,
MFLCal,1213,6.65,351+11,34973.91,4204,ML Ext Cluster ,D1.29,7.60,1.29,U810.99,810.99,1879.97,0.365,16,26,2.23,7.73,141,8.89,,1881,1825,1892,1833,2628,2546,33.8439919,-118.2905895,14.77,
MFLCal,1213,6.65,351+11,34974.17,4205,ML Ext ,D1.03,7.86,1.03,U811.29,811.29,1879.67,0.365,24,34,0.43,0.73,222,8.89,,1949,1944,1947,1941,2704,2696,33.8439924,-118.2905903,14.77,
MFLCal,1213,6.65,351+11,34974.42,4206,ML Ext Cluster ,D0.78,8.11,0.78,U811.31,811.31,1879.65,0.365,12,22,4.61,3.53,182,8.89,,1847,1748,1905,1855,2646,2576,33.8439925,-118.2905904,14.77,
MFLCal,1213,6.65,351+12,34974.27,4207,ML Ext ,D0.93,7.96,0.93,U811.38,811.38,1879.58,0.365,14,24,0.63,0.71,144,8.89,,1948,1941,1946,1937,2703,2691,33.8439926,-118.2905905,14.78,
MFLCal,1213,6.65,351+12,34974.72,4208,ML Ext Cluster ,D0.48,8.41,0.48,U811.83,811.83,1879.13,0.365,13,23,1.76,1.41,208,8.89,,1913,1873,1930,1905,2680,2646,33.8439934,-118.2905917,14.79,
MFLCal,1213,6.65,351+12,34975.00,4209,ML Ext ,D0.2,8.69,0.20,U812.08,812.08,1878.88,0.365,12,22,0.7,1.32,216,8.89,,1947,1939,1946,1935,2703,2688,33.8439938,-118.2905923,14.80,
MFLCal,1214,6.65,351+12,34975.20,4210,Weld,D1.24,8.89,1.24,U812.33,812.33,1878.62,0.365,,,,,,1.24,,,,,,,,33.8439943,-118.2905930,14.80,
MFLCal,1215,6.65,351+14,34976.44,4211,Weld,U1.24,1.24,36.30,U813.57,813.57,1877.39,0.307,,,,,,36.30,,,,,,,,33.8439964,-118.2905961,14.83,
MFLCal,1215,6.66,351+41,35003.04,4212,Dent,D9.69,26.60,9.69,U840.18,840.18,1850.78,0.307,4.20,,3.20,2.20,42,36.30,,,,,,,,33.8440404,-118.2906665,15.21,Repaired with Sleeve
MFLCal,1215,6.66,351+41,35003.85,4213,Dent,D8.89,27.41,8.89,U840.98,840.98,1849.97,0.307,4.90,,3.13,1.87,30,36.30,,,,,,,,33.8440418,-118.2906686,15.22,Repaired with Sleeve
MFLCal,1215,6.66,351+42,35004.77,4214,Dent,D7.96,28.34,7.96,U841.91,841.91,1849.05,0.307,4.10,,3.21,1.40,24,36.30,,,,,,,,33.8440433,-118.2906711,15.23,Repaired with Sleeve
MFLCal,1216,6.66,351+50,35012.73,4215,Weld,D3,36.30,3.00,U849.87,849.87,1841.09,0.365,,,,,,3.00,,,,,,,,33.8440565,-118.2906921,15.33,
MFLCal,1216,6.66,351+51,35013.79,4216,ML Ext Cluster ,U1.05,1.05,1.95,U850.82,850.82,1840.14,0.365,21,36,1.92,7.72,154,3.00,,1872,1793,1869,1772,2595,2462,33.8440583,-118.2906944,15.36,
MFLCal,1216,6.66,351+52,35014.24,4217,Bend,D1.5,1.50,1.50,U851.37,851.37,1839.59,0.365,,,,,90,3.00,,,,,,,,33.8440593,-118.2906956,15.38,21° 8D Right Hot Induction Bend
MFLCal,1216,6.66,351+52,35014.81,4218,ML Ext Cluster ,D0.93,2.08,0.93,U851.63,851.63,1839.32,0.365,30,45,7.16,9.94,136,3.00,,1596,1389,1773,1585,2462,2202,33.8440599,-118.2906961,15.38,
MFLCal,1217,6.66,351+53,35015.74,4219,Weld,U3,3.00,26.02,U852.87,852.87,1838.09,0.307,,,,,,26.02,,,,,,,,33.8440627,-118.2906985,15.41,
MFLCal,1217,6.66,351+54,35016.70,4220,ML Ext ,U0.97,0.97,25.06,U853.81,853.81,1837.14,0.307,15,30,0.47,0.9,174,26.02,,1640,1634,1639,1631,2276,2265,33.8440650,-118.2907000,15.42,
MFLCal,1218,6.66,351+80,35041.76,4221,Weld,D2.04,26.02,2.04,U878.89,878.89,1812.06,0.365,,,,,,2.04,,,,,,,,33.8441249,-118.2907415,15.62,
MFLCal,1218,6.66,351+81,35042.79,4222,Bend,D1.01,1.03,1.01,U879.92,879.92,1811.03,0.365,,,,,270,2.04,,,,,,,,33.8441272,-118.2907435,15.63,22° 5D Left Hot Induction Bend
MFLCal,1219,6.66,351+82,35043.80,4223,Weld,U2.04,2.04,8.29,U880.93,880.93,1810.03,0.365,,,,,,8.29,,,,,,,,33.8441291,-118.2907458,15.65,
MFLCal,1219,6.66,351+85,35046.65,4224,Bend,U2.85,2.85,5.44,U883.78,883.78,1807.18,0.365,,,,,270,8.29,,,,,,,,33.8441327,-118.2907541,15.74,45° 10D Left Hot Induction Bend
MFLCal,1219,6.66,351+88,35050.38,4225,ML Ext Cluster ,D1.71,6.58,1.71,U887.3,887.30,1803.66,0.365,11,21,5.16,3.51,165,8.29,,1849,1745,1864,1766,2588,2453,33.8441335,-118.2907656,15.87,
MFLCal,1219,6.66,351+89,35051.60,4226,ML Ext Cluster ,D0.49,7.80,0.49,U887.8,887.80,1803.16,0.365,22,32,15.75,8.27,132,8.29,,1648,1500,1776,1626,2467,2258,33.8441335,-118.2907673,15.89,
MFLCal,1220,6.66,351+90,35052.09,4227,Weld,U8.29,8.29,41.78,U889.22,889.22,1801.73,0.307,,,,,,41.78,,,,,,,,33.8441334,-118.2907720,15.95,
MFLCal,1220,6.66,351+90,35052.23,4228,ML Ext Cluster ,U0.14,0.14,41.63,U889.35,889.35,1801.61,0.307,24,39,1.29,2.03,179,41.78,,1593,1547,1581,1520,2196,2112,33.8441333,-118.2907724,15.96,
MFLCal,1220,6.66,351+91,35053.16,4229,ML Ext Cluster ,U1.07,1.07,40.71,U889.66,889.66,1801.30,0.307,19,34,8.76,4.94,158,41.78,,1442,1268,1504,1351,2090,1877,33.8441333,-118.2907734,15.97,
MFLCal,1220,6.67,351+95,35057.09,4230,ML Int ,U5,5.00,36.78,U894.2,894.20,1796.76,0.307,11,31,0.35,0.48,161,41.78,,1643,1638,1643,1636,2281,2273,33.8441330,-118.2907884,16.16,
MFLCal,1220,6.67,351+95,35057.30,4231,ML Int ,U5.21,5.21,36.57,U894.41,894.41,1796.55,0.307,12,32,0.39,0.54,184,41.78,,1642,1636,1642,1634,2280,2269,33.8441330,-118.2907891,16.17,
MFLCal,1221,6.67,352+32,35093.87,4232,Weld,U41.78,41.78,42.01,U931,931.00,1759.96,0.307,,,,,,42.01,,,,,,,,33.8441304,-118.2909099,17.59,
MFLCal,1222,6.68,352+75,35135.87,4233,Weld,D41.04,42.01,41.04,U973.01,973.01,1717.95,0.307,,,,,,41.04,,,,,,,,33.8441279,-118.2910487,18.24,
MFLCal,1222,6.69,353+06,35166.58,4234,Manufacturing Indication,D10.33,30.70,10.33,U1003.71,1003.71,1687.25,0.307,,,10.2,2.32,280,41.04,,,,,,,,33.8441263,-118.2911501,18.48,
MFLCal,1222,6.69,353+06,35166.97,4235,Manufacturing Indication,D9.94,31.09,9.94,U1004.1,1004.10,1686.86,0.307,,,6.8,1.93,346,41.04,,,,,,,,33.8441263,-118.2911514,18.48,
MFLCal,1222,6.69,353+07,35167.52,4236,ML Int Cluster Manufacturing Related,D9.39,31.65,9.39,U1004.6,1004.60,1686.36,0.307,11,31,0.86,1.44,278,41.04,,1634,1608,1635,1610,2270,2236,33.8441263,-118.2911530,18.48,
MFLCal,1222,6.69,353+07,35167.57,4237,ML Int Manufacturing Related,D9.34,31.70,9.34,U1004.69,1004.69,1686.27,0.307,11,31,0.35,0.46,338,41.04,,1643,1638,1643,1636,2281,2273,33.8441263,-118.2911533,18.48,
MFLCal,1222,6.69,353+07,35167.63,4238,ML Int Manufacturing Related,D9.28,31.76,9.28,U1004.75,1004.75,1686.20,0.307,11,31,0.35,0.55,277,41.04,,1643,1638,1643,1636,2281,2273,33.8441263,-118.2911535,18.48,
MFLCal,1222,6.69,353+07,35167.93,4239,ML Int Cluster Manufacturing Related,D8.98,32.05,8.98,U1005.04,1005.04,1685.91,0.307,13,33,0.51,1.9,321,41.04,,1640,1630,1639,1626,2277,2259,33.8441263,-118.2911545,18.49,
MFLCal,1222,6.69,353+07,35167.94,4240,Manufacturing Indication,D8.97,32.06,8.97,U1005.07,1005.07,1685.89,0.307,,,11.3,4.29,196,41.04,,,,,,,,33.8441263,-118.2911546,18.49,
MFLCal,1222,6.69,353+07,35167.98,4241,Manufacturing Indication,D8.93,32.11,8.93,U1005.11,1005.11,1685.84,0.307,,,8.68,5.77,274,41.04,,,,,,,,33.8441263,-118.2911547,18.49,
MFLCal,1222,6.69,353+08,35168.99,4242,Manufacturing Indication,D7.92,33.12,7.92,U1006.12,1006.12,1684.84,0.307,,,6.14,1.75,251,41.04,,,,,,,,33.8441262,-118.2911581,18.49,
MFLCal,1222,6.69,353+08,35169.05,4243,ML Int Cluster Manufacturing Related,D7.86,33.18,7.86,U1006.17,1006.17,1684.78,0.307,14,34,0.74,1.61,205,41.04,,1634,1613,1636,1618,2273,2247,33.8441262,-118.2911582,18.49,
MFLCal,1222,6.69,353+08,35169.19,4244,Manufacturing Indication,D7.72,33.32,7.72,U1006.32,1006.32,1684.64,0.307,,,4.69,1.57,208,41.04,,,,,,,,33.8441262,-118.2911587,18.49,
MFLCal,1222,6.69,353+09,35169.91,4245,ML Int Cluster Manufacturing Related,D7,34.04,7.00,U1007.03,1007.03,1683.93,0.307,11,31,0.78,0.88,191,41.04,,1636,1614,1638,1623,2275,2254,33.8441262,-118.2911611,18.50,
MFLCal,1222,6.69,353+11,35172.00,4246,Manufacturing Indication,D4.91,36.13,4.91,U1009.13,1009.13,1681.82,0.307,,,29.38,1.7,334,41.04,,,,,,,,33.8441261,-118.2911680,18.51,
MFLCal,1222,6.69,353+12,35172.85,4247,Manufacturing Indication,D4.06,36.98,4.06,U1009.98,1009.98,1680.98,0.307,,,23.45,1.39,18,41.04,,,,,,,,33.8441260,-118.2911708,18.51,
MFLCal,1223,6.69,353+16,35176.91,4248,Weld,U41.04,41.04,41.78,U1014.04,1014.04,1676.92,0.307,,,,,,41.78,,,,,,,,33.8441258,-118.2911842,18.58,
MFLCal,1223,6.69,353+17,35177.77,4249,ML Ext ,U0.86,0.86,40.91,U1014.88,1014.88,1676.08,0.307,34,49,0.51,0.68,94,41.78,,1629,1618,1625,1608,2257,2234,33.8441258,-118.2911870,18.60,
MFLCal,1224,6.70,353+58,35218.69,4250,Weld,U41.78,41.78,42.84,U1055.82,1055.82,1635.14,0.307,,,,,,42.84,,,,,,,,33.8441236,-118.2913222,19.55,
MFLCal,1225,6.70,354+02,35261.52,4251,Weld,D39.82,42.84,39.82,U1098.66,1098.66,1592.30,0.307,,,,,,39.82,,,,,,,,33.8441216,-118.2914638,19.68,
MFLCal,1226,6.71,354+42,35301.34,4252,Weld,D3.81,39.82,3.81,U1138.47,1138.47,1552.48,0.307,,,,,,3.81,,,,,,,,33.8441200,-118.2915952,18.49,
MFLCal,1227,6.71,354+46,35305.15,4253,Weld,U3.81,3.81,15.82,U1142.28,1142.28,1548.68,0.365,,,,,,15.82,,,,,,,,33.8441198,-118.2916078,18.33,
MFLCal,1227,6.71,354+54,35312.96,4254,Bend,U7.81,7.81,8.01,U1150.09,1150.09,1540.87,0.365,,,,,90,15.82,,,,,,,,33.8441268,-118.2916310,17.99,90° 10D Right Hot Induction Bend
MFLCal,1228,6.72,354+62,35320.97,4255,Weld,U15.82,15.82,40.44,U1158.1,1158.10,1532.85,0.307,,,,,,40.44,,,,,,,,33.8441475,-118.2916377,17.80,
MFLCal,1229,6.72,355+03,35361.41,4256,Weld,U40.44,40.44,43.00,U1198.54,1198.54,1492.42,0.307,,,,,,43.00,,,,,,,,33.8442589,-118.2916392,16.99,
MFLCal,1229,6.73,355+17,35376.13,4257,Dent,U14.72,14.72,28.28,U1213.26,1213.26,1477.69,0.307,1.20,,13.09,3.62,194,43.00,,,,,,,,33.8442995,-118.2916398,16.72,
MFLCal,1230,6.73,355+46,35404.41,4258,Weld,D41.88,43.00,41.88,U1241.54,1241.54,1449.41,0.307,,,,,,41.88,,,,,,,,33.8443774,-118.2916415,15.80,
MFLCal,1231,6.74,355+88,35446.30,4259,Weld,U41.88,41.88,42.39,U1283.43,1283.43,1407.53,0.307,,,,,,42.39,,,,,,,,33.8444928,-118.2916447,15.67,
MFLCal,1232,6.75,356+31,35488.68,4260,Weld,D42.16,42.39,42.16,U1325.82,1325.82,1365.14,0.307,,,,,,42.16,,,,,,,,33.8446096,-118.2916481,16.36,
MFLCal,1233,6.76,356+74,35530.84,4261,Weld,D40.59,42.16,40.59,D1322.98,1367.98,1322.98,0.307,,,,,,40.59,,,,,,,,33.8447259,-118.2916514,17.06,
MFLCal,1234,6.76,357+15,35571.43,4262,Weld,U40.59,40.59,42.75,D1282.39,1408.57,1282.39,0.307,,,,,,42.75,,,,,,,,33.8448377,-118.2916541,18.16,
MFLCal,1235,6.77,357+58,35614.18,4263,Weld,U42.75,42.75,42.98,D1239.64,1451.31,1239.64,0.307,,,,,,42.98,,,,,,,,33.8449556,-118.2916568,18.89,
MFLCal,1236,6.78,358+01,35657.16,4264,Weld,D41.02,42.98,41.02,D1196.67,1494.29,1196.67,0.307,,,,,,41.02,,,,,,,,33.8450740,-118.2916594,19.75,
MFLCal,1237,6.79,358+43,35698.18,4265,Weld,U41.02,41.02,41.97,D1155.65,1535.31,1155.65,0.307,,,,,,41.97,,,,,,,,33.8451871,-118.2916619,20.65,
MFLCal,1238,6.80,358+85,35740.15,4266,Weld,D40.62,41.97,40.62,D1113.68,1577.28,1113.68,0.307,,,,,,40.62,,,,,,,,33.8453028,-118.2916644,21.44,
MFLCal,1239,6.80,359+26,35780.77,4267,Weld,U40.62,40.62,42.41,D1073.06,1617.90,1073.06,0.307,,,,,,42.41,,,,,,,,33.8454148,-118.2916667,22.31,
MFLCal,1239,6.81,359+39,35793.36,4268,ML Int Manufacturing Related,U12.59,12.59,29.82,D1060.49,1630.47,1060.49,0.307,10,30,0.35,0.81,148,42.41,,1643,1638,1643,1637,2282,2273,33.8454494,-118.2916674,22.57,
MFLCal,1239,6.81,359+40,35794.76,4269,ML Int Manufacturing Related,U13.99,13.99,28.43,D1059.08,1631.88,1059.08,0.307,14,34,0.27,0.44,162,42.41,,1643,1640,1643,1639,2282,2276,33.8454533,-118.2916675,22.60,
MFLCal,1239,6.81,359+41,35795.42,4270,ML Int Manufacturing Related,U14.66,14.66,27.76,D1058.41,1632.54,1058.41,0.307,10,30,0.31,0.65,149,42.41,,1644,1640,1643,1639,2282,2276,33.8454551,-118.2916675,22.62,
MFLCal,1240,6.81,359+69,35823.18,4271,Weld,D37.58,42.41,37.58,D1030.64,1660.32,1030.64,0.307,,,,,,37.58,,,,,,,,33.8455317,-118.2916692,22.98,
MFLCal,1240,6.81,359+80,35833.81,4272,ML Ext Cluster ,U10.63,10.63,26.95,D1020.04,1670.91,1020.04,0.307,27,47,1.09,1.07,147,37.58,,1599,1545,1609,1569,2235,2179,33.8455609,-118.2916699,22.95,
MFLCal,1240,6.82,360+06,35860.00,4273,ML Ext Manufacturing Related,D0.76,36.82,0.76,D993.86,1697.10,993.86,0.307,45,60,1.13,1.61,132,37.58,,1546,1485,1517,1424,2107,1978,33.8456331,-118.2916718,22.67,
MFLCal,1241,6.82,360+07,35860.76,4274,Weld,D14.16,37.58,14.16,D993.06,1697.89,993.06,0.365,,,,,,14.16,,,,,,,,33.8456353,-118.2916719,22.66,
MFLCal,1241,6.82,360+13,35867.13,4275,Bend,U6.37,6.37,7.79,D986.69,1704.26,986.69,0.365,,,,,272,14.16,,,,,,,,33.8456511,-118.2916798,22.49,90° 9D Left Hot Induction Bend
MFLCal,1241,6.82,360+21,35874.91,4276,Weld Indication,D0.01,14.15,0.01,D978.91,1712.04,978.91,0.365,,,0.31,4.84,162,14.16,,,,,,,,33.8456574,-118.2917034,22.15,
MFLCal,1242,6.82,360+21,35874.92,4277,Weld,U14.16,14.16,37.21,D978.9,1712.06,978.90,0.307,,,,,,37.21,,,,,,,,33.8456574,-118.2917034,22.15,
MFLCal,1243,6.83,360+59,35912.13,4278,Weld,U37.21,37.21,42.45,D941.7,1749.26,941.70,0.307,,,,,,42.45,,,,,,,,33.8456552,-118.2918263,22.18,
MFLCal,1243,6.83,360+79,35932.52,4279,ML Int Manufacturing Related,U20.39,20.39,22.06,D921.33,1769.63,921.33,0.307,13,33,0.39,0.45,16,42.45,,1642,1636,1641,1634,2280,2269,33.8456543,-118.2918936,22.90,
MFLCal,1244,6.84,361+02,35954.58,4280,Weld,D42.13,42.45,42.13,D899.25,1791.71,899.25,0.307,,,,,,42.13,,,,,,,,33.8456532,-118.2919665,23.88,
MFLCal,1245,6.85,361+44,35996.71,4281,Weld,U42.13,42.13,42.49,D857.12,1833.84,857.12,0.307,,,,,,42.49,,,,,,,,33.8456509,-118.2921056,25.43,
MFLCal,1246,6.85,361+87,36039.20,4282,Weld,D41.83,42.49,41.83,D814.63,1876.33,814.63,0.307,,,,,,41.83,,,,,,,,33.8456483,-118.2922459,27.01,
MFLCal,1247,6.86,362+29,36081.02,4283,Weld,U41.83,41.83,42.30,D772.8,1918.16,772.80,0.307,,,,,,42.30,,,,,,,,33.8456458,-118.2923841,28.03,
MFLCal,1247,6.87,362+71,36122.57,4284,ML Ext Cluster ,D0.75,41.55,0.75,D731.58,1959.38,731.58,0.307,29,44,6.02,9.23,117,42.30,,1362,1193,1470,1302,2041,1808,33.8456434,-118.2925203,28.21,
MFLCal,1247,6.87,362+72,36123.27,4285,ML Ext Cluster ,D0.05,42.25,0.05,D730.83,1960.13,730.83,0.307,27,42,3.48,2.33,126,42.30,,1452,1319,1546,1458,2147,2025,33.8456434,-118.2925227,28.22,
MFLCal,1248,6.87,362+72,36123.32,4286,Weld,U42.3,42.30,42.57,D730.51,1960.45,730.51,0.307,,,,,,42.57,,,,,,,,33.8456434,-118.2925238,28.22,
MFLCal,1249,6.88,363+15,36165.89,4287,Weld,D42.47,42.57,42.47,D687.94,2003.02,687.94,0.307,,,,,,42.47,,,,,,,,33.8456412,-118.2926645,28.68,
MFLCal,1250,6.89,363+58,36208.36,4288,Weld,D36.44,42.47,36.44,D645.47,2045.49,645.47,0.307,,,,,,36.44,,,,,,,,33.8456390,-118.2928048,29.59,
MFLCal,1251,6.89,363+95,36244.80,4289,Weld,U36.44,36.44,41.53,D609.03,2081.93,609.03,0.307,,,,,,41.53,,,,,,,,33.8456369,-118.2929251,29.94,
MFLCal,1252,6.90,364+37,36286.32,4290,Weld,D40.62,41.53,40.62,D567.5,2123.46,567.50,0.307,,,,,,40.62,,,,,,,,33.8456349,-118.2930623,29.21,
MFLCal,1253,6.91,364+78,36326.94,4291,Weld,U40.62,40.62,41.90,D526.88,2164.08,526.88,0.307,,,,,,41.90,,,,,,,,33.8456332,-118.2931965,28.13,
MFLCal,1254,6.92,365+20,36368.84,4292,Weld,U41.9,41.90,42.72,D484.98,2205.98,484.98,0.307,,,,,,42.72,,,,,,,,33.8456313,-118.2933348,27.31,
MFLCal,1255,6.92,365+63,36411.56,4293,Weld,D38.89,42.72,38.89,D442.26,2248.69,442.26,0.307,,,,,,38.89,,,,,,,,33.8456291,-118.2934758,25.37,
MFLCal,1255,6.93,365+74,36421.69,4294,ML Int Manufacturing Related,U10.14,10.14,28.75,D432.15,2258.81,432.15,0.307,12,37,0.23,0.36,123,38.89,,1644,1641,1644,1640,2283,2278,33.8456285,-118.2935091,24.92,
MFLCal,1255,6.93,365+75,36422.82,4295,ML Int Manufacturing Related,U11.26,11.26,27.63,D431.02,2259.93,431.02,0.307,11,31,0.31,0.47,83,38.89,,1643,1640,1643,1638,2282,2275,33.8456285,-118.2935128,24.87,
MFLCal,1256,6.93,366+03,36450.45,4296,Weld,U38.89,38.89,39.74,D403.38,2287.58,403.38,0.307,,,,,,39.74,,,,,,,,33.8456275,-118.2936041,23.86,
MFLCal,1257,6.94,366+43,36490.19,4297,Weld,U39.74,39.74,42.37,D363.64,2327.32,363.64,0.307,,,,,,42.37,,,,,,,,33.8456255,-118.2937353,22.46,
MFLCal,1258,6.95,366+86,36532.56,4298,Weld,U42.37,42.37,42.45,D321.26,2369.69,321.26,0.307,,,,,,42.45,,,,,,,,33.8456231,-118.2938752,21.76,
MFLCal,1258,6.95,367+17,36563.86,4299,ML Int Manufacturing Related,D11.16,31.30,11.16,D289.98,2400.98,289.98,0.307,11,31,0.35,0.47,111,42.45,,1643,1638,1643,1636,2281,2273,33.8456216,-118.2939786,21.62,
MFLCal,1259,6.96,367+28,36575.01,4300,Weld,D41.86,42.45,41.86,D278.81,2412.15,278.81,0.307,,,,,,41.86,,,,,,,,33.8456211,-118.2940155,21.89,
MFLCal,1260,6.96,367+71,36616.87,4301,Weld,D1.01,41.86,1.01,D236.95,2454.00,236.95,0.307,,,,,,1.01,,,,,,,,33.8456192,-118.2941537,23.26,
MFLCal,1261,6.96,367+72,36617.88,4302,Weld,U1.01,1.01,33.05,D235.94,2455.01,235.94,0.307,,,,,,33.05,,,,,,,,33.8456192,-118.2941571,23.29,
MFLCal,1262,6.97,368+05,36650.93,4303,Weld,U33.05,33.05,43.15,D202.89,2488.06,202.89,0.307,,,,,,43.15,,,,,,,,33.8456177,-118.2942662,23.83,
MFLCal,1262,6.98,368+48,36692.94,4304,Sleeve Start,D1.14,42.01,1.14,D160.88,2530.08,160.88,0.307,,,,,,43.15,,,,,,,,33.8456158,-118.2944050,25.19,
MFLCal,1263,6.98,368+49,36694.08,4305,Weld,D41.04,43.15,41.04,D159.74,2531.22,159.74,0.307,,,,,,41.04,,,,,,,,33.8456158,-118.2944088,25.23,
MFLCal,1263,6.98,368+49,36694.49,4306,Dent,U0.41,0.41,40.63,D159.33,2531.63,159.33,0.307,1.30,,3.32,2.19,350,41.04,,,,,,,,33.8456157,-118.2944101,25.24,Repaired with Sleeve
MFLCal,1263,6.98,368+50,36695.40,4307,Sleeve End,U1.32,1.32,39.72,D158.43,2532.53,158.43,0.307,,,,,,41.04,,,,,,,,33.8456157,-118.2944131,25.27,
MFLCal,1264,6.99,368+90,36735.12,4308,Weld,U41.04,41.04,42.07,D118.7,2572.25,118.70,0.307,,,,,,42.07,,,,,,,,33.8456136,-118.2945443,26.54,
MFLCal,1265,6.99,369+33,36777.19,4309,Weld,U42.07,42.07,42.22,D76.63,2614.33,76.63,0.307,,,,,,42.22,,,,,,,,33.8456111,-118.2946832,28.12,
MFLCal,1266,7.00,369+75,36819.41,4310,Weld,D42.04,42.22,42.04,D34.41,2656.55,34.41,0.307,,,,,,42.04,,,,,,,,33.8456094,-118.2948227,29.71,
