Repository: kerbergr/datadump

File: MLCompare.UICore/bin/Debug/netcoreapp3.1/examples/new.csv (part 19 of 20)
ILI Tool,Pipe Joint Number,Approx. Milepost (miles),Approx. Map Station (ft),Odometer (ft),Feature Number,Feature Description,Distance to Nearest Weld (ft),Distance to Upstream Weld (ft),Distance to Downstream Weld (ft),Distance to Nearest AGM (ft),Distance to Upstream AGM (ft),Distance to Downstream AGM (ft),WT (in),Max Depth (%),Max Depth + Tolerance (%),Length (in),Width (in),Oreintation (Degrees),Pipe Length (ft),Long Seam Orient. (Degrees),0.85DL Safe MAOP Rating (psig),0.85DL Safe MAOP Rating + Tolerance (psig),Eff. Area B31G of API579 Safe MAOP Rating (psig),Eff. Area B31G of API579 Safe MAOP Rating + Tolerance (psig),Eff. Area B31G of API579 Burst Press. Rating (psig),Eff. Area B31G of API579 Burst Press. Rating + Tolerance (psig),Latitude NAD83,Longitude NAD83,Elevation Above Mean Sea Level NAVD88 (ft),Comments
MFLCal,1266,7.01,370+10,36853.82,4311,AGM # 0280,D7.63,34.41,7.63,U0,0.00,3260.02,0.307,,,,,,42.04,,,,,,,,33.8456085,-118.2949363,30.94,
MFLCal,1267,7.01,370+18,36861.45,4312,Weld,U42.04,42.04,43.84,U7.63,7.63,3252.39,0.307,,,,,,43.84,,,,,,,,33.8456084,-118.2949615,31.03,
MFLCal,1268,7.02,370+61,36905.29,4313,Weld,D43.33,43.84,43.33,U51.47,51.47,3208.55,0.307,,,,,,43.33,,,,,,,,33.8456076,-118.2951061,31.22,
MFLCal,1269,7.03,371+05,36948.62,4314,Weld,D41.96,43.33,41.96,U94.8,94.80,3165.22,0.307,,,,,,41.96,,,,,,,,33.8456063,-118.2952489,31.65,
MFLCal,1270,7.04,371+47,36990.58,4315,Weld,D40.3,41.96,40.30,U136.76,136.76,3123.26,0.307,,,,,,40.30,,,,,,,,33.8456048,-118.2953873,31.77,
MFLCal,1271,7.04,371+87,37030.88,4316,Weld,U40.3,40.30,43.48,U177.06,177.06,3082.96,0.307,,,,,,43.48,,,,,,,,33.8456029,-118.2955202,31.86,
MFLCal,1271,7.05,372+22,37066.38,4317,Recoat Start,D7.98,35.49,7.98,U212.55,212.55,3047.47,0.307,,,,,,43.48,,,,,,,,33.8456014,-118.2956373,31.90,
MFLCal,1271,7.05,372+23,37067.19,4318,Sleeve Start,D7.17,36.30,7.17,U213.36,213.36,3046.66,0.307,,,,,,43.48,,,,,,,,33.8456014,-118.2956399,31.90,
MFLCal,1271,7.05,372+24,37068.21,4319,Dent,D6.15,37.32,6.15,U214.38,214.38,3045.64,0.307,2.10,,4.14,3.65,329,43.48,,,,,,,,33.8456014,-118.2956433,31.91,Repaired with Sleeve
MFLCal,1271,7.05,372+25,37069.28,4320,Sleeve End,D5.08,38.39,5.08,U215.45,215.45,3044.57,0.307,,,,,,43.48,,,,,,,,33.8456013,-118.2956468,31.91,
MFLCal,1271,7.05,372+27,37071.51,4321,Recoat End,D2.85,40.63,2.85,U217.69,217.69,3042.33,0.307,,,,,,43.48,,,,,,,,33.8456012,-118.2956542,31.92,
MFLCal,1272,7.05,372+30,37074.36,4322,Weld,D40.8,43.48,40.80,U220.54,220.54,3039.48,0.307,,,,,,40.80,,,,,,,,33.8456011,-118.2956636,31.94,
MFLCal,1273,7.06,372+71,37115.16,4323,Weld,U40.8,40.80,43.69,U261.34,261.34,2998.68,0.307,,,,,,43.69,,,,,,,,33.8455998,-118.2957981,32.32,
MFLCal,1274,7.07,373+15,37158.85,4324,Weld,D41.82,43.69,41.82,U305.02,305.02,2955.00,0.307,,,,,,41.82,,,,,,,,33.8455990,-118.2959422,32.42,
MFLCal,1274,7.07,373+32,37176.62,4325,ML Ext ,U17.77,17.77,24.05,U322.78,322.78,2937.24,0.307,29,49,0.23,0.99,95,41.82,,1642,1639,1641,1637,2280,2273,33.8455985,-118.2960008,32.46,
MFLCal,1275,7.08,373+57,37200.66,4326,Weld,U41.82,41.82,42.39,U346.84,346.84,2913.18,0.307,,,,,,42.39,,,,,,,,33.8455978,-118.2960801,32.59,
MFLCal,1276,7.08,373+99,37243.05,4327,Weld,D34.24,42.39,34.24,U389.23,389.23,2870.79,0.307,,,,,,34.24,,,,,,,,33.8455963,-118.2962199,32.71,
MFLCal,1276,7.09,374+32,37276.66,4328,ML Ext Cluster ,D0.63,33.61,0.63,U422.8,422.80,2837.22,0.307,28,43,0.55,1.29,252,34.24,,1631,1620,1629,1612,2262,2239,33.8455955,-118.2963306,32.56,
MFLCal,1277,7.09,374+33,37277.29,4329,Weld,U34.24,34.24,41.91,U423.46,423.46,2836.56,0.307,,,,,,41.91,,,,,,,,33.8455954,-118.2963328,32.56,
MFLCal,1278,7.10,374+75,37319.20,4330,Weld,D40.33,41.91,40.33,U465.38,465.38,2794.64,0.307,,,,,,40.33,,,,,,,,33.8455942,-118.2964710,32.53,
MFLCal,1278,7.10,375+12,37356.21,4331,ML Int Manufacturing Related,D3.32,37.01,3.32,U502.37,502.37,2757.65,0.307,10,30,0.31,0.4,346,40.33,,1644,1640,1643,1639,2282,2276,33.8455929,-118.2965930,32.58,
MFLCal,1278,7.10,375+14,37358.01,4332,ML Int Manufacturing Related,D1.51,38.81,1.51,U504.17,504.17,2755.85,0.307,16,36,0.35,0.42,280,40.33,,1642,1637,1641,1634,2280,2270,33.8455928,-118.2965989,32.57,
MFLCal,1278,7.11,375+15,37358.90,4333,ML Ext ,D0.62,39.70,0.62,U505.02,505.02,2755.00,0.307,55,70,1.88,5.28,144,40.33,,1374,1236,1290,1078,1792,1498,33.8455928,-118.2966017,32.56,
MFLCal,1279,7.11,375+15,37359.53,4334,Weld,U40.33,40.33,43.43,U505.7,505.70,2754.32,0.307,,,,,,43.43,,,,,,,,33.8455928,-118.2966040,32.56,
MFLCal,1280,7.11,375+59,37402.96,4335,Weld,D40.62,43.43,40.62,U549.13,549.13,2710.89,0.307,,,,,,40.62,,,,,,,,33.8455910,-118.2967472,32.80,
MFLCal,1281,7.12,375+99,37443.57,4336,Weld,U40.62,40.62,40.64,U589.75,589.75,2670.27,0.307,,,,,,40.64,,,,,,,,33.8455899,-118.2968812,33.06,
MFLCal,1282,7.13,376+40,37484.21,4337,Weld,U40.64,40.64,41.27,U630.38,630.38,2629.64,0.307,,,,,,41.27,,,,,,,,33.8455895,-118.2970152,33.44,
MFLCal,1283,7.14,376+81,37525.47,4338,Weld,U41.27,41.27,42.91,U671.65,671.65,2588.37,0.307,,,,,,42.91,,,,,,,,33.8455885,-118.2971512,32.77,
MFLCal,1284,7.14,377+24,37568.38,4339,Weld,D36.15,42.91,36.15,U714.56,714.56,2545.46,0.307,,,,,,36.15,,,,,,,,33.8455871,-118.2972927,32.02,
MFLCal,1284,7.15,377+44,37588.12,4340,ML Int Manufacturing Related,D16.41,19.74,16.41,U734.29,734.29,2525.73,0.307,11,31,0.2,0.55,320,36.15,,1644,1643,1644,1642,2284,2281,33.8455864,-118.2973577,31.13,
MFLCal,1284,7.15,377+44,37588.34,4341,ML Int Manufacturing Related,D16.2,19.96,16.20,U734.5,734.50,2525.52,0.307,11,31,0.23,0.51,120,36.15,,1644,1642,1644,1641,2283,2279,33.8455864,-118.2973584,31.12,
MFLCal,1284,7.15,377+48,37592.32,4342,ML Int Manufacturing Related,D12.22,23.93,12.22,U738.49,738.49,2521.53,0.307,10,35,0.16,0.38,106,36.15,,1645,1643,1645,1643,2284,2282,33.8455863,-118.2973715,30.95,
MFLCal,1284,7.15,377+48,37592.56,4343,ML Int Manufacturing Related,D11.98,24.17,11.98,U738.72,738.72,2521.30,0.307,12,32,0.2,0.49,106,36.15,,1644,1643,1644,1642,2284,2281,33.8455863,-118.2973723,30.93,
MFLCal,1284,7.15,377+49,37593.50,4344,ML Int Manufacturing Related,D11.04,25.11,11.04,U739.66,739.66,2520.36,0.307,13,38,0.2,0.33,60,36.15,,1644,1642,1644,1641,2283,2280,33.8455863,-118.2973754,30.89,
MFLCal,1284,7.15,377+49,37593.72,4345,ML Int Manufacturing Related,D10.82,25.34,10.82,U739.88,739.88,2520.14,0.307,11,31,0.23,0.51,69,36.15,,1644,1642,1644,1641,2283,2279,33.8455862,-118.2973761,30.88,
MFLCal,1284,7.15,377+49,37593.75,4346,ML Int Manufacturing Related,D10.78,25.37,10.78,U739.92,739.92,2520.10,0.307,18,38,0.2,0.44,123,36.15,,1644,1642,1644,1641,2283,2280,33.8455862,-118.2973762,30.88,
MFLCal,1284,7.15,377+49,37593.88,4347,ML Int Cluster Manufacturing Related,D10.65,25.50,10.65,U740.05,740.05,2519.97,0.307,15,35,0.98,1.71,52,36.15,,1626,1591,1638,1626,2275,2258,33.8455862,-118.2973766,30.88,
MFLCal,1284,7.15,377+51,37595.21,4348,ML Int Manufacturing Related,D9.32,26.83,9.32,U741.38,741.38,2518.64,0.307,21,41,0.23,0.58,139,36.15,,1643,1640,1643,1639,2282,2276,33.8455862,-118.2973810,30.82,
MFLCal,1284,7.15,377+53,37597.88,4349,ML Int Manufacturing Related,D6.66,29.49,6.66,U744.05,744.05,2515.97,0.307,10,35,0.27,0.39,64,36.15,,1644,1640,1644,1639,2283,2276,33.8455861,-118.2973898,30.70,
MFLCal,1284,7.15,377+54,37598.25,4350,Manufacturing Indication,D6.29,29.87,6.29,U744.43,744.43,2515.59,0.307,,,1.48,0.8,233,36.15,,,,,,,,33.8455861,-118.2973911,30.68,
MFLCal,1284,7.15,377+54,37598.96,4351,ML Int Manufacturing Related,D5.58,30.58,5.58,U745.13,745.13,2514.89,0.307,10,30,0.2,0.84,73,36.15,,1644,1643,1644,1642,2284,2281,33.8455861,-118.2973934,30.65,
MFLCal,1284,7.15,377+55,37599.54,4352,ML Int Cluster Manufacturing Related,D5,31.16,5.00,U745.66,745.66,2514.36,0.307,15,40,0.74,0.68,61,36.15,,1633,1605,1639,1625,2277,2258,33.8455861,-118.2973951,30.63,
MFLCal,1285,7.15,377+60,37604.54,4353,Weld,U36.15,36.15,41.87,U750.71,750.71,2509.31,0.307,,,,,,41.87,,,,,,,,33.8455859,-118.2974118,30.45,
MFLCal,1286,7.16,378+02,37646.40,4354,Weld,U41.87,41.87,42.01,U792.58,792.58,2467.44,0.307,,,,,,42.01,,,,,,,,33.8455843,-118.2975498,29.13,
MFLCal,1287,7.17,378+44,37688.41,4355,Weld,U42.01,42.01,43.36,U834.59,834.59,2425.43,0.307,,,,,,43.36,,,,,,,,33.8455833,-118.2976882,27.69,
MFLCal,1288,7.18,378+87,37731.77,4356,Weld,D42.3,43.36,42.30,U877.95,877.95,2382.07,0.307,,,,,,42.30,,,,,,,,33.8455818,-118.2978309,25.23,
MFLCal,1288,7.18,378+91,37735.53,4357,ML Int Manufacturing Related,U3.76,3.76,38.54,U881.7,881.70,2378.32,0.307,12,32,0.27,0.61,39,42.30,,1644,1641,1643,1640,2282,2277,33.8455816,-118.2978433,25.04,
MFLCal,1289,7.18,379+29,37774.07,4358,Weld,D41.4,42.30,41.40,U920.25,920.25,2339.77,0.307,,,,,,41.40,,,,,,,,33.8455805,-118.2979703,23.51,
MFLCal,1290,7.19,379+71,37815.47,4359,Weld,D40.7,41.40,40.70,U961.64,961.64,2298.38,0.307,,,,,,40.70,,,,,,,,33.8455797,-118.2981068,23.40,
MFLCal,1291,7.20,380+11,37856.16,4360,Weld,D33.75,40.70,33.75,U1002.34,1002.34,2257.68,0.307,,,,,,33.75,,,,,,,,33.8455787,-118.2982410,23.62,
MFLCal,1292,7.21,380+45,37889.91,4361,Weld,U33.75,33.75,41.25,U1036.09,1036.09,2223.93,0.307,,,,,,41.25,,,,,,,,33.8455781,-118.2983523,24.38,
MFLCal,1293,7.21,380+86,37931.16,4362,Weld,U41.25,41.25,43.70,U1077.33,1077.33,2182.69,0.307,,,,,,43.70,,,,,,,,33.8455765,-118.2984883,25.12,
MFLCal,1294,7.22,381+30,37974.86,4363,Weld,D42.57,43.70,42.57,U1121.04,1121.04,2138.98,0.307,,,,,,42.57,,,,,,,,33.8455754,-118.2986324,26.04,
MFLCal,1295,7.23,381+73,38017.43,4364,Weld,D40.13,42.57,40.13,U1163.61,1163.61,2096.41,0.307,,,,,,40.13,,,,,,,,33.8455737,-118.2987727,27.43,
MFLCal,1295,7.24,382+04,38049.40,4365,Manufacturing Indication,D8.16,31.97,8.16,U1195.58,1195.58,2064.44,0.307,,,1.13,0.84,113,40.13,,,,,,,,33.8455720,-118.2988781,28.42,
MFLCal,1295,7.24,382+07,38052.28,4366,ML Int Manufacturing Related,D5.28,34.85,5.28,U1198.45,1198.45,2061.57,0.307,10,30,0.23,0.4,129,40.13,,1644,1642,1644,1641,2283,2280,33.8455719,-118.2988875,28.54,
MFLCal,1295,7.24,382+08,38053.00,4367,ML Int Manufacturing Related,D4.56,35.57,4.56,U1199.16,1199.16,2060.86,0.307,10,30,0.27,0.68,162,40.13,,1644,1641,1644,1640,2283,2278,33.8455718,-118.2988899,28.57,
MFLCal,1296,7.24,382+13,38057.56,4368,Weld,U40.13,40.13,43.55,U1203.74,1203.74,2056.28,0.307,,,,,,43.55,,,,,,,,33.8455715,-118.2989049,28.79,
MFLCal,1296,7.24,382+36,38080.47,4369,Recoat Start,D20.64,22.92,20.64,U1226.65,1226.65,2033.37,0.307,,,,,,43.55,,,,,,,,33.8455700,-118.2989804,29.78,
MFLCal,1296,7.24,382+39,38083.71,4370,Sleeve Start,D17.4,26.16,17.40,U1229.89,1229.89,2030.13,0.307,,,,,,43.55,,,,,,,,33.8455698,-118.2989911,29.89,
MFLCal,1296,7.24,382+39,38084.40,4371,Dent,D16.71,26.84,16.71,U1230.58,1230.58,2029.44,0.307,2.00,,3.44,2.23,132,43.55,,,,,,,,33.8455697,-118.2989934,29.92,Repaired with Sleeve
MFLCal,1296,7.24,382+40,38084.83,4372,Dent,D16.28,27.27,16.28,U1231.01,1231.01,2029.01,0.307,1.20,,2.66,1.60,122,43.55,,,,,,,,33.8455697,-118.2989948,29.93,Repaired with Sleeve
MFLCal,1296,7.24,382+41,38085.63,4373,Sleeve End,D15.48,28.07,15.48,U1231.81,1231.81,2028.21,0.307,,,,,,43.55,,,,,,,,33.8455696,-118.2989974,29.96,
MFLCal,1296,7.24,382+46,38090.84,4374,Recoat End,D10.27,33.28,10.27,U1237.02,1237.02,2023.00,0.307,,,,,,43.55,,,,,,,,33.8455693,-118.2990146,30.12,
MFLCal,1297,7.25,382+56,38101.11,4375,Weld,D42.72,43.55,42.72,U1247.29,1247.29,2012.73,0.307,,,,,,42.72,,,,,,,,33.8455687,-118.2990485,30.36,
MFLCal,1297,7.25,382+97,38141.56,4376,Casing Begin,D2.27,40.45,2.27,U1287.74,1287.74,1972.28,0.307,,,,,,42.72,,,,,,,,33.8455675,-118.2991818,30.64,Normandie Ave
MFLCal,1298,7.25,382+99,38143.83,4377,Weld,D41.48,42.72,41.48,U1290.01,1290.01,1970.01,0.307,,,,,,41.48,,,,,,,,33.8455675,-118.2991893,30.67,
MFLCal,1298,7.26,383+15,38159.97,4378,ML Int Manufacturing Related,U16.14,16.14,25.34,U1306.12,1306.12,1953.90,0.307,13,28,0.43,0.4,110,41.48,,1641,1636,1641,1634,2279,2270,33.8455670,-118.2992425,30.89,
MFLCal,1298,7.26,383+15,38160.18,4379,ML Int Manufacturing Related,U16.35,16.35,25.13,U1306.35,1306.35,1953.67,0.307,16,41,0.2,0.29,93,41.48,,1644,1642,1644,1641,2283,2279,33.8455670,-118.2992432,30.89,
MFLCal,1299,7.26,383+40,38185.31,4380,Weld,D31.18,41.48,31.18,U1331.49,1331.49,1928.53,0.307,,,,,,31.18,,,,,,,,33.8455663,-118.2993261,31.03,
MFLCal,1300,7.27,383+71,38216.49,4381,Weld,U31.18,31.18,36.63,U1362.66,1362.66,1897.36,0.307,,,,,,36.63,,,,,,,,33.8455654,-118.2994289,31.34,
MFLCal,1300,7.27,384+05,38250.24,4382,ML Ext Cluster ,D2.89,33.75,2.89,U1396.28,1396.28,1863.74,0.307,15,30,6.37,2.17,260,36.63,,1502,1345,1575,1476,2188,2050,33.8455649,-118.2995398,31.67,
MFLCal,1300,7.27,384+06,38250.77,4383,ML Ext Cluster ,D2.35,34.28,2.35,U1396.9,1396.90,1863.12,0.307,12,27,2.19,1.16,270,36.63,,1595,1520,1610,1561,2236,2168,33.8455649,-118.2995418,31.68,
MFLCal,1300,7.27,384+06,38251.03,4384,ML Ext Cluster ,D2.09,34.54,2.09,U1397.18,1397.18,1862.84,0.307,14,29,1.96,1.79,264,36.63,,1594,1526,1601,1541,2223,2140,33.8455649,-118.2995428,31.68,
MFLCal,1300,7.27,384+06,38251.68,4385,ML Ext Cluster ,D1.45,35.19,1.45,U1397.44,1397.44,1862.58,0.307,20,35,9.42,8.55,184,36.63,,1427,1250,1544,1415,2144,1966,33.8455649,-118.2995436,31.68,
MFLCal,1300,7.27,384+07,38251.88,4386,Casing End,D1.24,35.39,1.24,U1398.05,1398.05,1861.97,0.307,,,,,,36.63,,,,,,,,33.8455649,-118.2995456,31.69,
MFLCal,1300,7.27,384+07,38252.16,4387,ML Ext ,D0.96,35.67,0.96,U1398.31,1398.31,1861.71,0.307,11,31,0.39,1.01,220,36.63,,1643,1637,1642,1635,2281,2270,33.8455649,-118.2995465,31.69,
MFLCal,1300,7.27,384+07,38252.30,4388,ML Ext Cluster ,D0.82,35.81,0.82,U1398.33,1398.33,1861.69,0.307,11,26,2.19,2.68,248,36.63,,1600,1526,1613,1558,2241,2163,33.8455649,-118.2995466,31.69,
MFLCal,1300,7.27,384+07,38252.45,4389,ML Ext ,D0.67,35.96,0.67,U1398.61,1398.61,1861.41,0.307,11,26,0.59,1.07,276,36.63,,1640,1631,1639,1627,2276,2260,33.8455649,-118.2995475,31.69,
MFLCal,1300,7.27,384+07,38252.72,4390,ML Ext Cluster ,D0.4,36.23,0.40,U1398.78,1398.78,1861.24,0.307,11,31,1.64,2.54,272,36.63,,1614,1542,1626,1588,2258,2206,33.8455649,-118.2995480,31.69,
MFLCal,1301,7.27,384+08,38253.12,4391,Weld,D2.34,36.63,2.34,U1399.3,1399.30,1860.72,0.365,,,,,,2.34,,,,,,,,33.8455649,-118.2995497,31.69,
MFLCal,1301,7.27,384+09,38254.38,4392,Bend,D1.08,1.26,1.08,U1400.55,1400.55,1859.47,0.365,,,,,0,2.34,,,,,,,,33.8455649,-118.2995538,31.85,21° 7D Sag Hot Induction Bend
MFLCal,1302,7.27,384+10,38255.46,4393,Weld,U2.34,2.34,3.82,U1401.64,1401.64,1858.38,0.307,,,,,,3.82,,,,,,,,33.8455649,-118.2995572,32.16,
MFLCal,1303,7.28,384+14,38259.27,4394,Weld,D2.29,3.82,2.29,U1405.45,1405.45,1854.57,0.365,,,,,,2.29,,,,,,,,33.8455648,-118.2995692,33.36,
MFLCal,1303,7.28,384+15,38260.45,4395,Bend,D1.11,1.18,1.11,U1406.63,1406.63,1853.39,0.365,,,,,180,2.29,,,,,,,,33.8455647,-118.2995730,33.58,21° 7D Over Hot Induction Bend
MFLCal,1304,7.28,384+16,38261.56,4396,Weld,U2.29,2.29,17.94,U1407.74,1407.74,1852.28,0.365,,,,,,17.94,,,,,,,,33.8455647,-118.2995766,33.65,
MFLCal,1304,7.28,384+17,38262.55,4397,Casing Begin,U0.99,0.99,16.96,U1408.72,1408.72,1851.30,0.365,,,,,,17.94,,,,,,,,33.8455647,-118.2995799,33.66,Pacific Electric RR
MFLCal,1304,7.28,384+33,38278.46,4398,Casing End,D1.04,16.90,1.04,U1424.64,1424.64,1835.38,0.365,,,,,,17.94,,,,,,,,33.8455643,-118.2996324,33.59,
MFLCal,1304,7.28,384+34,38279.12,4399,Sleeve Start,D0.38,17.56,0.38,U1425.29,1425.29,1834.73,0.365,,,,,,17.94,,,,,,,,33.8455642,-118.2996345,33.58,Weld+End
MFLCal,1305,7.28,384+34,38279.50,4400,Weld,D1.15,17.94,1.15,U1425.68,1425.68,1834.34,0.25,,,,,,1.15,,,,,,,,33.8455642,-118.2996358,33.58,
MFLCal,1305,7.28,384+35,38280.08,4401,Sleeve End,D0.58,0.57,0.58,U1426.25,1426.25,1833.77,0.25,,,,,,1.15,,,,,,,,33.8455642,-118.2996377,33.58,
MFLCal,1305,7.28,384+35,38280.41,4402,ML Ext Cluster ,D0.24,0.91,0.24,U1426.44,1426.44,1833.58,0.25,12,27,1.91,5.21,154,1.15,,2016,1925,2038,1975,2830,2744,33.8455642,-118.2996383,33.58,
MFLCal,1306,7.28,384+36,38280.65,4403,Weld,U1.15,1.15,4.18,U1426.83,1426.83,1833.19,,,,,,,4.18,,,,,,,,33.8455642,-118.2996396,33.59,
MFLCal,1306,7.28,384+38,38282.76,4404,Bend,D2.07,2.11,2.07,U1428.94,1428.94,1831.08,,,,,,90,4.18,,,,,,,,33.8455667,-118.2996456,33.59,90° 3D Right Forged Bend
MFLCal,1307,7.28,384+40,38284.83,4405,Weld,D1.45,4.18,1.45,U1431.01,1431.01,1829.01,0.25,,,,,,1.45,,,,,,,,33.8455719,-118.2996481,33.58,
MFLCal,1307,7.28,384+40,38285.11,4406,ML Ext Cluster ,U0.28,0.28,1.17,U1431.26,1431.26,1828.76,0.25,26,36,1.21,1.82,221,1.45,,1999,1958,2026,1987,2814,2760,33.8455726,-118.2996481,33.57,
MFLCal,1307,7.28,384+40,38285.30,4407,ML Ext Cluster ,U0.47,0.47,0.98,U1431.45,1431.45,1828.57,0.25,13,23,0.55,2.48,193,1.45,,2068,2060,2066,2056,2870,2856,33.8455731,-118.2996481,33.57,
MFLCal,1307,7.28,384+40,38285.40,4408,ML Ext ,U0.57,0.57,0.87,U1431.55,1431.55,1828.47,0.25,12,22,0.43,0.71,284,1.45,,2071,2066,2070,2064,2876,2867,33.8455734,-118.2996481,33.57,
MFLCal,1307,7.28,384+40,38285.47,4409,ML Ext Cluster ,U0.64,0.64,0.81,U1431.59,1431.59,1828.43,0.25,21,31,0.98,1.76,232,1.45,,2034,2008,2025,1991,2812,2765,33.8455735,-118.2996481,33.57,
MFLCal,1307,7.28,384+41,38286.19,4410,ML Ext Cluster ,D0.08,1.36,0.08,U1431.94,1431.94,1828.08,0.25,16,31,5.31,5.11,188,1.45,,1890,1695,1954,1844,2713,2562,33.8455745,-118.2996481,33.57,
MFLCal,1308,7.28,384+41,38286.28,4411,Weld,U1.45,1.45,13.98,U1432.45,1432.45,1827.57,0.25,,,,,,13.98,,,,,,,,33.8455759,-118.2996481,33.56,
MFLCal,1309,7.28,384+55,38300.26,4412,Weld,U13.98,13.98,48.29,U1446.43,1446.43,1813.59,0.25,,,,,,48.29,,,,,,,,33.8456143,-118.2996486,33.41,
MFLCal,1309,7.29,384+74,38319.63,4413,ML Int ,U19.37,19.37,28.92,U1465.78,1465.78,1794.24,0.25,13,28,0.31,0.4,185,48.29,,2073,2069,2073,2067,2879,2871,33.8456676,-118.2996491,32.89,
MFLCal,1310,7.29,385+03,38348.54,4414,Weld,D48.19,48.29,48.19,U1494.72,1494.72,1765.30,0.25,,,,,,48.19,,,,,,,,33.8457471,-118.2996495,31.95,
MFLCal,1311,7.30,385+51,38396.73,4415,Weld,D48.08,48.19,48.08,U1542.91,1542.91,1717.11,0.25,,,,,,48.08,,,,,,,,33.8458797,-118.2996494,31.21,
MFLCal,1312,7.31,386+00,38444.81,4416,Weld,D41.84,48.08,41.84,U1590.99,1590.99,1669.03,0.25,,,,,,41.84,,,,,,,,33.8460120,-118.2996489,31.64,
MFLCal,1312,7.31,386+10,38455.17,4417,ML Int ,U10.36,10.36,31.48,U1601.33,1601.33,1658.69,0.25,14,29,0.35,0.45,188,41.84,,2072,2067,2072,2064,2877,2867,33.8460405,-118.2996486,31.45,
MFLCal,1312,7.31,386+11,38456.83,4418,ML Int ,U12.02,12.02,29.82,U1602.98,1602.98,1657.04,0.25,14,24,0.55,0.43,189,41.84,,2067,2059,2065,2055,2868,2854,33.8460450,-118.2996486,31.42,
MFLCal,1312,7.31,386+14,38459.54,4419,ML Int ,U14.73,14.73,27.11,U1605.7,1605.70,1654.32,0.25,10,25,0.35,0.79,188,41.84,,2074,2068,2073,2067,2879,2870,33.8460525,-118.2996485,31.36,
MFLCal,1312,7.31,386+16,38461.15,4420,ML Int ,U16.34,16.34,25.50,U1607.3,1607.30,1652.72,0.25,14,24,0.47,0.54,190,41.84,,2069,2063,2068,2060,2872,2861,33.8460569,-118.2996485,31.32,
MFLCal,1312,7.31,386+16,38461.67,4421,ML Int ,U16.86,16.86,24.98,U1607.81,1607.81,1652.21,0.25,15,25,0.63,0.6,184,41.84,,2063,2053,2061,2047,2862,2843,33.8460583,-118.2996485,31.31,
MFLCal,1312,7.31,386+17,38462.48,4422,ML Int ,U17.67,17.67,24.17,U1608.65,1608.65,1651.37,0.25,11,26,0.27,0.4,190,41.84,,2074,2071,2074,2070,2881,2875,33.8460606,-118.2996485,31.29,
MFLCal,1312,7.31,386+18,38463.76,4423,ML Int ,U18.95,18.95,22.90,U1609.91,1609.91,1650.11,0.25,11,21,0.47,0.4,191,41.84,,2071,2065,2070,2063,2875,2865,33.8460641,-118.2996484,31.26,
MFLCal,1312,7.31,386+19,38464.60,4424,ML Int ,U19.79,19.79,22.05,U1610.76,1610.76,1649.26,0.25,10,20,0.47,0.83,189,41.84,,2072,2066,2071,2064,2876,2866,33.8460664,-118.2996484,31.24,
MFLCal,1312,7.31,386+20,38464.90,4425,ML Int ,U20.09,20.09,21.76,U1611.04,1611.04,1648.98,0.25,12,22,0.47,0.4,186,41.84,,2070,2065,2069,2062,2874,2864,33.8460672,-118.2996484,31.24,
MFLCal,1312,7.31,386+21,38466.32,4426,ML Int ,D20.34,21.51,20.34,U1612.48,1612.48,1647.54,0.25,13,23,0.51,0.4,190,41.84,,2069,2062,2067,2059,2871,2859,33.8460711,-118.2996484,31.20,
MFLCal,1312,7.31,386+21,38466.50,4427,ML Int ,D20.15,21.69,20.15,U1612.66,1612.66,1647.36,0.25,13,23,0.43,0.4,187,41.84,,2071,2066,2070,2063,2875,2866,33.8460716,-118.2996484,31.20,
MFLCal,1312,7.31,386+23,38468.32,4428,ML Int ,D18.34,23.51,18.34,U1614.47,1614.47,1645.55,0.25,10,20,0.43,0.95,192,41.84,,2072,2067,2071,2065,2877,2869,33.8460766,-118.2996483,31.16,
MFLCal,1312,7.31,386+23,38468.75,4429,ML Int Cluster ,D17.9,23.94,17.90,U1614.91,1614.91,1645.11,0.25,12,27,1.17,0.95,188,41.84,,2046,1999,2062,2040,2864,2833,33.8460778,-118.2996483,31.15,
MFLCal,1312,7.32,386+24,38469.58,4430,ML Int ,D17.07,24.77,17.07,U1615.73,1615.73,1644.29,0.25,11,21,0.43,0.4,190,41.84,,2072,2067,2071,2065,2876,2868,33.8460801,-118.2996483,31.13,
MFLCal,1312,7.32,386+24,38469.82,4431,ML Int ,D16.84,25.01,16.84,U1615.96,1615.96,1644.06,0.25,14,24,0.55,0.4,188,41.84,,2067,2059,2065,2055,2868,2854,33.8460807,-118.2996483,31.13,
MFLCal,1312,7.32,386+25,38470.25,4432,ML Int ,D16.4,25.44,16.40,U1616.42,1616.42,1643.60,0.25,12,22,0.43,0.4,187,41.84,,2071,2066,2070,2064,2876,2867,33.8460820,-118.2996483,31.12,
MFLCal,1312,7.32,386+25,38470.40,4433,ML Int ,D16.25,25.59,16.25,U1616.56,1616.56,1643.46,0.25,10,25,0.23,0.4,191,41.84,,2075,2073,2075,2072,2882,2878,33.8460824,-118.2996483,31.11,
MFLCal,1312,7.32,386+25,38470.77,4434,ML Int ,D15.88,25.96,15.88,U1616.91,1616.91,1643.11,0.25,15,25,0.63,0.4,185,41.84,,2063,2053,2061,2047,2862,2843,33.8460833,-118.2996482,31.10,
MFLCal,1312,7.32,386+26,38471.08,4435,ML Int ,D15.57,26.27,15.57,U1617.24,1617.24,1642.78,0.25,10,25,0.27,0.4,190,41.84,,2075,2071,2074,2070,2881,2875,33.8460843,-118.2996482,31.10,
MFLCal,1312,7.32,386+26,38471.45,4436,ML Int ,D15.2,26.64,15.20,U1617.6,1617.60,1642.42,0.25,14,24,0.43,0.4,191,41.84,,2070,2065,2069,2063,2874,2865,33.8460852,-118.2996482,31.09,
MFLCal,1312,7.32,386+27,38472.24,4437,ML Int ,D14.41,27.43,14.41,U1618.39,1618.39,1641.63,0.25,10,20,0.47,0.95,186,41.84,,2072,2066,2071,2064,2876,2866,33.8460874,-118.2996482,31.07,
MFLCal,1312,7.32,386+27,38472.52,4438,ML Int ,D14.13,27.71,14.13,U1618.68,1618.68,1641.34,0.25,11,26,0.23,0.95,187,41.84,,2075,2073,2075,2072,2881,2877,33.8460882,-118.2996482,31.07,
MFLCal,1312,7.32,386+30,38475.81,4439,ML Int ,D10.84,31.00,10.84,U1621.97,1621.97,1638.05,0.25,11,26,0.27,0.4,190,41.84,,2074,2071,2074,2070,2881,2875,33.8460973,-118.2996481,30.99,
MFLCal,1312,7.32,386+34,38479.39,4440,ML Int ,D7.26,34.58,7.26,U1625.55,1625.55,1634.47,0.25,10,20,0.43,0.97,187,41.84,,2072,2067,2071,2065,2877,2869,33.8461071,-118.2996480,30.96,
MFLCal,1312,7.32,386+36,38481.29,4441,ML Int ,D5.36,36.48,5.36,U1627.45,1627.45,1632.57,0.25,12,22,0.43,0.4,190,41.84,,2071,2066,2070,2064,2876,2867,33.8461123,-118.2996480,30.95,
MFLCal,1312,7.32,386+39,38484.38,4442,ML Int ,D2.27,39.57,2.27,D1629.47,1630.55,1629.47,0.25,11,26,0.23,0.4,188,41.84,,2075,2073,2075,2072,2881,2877,33.8461209,-118.2996479,30.93,
MFLCal,1312,7.32,386+40,38485.50,4443,ML Int ,D1.15,40.69,1.15,D1628.35,1631.67,1628.35,0.25,11,26,0.35,0.72,191,41.84,,2073,2068,2073,2066,2879,2869,33.8461239,-118.2996479,30.93,
MFLCal,1313,7.32,386+41,38486.65,4444,Weld,D40.57,41.84,40.57,D1627.19,1632.83,1627.19,0.25,,,,,,40.57,,,,,,,,33.8461271,-118.2996479,30.92,
MFLCal,1313,7.32,386+49,38494.12,4445,ML Int ,U7.47,7.47,33.10,D1619.73,1640.29,1619.73,0.25,13,28,0.31,0.4,184,40.57,,2073,2069,2073,2067,2879,2871,33.8461476,-118.2996477,30.88,
MFLCal,1314,7.33,386+82,38527.22,4446,Weld,D1.3,40.57,1.30,D1586.62,1673.40,1586.62,0.25,,,,,,1.30,,,,,,,,33.8462387,-118.2996476,31.24,
MFLCal,1315,7.33,386+83,38528.51,4447,Weld,U1.3,1.30,2.59,D1585.33,1674.69,1585.33,,,,,,,2.59,,,,,,,,33.8462423,-118.2996476,31.25,
MFLCal,1315,7.33,386+84,38529.77,4448,Bend,U1.25,1.25,1.34,D1584.08,1675.94,1584.08,,,,,,270,2.59,,,,,,,,33.8462455,-118.2996491,31.27,45° 3D Left Forged Bend
MFLCal,1316,7.33,386+86,38531.11,4449,Weld,D1.27,2.59,1.27,D1582.74,1677.28,1582.74,0.25,,,,,,1.27,,,,,,,,33.8462481,-118.2996522,31.29,
MFLCal,1317,7.33,386+87,38532.38,4450,Weld,U1.27,1.27,42.21,D1581.47,1678.55,1581.47,0.25,,,,,,42.21,,,,,,,,33.8462501,-118.2996556,31.31,
MFLCal,1318,7.34,387+29,38574.59,4451,Weld,D1.27,42.21,1.27,D1539.26,1720.76,1539.26,0.25,,,,,,1.27,,,,,,,,33.8463171,-118.2997693,32.24,
MFLCal,1319,7.34,387+30,38575.86,4452,Weld,U1.27,1.27,2.47,D1537.99,1722.03,1537.99,,,,,,,2.47,,,,,,,,33.8463191,-118.2997727,32.26,
MFLCal,1319,7.34,387+32,38577.04,4453,Bend,U1.18,1.18,1.28,D1536.81,1723.21,1536.81,,,,,,90,2.47,,,,,,,,33.8463217,-118.2997750,32.29,45° 3D Right Forged Bend
MFLCal,1320,7.34,387+33,38578.32,4454,Weld,D1.44,2.47,1.44,D1535.52,1724.50,1535.52,0.25,,,,,,1.44,,,,,,,,33.8463251,-118.2997759,32.32,
MFLCal,1320,7.34,387+34,38579.19,4455,Sleeve Start,D0.57,0.87,0.57,D1534.65,1725.37,1534.65,0.25,,,,,,1.44,,,,,,,,33.8463275,-118.2997760,32.33,Weld+End
MFLCal,1321,7.34,387+34,38579.76,4456,Weld,U1.44,1.44,23.27,D1534.08,1725.94,1534.08,0.307,,,,,,23.27,,,,,,,,33.8463290,-118.2997761,32.34,
MFLCal,1321,7.34,387+35,38580.23,4457,Sleeve End,U0.47,0.47,22.80,D1533.61,1726.41,1533.61,0.307,,,,,,23.27,,,,,,,,33.8463303,-118.2997761,32.35,
MFLCal,1322,7.34,387+58,38603.03,4458,Weld,U23.27,23.27,41.36,D1510.81,1749.21,1510.81,0.307,,,,,,41.36,,,,,,,,33.8463931,-118.2997749,32.59,
MFLCal,1322,7.35,387+85,38630.80,4459,ML Int Manufacturing Related,D13.59,27.77,13.59,D1483.05,1776.97,1483.05,0.307,10,30,0.31,1.06,82,41.36,,1644,1640,1643,1639,2282,2276,33.8464695,-118.2997737,32.86,
MFLCal,1322,7.35,387+91,38636.31,4460,ML Int Manufacturing Related,D8.08,33.28,8.08,D1477.55,1782.47,1477.55,0.307,10,25,0.43,0.73,82,41.36,,1642,1637,1642,1636,2280,2272,33.8464846,-118.2997735,32.93,
MFLCal,1322,7.35,387+92,38637.70,4461,ML Int Manufacturing Related,D6.7,34.66,6.70,D1476.18,1783.84,1476.18,0.307,12,27,0.59,0.42,270,41.36,,1639,1630,1638,1626,2275,2259,33.8464884,-118.2997735,32.94,
MFLCal,1322,7.35,387+94,38639.50,4462,ML Int Manufacturing Related,D4.9,36.47,4.90,D1474.37,1785.65,1474.37,0.307,14,29,0.51,0.97,253,41.36,,1640,1632,1639,1629,2276,2263,33.8464933,-118.2997734,32.97,
MFLCal,1322,7.35,387+96,38641.10,4463,ML Int Manufacturing Related,D3.29,38.07,3.29,D1472.76,1787.26,1472.76,0.307,12,27,0.43,0.55,299,41.36,,1642,1637,1641,1635,2279,2270,33.8464978,-118.2997734,32.99,
MFLCal,1322,7.35,387+98,38643.65,4464,ML Int Manufacturing Related,D0.74,40.62,0.74,D1470.22,1789.80,1470.22,0.307,11,31,0.31,0.42,82,41.36,,1643,1640,1643,1638,2282,2275,33.8465048,-118.2997733,33.02,
MFLCal,1322,7.35,387+99,38644.20,4465,ML Int Manufacturing Related,D0.19,41.17,0.19,D1469.66,1790.36,1469.66,0.307,12,32,0.39,0.65,334,41.36,,1642,1636,1642,1634,2280,2269,33.8465063,-118.2997733,33.03,
MFLCal,1323,7.35,387+99,38644.39,4466,Weld,D38.48,41.36,38.48,D1469.45,1790.57,1469.45,0.307,,,,,,38.48,,,,,,,,33.8465069,-118.2997733,33.03,
MFLCal,1323,7.35,388+03,38648.26,4467,ML Int Manufacturing Related,U3.87,3.87,34.61,D1465.61,1794.41,1465.61,0.307,13,33,0.35,0.58,167,38.48,,1643,1638,1642,1636,2281,2272,33.8465174,-118.2997732,33.08,
MFLCal,1324,7.36,388+37,38682.87,4468,Weld,U38.48,38.48,43.48,D1430.97,1829.05,1430.97,0.307,,,,,,43.48,,,,,,,,33.8466128,-118.2997727,33.42,
MFLCal,1324,7.36,388+49,38694.10,4469,ML Ext Manufacturing Related,U11.23,11.23,32.25,D1419.76,1840.26,1419.76,0.307,13,33,0.39,1.04,60,43.48,,1642,1636,1641,1634,2280,2269,33.8466436,-118.2997726,33.69,
MFLCal,1325,7.36,388+81,38726.35,4470,Weld,U43.48,43.48,43.86,D1387.49,1872.53,1387.49,0.307,,,,,,43.86,,,,,,,,33.8467324,-118.2997725,34.18,
MFLCal,1326,7.37,389+25,38770.21,4471,Weld,D43.54,43.86,43.54,D1343.63,1916.39,1343.63,0.307,,,,,,43.54,,,,,,,,33.8468531,-118.2997721,33.91,
MFLCal,1327,7.38,389+68,38813.75,4472,Weld,D39.88,43.54,39.88,D1300.1,1959.92,1300.10,0.307,,,,,,39.88,,,,,,,,33.8469729,-118.2997711,34.23,
MFLCal,1328,7.39,390+08,38853.63,4473,Weld,U39.88,39.88,47.92,D1260.21,1999.81,1260.21,0.307,,,,,,47.92,,,,,,,,33.8470826,-118.2997702,34.52,
MFLCal,1329,7.40,390+56,38901.55,4474,Weld,D16.43,47.92,16.43,D1212.29,2047.73,1212.29,0.307,,,,,,16.43,,,,,,,,33.8472145,-118.2997698,35.36,
MFLCal,1329,7.40,390+70,38916.05,4475,Tap,D1.93,14.50,1.93,D1197.79,2062.23,1197.79,0.307,,,,,351,16.43,,,,,,,,33.8472544,-118.2997700,35.93,
MFLCal,1330,7.40,390+72,38917.98,4476,Weld,D3.7,16.43,3.70,D1195.86,2064.16,1195.86,0.365,,,,,,3.70,,,,,,,,33.8472597,-118.2997700,35.98,
MFLCal,1331,7.40,390+76,38921.68,4477,Weld,D2.42,3.70,2.42,D1192.17,2067.85,1192.17,,,,,,,2.42,,,,,,,,33.8472698,-118.2997699,36.03,
MFLCal,1331,7.40,390+77,38922.92,4478,Bend,D1.18,1.24,1.18,D1190.92,2069.10,1190.92,,,,,,270,2.42,,,,,,,,33.8472730,-118.2997713,36.04,45° 3D Left Forged Bend
MFLCal,1332,7.40,390+78,38924.10,4479,Weld,U2.42,2.42,8.60,D1189.75,2070.27,1189.75,0.365,,,,,,8.60,,,,,,,,33.8472753,-118.2997740,36.04,
MFLCal,1333,7.40,390+87,38932.70,4480,Weld,U8.6,8.60,11.62,D1181.15,2078.87,1181.15,0.307,,,,,,11.62,,,,,,,,33.8472887,-118.2997973,36.06,
MFLCal,1334,7.41,390+99,38944.31,4481,Weld,D5.65,11.62,5.65,D1169.53,2090.49,1169.53,0.365,,,,,,5.65,,,,,,,,33.8473069,-118.2998289,36.08,
MFLCal,1335,7.41,391+04,38949.96,4482,Weld,D1.38,5.65,1.38,D1163.88,2096.14,1163.88,,,,,,,1.38,,,,,,,,33.8473155,-118.2998443,36.12,
MFLCal,1335,7.41,391+05,38950.62,4483,Bend,U0.66,0.66,0.71,D1163.22,2096.80,1163.22,,,,,,275,1.38,,,,,,,,33.8473162,-118.2998464,36.14,34° 3D Left Forged Bend
MFLCal,1336,7.41,391+06,38951.34,4484,Weld,U1.38,1.38,5.83,D1162.51,2097.51,1162.51,0.365,,,,,,5.83,,,,,,,,33.8473163,-118.2998487,36.16,
MFLCal,1337,7.41,391+11,38957.17,4485,Weld,U5.83,5.83,39.22,D1156.67,2103.35,1156.67,0.307,,,,,,39.22,,,,,,,,33.8473166,-118.2998679,36.40,
MFLCal,1337,7.41,391+14,38959.32,4486,Tap,U2.15,2.15,37.07,D1154.52,2105.50,1154.52,0.307,,,,,356,39.22,,,,,,,,33.8473167,-118.2998750,36.49,
MFLCal,1338,7.41,391+51,38996.39,4487,Weld,U39.22,39.22,48.14,D1117.45,2142.57,1117.45,0.307,,,,,,48.14,,,,,,,,33.8473172,-118.2999973,37.40,
MFLCal,1339,7.42,391+99,39044.53,4488,Weld,D43.64,48.14,43.64,D1069.31,2190.71,1069.31,0.307,,,,,,43.64,,,,,,,,33.8473169,-118.3001560,38.73,
MFLCal,1340,7.43,392+42,39088.17,4489,Weld,D43.36,43.64,43.36,D1025.67,2234.35,1025.67,0.307,,,,,,43.36,,,,,,,,33.8473168,-118.3002998,39.83,
MFLCal,1341,7.44,392+86,39131.53,4490,Weld,U43.36,43.36,43.62,D982.31,2277.71,982.31,0.307,,,,,,43.62,,,,,,,,33.8473169,-118.3004428,40.39,
MFLCal,1342,7.45,393+29,39175.15,4491,Weld,U43.62,43.62,43.98,D938.7,2321.32,938.70,0.307,,,,,,43.98,,,,,,,,33.8473163,-118.3005867,40.42,
MFLCal,1343,7.46,393+73,39219.13,4492,Weld,D43.08,43.98,43.08,D894.72,2365.30,894.72,0.307,,,,,,43.08,,,,,,,,33.8473159,-118.3007317,40.84,
MFLCal,1344,7.47,394+16,39262.21,4493,Weld,U43.08,43.08,44.12,D851.64,2408.38,851.64,0.307,,,,,,44.12,,,,,,,,33.8473155,-118.3008738,41.39,
MFLCal,1345,7.47,394+60,39306.33,4494,Weld,U44.12,44.12,47.09,D807.51,2452.51,807.51,0.307,,,,,,47.09,,,,,,,,33.8473152,-118.3010193,41.78,
MFLCal,1346,7.48,395+07,39353.42,4495,Weld,D45.8,47.09,45.80,D760.43,2499.59,760.43,0.307,,,,,,45.80,,,,,,,,33.8473148,-118.3011746,42.30,
MFLCal,1347,7.49,395+53,39399.22,4496,Weld,U45.8,45.80,46.99,D714.63,2545.39,714.63,0.307,,,,,,46.99,,,,,,,,33.8473145,-118.3013257,42.82,
MFLCal,1348,7.50,396+00,39446.21,4497,Weld,D46.05,46.99,46.05,D667.63,2592.39,667.63,0.307,,,,,,46.05,,,,,,,,33.8473140,-118.3014806,43.22,
MFLCal,1349,7.51,396+46,39492.26,4498,Weld,U46.05,46.05,47.35,D621.58,2638.44,621.58,0.307,,,,,,47.35,,,,,,,,33.8473136,-118.3016325,43.13,
MFLCal,1350,7.52,396+93,39539.61,4499,Weld,D40.8,47.35,40.80,D574.23,2685.79,574.23,0.307,,,,,,40.80,,,,,,,,33.8473129,-118.3017887,42.95,
MFLCal,1351,7.53,397+34,39580.41,4500,Weld,U40.8,40.80,46.99,D533.43,2726.59,533.43,0.307,,,,,,46.99,,,,,,,,33.8473121,-118.3019232,42.88,
MFLCal,1352,7.53,397+81,39627.41,4501,Weld,U46.99,46.99,47.78,D486.44,2773.58,486.44,0.307,,,,,,47.78,,,,,,,,33.8473112,-118.3020782,42.27,
MFLCal,1352,7.54,398+28,39675.14,4502,ML Ext Cluster At Weld,D0.05,47.73,0.05,D438.92,2821.10,438.92,0.307,28,48,4.57,2.05,350,47.78,,1406,1196,1544,1441,2144,2001,33.8473100,-118.3022348,41.30,
MFLCal,1353,7.54,398+29,39675.18,4503,Weld,D47.38,47.78,47.38,D438.66,2821.36,438.66,0.307,,,,,,47.38,,,,,,,,33.8473100,-118.3022357,41.29,
MFLCal,1353,7.55,398+59,39705.74,4504,ML Ext Manufacturing Related,D16.83,30.55,16.83,D408.11,2851.91,408.11,0.307,14,34,0.2,1.39,77,47.38,,1644,1643,1644,1642,2283,2280,33.8473092,-118.3023364,40.56,
MFLCal,1353,7.55,398+62,39708.22,4505,ML Ext Manufacturing Related,D14.34,33.04,14.34,D405.62,2854.40,405.62,0.307,11,31,0.16,0.94,84,47.38,,1645,1644,1644,1643,2284,2282,33.8473092,-118.3023446,40.52,
MFLCal,1354,7.55,398+76,39722.56,4506,Weld,D43.05,47.38,43.05,D391.28,2868.74,391.28,0.307,,,,,,43.05,,,,,,,,33.8473089,-118.3023919,40.29,
MFLCal,1355,7.56,399+19,39765.61,4507,Weld,D41.77,43.05,41.77,D348.24,2911.78,348.24,0.307,,,,,,41.77,,,,,,,,33.8473082,-118.3025339,40.17,
MFLCal,1355,7.57,399+57,39803.34,4508,Dent,D4.04,37.73,4.04,D310.5,2949.52,310.50,0.307,1.20,,4.38,2.61,88,41.77,,,,,,,,33.8473078,-118.3026583,40.51,
MFLCal,1356,7.57,399+61,39807.38,4509,Weld,U41.77,41.77,47.05,D306.46,2953.56,306.46,0.307,,,,,,47.05,,,,,,,,33.8473077,-118.3026716,40.55,
MFLCal,1357,7.58,400+08,39854.43,4510,Weld,D46,47.05,46.00,D259.41,3000.61,259.41,0.307,,,,,,46.00,,,,,,,,33.8473068,-118.3028268,41.32,
MFLCal,1358,7.59,400+54,39900.43,4511,Weld,U46,46.00,46.86,D213.41,3046.61,213.41,0.307,,,,,,46.86,,,,,,,,33.8473062,-118.3029785,42.22,
MFLCal,1358,7.59,400+81,39927.25,4512,MCP,D20.04,26.81,20.04,D186.6,3073.42,186.60,0.307,,,9.69,7.72,188,46.86,,,,,,,,33.8473059,-118.3030669,42.52,Close Metal Object
MFLCal,1359,7.59,401+01,39947.29,4513,Weld,U46.86,46.86,47.97,D166.55,3093.47,166.55,0.307,,,,,,47.97,,,,,,,,33.8473054,-118.3031330,42.87,
MFLCal,1360,7.60,401+49,39995.27,4514,Weld,D40.63,47.97,40.63,D118.58,3141.44,118.58,0.307,,,,,,40.63,,,,,,,,33.8473039,-118.3032912,43.44,
MFLCal,1361,7.61,401+89,40035.89,4515,Weld,U40.63,40.63,46.69,D77.95,3182.07,77.95,0.307,,,,,,46.69,,,,,,,,33.8473030,-118.3034252,43.63,
MFLCal,1362,7.62,402+36,40082.58,4516,Weld,D43.74,46.69,43.74,D31.26,3228.76,31.26,0.307,,,,,,43.74,,,,,,,,33.8473027,-118.3035792,43.83,
MFLCal,1362,7.63,402+67,40113.84,4517,AGM # 0300,D12.48,31.26,12.48,U0,0.00,1808.83,0.307,,,,,,43.74,,,,,,,,33.8473028,-118.3036823,43.57,
MFLCal,1363,7.63,402+79,40126.32,4518,Weld,D43.34,43.74,43.34,U12.48,12.48,1796.35,0.307,,,,,,43.34,,,,,,,,33.8473029,-118.3037234,43.44,
MFLCal,1364,7.64,403+23,40169.66,4519,Weld,U43.34,43.34,47.27,U55.82,55.82,1753.02,0.307,,,,,,47.27,,,,,,,,33.8473028,-118.3038659,43.16,
MFLCal,1364,7.64,403+48,40194.44,4520,MCP,D22.49,24.78,22.49,U80.59,80.59,1728.24,0.307,,,1.25,2.34,6,47.27,,,,,,,,33.8473027,-118.3039475,43.45,Close Metal Object
MFLCal,1364,7.65,403+69,40216.30,4521,ML Ext Cluster ,D0.63,46.64,0.63,U102.41,102.41,1706.43,0.307,23,38,0.94,5.59,118,47.27,,1616,1589,1614,1576,2242,2188,33.8473026,-118.3040193,43.70,
MFLCal,1365,7.65,403+70,40216.93,4522,Weld,D29.48,47.27,29.48,U103.09,103.09,1705.75,0.307,,,,,,29.48,,,,,,,,33.8473026,-118.3040215,43.69,
MFLCal,1366,7.65,403+99,40246.41,4523,Weld,D23.41,29.48,23.41,U132.57,132.57,1676.27,0.307,,,,,,23.41,,,,,,,,33.8473025,-118.3041185,43.25,
MFLCal,1367,7.66,404+23,40269.82,4524,Weld,U23.41,23.41,47.45,U155.98,155.98,1652.86,0.307,,,,,,47.45,,,,,,,,33.8473023,-118.3041955,43.20,
MFLCal,1368,7.66,404+70,40317.27,4525,Weld,D47.02,47.45,47.02,U203.42,203.42,1605.41,0.307,,,,,,47.02,,,,,,,,33.8473019,-118.3043517,43.58,
MFLCal,1369,7.67,405+17,40364.28,4526,Weld,U47.02,47.02,47.37,U250.44,250.44,1558.40,0.307,,,,,,47.37,,,,,,,,33.8473019,-118.3045064,43.95,
MFLCal,1369,7.68,405+26,40372.98,4527,ML Int Manufacturing Related,U8.7,8.70,38.67,U259.12,259.12,1549.71,0.307,10,30,0.35,0.99,120,47.37,,1643,1638,1643,1637,2282,2273,33.8473020,-118.3045350,44.02,
MFLCal,1370,7.68,405+65,40411.65,4528,Weld,U47.37,47.37,47.75,U297.81,297.81,1511.03,0.307,,,,,,47.75,,,,,,,,33.8473019,-118.3046623,44.24,
MFLCal,1371,7.69,406+12,40459.40,4529,Weld,D47.28,47.75,47.28,U345.55,345.55,1463.28,0.307,,,,,,47.28,,,,,,,,33.8473020,-118.3048194,44.46,
MFLCal,1372,7.70,406+59,40506.68,4530,Weld,D46.11,47.28,46.11,U392.84,392.84,1416.00,0.307,,,,,,46.11,,,,,,,,33.8473026,-118.3049750,45.28,
MFLCal,1373,7.71,407+06,40552.79,4531,Weld,U46.11,46.11,46.72,U438.95,438.95,1369.89,0.307,,,,,,46.72,,,,,,,,33.8473034,-118.3051267,46.57,
MFLCal,1374,7.72,407+52,40599.50,4532,Weld,U46.72,46.72,47.62,U485.66,485.66,1323.17,0.307,,,,,,47.62,,,,,,,,33.8473036,-118.3052804,47.22,
MFLCal,1374,7.72,407+79,40626.83,4533,ML Int Manufacturing Related,D20.29,27.33,20.29,U512.97,512.97,1295.87,0.307,12,27,0.55,0.4,330,47.62,,1640,1632,1639,1629,2276,2262,33.8473030,-118.3053702,47.51,
MFLCal,1375,7.73,408+00,40647.12,4534,Weld,D47.02,47.62,47.02,U533.28,533.28,1275.55,0.307,,,,,,47.02,,,,,,,,33.8473028,-118.3054371,47.79,
MFLCal,1376,7.74,408+47,40694.14,4535,Weld,D46.52,47.02,46.52,U580.3,580.30,1228.54,0.307,,,,,,46.52,,,,,,,,33.8473030,-118.3055918,48.33,
MFLCal,1376,7.74,408+50,40697.86,4536,ML Int Manufacturing Related,U3.72,3.72,42.80,U584,584.00,1224.84,0.307,11,31,0.31,0.44,58,46.52,,1643,1640,1643,1638,2282,2275,33.8473030,-118.3056040,48.36,
MFLCal,1377,7.74,408+93,40740.66,4537,Weld,D45.67,46.52,45.67,U626.82,626.82,1182.02,0.307,,,,,,45.67,,,,,,,,33.8473035,-118.3057449,48.59,
MFLCal,1377,7.75,408+97,40744.04,4538,Manufacturing Indication,U3.38,3.38,42.29,U630.19,630.19,1178.64,0.307,,,10.2,2.91,262,45.67,,,,,,,,33.8473036,-118.3057560,48.60,With ID Restriction <1%
MFLCal,1378,7.75,409+39,40786.33,4539,Weld,U45.67,45.67,46.21,U672.48,672.48,1136.35,0.307,,,,,,46.21,,,,,,,,33.8473041,-118.3058952,48.72,
MFLCal,1379,7.76,409+85,40832.53,4540,Weld,U46.21,46.21,46.47,U718.69,718.69,1090.15,0.307,,,,,,46.47,,,,,,,,33.8473044,-118.3060472,49.08,
MFLCal,1380,7.77,410+31,40879.00,4541,Weld,D42.29,46.47,42.29,U765.16,765.16,1043.68,0.307,,,,,,42.29,,,,,,,,33.8473041,-118.3062001,49.33,
MFLCal,1381,7.78,410+74,40921.29,4542,Weld,D41.6,42.29,41.60,U807.45,807.45,1001.39,0.307,,,,,,41.60,,,,,,,,33.8473039,-118.3063393,49.47,
MFLCal,1382,7.79,411+15,40962.89,4543,Weld,D36.76,41.60,36.76,U849.05,849.05,959.79,0.307,,,,,,36.76,,,,,,,,33.8473038,-118.3064762,49.69,
MFLCal,1383,7.79,411+52,40999.65,4544,Weld,U36.76,36.76,38.85,U885.81,885.81,923.03,0.307,,,,,,38.85,,,,,,,,33.8473039,-118.3065972,49.48,
MFLCal,1384,7.80,411+91,41038.50,4545,Weld,U38.85,38.85,42.74,D884.17,924.66,884.17,0.307,,,,,,42.74,,,,,,,,33.8473047,-118.3067250,49.30,
MFLCal,1385,7.81,412+33,41081.24,4546,Weld,D41.9,42.74,41.90,D841.44,967.40,841.44,0.307,,,,,,41.90,,,,,,,,33.8473058,-118.3068656,48.85,
MFLCal,1386,7.82,412+75,41123.14,4547,Weld,D40.06,41.90,40.06,D799.54,1009.30,799.54,0.307,,,,,,40.06,,,,,,,,33.8473060,-118.3070035,48.18,
MFLCal,1387,7.82,413+15,41163.20,4548,Weld,U40.06,40.06,48.11,D759.48,1049.36,759.48,0.307,,,,,,48.11,,,,,,,,33.8473062,-118.3071353,47.54,
MFLCal,1387,7.83,413+40,41187.51,4549,ML Int Manufacturing Related,D23.81,24.31,23.81,D735.19,1073.65,735.19,0.307,11,26,0.47,0.53,39,48.11,,1642,1636,1641,1633,2279,2268,33.8473068,-118.3072152,47.25,
MFLCal,1387,7.83,413+42,41190.10,4550,ML Int Manufacturing Related,D21.21,26.90,21.21,D732.6,1076.24,732.60,0.307,14,34,0.39,0.56,2,48.11,,1642,1636,1641,1633,2279,2268,33.8473069,-118.3072237,47.23,
MFLCal,1388,7.83,413+63,41211.31,4551,Weld,D40.75,48.11,40.75,D711.36,1097.47,711.36,0.307,,,,,,40.75,,,,,,,,33.8473075,-118.3072936,47.13,
MFLCal,1389,7.84,414+04,41252.06,4552,Weld,U40.75,40.75,42.97,D670.62,1138.22,670.62,0.307,,,,,,42.97,,,,,,,,33.8473085,-118.3074276,47.00,
MFLCal,1390,7.85,414+47,41295.03,4553,Weld,U42.97,42.97,47.52,D627.65,1181.18,627.65,0.307,,,,,,47.52,,,,,,,,33.8473090,-118.3075690,46.51,
MFLCal,1391,7.86,414+94,41342.55,4554,Weld,D45.39,47.52,45.39,D580.13,1228.71,580.13,0.307,,,,,,45.39,,,,,,,,33.8473094,-118.3077254,45.98,
MFLCal,1391,7.86,415+22,41369.69,4555,Manufacturing Indication,D18.25,27.14,18.25,D552.99,1255.85,552.99,0.307,,,8.68,1.23,159,45.39,,,,,,,,33.8473097,-118.3078147,45.81,
MFLCal,1391,7.87,415+35,41383.55,4556,Dent,D4.39,41.00,4.39,D539.13,1269.71,539.13,0.307,1.00,,10.79,2.76,194,45.39,,,,,,,,33.8473099,-118.3078603,45.77,
MFLCal,1392,7.87,415+40,41387.94,4557,Weld,U45.39,45.39,47.30,D534.73,1274.10,534.73,0.307,,,,,,47.30,,,,,,,,33.8473100,-118.3078748,45.78,
MFLCal,1392,7.87,415+52,41400.02,4558,ML Int Manufacturing Related,U12.08,12.08,35.22,D522.7,1286.13,522.70,0.307,15,30,0.78,0.4,158,47.30,,1632,1615,1630,1608,2263,2234,33.8473101,-118.3079144,45.78,
MFLCal,1392,7.87,415+54,41402.62,4559,ML Int Manufacturing Related,U14.68,14.68,32.62,D520.12,1288.71,520.12,0.307,11,26,0.78,0.55,0,47.30,,1636,1620,1634,1615,2270,2243,33.8473102,-118.3079229,45.78,
