Repository: kerbergr/datadump

File: MLCompare/bin/Debug/netcoreapp3.1/ex2022/Old_ILI_DEC2022.csv (part 3 of 97)
380,WELD,283.92,3+13,,,,,,,,,,,,,,,,33.68,,33.76793621,-118.20937730,13.190
380,PIPE,283.94,3+13,,0.438,52000,,,,,,,,,,,,,33.68,Wall Thickness,33.76793621,-118.20937730,13.190
390,WELD,317.60,3+50,,,,,,,,,,,,,,,,49.66,,33.76802552,-118.20934958,11.130
10000020,LOCATION,331.70,3+63,,,,,,,,,,14.10,35.56,"Valve (Launcher), Sta. 0+00, Beta Station",331.70,"Valve, Sta. 9+80, Check Valve",557.54,49.66,"Bend up - 9 deg., 36D ",33.76806265,-118.20933684,10.080
40000229,GROUP,1560.22,16+41,21%,0.219,52000,0.50,0.46,6:00,1525,0.75000,100.000%,22.18,21.79,"Valve, Sta. 9+85, MOV 27",666.26,"AGM 1, Sta. 65+20, AT CASING VENT/ 52' D/S OF C/L PIER B ST",4956.23,43.97,Metal Loss Internal,33.77016926,-118.20805554,3.540
40000230,GROUP,1560.43,16+41,14%,0.219,52000,0.58,0.51,6:00,1525,0.75000,100.000%,22.39,21.58,"Valve, Sta. 9+85, MOV 27",666.47,"AGM 1, Sta. 65+20, AT CASING VENT/ 52' D/S OF C/L PIER B ST",4956.02,43.97,Metal Loss Internal,33.77016975,-118.20805518,3.550
40000231,GROUP,1560.81,16+41,20%,0.219,52000,0.61,0.61,6:00,1525,0.75000,100.000%,22.78,21.19,"Valve, Sta. 9+85, MOV 27",666.86,"AGM 1, Sta. 65+20, AT CASING VENT/ 52' D/S OF C/L PIER B ST",4955.63,43.97,Metal Loss Internal,33.77017065,-118.20805452,3.560
40000232,GROUP,1561.83,16+42,13%,0.219,52000,0.65,0.57,5:45,1525,0.75000,100.000%,23.79,20.18,"Valve, Sta. 9+85, MOV 27",667.88,"AGM 1, Sta. 65+20, AT CASING VENT/ 52' D/S OF C/L PIER B ST",4954.62,43.97,Metal Loss Internal,33.77017302,-118.20805276,3.580
40000233,GROUP,1562.61,16+43,10%,0.219,52000,0.68,0.72,6:00,1525,0.75000,100.000%,24.57,19.40,"Valve, Sta. 9+85, MOV 27",668.65,"AGM 1, Sta. 65+20, AT CASING VENT/ 52' D/S OF C/L PIER B ST",4953.84,43.97,Metal Loss Internal,33.77017483,-118.20805143,3.600
40000234,GROUP,1562.78,16+43,10%,0.219,52000,0.71,0.73,6:15,1525,0.75000,100.000%,24.75,19.22,"Valve, Sta. 9+85, MOV 27",668.83,"AGM 1, Sta. 65+20, AT CASING VENT/ 52' D/S OF C/L PIER B ST",4953.66,43.97,Metal Loss Internal,33.77017524,-118.20805112,3.600
40000235,GROUP,1563.00,16+44,11%,0.219,52000,0.26,0.33,6:00,1525,0.75000,100.000%,24.96,19.01,"Valve, Sta. 9+85, MOV 27",669.05,"AGM 1, Sta. 65+20, AT CASING VENT/ 52' D/S OF C/L PIER B ST",4953.45,43.97,Metal Loss Internal,33.77017575,-118.20805075,3.600
40000236,GROUP,1563.19,16+44,15%,0.219,52000,0.62,0.53,6:00,1525,0.75000,100.000%,25.15,18.82,"Valve, Sta. 9+85, MOV 27",669.24,"AGM 1, Sta. 65+20, AT CASING VENT/ 52' D/S OF C/L PIER B ST",4953.26,43.97,Metal Loss Internal,33.77017619,-118.20805042,3.610
40000237,GROUP,1563.50,16+44,15%,0.219,52000,1.88,0.40,6:00,1525,0.75000,100.000%,25.46,18.51,"Valve, Sta. 9+85, MOV 27",669.54,"AGM 1, Sta. 65+20, AT CASING VENT/ 52' D/S OF C/L PIER B ST",4952.95,43.97,Metal Loss Internal,33.77017690,-118.20804990,3.610
40000238,GROUP,1563.77,16+44,16%,0.219,52000,0.47,0.45,6:00,1525,0.75000,100.000%,25.73,18.24,"Valve, Sta. 9+85, MOV 27",669.81,"AGM 1, Sta. 65+20, AT CASING VENT/ 52' D/S OF C/L PIER B ST",4952.68,43.97,Metal Loss Internal,33.77017754,-118.20804943,3.620
40000239,GROUP,1564.14,16+45,14%,0.219,52000,0.52,0.45,6:15,1525,0.75000,100.000%,26.10,17.87,"Valve, Sta. 9+85, MOV 27",670.19,"AGM 1, Sta. 65+20, AT CASING VENT/ 52' D/S OF C/L PIER B ST",4952.31,43.97,Metal Loss Internal,33.77017841,-118.20804879,3.630
40000240,GROUP,1564.73,16+45,14%,0.219,52000,0.48,0.63,6:00,1525,0.75000,100.000%,26.69,17.28,"Valve, Sta. 9+85, MOV 27",670.77,"AGM 1, Sta. 65+20, AT CASING VENT/ 52' D/S OF C/L PIER B ST",4951.72,43.97,Metal Loss Internal,33.77017977,-118.20804778,3.640
40000241,GROUP,1564.90,16+46,13%,0.219,52000,0.73,1.24,6:00,1525,0.75000,100.000%,26.86,17.11,"Valve, Sta. 9+85, MOV 27",670.95,"AGM 1, Sta. 65+20, AT CASING VENT/ 52' D/S OF C/L PIER B ST",4951.55,43.97,Metal Loss Internal,33.77018018,-118.20804748,3.640
40000242,GROUP,1565.22,16+46,14%,0.219,52000,1.90,0.60,6:00,1525,0.75000,100.000%,27.19,16.78,"Valve, Sta. 9+85, MOV 27",671.27,"AGM 1, Sta. 65+20, AT CASING VENT/ 52' D/S OF C/L PIER B ST",4951.22,43.97,Metal Loss Internal,33.77018093,-118.20804692,3.640
40000243,GROUP,1565.85,16+46,11%,0.219,52000,1.28,0.81,5:45,1525,0.75000,100.000%,27.81,16.16,"Valve, Sta. 9+85, MOV 27",671.90,"AGM 1, Sta. 65+20, AT CASING VENT/ 52' D/S OF C/L PIER B ST",4950.60,43.97,Metal Loss Internal,33.77018240,-118.20804584,3.650
40000244,GROUP,1566.68,16+47,14%,0.219,52000,0.62,0.80,6:15,1525,0.75000,100.000%,28.64,15.33,"Valve, Sta. 9+85, MOV 27",672.72,"AGM 1, Sta. 65+20, AT CASING VENT/ 52' D/S OF C/L PIER B ST",4949.77,43.97,Metal Loss Internal,33.77018432,-118.20804442,3.660
40000245,GROUP,1566.90,16+47,13%,0.219,52000,2.05,1.02,6:00,1525,0.75000,100.000%,28.86,15.11,"Valve, Sta. 9+85, MOV 27",672.95,"AGM 1, Sta. 65+20, AT CASING VENT/ 52' D/S OF C/L PIER B ST",4949.55,43.97,Metal Loss Internal,33.77018484,-118.20804403,3.670
40000246,GROUP,1567.30,16+48,15%,0.219,52000,0.52,0.77,6:00,1525,0.75000,100.000%,29.26,14.71,"Valve, Sta. 9+85, MOV 27",673.34,"AGM 1, Sta. 65+20, AT CASING VENT/ 52' D/S OF C/L PIER B ST",4949.15,43.97,Metal Loss Internal,33.77018576,-118.20804335,3.670
40000247,GROUP,1567.49,16+48,12%,0.219,52000,0.62,0.78,6:00,1525,0.75000,100.000%,29.45,14.52,"Valve, Sta. 9+85, MOV 27",673.53,"AGM 1, Sta. 65+20, AT CASING VENT/ 52' D/S OF C/L PIER B ST",4948.96,43.97,Metal Loss Internal,33.77018620,-118.20804303,3.670
40000248,GROUP,1567.65,16+48,13%,0.219,52000,0.75,0.78,6:00,1525,0.75000,100.000%,29.62,14.35,"Valve, Sta. 9+85, MOV 27",673.70,"AGM 1, Sta. 65+20, AT CASING VENT/ 52' D/S OF C/L PIER B ST",4948.79,43.97,Metal Loss Internal,33.77018660,-118.20804274,3.670
40000249,GROUP,1574.28,16+55,13%,0.219,52000,1.20,0.91,6:00,1525,0.75000,100.000%,36.24,7.73,"Valve, Sta. 9+85, MOV 27",680.32,"AGM 1, Sta. 65+20, AT CASING VENT/ 52' D/S OF C/L PIER B ST",4942.17,43.97,Metal Loss Internal,33.77020204,-118.20803131,3.710
40000250,GROUP,1575.21,16+56,12%,0.219,52000,0.36,0.38,5:45,1525,0.75000,100.000%,37.17,6.80,"Valve, Sta. 9+85, MOV 27",681.26,"AGM 1, Sta. 65+20, AT CASING VENT/ 52' D/S OF C/L PIER B ST",4941.24,43.97,Metal Loss Internal,33.77020422,-118.20802969,3.720
40000251,GROUP,1577.72,16+58,13%,0.219,52000,0.45,0.33,6:00,1525,0.75000,100.000%,39.68,4.29,"Valve, Sta. 9+85, MOV 27",683.77,"AGM 1, Sta. 65+20, AT CASING VENT/ 52' D/S OF C/L PIER B ST",4938.73,43.97,Metal Loss Internal,33.77021006,-118.20802534,3.730
40000252,GROUP,1577.87,16+58,11%,0.219,52000,0.41,0.39,6:00,1525,0.75000,100.000%,39.83,4.14,"Valve, Sta. 9+85, MOV 27",683.91,"AGM 1, Sta. 65+20, AT CASING VENT/ 52' D/S OF C/L PIER B ST",4938.58,43.97,Metal Loss Internal,33.77021040,-118.20802509,3.730
40000253,GROUP,1578.69,16+59,15%,0.219,52000,0.34,0.36,6:00,1525,0.75000,100.000%,40.65,3.32,"Valve, Sta. 9+85, MOV 27",684.73,"AGM 1, Sta. 65+20, AT CASING VENT/ 52' D/S OF C/L PIER B ST",4937.76,43.97,Metal Loss Internal,33.77021231,-118.20802367,3.730
940,WELD,1582.01,16+62,,,,,,,,,,,,,,,,46.71,,33.77022004,-118.20801792,3.750
40000254,GROUP,1585.26,16+66,15%,0.219,52000,0.57,0.33,6:00,1525,0.75000,100.000%,3.25,43.46,"Valve, Sta. 9+85, MOV 27",691.30,"AGM 1, Sta. 65+20, AT CASING VENT/ 52' D/S OF C/L PIER B ST",4931.19,46.71,Metal Loss Internal,33.77022761,-118.20801230,3.750
40000255,GROUP,1585.93,16+66,22%,0.219,52000,0.43,0.54,6:00,1525,0.75000,100.000%,3.92,42.78,"Valve, Sta. 9+85, MOV 27",691.98,"AGM 1, Sta. 65+20, AT CASING VENT/ 52' D/S OF C/L PIER B ST",4930.51,46.71,Metal Loss Internal,33.77022919,-118.20801114,3.750
40000256,GROUP,1586.35,16+67,24%,0.219,52000,0.61,0.61,6:00,1525,0.75000,100.000%,4.34,42.37,"Valve, Sta. 9+85, MOV 27",692.39,"AGM 1, Sta. 65+20, AT CASING VENT/ 52' D/S OF C/L PIER B ST",4930.10,46.71,Metal Loss Internal,33.77023016,-118.20801042,3.750
40000257,GROUP,1586.83,16+67,11%,0.219,52000,3.67,1.18,6:00,1525,0.75000,100.000%,4.82,41.88,"Valve, Sta. 9+85, MOV 27",692.88,"AGM 1, Sta. 65+20, AT CASING VENT/ 52' D/S OF C/L PIER B ST",4929.61,46.71,Metal Loss Internal,33.77023129,-118.20800959,3.750
40000258,GROUP,1587.15,16+67,14%,0.219,52000,0.95,1.11,6:00,1525,0.75000,100.000%,5.14,41.57,"Valve, Sta. 9+85, MOV 27",693.20,"AGM 1, Sta. 65+20, AT CASING VENT/ 52' D/S OF C/L PIER B ST",4929.30,46.71,Metal Loss Internal,33.77023203,-118.20800904,3.750
40000259,GROUP,1587.42,16+68,14%,0.219,52000,0.67,0.86,6:00,1525,0.75000,100.000%,5.42,41.29,"Valve, Sta. 9+85, MOV 27",693.47,"AGM 1, Sta. 65+20, AT CASING VENT/ 52' D/S OF C/L PIER B ST",4929.02,46.71,Metal Loss Internal,33.77023266,-118.20800857,3.740
40000260,GROUP,1587.88,16+68,13%,0.219,52000,0.39,0.33,5:45,1525,0.75000,100.000%,5.87,40.84,"Valve, Sta. 9+85, MOV 27",693.92,"AGM 1, Sta. 65+20, AT CASING VENT/ 52' D/S OF C/L PIER B ST",4928.57,46.71,Metal Loss Internal,33.77023372,-118.20800779,3.740
40000261,GROUP,1588.20,16+68,12%,0.219,52000,0.56,0.55,5:45,1525,0.75000,100.000%,6.20,40.51,"Valve, Sta. 9+85, MOV 27",694.25,"AGM 1, Sta. 65+20, AT CASING VENT/ 52' D/S OF C/L PIER B ST",4928.24,46.71,Metal Loss Internal,33.77023448,-118.20800723,3.740
40000262,GROUP,1588.70,16+69,11%,0.219,52000,0.33,0.33,5:45,1525,0.75000,100.000%,6.70,40.01,"Valve, Sta. 9+85, MOV 27",694.75,"AGM 1, Sta. 65+20, AT CASING VENT/ 52' D/S OF C/L PIER B ST",4927.74,46.71,Metal Loss Internal,33.77023565,-118.20800636,3.740
40000263,GROUP,1591.79,16+72,11%,0.219,52000,0.55,0.76,5:45,1525,0.75000,100.000%,9.78,36.93,"Valve, Sta. 9+85, MOV 27",697.83,"AGM 1, Sta. 65+20, AT CASING VENT/ 52' D/S OF C/L PIER B ST",4924.66,46.71,Metal Loss External,33.77024284,-118.20800105,3.730
40000264,GROUP,1592.27,16+72,11%,0.219,52000,0.87,1.07,5:45,1525,0.75000,100.000%,10.26,36.45,"Valve, Sta. 9+85, MOV 27",698.32,"AGM 1, Sta. 65+20, AT CASING VENT/ 52' D/S OF C/L PIER B ST",4924.18,46.71,Metal Loss Internal,33.77024396,-118.20800022,3.730
40000265,GROUP,1592.81,16+73,13%,0.219,52000,0.55,0.98,5:45,1525,0.75000,100.000%,10.80,35.91,"Valve, Sta. 9+85, MOV 27",698.86,"AGM 1, Sta. 65+20, AT CASING VENT/ 52' D/S OF C/L PIER B ST",4923.64,46.71,Metal Loss Internal,33.77024523,-118.20799928,3.720
40000266,GROUP,1593.40,16+74,15%,0.219,52000,0.40,0.33,5:45,1525,0.75000,100.000%,11.39,35.32,"Valve, Sta. 9+85, MOV 27",699.44,"AGM 1, Sta. 65+20, AT CASING VENT/ 52' D/S OF C/L PIER B ST",4923.05,46.71,Metal Loss Internal,33.77024659,-118.20799827,3.720
40000267,GROUP,1596.76,16+77,15%,0.219,52000,0.69,0.33,6:00,1525,0.75000,100.000%,14.75,31.96,"Valve, Sta. 9+85, MOV 27",702.81,"AGM 1, Sta. 65+20, AT CASING VENT/ 52' D/S OF C/L PIER B ST",4919.69,46.71,Metal Loss Internal,33.77025445,-118.20799249,3.690
40000268,GROUP,1598.82,16+79,11%,0.219,52000,0.45,0.42,6:00,1525,0.75000,100.000%,16.81,29.90,"Valve, Sta. 9+85, MOV 27",704.86,"AGM 1, Sta. 65+20, AT CASING VENT/ 52' D/S OF C/L PIER B ST",4917.63,46.71,Metal Loss Internal,33.77025925,-118.20798895,3.670
40000269,GROUP,1602.10,16+82,15%,0.219,52000,0.63,0.37,5:45,1525,0.75000,100.000%,20.09,26.62,"Valve, Sta. 9+85, MOV 27",708.15,"AGM 1, Sta. 65+20, AT CASING VENT/ 52' D/S OF C/L PIER B ST",4914.35,46.71,Metal Loss Internal,33.77026691,-118.20798331,3.650
40000270,GROUP,1602.44,16+82,14%,0.219,52000,0.51,0.37,5:45,1525,0.75000,100.000%,20.43,26.28,"Valve, Sta. 9+85, MOV 27",708.48,"AGM 1, Sta. 65+20, AT CASING VENT/ 52' D/S OF C/L PIER B ST",4914.01,46.71,Metal Loss Internal,33.77026769,-118.20798273,3.650
40000271,GROUP,1603.00,16+83,11%,0.219,52000,1.20,1.18,6:00,1525,0.75000,100.000%,20.99,25.72,"Valve, Sta. 9+85, MOV 27",709.04,"AGM 1, Sta. 65+20, AT CASING VENT/ 52' D/S OF C/L PIER B ST",4913.45,46.71,Metal Loss Internal,33.77026900,-118.20798177,3.640
40000272,GROUP,1603.62,16+84,16%,0.219,52000,0.66,0.57,6:00,1525,0.75000,100.000%,21.61,25.10,"Valve, Sta. 9+85, MOV 27",709.66,"AGM 1, Sta. 65+20, AT CASING VENT/ 52' D/S OF C/L PIER B ST",4912.83,46.71,Metal Loss Internal,33.77027045,-118.20798069,3.640
40000273,GROUP,1604.20,16+84,12%,0.219,52000,0.66,1.07,6:00,1525,0.75000,100.000%,22.19,24.52,"Valve, Sta. 9+85, MOV 27",710.24,"AGM 1, Sta. 65+20, AT CASING VENT/ 52' D/S OF C/L PIER B ST",4912.25,46.71,Metal Loss Internal,33.77027181,-118.20797969,3.640
40000274,GROUP,1604.37,16+84,12%,0.219,52000,0.79,0.80,6:00,1525,0.75000,100.000%,22.36,24.35,"Valve, Sta. 9+85, MOV 27",710.42,"AGM 1, Sta. 65+20, AT CASING VENT/ 52' D/S OF C/L PIER B ST",4912.08,46.71,Metal Loss Internal,33.77027221,-118.20797940,3.640
40000275,GROUP,1604.52,16+85,11%,0.219,52000,0.49,0.58,6:00,1525,0.75000,100.000%,22.51,24.20,"Valve, Sta. 9+85, MOV 27",710.57,"AGM 1, Sta. 65+20, AT CASING VENT/ 52' D/S OF C/L PIER B ST",4911.93,46.71,Metal Loss Internal,33.77027256,-118.20797915,3.640
40000276,GROUP,1604.92,16+85,12%,0.219,52000,1.84,1.41,6:00,1525,0.75000,100.000%,22.92,23.79,"Valve, Sta. 9+85, MOV 27",710.97,"AGM 1, Sta. 65+20, AT CASING VENT/ 52' D/S OF C/L PIER B ST",4911.52,46.71,Metal Loss Internal,33.77027350,-118.20797845,3.640
40000277,GROUP,1607.41,16+87,13%,0.219,52000,0.41,0.36,5:45,1525,0.75000,100.000%,25.40,21.31,"Valve, Sta. 9+85, MOV 27",713.45,"AGM 1, Sta. 65+20, AT CASING VENT/ 52' D/S OF C/L PIER B ST",4909.04,46.71,Metal Loss Internal,33.77027930,-118.20797418,3.630
40000278,GROUP,1607.78,16+88,16%,0.219,52000,0.31,0.43,6:00,1525,0.75000,100.000%,25.77,20.94,"Valve, Sta. 9+85, MOV 27",713.82,"AGM 1, Sta. 65+20, AT CASING VENT/ 52' D/S OF C/L PIER B ST",4908.67,46.71,Metal Loss Internal,33.77028016,-118.20797354,3.630
40000279,GROUP,1608.50,16+88,11%,0.219,52000,0.57,0.35,6:00,1525,0.75000,100.000%,26.49,20.22,"Valve, Sta. 9+85, MOV 27",714.55,"AGM 1, Sta. 65+20, AT CASING VENT/ 52' D/S OF C/L PIER B ST",4907.95,46.71,Metal Loss Internal,33.77028185,-118.20797229,3.630
40000280,GROUP,1608.62,16+89,11%,0.219,52000,0.25,0.34,6:00,1525,0.75000,100.000%,26.61,20.09,"Valve, Sta. 9+85, MOV 27",714.67,"AGM 1, Sta. 65+20, AT CASING VENT/ 52' D/S OF C/L PIER B ST",4907.83,46.71,Metal Loss Internal,33.77028213,-118.20797208,3.640
40000281,GROUP,1608.80,16+89,12%,0.219,52000,0.27,0.43,6:00,1525,0.75000,100.000%,26.79,19.92,"Valve, Sta. 9+85, MOV 27",714.84,"AGM 1, Sta. 65+20, AT CASING VENT/ 52' D/S OF C/L PIER B ST",4907.65,46.71,Metal Loss Internal,33.77028255,-118.20797178,3.640
40000282,GROUP,1608.98,16+89,16%,0.219,52000,0.42,0.36,6:00,1525,0.75000,100.000%,26.98,19.73,"Valve, Sta. 9+85, MOV 27",715.03,"AGM 1, Sta. 65+20, AT CASING VENT/ 52' D/S OF C/L PIER B ST",4907.46,46.71,Metal Loss Internal,33.77028298,-118.20797146,3.640
40000283,GROUP,1609.56,16+89,12%,0.219,52000,0.53,0.50,6:00,1525,0.75000,100.000%,27.55,19.16,"Valve, Sta. 9+85, MOV 27",715.60,"AGM 1, Sta. 65+20, AT CASING VENT/ 52' D/S OF C/L PIER B ST",4906.89,46.71,Metal Loss Internal,33.77028432,-118.20797047,3.640
40000284,GROUP,1610.70,16+91,11%,0.219,52000,0.39,0.38,6:00,1525,0.75000,100.000%,28.69,18.02,"Valve, Sta. 9+85, MOV 27",716.75,"AGM 1, Sta. 65+20, AT CASING VENT/ 52' D/S OF C/L PIER B ST",4905.75,46.71,Metal Loss Internal,33.77028698,-118.20796852,3.640
40000285,GROUP,1615.16,16+95,16%,0.219,52000,0.57,0.52,6:00,1525,0.75000,100.000%,33.15,13.56,"Valve, Sta. 9+85, MOV 27",721.20,"AGM 1, Sta. 65+20, AT CASING VENT/ 52' D/S OF C/L PIER B ST",4901.29,46.71,Metal Loss Internal,33.77029738,-118.20796084,3.680
950,WELD,1628.72,17+08,,,,,,,,,,,,,,,,47.22,,33.77032901,-118.20793748,3.840
40000286,GROUP,1629.25,17+09,10%,0.219,52000,0.68,0.40,5:45,1525,0.75000,100.000%,0.53,46.69,"Valve, Sta. 9+85, MOV 27",735.29,"AGM 1, Sta. 65+20, AT CASING VENT/ 52' D/S OF C/L PIER B ST",4887.20,47.22,Metal Loss Internal,33.77033025,-118.20793656,3.840
40000287,GROUP,1629.72,17+09,11%,0.219,52000,0.53,0.33,6:00,1525,0.75000,100.000%,1.00,46.22,"Valve, Sta. 9+85, MOV 27",735.76,"AGM 1, Sta. 65+20, AT CASING VENT/ 52' D/S OF C/L PIER B ST",4886.73,47.22,Metal Loss Internal,33.77033134,-118.20793576,3.850
40000288,GROUP,1630.28,17+10,12%,0.219,52000,0.39,0.45,6:00,1525,0.75000,100.000%,1.56,45.66,"Valve, Sta. 9+85, MOV 27",736.32,"AGM 1, Sta. 65+20, AT CASING VENT/ 52' D/S OF C/L PIER B ST",4886.17,47.22,Metal Loss Internal,33.77033265,-118.20793479,3.850
40000289,GROUP,1630.50,17+10,15%,0.219,52000,0.83,0.50,6:00,1525,0.75000,100.000%,1.78,45.44,"Valve, Sta. 9+85, MOV 27",736.55,"AGM 1, Sta. 65+20, AT CASING VENT/ 52' D/S OF C/L PIER B ST",4885.95,47.22,Metal Loss Internal,33.77033317,-118.20793440,3.850
40000290,GROUP,1630.83,17+10,11%,0.219,52000,0.45,0.67,5:45,1525,0.75000,100.000%,2.11,45.11,"Valve, Sta. 9+85, MOV 27",736.87,"AGM 1, Sta. 65+20, AT CASING VENT/ 52' D/S OF C/L PIER B ST",4885.62,47.22,Metal Loss Internal,33.77033393,-118.20793384,3.850
40000291,GROUP,1631.01,17+11,15%,0.219,52000,0.55,0.41,6:00,1525,0.75000,100.000%,2.29,44.93,"Valve, Sta. 9+85, MOV 27",737.06,"AGM 1, Sta. 65+20, AT CASING VENT/ 52' D/S OF C/L PIER B ST",4885.44,47.22,Metal Loss Internal,33.77033436,-118.20793352,3.850
40000292,GROUP,1631.86,17+11,18%,0.219,52000,0.35,0.48,6:00,1525,0.75000,100.000%,3.14,44.08,"Valve, Sta. 9+85, MOV 27",737.91,"AGM 1, Sta. 65+20, AT CASING VENT/ 52' D/S OF C/L PIER B ST",4884.59,47.22,Metal Loss Internal,33.77033634,-118.20793205,3.850
40000293,GROUP,1632.38,17+12,17%,0.219,52000,0.62,0.52,6:00,1525,0.75000,100.000%,3.66,43.56,"Valve, Sta. 9+85, MOV 27",738.43,"AGM 1, Sta. 65+20, AT CASING VENT/ 52' D/S OF C/L PIER B ST",4884.07,47.22,Metal Loss Internal,33.77033755,-118.20793116,3.850
40000294,GROUP,1632.76,17+12,16%,0.219,52000,1.77,0.56,5:45,1525,0.75000,100.000%,4.04,43.18,"Valve, Sta. 9+85, MOV 27",738.81,"AGM 1, Sta. 65+20, AT CASING VENT/ 52' D/S OF C/L PIER B ST",4883.69,47.22,Metal Loss Internal,33.77033844,-118.20793050,3.850
40000295,GROUP,1633.07,17+13,12%,0.219,52000,0.56,0.54,6:00,1525,0.75000,100.000%,4.36,42.86,"Valve, Sta. 9+85, MOV 27",739.12,"AGM 1, Sta. 65+20, AT CASING VENT/ 52' D/S OF C/L PIER B ST",4883.37,47.22,Metal Loss Internal,33.77033917,-118.20792997,3.850
40000296,GROUP,1636.29,17+16,12%,0.219,52000,0.50,0.33,6:00,1525,0.75000,100.000%,7.57,39.65,"Valve, Sta. 9+85, MOV 27",742.33,"AGM 1, Sta. 65+20, AT CASING VENT/ 52' D/S OF C/L PIER B ST",4880.16,47.22,Metal Loss Internal,33.77034666,-118.20792441,3.840
40000297,GROUP,1636.98,17+16,18%,0.219,52000,0.57,0.47,6:00,1525,0.75000,100.000%,8.26,38.96,"Valve, Sta. 9+85, MOV 27",743.02,"AGM 1, Sta. 65+20, AT CASING VENT/ 52' D/S OF C/L PIER B ST",4879.47,47.22,Metal Loss Internal,33.77034827,-118.20792323,3.830
40000298,GROUP,1637.17,17+17,11%,0.219,52000,0.45,0.37,6:00,1525,0.75000,100.000%,8.45,38.77,"Valve, Sta. 9+85, MOV 27",743.21,"AGM 1, Sta. 65+20, AT CASING VENT/ 52' D/S OF C/L PIER B ST",4879.28,47.22,Metal Loss Internal,33.77034872,-118.20792289,3.830
40000299,GROUP,1637.33,17+17,19%,0.219,52000,0.57,0.46,6:00,1525,0.75000,100.000%,8.61,38.61,"Valve, Sta. 9+85, MOV 27",743.37,"AGM 1, Sta. 65+20, AT CASING VENT/ 52' D/S OF C/L PIER B ST",4879.12,47.22,Metal Loss Internal,33.77034909,-118.20792262,3.830
40000300,GROUP,1637.75,17+17,22%,0.219,52000,0.56,0.38,6:00,1525,0.75000,100.000%,9.03,38.19,"Valve, Sta. 9+85, MOV 27",743.79,"AGM 1, Sta. 65+20, AT CASING VENT/ 52' D/S OF C/L PIER B ST",4878.70,47.22,Metal Loss Internal,33.77035006,-118.20792190,3.830
40000301,GROUP,1638.03,17+17,10%,0.219,52000,0.32,0.33,6:00,1525,0.75000,100.000%,9.31,37.91,"Valve, Sta. 9+85, MOV 27",744.07,"AGM 1, Sta. 65+20, AT CASING VENT/ 52' D/S OF C/L PIER B ST",4878.42,47.22,Metal Loss Internal,33.77035071,-118.20792141,3.820
40000302,GROUP,1638.33,17+18,16%,0.219,52000,0.44,0.49,6:00,1525,0.75000,100.000%,9.61,37.61,"Valve, Sta. 9+85, MOV 27",744.37,"AGM 1, Sta. 65+20, AT CASING VENT/ 52' D/S OF C/L PIER B ST",4878.12,47.22,Metal Loss Internal,33.77035141,-118.20792089,3.820
40000303,GROUP,1638.78,17+18,14%,0.219,52000,0.47,0.45,6:00,1525,0.75000,100.000%,10.06,37.16,"Valve, Sta. 9+85, MOV 27",744.82,"AGM 1, Sta. 65+20, AT CASING VENT/ 52' D/S OF C/L PIER B ST",4877.67,47.22,Metal Loss Internal,33.77035246,-118.20792011,3.820
40000304,GROUP,1639.53,17+19,15%,0.219,52000,1.00,0.58,6:00,1525,0.75000,100.000%,10.81,36.41,"Valve, Sta. 9+85, MOV 27",745.57,"AGM 1, Sta. 65+20, AT CASING VENT/ 52' D/S OF C/L PIER B ST",4876.92,47.22,Metal Loss Internal,33.77035420,-118.20791881,3.810
40000305,GROUP,1639.77,17+19,18%,0.219,52000,0.40,0.53,6:00,1525,0.75000,100.000%,11.05,36.17,"Valve, Sta. 9+85, MOV 27",745.81,"AGM 1, Sta. 65+20, AT CASING VENT/ 52' D/S OF C/L PIER B ST",4876.68,47.22,Metal Loss Internal,33.77035476,-118.20791840,3.810
40000306,GROUP,1639.97,17+19,19%,0.219,52000,0.57,0.57,6:00,1525,0.75000,100.000%,11.25,35.97,"Valve, Sta. 9+85, MOV 27",746.01,"AGM 1, Sta. 65+20, AT CASING VENT/ 52' D/S OF C/L PIER B ST",4876.48,47.22,Metal Loss Internal,33.77035523,-118.20791805,3.800
40000307,GROUP,1641.82,17+21,19%,0.219,52000,0.36,0.51,6:00,1525,0.75000,100.000%,13.10,34.12,"Valve, Sta. 9+85, MOV 27",747.86,"AGM 1, Sta. 65+20, AT CASING VENT/ 52' D/S OF C/L PIER B ST",4874.63,47.22,Metal Loss Internal,33.77035954,-118.20791486,3.780
40000308,GROUP,1642.71,17+22,10%,0.219,52000,0.59,0.50,6:00,1525,0.75000,100.000%,13.99,33.23,"Valve, Sta. 9+85, MOV 27",748.76,"AGM 1, Sta. 65+20, AT CASING VENT/ 52' D/S OF C/L PIER B ST",4873.74,47.22,Metal Loss Internal,33.77036162,-118.20791331,3.770
40000309,GROUP,1644.12,17+23,17%,0.219,52000,0.54,0.46,6:00,1525,0.75000,100.000%,15.41,31.81,"Valve, Sta. 9+85, MOV 27",750.17,"AGM 1, Sta. 65+20, AT CASING VENT/ 52' D/S OF C/L PIER B ST",4872.33,47.22,Metal Loss Internal,33.77036491,-118.20791086,3.750
40000310,GROUP,1644.91,17+24,12%,0.219,52000,0.64,0.89,6:15,1525,0.75000,100.000%,16.19,31.03,"Valve, Sta. 9+85, MOV 27",750.95,"AGM 1, Sta. 65+20, AT CASING VENT/ 52' D/S OF C/L PIER B ST",4871.54,47.22,Metal Loss Internal,33.77036673,-118.20790951,3.740
40000311,GROUP,1651.89,17+31,14%,0.219,52000,0.49,0.46,6:00,1525,0.75000,100.000%,23.17,24.05,"Valve, Sta. 9+85, MOV 27",757.93,"AGM 1, Sta. 65+20, AT CASING VENT/ 52' D/S OF C/L PIER B ST",4864.56,47.22,Metal Loss Internal,33.77038298,-118.20789740,3.650
40000312,GROUP,1655.39,17+35,14%,0.219,52000,2.01,0.87,6:00,1525,0.75000,100.000%,26.67,20.55,"Valve, Sta. 9+85, MOV 27",761.43,"AGM 1, Sta. 65+20, AT CASING VENT/ 52' D/S OF C/L PIER B ST",4861.06,47.22,Metal Loss Internal,33.77039111,-118.20789132,3.610
40000313,GROUP,1657.52,17+37,14%,0.219,52000,0.64,0.36,6:00,1525,0.75000,100.000%,28.80,18.42,"Valve, Sta. 9+85, MOV 27",763.56,"AGM 1, Sta. 65+20, AT CASING VENT/ 52' D/S OF C/L PIER B ST",4858.93,47.22,Metal Loss Internal,33.77039606,-118.20788762,3.570
40000314,GROUP,1658.40,17+38,11%,0.219,52000,0.57,0.60,5:45,1525,0.75000,100.000%,29.68,17.54,"Valve, Sta. 9+85, MOV 27",764.45,"AGM 1, Sta. 65+20, AT CASING VENT/ 52' D/S OF C/L PIER B ST",4858.05,47.22,Metal Loss Internal,33.77039812,-118.20788608,3.560
40000315,GROUP,1659.43,17+39,11%,0.219,52000,0.33,0.40,6:00,1525,0.75000,100.000%,30.71,16.51,"Valve, Sta. 9+85, MOV 27",765.47,"AGM 1, Sta. 65+20, AT CASING VENT/ 52' D/S OF C/L PIER B ST",4857.02,47.22,Metal Loss Internal,33.77040051,-118.20788429,3.540
40000316,GROUP,1660.38,17+40,13%,0.219,52000,0.66,0.53,6:00,1525,0.75000,100.000%,31.66,15.56,"Valve, Sta. 9+85, MOV 27",766.43,"AGM 1, Sta. 65+20, AT CASING VENT/ 52' D/S OF C/L PIER B ST",4856.07,47.22,Metal Loss Internal,33.77040273,-118.20788264,3.520
40000317,GROUP,1660.56,17+40,14%,0.219,52000,0.50,0.33,6:00,1525,0.75000,100.000%,31.84,15.38,"Valve, Sta. 9+85, MOV 27",766.60,"AGM 1, Sta. 65+20, AT CASING VENT/ 52' D/S OF C/L PIER B ST",4855.89,47.22,Metal Loss Internal,33.77040314,-118.20788233,3.520
40000318,GROUP,1661.96,17+41,18%,0.219,52000,0.45,0.33,6:00,1525,0.75000,100.000%,33.24,13.98,"Valve, Sta. 9+85, MOV 27",768.00,"AGM 1, Sta. 65+20, AT CASING VENT/ 52' D/S OF C/L PIER B ST",4854.49,47.22,Metal Loss Internal,33.77040639,-118.20787991,3.500
40000319,GROUP,1662.43,17+42,17%,0.219,52000,1.38,0.51,6:00,1525,0.75000,100.000%,33.71,13.51,"Valve, Sta. 9+85, MOV 27",768.47,"AGM 1, Sta. 65+20, AT CASING VENT/ 52' D/S OF C/L PIER B ST",4854.02,47.22,Metal Loss Internal,33.77040748,-118.20787909,3.490
40000320,GROUP,1662.77,17+42,11%,0.219,52000,0.49,0.52,6:00,1525,0.75000,100.000%,34.05,13.17,"Valve, Sta. 9+85, MOV 27",768.81,"AGM 1, Sta. 65+20, AT CASING VENT/ 52' D/S OF C/L PIER B ST",4853.68,47.22,Metal Loss Internal,33.77040828,-118.20787850,3.480
40000321,GROUP,1662.90,17+42,15%,0.219,52000,0.48,0.51,6:00,1525,0.75000,100.000%,34.18,13.04,"Valve, Sta. 9+85, MOV 27",768.94,"AGM 1, Sta. 65+20, AT CASING VENT/ 52' D/S OF C/L PIER B ST",4853.55,47.22,Metal Loss Internal,33.77040858,-118.20787827,3.480
40000322,GROUP,1663.39,17+42,15%,0.219,52000,0.44,0.48,6:00,1525,0.75000,100.000%,34.67,12.55,"Valve, Sta. 9+85, MOV 27",769.44,"AGM 1, Sta. 65+20, AT CASING VENT/ 52' D/S OF C/L PIER B ST",4853.06,47.22,Metal Loss Internal,33.77040973,-118.20787742,3.470
40000323,GROUP,1663.69,17+43,20%,0.219,52000,0.49,0.41,6:00,1525,0.75000,100.000%,34.98,12.24,"Valve, Sta. 9+85, MOV 27",769.74,"AGM 1, Sta. 65+20, AT CASING VENT/ 52' D/S OF C/L PIER B ST",4852.76,47.22,Metal Loss Internal,33.77041043,-118.20787690,3.460
40000324,GROUP,1664.17,17+43,15%,0.219,52000,0.51,0.41,6:00,1525,0.75000,100.000%,35.46,11.76,"Valve, Sta. 9+85, MOV 27",770.22,"AGM 1, Sta. 65+20, AT CASING VENT/ 52' D/S OF C/L PIER B ST",4852.27,47.22,Metal Loss Internal,33.77041155,-118.20787606,3.450
40000325,GROUP,1666.97,17+46,11%,0.219,52000,0.59,0.45,6:00,1525,0.75000,100.000%,38.26,8.96,"Valve, Sta. 9+85, MOV 27",773.02,"AGM 1, Sta. 65+20, AT CASING VENT/ 52' D/S OF C/L PIER B ST",4849.48,47.22,Metal Loss Internal,33.77041805,-118.20787120,3.400
40000326,GROUP,1667.45,17+46,13%,0.219,52000,0.75,0.49,6:00,1525,0.75000,100.000%,38.73,8.49,"Valve, Sta. 9+85, MOV 27",773.49,"AGM 1, Sta. 65+20, AT CASING VENT/ 52' D/S OF C/L PIER B ST",4849.00,47.22,Metal Loss Internal,33.77041916,-118.20787037,3.400
40000327,GROUP,1667.85,17+47,11%,0.219,52000,0.50,0.33,6:00,1525,0.75000,100.000%,39.13,8.09,"Valve, Sta. 9+85, MOV 27",773.89,"AGM 1, Sta. 65+20, AT CASING VENT/ 52' D/S OF C/L PIER B ST",4848.60,47.22,Metal Loss Internal,33.77042009,-118.20786967,3.390
40000328,GROUP,1668.13,17+47,15%,0.219,52000,0.60,0.33,6:00,1525,0.75000,100.000%,39.42,7.80,"Valve, Sta. 9+85, MOV 27",774.18,"AGM 1, Sta. 65+20, AT CASING VENT/ 52' D/S OF C/L PIER B ST",4848.31,47.22,Metal Loss Internal,33.77042076,-118.20786918,3.380
40000329,GROUP,1668.61,17+48,13%,0.219,52000,1.85,0.46,6:00,1525,0.75000,100.000%,39.90,7.32,"Valve, Sta. 9+85, MOV 27",774.66,"AGM 1, Sta. 65+20, AT CASING VENT/ 52' D/S OF C/L PIER B ST",4847.84,47.22,Metal Loss Internal,33.77042187,-118.20786835,3.380
40000330,GROUP,1669.15,17+48,12%,0.219,52000,0.56,0.33,6:00,1525,0.75000,100.000%,40.43,6.79,"Valve, Sta. 9+85, MOV 27",775.19,"AGM 1, Sta. 65+20, AT CASING VENT/ 52' D/S OF C/L PIER B ST",4847.30,47.22,Metal Loss Internal,33.77042311,-118.20786742,3.370
40000331,GROUP,1669.35,17+48,12%,0.219,52000,0.88,0.48,6:00,1525,0.75000,100.000%,40.63,6.59,"Valve, Sta. 9+85, MOV 27",775.39,"AGM 1, Sta. 65+20, AT CASING VENT/ 52' D/S OF C/L PIER B ST",4847.10,47.22,Metal Loss Internal,33.77042358,-118.20786707,3.360
40000332,GROUP,1669.76,17+49,10%,0.219,52000,0.72,0.54,6:00,1525,0.75000,100.000%,41.04,6.18,"Valve, Sta. 9+85, MOV 27",775.80,"AGM 1, Sta. 65+20, AT CASING VENT/ 52' D/S OF C/L PIER B ST",4846.69,47.22,Metal Loss Internal,33.77042453,-118.20786635,3.360
40000333,GROUP,1670.57,17+50,15%,0.219,52000,0.58,0.41,6:00,1525,0.75000,100.000%,41.86,5.36,"Valve, Sta. 9+85, MOV 27",776.62,"AGM 1, Sta. 65+20, AT CASING VENT/ 52' D/S OF C/L PIER B ST",4845.87,47.22,Metal Loss Internal,33.77042643,-118.20786493,3.340
40000334,GROUP,1670.86,17+50,14%,0.219,52000,0.43,0.33,6:00,1525,0.75000,100.000%,42.14,5.08,"Valve, Sta. 9+85, MOV 27",776.90,"AGM 1, Sta. 65+20, AT CASING VENT/ 52' D/S OF C/L PIER B ST",4845.59,47.22,Metal Loss Internal,33.77042708,-118.20786444,3.340
40000335,GROUP,1671.09,17+50,11%,0.219,52000,1.39,0.55,6:00,1525,0.75000,100.000%,42.37,4.85,"Valve, Sta. 9+85, MOV 27",777.13,"AGM 1, Sta. 65+20, AT CASING VENT/ 52' D/S OF C/L PIER B ST",4845.36,47.22,Metal Loss Internal,33.77042762,-118.20786404,3.340
40000336,GROUP,1671.60,17+51,15%,0.219,52000,0.42,0.35,6:00,1525,0.75000,100.000%,42.88,4.34,"Valve, Sta. 9+85, MOV 27",777.64,"AGM 1, Sta. 65+20, AT CASING VENT/ 52' D/S OF C/L PIER B ST",4844.85,47.22,Metal Loss Internal,33.77042880,-118.20786316,3.330
40000337,GROUP,1671.76,17+51,14%,0.219,52000,0.97,0.34,6:00,1525,0.75000,100.000%,43.05,4.17,"Valve, Sta. 9+85, MOV 27",777.81,"AGM 1, Sta. 65+20, AT CASING VENT/ 52' D/S OF C/L PIER B ST",4844.68,47.22,Metal Loss Internal,33.77042919,-118.20786286,3.320
40000338,GROUP,1672.10,17+51,19%,0.219,52000,0.71,0.39,6:00,1525,0.75000,100.000%,43.39,3.83,"Valve, Sta. 9+85, MOV 27",778.15,"AGM 1, Sta. 65+20, AT CASING VENT/ 52' D/S OF C/L PIER B ST",4844.35,47.22,Metal Loss Internal,33.77042998,-118.20786228,3.320
40000339,GROUP,1672.69,17+52,13%,0.219,52000,0.47,0.42,6:00,1525,0.75000,100.000%,43.97,3.25,"Valve, Sta. 9+85, MOV 27",778.73,"AGM 1, Sta. 65+20, AT CASING VENT/ 52' D/S OF C/L PIER B ST",4843.76,47.22,Metal Loss Internal,33.77043134,-118.20786126,3.310
40000340,GROUP,1672.93,17+52,17%,0.219,52000,1.18,0.51,6:00,1525,0.75000,100.000%,44.21,3.01,"Valve, Sta. 9+85, MOV 27",778.97,"AGM 1, Sta. 65+20, AT CASING VENT/ 52' D/S OF C/L PIER B ST",4843.52,47.22,Metal Loss Internal,33.77043189,-118.20786084,3.310
40000341,GROUP,1673.67,17+53,19%,0.219,52000,0.60,0.73,6:00,1525,0.75000,100.000%,44.95,2.27,"Valve, Sta. 9+85, MOV 27",779.72,"AGM 1, Sta. 65+20, AT CASING VENT/ 52' D/S OF C/L PIER B ST",4842.78,47.22,Metal Loss Internal,33.77043362,-118.20785954,3.300
40000342,GROUP,1674.85,17+54,18%,0.219,52000,0.54,0.34,6:00,1525,0.75000,100.000%,46.14,1.08,"Valve, Sta. 9+85, MOV 27",780.90,"AGM 1, Sta. 65+20, AT CASING VENT/ 52' D/S OF C/L PIER B ST",4841.60,47.22,Metal Loss Internal,33.77043636,-118.20785749,3.280
40000343,GROUP,1675.53,17+54,11%,0.219,52000,0.33,0.33,6:00,1525,0.75000,100.000%,46.81,0.41,"Valve, Sta. 9+85, MOV 27",781.57,"AGM 1, Sta. 65+20, AT CASING VENT/ 52' D/S OF C/L PIER B ST",4840.92,47.22,Metal Loss Internal,33.77043794,-118.20785631,3.270
40000344,GROUP,1675.70,17+55,10%,0.219,52000,0.48,0.38,6:15,1525,0.75000,100.000%,46.98,0.24,"Valve, Sta. 9+85, MOV 27",781.74,"AGM 1, Sta. 65+20, AT CASING VENT/ 52' D/S OF C/L PIER B ST",4840.75,47.22,Metal Loss Internal,33.77043833,-118.20785601,3.270
960,WELD,1675.94,17+55,,,,,,,,,,,,,,,,37.27,,33.77043889,-118.20785560,3.270
40000345,GROUP,1676.13,17+55,17%,0.219,52000,0.57,0.33,6:00,1525,0.75000,100.000%,0.19,37.08,"Valve, Sta. 9+85, MOV 27",782.17,"AGM 1, Sta. 65+20, AT CASING VENT/ 52' D/S OF C/L PIER B ST",4840.32,37.27,Metal Loss Internal,33.77043933,-118.20785526,3.270
40000346,GROUP,1676.84,17+56,11%,0.219,52000,0.42,0.33,6:00,1525,0.75000,100.000%,0.91,36.37,"Valve, Sta. 9+85, MOV 27",782.89,"AGM 1, Sta. 65+20, AT CASING VENT/ 52' D/S OF C/L PIER B ST",4839.61,37.27,Metal Loss Internal,33.77044099,-118.20785402,3.260
40000347,GROUP,1679.55,17+58,13%,0.219,52000,0.66,0.33,6:00,1525,0.75000,100.000%,3.62,33.66,"Valve, Sta. 9+85, MOV 27",785.60,"AGM 1, Sta. 65+20, AT CASING VENT/ 52' D/S OF C/L PIER B ST",4836.90,37.27,Metal Loss Internal,33.77044728,-118.20784930,3.240
40000348,GROUP,1681.45,17+60,12%,0.219,52000,0.45,0.53,6:00,1525,0.75000,100.000%,5.51,31.76,"Valve, Sta. 9+85, MOV 27",787.50,"AGM 1, Sta. 65+20, AT CASING VENT/ 52' D/S OF C/L PIER B ST",4835.00,37.27,Metal Loss Internal,33.77045170,-118.20784600,3.230
40000349,GROUP,1688.66,17+67,14%,0.219,52000,1.17,0.63,6:00,1525,0.75000,100.000%,12.72,24.56,"Valve, Sta. 9+85, MOV 27",794.70,"AGM 1, Sta. 65+20, AT CASING VENT/ 52' D/S OF C/L PIER B ST",4827.79,37.27,Metal Loss Internal,33.77046844,-118.20783346,3.270
40000350,GROUP,1711.69,17+90,11%,0.219,52000,0.58,0.54,6:00,1525,0.75000,100.000%,35.75,1.53,"Valve, Sta. 9+85, MOV 27",817.73,"AGM 1, Sta. 65+20, AT CASING VENT/ 52' D/S OF C/L PIER B ST",4804.76,37.27,Metal Loss Internal,33.77052201,-118.20779349,3.340
40000351,GROUP,1712.71,17+91,13%,0.219,52000,0.40,0.51,6:00,1525,0.75000,100.000%,36.77,0.50,"Valve, Sta. 9+85, MOV 27",818.76,"AGM 1, Sta. 65+20, AT CASING VENT/ 52' D/S OF C/L PIER B ST",4803.74,37.27,Metal Loss Internal,33.77052440,-118.20779172,3.330
970,WELD,1713.21,17+92,,,,,,,,,,,,,,,,20.45,,33.77052557,-118.20779086,3.330
40000352,GROUP,1713.88,17+92,15%,0.219,52000,0.51,0.39,6:00,1525,0.75000,100.000%,0.67,19.78,"Valve, Sta. 9+85, MOV 27",819.93,"AGM 1, Sta. 65+20, AT CASING VENT/ 52' D/S OF C/L PIER B ST",4802.57,20.45,Metal Loss Internal,33.77052713,-118.20778971,3.320
40000353,GROUP,1714.26,17+93,10%,0.219,52000,0.50,0.33,6:00,1525,0.75000,100.000%,1.05,19.40,"Valve, Sta. 9+85, MOV 27",820.30,"AGM 1, Sta. 65+20, AT CASING VENT/ 52' D/S OF C/L PIER B ST",4802.19,20.45,Metal Loss Internal,33.77052801,-118.20778907,3.320
40000354,GROUP,1714.65,17+93,14%,0.219,52000,0.48,0.33,6:00,1525,0.75000,100.000%,1.44,19.01,"Valve, Sta. 9+85, MOV 27",820.69,"AGM 1, Sta. 65+20, AT CASING VENT/ 52' D/S OF C/L PIER B ST",4801.80,20.45,Metal Loss Internal,33.77052892,-118.20778840,3.310
40000355,GROUP,1715.11,17+93,14%,0.219,52000,0.66,0.44,6:00,1525,0.75000,100.000%,1.90,18.55,"Valve, Sta. 9+85, MOV 27",821.16,"AGM 1, Sta. 65+20, AT CASING VENT/ 52' D/S OF C/L PIER B ST",4801.33,20.45,Metal Loss Internal,33.77053001,-118.20778759,3.310
40000356,GROUP,1716.95,17+95,13%,0.219,52000,0.45,0.33,6:00,1525,0.75000,100.000%,3.74,16.71,"Valve, Sta. 9+85, MOV 27",823.00,"AGM 1, Sta. 65+20, AT CASING VENT/ 52' D/S OF C/L PIER B ST",4799.50,20.45,Metal Loss Internal,33.77053430,-118.20778444,3.300
40000357,GROUP,1717.83,17+96,20%,0.219,52000,0.78,0.62,6:00,1525,0.75000,100.000%,4.62,15.83,"Valve, Sta. 9+85, MOV 27",823.88,"AGM 1, Sta. 65+20, AT CASING VENT/ 52' D/S OF C/L PIER B ST",4798.62,20.45,Metal Loss Internal,33.77053636,-118.20778293,3.300
40000358,GROUP,1718.09,17+96,12%,0.219,52000,0.90,0.42,6:00,1525,0.75000,100.000%,4.88,15.57,"Valve, Sta. 9+85, MOV 27",824.13,"AGM 1, Sta. 65+20, AT CASING VENT/ 52' D/S OF C/L PIER B ST",4798.36,20.45,Metal Loss Internal,33.77053696,-118.20778249,3.290
40000359,GROUP,1718.43,17+97,14%,0.219,52000,0.46,0.45,6:00,1525,0.75000,100.000%,5.22,15.23,"Valve, Sta. 9+85, MOV 27",824.48,"AGM 1, Sta. 65+20, AT CASING VENT/ 52' D/S OF C/L PIER B ST",4798.02,20.45,Metal Loss Internal,33.77053776,-118.20778190,3.290
40000360,GROUP,1719.03,17+97,12%,0.219,52000,0.61,0.52,6:00,1525,0.75000,100.000%,5.82,14.63,"Valve, Sta. 9+85, MOV 27",825.07,"AGM 1, Sta. 65+20, AT CASING VENT/ 52' D/S OF C/L PIER B ST",4797.42,20.45,Metal Loss Internal,33.77053915,-118.20778087,3.290
40000361,GROUP,1719.31,17+98,12%,0.219,52000,1.61,0.48,6:00,1525,0.75000,100.000%,6.10,14.35,"Valve, Sta. 9+85, MOV 27",825.35,"AGM 1, Sta. 65+20, AT CASING VENT/ 52' D/S OF C/L PIER B ST",4797.14,20.45,Metal Loss Internal,33.77053981,-118.20778039,3.290
40000362,GROUP,1720.02,17+98,14%,0.219,52000,1.71,0.71,6:00,1525,0.75000,100.000%,6.80,13.64,"Valve, Sta. 9+85, MOV 27",826.06,"AGM 1, Sta. 65+20, AT CASING VENT/ 52' D/S OF C/L PIER B ST",4796.43,20.45,Metal Loss Internal,33.77054146,-118.20777917,3.280
40000363,GROUP,1720.30,17+98,11%,0.219,52000,0.44,0.40,6:00,1525,0.75000,100.000%,7.08,13.36,"Valve, Sta. 9+85, MOV 27",826.34,"AGM 1, Sta. 65+20, AT CASING VENT/ 52' D/S OF C/L PIER B ST",4796.15,20.45,Metal Loss Internal,33.77054211,-118.20777869,3.280
40000364,GROUP,1720.64,17+99,18%,0.219,52000,0.57,0.50,6:00,1525,0.75000,100.000%,7.43,13.02,"Valve, Sta. 9+85, MOV 27",826.69,"AGM 1, Sta. 65+20, AT CASING VENT/ 52' D/S OF C/L PIER B ST",4795.81,20.45,Metal Loss Internal,33.77054292,-118.20777810,3.280
40000365,GROUP,1721.17,17+99,12%,0.219,52000,0.74,0.50,6:00,1525,0.75000,100.000%,7.96,12.49,"Valve, Sta. 9+85, MOV 27",827.21,"AGM 1, Sta. 65+20, AT CASING VENT/ 52' D/S OF C/L PIER B ST",4795.28,20.45,Metal Loss Internal,33.77054415,-118.20777719,3.280
40000366,GROUP,1724.55,18+03,13%,0.219,52000,0.95,0.53,6:00,1525,0.75000,100.000%,11.34,9.11,"Valve, Sta. 9+85, MOV 27",830.60,"AGM 1, Sta. 65+20, AT CASING VENT/ 52' D/S OF C/L PIER B ST",4791.90,20.45,Metal Loss Internal,33.77055204,-118.20777135,3.260
40000367,GROUP,1724.93,18+03,11%,0.219,52000,0.33,0.33,6:00,1525,0.75000,100.000%,11.72,8.73,"Valve, Sta. 9+85, MOV 27",830.98,"AGM 1, Sta. 65+20, AT CASING VENT/ 52' D/S OF C/L PIER B ST",4791.52,20.45,Metal Loss Internal,33.77055292,-118.20777070,3.250
40000368,GROUP,1725.19,18+03,11%,0.219,52000,0.70,0.46,6:00,1525,0.75000,100.000%,11.98,8.47,"Valve, Sta. 9+85, MOV 27",831.24,"AGM 1, Sta. 65+20, AT CASING VENT/ 52' D/S OF C/L PIER B ST",4791.26,20.45,Metal Loss Internal,33.77055353,-118.20777025,3.250
40000369,GROUP,1725.37,18+03,19%,0.219,52000,0.51,0.58,5:45,1525,0.75000,100.000%,12.16,8.29,"Valve, Sta. 9+85, MOV 27",831.41,"AGM 1, Sta. 65+20, AT CASING VENT/ 52' D/S OF C/L PIER B ST",4791.08,20.45,Metal Loss Internal,33.77055394,-118.20776994,3.250
40000370,GROUP,1725.73,18+04,10%,0.219,52000,0.27,0.36,6:00,1525,0.75000,100.000%,12.51,7.93,"Valve, Sta. 9+85, MOV 27",831.77,"AGM 1, Sta. 65+20, AT CASING VENT/ 52' D/S OF C/L PIER B ST",4790.72,20.45,Metal Loss Internal,33.77055478,-118.20776932,3.240
40000371,GROUP,1726.05,18+04,24%,0.219,52000,1.00,0.51,6:00,1525,0.75000,100.000%,12.84,7.61,"Valve, Sta. 9+85, MOV 27",832.10,"AGM 1, Sta. 65+20, AT CASING VENT/ 52' D/S OF C/L PIER B ST",4790.40,20.45,Metal Loss Internal,33.77055554,-118.20776876,3.240
40000372,GROUP,1726.34,18+04,13%,0.219,52000,0.47,0.45,6:00,1525,0.75000,100.000%,13.13,7.32,"Valve, Sta. 9+85, MOV 27",832.39,"AGM 1, Sta. 65+20, AT CASING VENT/ 52' D/S OF C/L PIER B ST",4790.10,20.45,Metal Loss Internal,33.77055621,-118.20776825,3.240
40000373,GROUP,1726.62,18+05,16%,0.219,52000,0.85,0.49,6:00,1525,0.75000,100.000%,13.41,7.04,"Valve, Sta. 9+85, MOV 27",832.67,"AGM 1, Sta. 65+20, AT CASING VENT/ 52' D/S OF C/L PIER B ST",4789.82,20.45,Metal Loss Internal,33.77055686,-118.20776777,3.240
40000374,GROUP,1727.20,18+05,14%,0.219,52000,3.76,0.72,6:00,1525,0.75000,100.000%,13.99,6.46,"Valve, Sta. 9+85, MOV 27",833.25,"AGM 1, Sta. 65+20, AT CASING VENT/ 52' D/S OF C/L PIER B ST",4789.24,20.45,Metal Loss Internal,33.77055821,-118.20776676,3.230
40000375,GROUP,1727.66,18+06,19%,0.219,52000,0.44,0.56,6:00,1525,0.75000,100.000%,14.45,6.00,"Valve, Sta. 9+85, MOV 27",833.71,"AGM 1, Sta. 65+20, AT CASING VENT/ 52' D/S OF C/L PIER B ST",4788.79,20.45,Metal Loss Internal,33.77055928,-118.20776597,3.220
40000376,GROUP,1728.12,18+06,19%,0.219,52000,1.22,0.48,6:00,1525,0.75000,100.000%,14.91,5.54,"Valve, Sta. 9+85, MOV 27",834.16,"AGM 1, Sta. 65+20, AT CASING VENT/ 52' D/S OF C/L PIER B ST",4788.33,20.45,Metal Loss Internal,33.77056035,-118.20776518,3.220
40000377,GROUP,1728.41,18+06,15%,0.219,52000,0.56,0.45,6:00,1525,0.75000,100.000%,15.20,5.25,"Valve, Sta. 9+85, MOV 27",834.46,"AGM 1, Sta. 65+20, AT CASING VENT/ 52' D/S OF C/L PIER B ST",4788.04,20.45,Metal Loss Internal,33.77056103,-118.20776467,3.220
40000378,GROUP,1728.61,18+07,11%,0.219,52000,0.53,0.53,6:00,1525,0.75000,100.000%,15.40,5.05,"Valve, Sta. 9+85, MOV 27",834.65,"AGM 1, Sta. 65+20, AT CASING VENT/ 52' D/S OF C/L PIER B ST",4787.84,20.45,Metal Loss Internal,33.77056149,-118.20776433,3.220
10000060,LOCATION,1729.31,18+07,,,,,,,,,,16.10,4.35,"Valve, Sta. 9+85, MOV 27",835.36,"AGM 1, Sta. 65+20, AT CASING VENT/ 52' D/S OF C/L PIER B ST",4787.14,20.45,Fitting on top of pipe,33.77056311,-118.20776311,3.210
40000379,GROUP,1729.70,18+08,23%,0.219,52000,0.51,0.49,6:00,1525,0.75000,100.000%,16.49,3.96,"Valve, Sta. 9+85, MOV 27",835.74,"AGM 1, Sta. 65+20, AT CASING VENT/ 52' D/S OF C/L PIER B ST",4786.75,20.45,Metal Loss Internal,33.77056402,-118.20776244,3.200
40000380,GROUP,1729.86,18+08,11%,0.219,52000,0.44,0.48,6:00,1525,0.75000,100.000%,16.65,3.80,"Valve, Sta. 9+85, MOV 27",835.90,"AGM 1, Sta. 65+20, AT CASING VENT/ 52' D/S OF C/L PIER B ST",4786.59,20.45,Metal Loss Internal,33.77056439,-118.20776217,3.200
40000381,GROUP,1730.49,18+09,25%,0.219,52000,0.67,0.94,6:00,1525,0.75000,100.000%,17.28,3.17,"Valve, Sta. 9+85, MOV 27",836.53,"AGM 1, Sta. 65+20, AT CASING VENT/ 52' D/S OF C/L PIER B ST",4785.96,20.45,Metal Loss Internal,33.77056586,-118.20776108,3.190
40000382,GROUP,1731.07,18+09,21%,0.219,52000,3.58,0.76,6:00,1525,0.75000,100.000%,17.86,2.59,"Valve, Sta. 9+85, MOV 27",837.11,"AGM 1, Sta. 65+20, AT CASING VENT/ 52' D/S OF C/L PIER B ST",4785.38,20.45,Metal Loss Internal,33.77056720,-118.20776007,3.190
