Repository: kerbergr/datadump

File: MLCompare/bin/Debug/netcoreapp3.1/ex2022/Old_ILI_DEC2022.csv (part 4 of 97)
380,WELD,283.92,3+13,,,,,,,,,,,,,,,,33.68,,33.76793621,-118.20937730,13.190
380,PIPE,283.94,3+13,,0.438,52000,,,,,,,,,,,,,33.68,Wall Thickness,33.76793621,-118.20937730,13.190
390,WELD,317.60,3+50,,,,,,,,,,,,,,,,49.66,,33.76802552,-118.20934958,11.130
10000020,LOCATION,331.70,3+63,,,,,,,,,,14.10,35.56,"Valve (Launcher), Sta. 0+00, Beta Station",331.70,"Valve, Sta. 9+80, Check Valve",557.54,49.66,"Bend up - 9 deg., 36D ",33.76806265,-118.20933684,10.080
40000383,GROUP,1731.60,18+10,12%,0.219,52000,1.47,0.61,6:00,1525,0.75000,100.000%,18.39,2.06,"Valve, Sta. 9+85, MOV 27",837.64,"AGM 1, Sta. 65+20, AT CASING VENT/ 52' D/S OF C/L PIER B ST",4784.85,20.45,Metal Loss Internal,33.77056844,-118.20775914,3.180
40000384,GROUP,1731.89,18+10,23%,0.219,52000,0.99,0.67,6:00,1525,0.75000,100.000%,18.68,1.77,"Valve, Sta. 9+85, MOV 27",837.94,"AGM 1, Sta. 65+20, AT CASING VENT/ 52' D/S OF C/L PIER B ST",4784.55,20.45,Metal Loss Internal,33.77056913,-118.20775863,3.180
40000385,GROUP,1732.10,18+10,16%,0.219,52000,0.60,0.35,6:00,1525,0.75000,100.000%,18.89,1.56,"Valve, Sta. 9+85, MOV 27",838.15,"AGM 1, Sta. 65+20, AT CASING VENT/ 52' D/S OF C/L PIER B ST",4784.35,20.45,Metal Loss Internal,33.77056961,-118.20775826,3.180
40000386,GROUP,1732.35,18+10,13%,0.219,52000,1.48,0.66,6:00,1525,0.75000,100.000%,19.14,1.31,"Valve, Sta. 9+85, MOV 27",838.40,"AGM 1, Sta. 65+20, AT CASING VENT/ 52' D/S OF C/L PIER B ST",4784.10,20.45,Metal Loss Internal,33.77057018,-118.20775782,3.170
40000387,GROUP,1732.64,18+11,18%,0.219,52000,0.60,0.42,6:00,1525,0.75000,100.000%,19.43,1.02,"Valve, Sta. 9+85, MOV 27",838.69,"AGM 1, Sta. 65+20, AT CASING VENT/ 52' D/S OF C/L PIER B ST",4783.81,20.45,Metal Loss Internal,33.77057085,-118.20775730,3.170
40000388,GROUP,1732.85,18+11,25%,0.219,52000,0.53,0.95,6:00,1525,0.75000,100.000%,19.64,0.81,"Valve, Sta. 9+85, MOV 27",838.89,"AGM 1, Sta. 65+20, AT CASING VENT/ 52' D/S OF C/L PIER B ST",4783.60,20.45,Metal Loss Internal,33.77057132,-118.20775694,3.170
40000389,GROUP,1733.14,18+11,14%,0.219,52000,1.39,0.50,6:00,1525,0.75000,100.000%,19.93,0.52,"Valve, Sta. 9+85, MOV 27",839.19,"AGM 1, Sta. 65+20, AT CASING VENT/ 52' D/S OF C/L PIER B ST",4783.31,20.45,Metal Loss Internal,33.77057200,-118.20775641,3.170
40000390,GROUP,1733.31,18+11,13%,0.219,52000,0.57,0.40,6:00,1525,0.75000,100.000%,20.10,0.35,"Valve, Sta. 9+85, MOV 27",839.36,"AGM 1, Sta. 65+20, AT CASING VENT/ 52' D/S OF C/L PIER B ST",4783.14,20.45,Metal Loss Internal,33.77057239,-118.20775611,3.170
40000391,GROUP,1733.60,18+12,15%,0.219,52000,0.53,0.69,6:00,1525,0.75000,100.000%,20.38,0.06,"Valve, Sta. 9+85, MOV 27",839.64,"AGM 1, Sta. 65+20, AT CASING VENT/ 52' D/S OF C/L PIER B ST",4782.85,20.45,Metal Loss Internal,33.77057304,-118.20775560,3.160
980,WELD,1733.66,18+12,,,,,,,,,,,,,,,,1.35,,33.77057319,-118.20775548,3.160
990,WELD,1735.01,18+13,,,,,,,,,,,,,,,,1.35,,33.77057635,-118.20775319,3.150
10000061,LOCATION,1735.68,18+13,,,,,,,,,,0.67,0.68,"Valve, Sta. 9+85, MOV 27",841.72,"AGM 1, Sta. 65+20, AT CASING VENT/ 52' D/S OF C/L PIER B ST",4780.77,1.35,"Bend left - 33 deg., 3D",33.77057802,-118.20775231,3.140
1000,WELD,1736.36,18+14,,,,,,,,,,,,,,,,45.15,,33.77057982,-118.20775180,3.140
1010,WELD,1781.51,18+59,,,,,,,,,,,,,,,,27.64,,33.77070348,-118.20775421,4.230
1020,WELD,1809.15,18+86,,,,,,,,,,,,,,,,1.40,,33.77077922,-118.20775479,4.840
10000062,LOCATION,1809.85,18+86,,,,,,,,,,0.70,0.70,"Valve, Sta. 9+85, MOV 27",915.90,"AGM 1, Sta. 65+20, AT CASING VENT/ 52' D/S OF C/L PIER B ST",4706.60,1.40,"Bend right - 37 deg., 3D",33.77078112,-118.20775453,4.850
1030,WELD,1810.55,18+87,,,,,,,,,,,,,,,,12.33,,33.77078292,-118.20775381,4.860
1040,WELD,1822.88,18+99,,,,,,,,,,,,,,,,1.09,,33.77081065,-118.20773074,5.160
10000063,LOCATION,1823.42,19+00,,,,,,,,,,0.54,0.55,"Valve, Sta. 9+85, MOV 27",929.47,"AGM 1, Sta. 65+20, AT CASING VENT/ 52' D/S OF C/L PIER B ST",4693.02,1.09,"Bend left - 29 deg., 1.5D",33.77081198,-118.20772997,5.170
1050,WELD,1823.97,19+01,,,,,,,,,,,,,,,,44.91,,33.77081340,-118.20772941,5.170
1060,WELD,1868.89,19+45,,,,,,,,,,,,,,,,40.45,,33.77093564,-118.20771377,2.800
1060,PIPE,1868.91,19+45,,0.365,52000,,,,,,,,,,,,,40.45,Wall Thickness,33.77093564,-118.20771377,2.800
1070,WELD,1909.34,19+85,,,,,,,,,,,,,,,,40.06,,33.77104584,-118.20769978,1.540
1080,WELD,1949.40,20+24,,,,,,,,,,,,,,,,44.83,,33.77115521,-118.20768868,2.300
1080,PIPE,1949.42,20+24,,0.219,52000,,,,,,,,,,,,,44.83,Wall Thickness,33.77115521,-118.20768868,2.300
1090,WELD,1994.23,20+68,,,,,,,,,,,,,,,,6.30,,33.77127791,-118.20768154,2.970
1100,WELD,2000.53,20+74,,,,,,,,,,,,,,,,40.16,,33.77129516,-118.20768096,3.000
1110,WELD,2040.69,21+14,,,,,,,,,,,,,,,,44.64,,33.77140520,-118.20767899,2.820
1120,WELD,2085.33,21+58,,,,,,,,,,,,,,,,44.58,,33.77152753,-118.20767772,2.220
1130,WELD,2129.91,22+02,,,,,,,,,,,,,,,,41.85,,33.77164971,-118.20767795,1.840
1140,WELD,2171.76,22+43,,,,,,,,,,,,,,,,41.93,,33.77176439,-118.20768027,1.660
1150,WELD,2213.68,22+84,,,,,,,,,,,,,,,,45.09,,33.77187927,-118.20768282,0.870
1160,WELD,2258.77,23+29,,,,,,,,,,,,,,,,43.81,,33.77200272,-118.20768407,-1.310
1170,WELD,2302.59,23+72,,,,,,,,,,,,,,,,44.72,,33.77212278,-118.20768530,-0.970
1180,WELD,2347.30,24+16,,,,,,,,,,,,,,,,43.69,,33.77224524,-118.20768539,0.560
1190,WELD,2390.99,24+59,,,,,,,,,,,,,,,,44.88,,33.77236497,-118.20768434,0.740
1200,WELD,2435.87,25+03,,,,,,,,,,,,,,,,43.71,,33.77248790,-118.20768187,1.980
13000000,GAIN,2457.19,25+24,,,,13.07,12.16,5:45,,,,21.31,22.39,"Valve, Sta. 9+85, MOV 27",1563.23,"AGM 1, Sta. 65+20, AT CASING VENT/ 52' D/S OF C/L PIER B ST",4059.26,43.71,GAIN - 67 Gauss,33.77254625,-118.20768047,2.810
1210,WELD,2479.58,25+46,,,,,,,,,,,,,,,,44.58,,33.77260762,-118.20767906,2.690
1220,WELD,2524.16,25+90,,,,,,,,,,,,,,,,44.32,,33.77272978,-118.20767795,1.680
1230,WELD,2568.48,26+33,,,,,,,,,,,,,,,,45.02,,33.77285118,-118.20767952,0.100
1240,WELD,2613.50,26+78,,,,,,,,,,,,,,,,44.73,,33.77297446,-118.20768430,0.470
1250,WELD,2658.23,27+22,,,,,,,,,,,,,,,,44.60,,33.77309674,-118.20769264,2.200
1260,WELD,2702.82,27+66,,,,,,,,,,,,,,,,40.97,,33.77321882,-118.20769989,2.400
1270,WELD,2743.80,28+06,,,,,,,,,,,,,,,,40.58,,33.77333100,-118.20770594,1.840
1280,WELD,2784.38,28+46,,,,,,,,,,,,,,,,44.93,,33.77344212,-118.20771178,1.980
1290,WELD,2829.31,28+90,,,,,,,,,,,,,,,,44.59,,33.77356518,-118.20771737,1.750
1300,WELD,2873.90,29+34,,,,,,,,,,,,,,,,44.59,,33.77368727,-118.20772303,2.340
1310,WELD,2918.49,29+78,,,,,,,,,,,,,,,,44.98,,33.77380933,-118.20773001,1.830
1320,WELD,2963.47,30+22,,,,,,,,,,,,,,,,44.59,,33.77393243,-118.20773719,0.540
1330,WELD,3008.06,30+66,,,,,,,,,,,,,,,,44.58,,33.77405450,-118.20774362,0.560
1340,WELD,3052.63,31+10,,,,,,,,,,,,,,,,44.60,,33.77417645,-118.20774939,2.500
1350,WELD,3097.23,31+54,,,,,,,,,,,,,,,,44.53,,33.77429847,-118.20775730,3.230
1360,WELD,3141.77,31+98,,,,,,,,,,,,,,,,1.95,,33.77442014,-118.20776692,1.200
10000064,LOCATION,3142.76,31+98,,,,,,,,,,0.99,0.96,"Valve, Sta. 9+85, MOV 27",2248.80,"AGM 1, Sta. 65+20, AT CASING VENT/ 52' D/S OF C/L PIER B ST",3373.69,1.95,"Bend right - 49 deg., 3D",33.77442280,-118.20776658,1.140
1370,WELD,3143.72,32+00,,,,,,,,,,,,,,,,1.63,,33.77442516,-118.20776529,1.100
1380,WELD,3145.35,32+01,,,,,,,,,,,,,,,,1.93,,33.77442858,-118.20776187,1.050
10000065,LOCATION,3146.31,32+02,,,,,,,,,,0.97,0.96,"Valve, Sta. 9+85, MOV 27",2252.36,"AGM 1, Sta. 65+20, AT CASING VENT/ 52' D/S OF C/L PIER B ST",3370.13,1.93,"Bend left - 48 deg., 3D",33.77443077,-118.20776012,1.050
1390,WELD,3147.28,32+03,,,,,,,,,,,,,,,,40.41,,33.77443323,-118.20775911,1.060
1400,WELD,3187.69,32+43,,,,,,,,,,,,,,,,44.56,,33.77454371,-118.20776642,2.430
1410,WELD,3232.25,32+87,,,,,,,,,,,,,,,,44.83,,33.77466561,-118.20777486,3.190
1420,WELD,3277.08,33+31,,,,,,,,,,,,,,,,25.43,,33.77478846,-118.20777732,2.900
1430,WELD,3302.51,33+56,,,,,,,,,,,,,,,,3.07,,33.77485814,-118.20777818,2.280
1440,WELD,3305.58,33+59,,,,,,,,,,,,,,,,1.91,,33.77486655,-118.20777820,2.230
10000066,LOCATION,3306.54,33+59,,,,,,,,,,0.96,0.96,"Valve, Sta. 9+85, MOV 27",2412.58,"AGM 1, Sta. 65+20, AT CASING VENT/ 52' D/S OF C/L PIER B ST",3209.91,1.91,"Bend left - 45 deg., 3D",33.77486911,-118.20777873,2.220
1450,WELD,3307.49,33+61,,,,,,,,,,,,,,,,6.20,,33.77487142,-118.20778013,2.220
40000392,GROUP,3308.11,33+62,16%,0.219,52000,0.48,0.55,12:15,1525,0.75000,100.000%,0.62,5.57,"Valve, Sta. 9+85, MOV 27",2414.16,"AGM 1, Sta. 65+20, AT CASING VENT/ 52' D/S OF C/L PIER B ST",3208.33,6.20,Metal Loss External,33.77487272,-118.20778143,2.210
40000393,GROUP,3308.46,33+62,12%,0.219,52000,0.93,0.61,8:00,1525,0.75000,100.000%,0.97,5.23,"Valve, Sta. 9+85, MOV 27",2414.51,"AGM 1, Sta. 65+20, AT CASING VENT/ 52' D/S OF C/L PIER B ST",3207.99,6.20,Metal Loss External,33.77487340,-118.20778224,2.210
40000394,GROUP,3308.73,33+62,12%,0.219,52000,0.51,0.67,7:00,1525,0.75000,100.000%,1.24,4.96,"Valve, Sta. 9+85, MOV 27",2414.78,"AGM 1, Sta. 65+20, AT CASING VENT/ 52' D/S OF C/L PIER B ST",3207.71,6.20,Metal Loss External,33.77487392,-118.20778287,2.210
40000395,GROUP,3308.76,33+62,15%,0.219,52000,0.74,0.51,8:30,1525,0.75000,100.000%,1.27,4.93,"Valve, Sta. 9+85, MOV 27",2414.81,"AGM 1, Sta. 65+20, AT CASING VENT/ 52' D/S OF C/L PIER B ST",3207.68,6.20,Metal Loss External,33.77487398,-118.20778294,2.210
1460,WELD,3313.69,33+67,,,,,,,,,,,,,,,,10.52,,33.77488340,-118.20779452,2.220
40000396,GROUP,3313.80,33+67,16%,0.219,52000,0.83,0.91,4:30,1525,0.75000,100.000%,0.11,10.41,"Valve, Sta. 9+85, MOV 27",2419.84,"AGM 1, Sta. 65+20, AT CASING VENT/ 52' D/S OF C/L PIER B ST",3202.65,10.52,Metal Loss External,33.77488361,-118.20779479,2.220
40000397,GROUP,3313.91,33+67,13%,0.219,52000,0.57,0.54,5:30,1525,0.75000,100.000%,0.22,10.30,"Valve, Sta. 9+85, MOV 27",2419.96,"AGM 1, Sta. 65+20, AT CASING VENT/ 52' D/S OF C/L PIER B ST",3202.54,10.52,Metal Loss Internal,33.77488383,-118.20779505,2.220
40000399,GROUP,3314.18,33+68,16%,0.219,52000,0.67,0.57,4:45,1525,0.75000,100.000%,0.49,10.03,"Valve, Sta. 9+85, MOV 27",2420.23,"AGM 1, Sta. 65+20, AT CASING VENT/ 52' D/S OF C/L PIER B ST",3202.27,10.52,Metal Loss External,33.77488434,-118.20779569,2.220
40000398,GROUP,3314.21,33+68,26%,0.219,52000,1.28,0.83,5:45,1525,0.75000,100.000%,0.52,10.00,"Valve, Sta. 9+85, MOV 27",2420.25,"AGM 1, Sta. 65+20, AT CASING VENT/ 52' D/S OF C/L PIER B ST",3202.24,10.52,Metal Loss Internal,33.77488438,-118.20779575,2.220
40000400,GROUP,3314.35,33+68,12%,0.219,52000,1.12,0.82,4:30,1525,0.75000,100.000%,0.67,9.86,"Valve, Sta. 9+85, MOV 27",2420.40,"AGM 1, Sta. 65+20, AT CASING VENT/ 52' D/S OF C/L PIER B ST",3202.09,10.52,Metal Loss External,33.77488466,-118.20779610,2.220
40000401,GROUP,3314.80,33+68,14%,0.219,52000,0.73,0.80,5:45,1525,0.75000,100.000%,1.11,9.41,"Valve, Sta. 9+85, MOV 27",2420.84,"AGM 1, Sta. 65+20, AT CASING VENT/ 52' D/S OF C/L PIER B ST",3201.65,10.52,Metal Loss Internal,33.77488551,-118.20779715,2.230
40000402,GROUP,3315.27,33+69,19%,0.219,52000,2.02,0.84,5:45,1525,0.75000,100.000%,1.59,8.94,"Valve, Sta. 9+85, MOV 27",2421.32,"AGM 1, Sta. 65+20, AT CASING VENT/ 52' D/S OF C/L PIER B ST",3201.17,10.52,Metal Loss Internal,33.77488641,-118.20779827,2.230
40000403,GROUP,3315.83,33+69,24%,0.219,52000,0.57,0.49,5:45,1525,0.75000,100.000%,2.14,8.38,"Valve, Sta. 9+85, MOV 27",2421.88,"AGM 1, Sta. 65+20, AT CASING VENT/ 52' D/S OF C/L PIER B ST",3200.62,10.52,Metal Loss Internal,33.77488747,-118.20779959,2.230
40000404,GROUP,3316.00,33+69,15%,0.219,52000,0.67,0.36,6:00,1525,0.75000,100.000%,2.31,8.21,"Valve, Sta. 9+85, MOV 27",2422.04,"AGM 1, Sta. 65+20, AT CASING VENT/ 52' D/S OF C/L PIER B ST",3200.45,10.52,Metal Loss Internal,33.77488779,-118.20779998,2.230
40000405,GROUP,3316.14,33+69,11%,0.219,52000,0.62,0.54,5:45,1525,0.75000,100.000%,2.45,8.07,"Valve, Sta. 9+85, MOV 27",2422.18,"AGM 1, Sta. 65+20, AT CASING VENT/ 52' D/S OF C/L PIER B ST",3200.31,10.52,Metal Loss Internal,33.77488806,-118.20780031,2.240
40000406,GROUP,3316.42,33+70,20%,0.219,52000,0.51,0.60,5:45,1525,0.75000,100.000%,2.73,7.79,"Valve, Sta. 9+85, MOV 27",2422.46,"AGM 1, Sta. 65+20, AT CASING VENT/ 52' D/S OF C/L PIER B ST",3200.03,10.52,Metal Loss Internal,33.77488860,-118.20780096,2.240
40000407,GROUP,3316.83,33+70,24%,0.219,52000,0.49,0.52,5:45,1525,0.75000,100.000%,3.14,7.38,"Valve, Sta. 9+85, MOV 27",2422.87,"AGM 1, Sta. 65+20, AT CASING VENT/ 52' D/S OF C/L PIER B ST",3199.62,10.52,Metal Loss Internal,33.77488939,-118.20780190,2.240
40000408,GROUP,3317.11,33+70,27%,0.219,52000,0.42,0.43,5:45,1525,0.75000,100.000%,3.42,7.10,"Valve, Sta. 9+85, MOV 27",2423.15,"AGM 1, Sta. 65+20, AT CASING VENT/ 52' D/S OF C/L PIER B ST",3199.34,10.52,Metal Loss Internal,33.77488995,-118.20780254,2.240
40000409,GROUP,3317.70,33+71,21%,0.219,52000,0.52,0.55,5:45,1525,0.75000,100.000%,4.01,6.51,"Valve, Sta. 9+85, MOV 27",2423.75,"AGM 1, Sta. 65+20, AT CASING VENT/ 52' D/S OF C/L PIER B ST",3198.75,10.52,Metal Loss Internal,33.77489119,-118.20780381,2.240
40000410,GROUP,3317.90,33+71,28%,0.219,52000,0.57,0.33,5:30,1525,0.75000,100.000%,4.21,6.31,"Valve, Sta. 9+85, MOV 27",2423.94,"AGM 1, Sta. 65+20, AT CASING VENT/ 52' D/S OF C/L PIER B ST",3198.55,10.52,Metal Loss Internal,33.77489160,-118.20780421,2.240
40000411,GROUP,3318.03,33+71,16%,0.219,52000,0.84,0.55,2:00,1525,0.75000,100.000%,4.34,6.18,"Valve, Sta. 9+85, MOV 27",2424.07,"AGM 1, Sta. 65+20, AT CASING VENT/ 52' D/S OF C/L PIER B ST",3198.42,10.52,Metal Loss External,33.77489190,-118.20780445,2.250
40000412,GROUP,3318.15,33+71,11%,0.219,52000,0.53,1.07,5:30,1525,0.75000,100.000%,4.46,6.07,"Valve, Sta. 9+85, MOV 27",2424.19,"AGM 1, Sta. 65+20, AT CASING VENT/ 52' D/S OF C/L PIER B ST",3198.30,10.52,Metal Loss Internal,33.77489216,-118.20780466,2.250
40000413,GROUP,3318.56,33+72,12%,0.219,52000,0.64,0.68,5:30,1525,0.75000,100.000%,4.87,5.65,"Valve, Sta. 9+85, MOV 27",2424.60,"AGM 1, Sta. 65+20, AT CASING VENT/ 52' D/S OF C/L PIER B ST",3197.89,10.52,Metal Loss Internal,33.77489311,-118.20780541,2.250
40000414,GROUP,3318.92,33+72,12%,0.219,52000,0.68,0.49,5:30,1525,0.75000,100.000%,5.23,5.29,"Valve, Sta. 9+85, MOV 27",2424.97,"AGM 1, Sta. 65+20, AT CASING VENT/ 52' D/S OF C/L PIER B ST",3197.52,10.52,Metal Loss Internal,33.77489401,-118.20780594,2.260
10000067,LOCATION,3319.01,33+70,,,,,,,,,,5.32,5.20,"Valve, Sta. 9+85, MOV 27",2425.06,"AGM 1, Sta. 65+20, AT CASING VENT/ 52' D/S OF C/L PIER B ST",3197.43,10.52,"Bend right - 48 deg., 8D ",33.77489423,-118.20780607,2.260
40000415,GROUP,3319.14,33+72,20%,0.219,52000,0.53,0.46,5:15,1525,0.75000,100.000%,5.45,5.07,"Valve, Sta. 9+85, MOV 27",2425.18,"AGM 1, Sta. 65+20, AT CASING VENT/ 52' D/S OF C/L PIER B ST",3197.31,10.52,Metal Loss Internal,33.77489453,-118.20780626,2.260
40000416,GROUP,3319.41,33+73,13%,0.219,52000,0.52,0.33,5:15,1525,0.75000,100.000%,5.72,4.80,"Valve, Sta. 9+85, MOV 27",2425.45,"AGM 1, Sta. 65+20, AT CASING VENT/ 52' D/S OF C/L PIER B ST",3197.04,10.52,Metal Loss Internal,33.77489522,-118.20780656,2.270
10000068,LOCATION,3320.06,33+73,,,,,,,,,,6.37,4.16,"Valve, Sta. 9+85, MOV 27",2426.10,"AGM 1, Sta. 65+20, AT CASING VENT/ 52' D/S OF C/L PIER B ST",3196.39,10.52,Fitting on top of pipe,33.77489691,-118.20780718,2.280
40000417,GROUP,3321.41,33+75,18%,0.219,52000,0.63,0.47,2:15,1525,0.75000,100.000%,7.72,2.81,"Valve, Sta. 9+85, MOV 27",2427.45,"AGM 1, Sta. 65+20, AT CASING VENT/ 52' D/S OF C/L PIER B ST",3195.04,10.52,Metal Loss External,33.77490056,-118.20780785,2.320
40000418,GROUP,3321.85,33+75,40%,0.219,52000,6.73,3.77,2:30,1327,0.87000,100.000%,8.16,2.36,"Valve, Sta. 9+85, MOV 27",2427.90,"AGM 1, Sta. 65+20, AT CASING VENT/ 52' D/S OF C/L PIER B ST",3194.60,10.52,Metal Loss External,33.77490177,-118.20780794,2.330
40000420,GROUP,3322.41,33+76,26%,0.219,52000,1.57,1.30,2:15,1525,0.75000,100.000%,8.72,1.81,"Valve, Sta. 9+85, MOV 27",2428.45,"AGM 1, Sta. 65+20, AT CASING VENT/ 52' D/S OF C/L PIER B ST",3194.04,10.52,Metal Loss External,33.77490329,-118.20780800,2.340
40000419,GROUP,3322.46,33+76,26%,0.219,52000,3.40,1.71,3:30,1525,0.75000,100.000%,8.77,1.75,"Valve, Sta. 9+85, MOV 27",2428.50,"AGM 1, Sta. 65+20, AT CASING VENT/ 52' D/S OF C/L PIER B ST",3193.99,10.52,Metal Loss External,33.77490344,-118.20780800,2.340
40000421,GROUP,3323.61,33+77,50%,0.219,52000,2.19,4.24,2:30,1461,0.79000,100.000%,9.92,0.60,"Valve, Sta. 9+85, MOV 27",2429.65,"AGM 1, Sta. 65+20, AT CASING VENT/ 52' D/S OF C/L PIER B ST",3192.84,10.52,Metal Loss External,33.77490659,-118.20780802,2.370
1470,WELD,3324.21,33+77,,,,,,,,,,,,,,,,2.75,,33.77490824,-118.20780801,2.390
1480,WELD,3326.96,33+80,,,,,,,,,,,,,,,,47.21,,33.77491577,-118.20780797,2.460
40000422,GROUP,3367.38,34+20,12%,0.219,52000,0.42,0.33,6:00,1525,0.75000,100.000%,40.42,6.79,"Valve, Sta. 9+85, MOV 27",2473.43,"AGM 1, Sta. 65+20, AT CASING VENT/ 52' D/S OF C/L PIER B ST",3149.07,47.21,Metal Loss Internal,33.77502652,-118.20780879,3.370
40000423,GROUP,3367.66,34+20,15%,0.219,52000,0.64,0.64,5:45,1525,0.75000,100.000%,40.70,6.51,"Valve, Sta. 9+85, MOV 27",2473.70,"AGM 1, Sta. 65+20, AT CASING VENT/ 52' D/S OF C/L PIER B ST",3148.79,47.21,Metal Loss Internal,33.77502726,-118.20780880,3.380
40000424,GROUP,3367.91,34+20,11%,0.219,52000,0.41,0.53,5:45,1525,0.75000,100.000%,40.95,6.26,"Valve, Sta. 9+85, MOV 27",2473.95,"AGM 1, Sta. 65+20, AT CASING VENT/ 52' D/S OF C/L PIER B ST",3148.54,47.21,Metal Loss Internal,33.77502795,-118.20780881,3.380
40000425,GROUP,3369.00,34+22,12%,0.219,52000,0.76,0.51,5:45,1525,0.75000,100.000%,42.04,5.17,"Valve, Sta. 9+85, MOV 27",2475.05,"AGM 1, Sta. 65+20, AT CASING VENT/ 52' D/S OF C/L PIER B ST",3147.45,47.21,Metal Loss Internal,33.77503096,-118.20780884,3.400
40000426,GROUP,3369.15,34+22,11%,0.219,52000,0.32,0.36,5:45,1525,0.75000,100.000%,42.19,5.02,"Valve, Sta. 9+85, MOV 27",2475.20,"AGM 1, Sta. 65+20, AT CASING VENT/ 52' D/S OF C/L PIER B ST",3147.30,47.21,Metal Loss Internal,33.77503137,-118.20780884,3.410
40000427,GROUP,3369.33,34+22,16%,0.219,52000,1.76,0.68,5:45,1525,0.75000,100.000%,42.37,4.84,"Valve, Sta. 9+85, MOV 27",2475.37,"AGM 1, Sta. 65+20, AT CASING VENT/ 52' D/S OF C/L PIER B ST",3147.12,47.21,Metal Loss Internal,33.77503185,-118.20780885,3.410
40000428,GROUP,3369.94,34+22,16%,0.219,52000,0.69,0.51,5:45,1525,0.75000,100.000%,42.98,4.23,"Valve, Sta. 9+85, MOV 27",2475.98,"AGM 1, Sta. 65+20, AT CASING VENT/ 52' D/S OF C/L PIER B ST",3146.51,47.21,Metal Loss Internal,33.77503352,-118.20780886,3.420
40000429,GROUP,3370.08,34+23,18%,0.219,52000,0.60,0.69,5:45,1525,0.75000,100.000%,43.12,4.09,"Valve, Sta. 9+85, MOV 27",2476.13,"AGM 1, Sta. 65+20, AT CASING VENT/ 52' D/S OF C/L PIER B ST",3146.37,47.21,Metal Loss Internal,33.77503391,-118.20780887,3.420
40000430,GROUP,3371.35,34+24,17%,0.219,52000,1.73,0.69,5:45,1525,0.75000,100.000%,44.39,2.82,"Valve, Sta. 9+85, MOV 27",2477.40,"AGM 1, Sta. 65+20, AT CASING VENT/ 52' D/S OF C/L PIER B ST",3145.10,47.21,Metal Loss Internal,33.77503739,-118.20780890,3.440
40000431,GROUP,3371.59,34+24,15%,0.219,52000,1.11,0.82,5:45,1525,0.75000,100.000%,44.63,2.58,"Valve, Sta. 9+85, MOV 27",2477.63,"AGM 1, Sta. 65+20, AT CASING VENT/ 52' D/S OF C/L PIER B ST",3144.86,47.21,Metal Loss Internal,33.77503803,-118.20780891,3.450
40000432,GROUP,3372.24,34+25,26%,0.219,52000,0.59,0.64,5:45,1525,0.75000,100.000%,45.28,1.93,"Valve, Sta. 9+85, MOV 27",2478.29,"AGM 1, Sta. 65+20, AT CASING VENT/ 52' D/S OF C/L PIER B ST",3144.21,47.21,Metal Loss Internal,33.77503984,-118.20780892,3.460
40000433,GROUP,3372.83,34+25,14%,0.219,52000,0.53,0.75,5:45,1525,0.75000,100.000%,45.87,1.34,"Valve, Sta. 9+85, MOV 27",2478.88,"AGM 1, Sta. 65+20, AT CASING VENT/ 52' D/S OF C/L PIER B ST",3143.62,47.21,Metal Loss Internal,33.77504146,-118.20780894,3.470
40000434,GROUP,3373.01,34+25,11%,0.219,52000,0.32,0.44,5:45,1525,0.75000,100.000%,46.05,1.16,"Valve, Sta. 9+85, MOV 27",2479.05,"AGM 1, Sta. 65+20, AT CASING VENT/ 52' D/S OF C/L PIER B ST",3143.44,47.21,Metal Loss Internal,33.77504194,-118.20780894,3.470
40000435,GROUP,3373.39,34+26,16%,0.219,52000,3.11,0.82,5:45,1525,0.75000,100.000%,46.43,0.78,"Valve, Sta. 9+85, MOV 27",2479.43,"AGM 1, Sta. 65+20, AT CASING VENT/ 52' D/S OF C/L PIER B ST",3143.06,47.21,Metal Loss Internal,33.77504297,-118.20780895,3.470
1490,WELD,3374.17,34+27,,,,,,,,,,,,,,,,47.33,,33.77504511,-118.20780897,3.490
40000436,GROUP,3374.34,34+27,12%,0.219,52000,0.51,0.70,6:00,1525,0.75000,100.000%,0.17,47.16,"Valve, Sta. 9+85, MOV 27",2480.38,"AGM 1, Sta. 65+20, AT CASING VENT/ 52' D/S OF C/L PIER B ST",3142.11,47.33,Metal Loss Internal,33.77504557,-118.20780897,3.490
40000437,GROUP,3374.58,34+27,15%,0.219,52000,1.39,0.56,5:45,1525,0.75000,100.000%,0.41,46.91,"Valve, Sta. 9+85, MOV 27",2480.63,"AGM 1, Sta. 65+20, AT CASING VENT/ 52' D/S OF C/L PIER B ST",3141.86,47.33,Metal Loss Internal,33.77504625,-118.20780897,3.490
40000438,GROUP,3374.80,34+27,17%,0.219,52000,0.36,0.47,6:00,1525,0.75000,100.000%,0.63,46.70,"Valve, Sta. 9+85, MOV 27",2480.84,"AGM 1, Sta. 65+20, AT CASING VENT/ 52' D/S OF C/L PIER B ST",3141.65,47.33,Metal Loss Internal,33.77504684,-118.20780898,3.490
40000439,GROUP,3375.07,34+28,14%,0.219,52000,0.52,0.38,6:00,1525,0.75000,100.000%,0.90,46.43,"Valve, Sta. 9+85, MOV 27",2481.12,"AGM 1, Sta. 65+20, AT CASING VENT/ 52' D/S OF C/L PIER B ST",3141.38,47.33,Metal Loss Internal,33.77504759,-118.20780898,3.500
40000440,GROUP,3375.48,34+28,21%,0.219,52000,0.43,0.33,5:45,1525,0.75000,100.000%,1.31,46.02,"Valve, Sta. 9+85, MOV 27",2481.53,"AGM 1, Sta. 65+20, AT CASING VENT/ 52' D/S OF C/L PIER B ST",3140.97,47.33,Metal Loss Internal,33.77504871,-118.20780899,3.500
40000441,GROUP,3375.96,34+28,15%,0.219,52000,0.45,0.48,5:45,1525,0.75000,100.000%,1.79,45.54,"Valve, Sta. 9+85, MOV 27",2482.00,"AGM 1, Sta. 65+20, AT CASING VENT/ 52' D/S OF C/L PIER B ST",3140.49,47.33,Metal Loss Internal,33.77505002,-118.20780900,3.510
40000442,GROUP,3376.10,34+29,10%,0.219,52000,0.46,0.38,5:45,1525,0.75000,100.000%,1.93,45.40,"Valve, Sta. 9+85, MOV 27",2482.14,"AGM 1, Sta. 65+20, AT CASING VENT/ 52' D/S OF C/L PIER B ST",3140.35,47.33,Metal Loss Internal,33.77505041,-118.20780900,3.510
40000443,GROUP,3376.68,34+29,15%,0.219,52000,1.67,0.89,5:45,1525,0.75000,100.000%,2.51,44.81,"Valve, Sta. 9+85, MOV 27",2482.73,"AGM 1, Sta. 65+20, AT CASING VENT/ 52' D/S OF C/L PIER B ST",3139.76,47.33,Metal Loss Internal,33.77505201,-118.20780901,3.510
40000444,GROUP,3377.15,34+30,21%,0.219,52000,2.31,0.48,5:45,1525,0.75000,100.000%,2.98,44.35,"Valve, Sta. 9+85, MOV 27",2483.19,"AGM 1, Sta. 65+20, AT CASING VENT/ 52' D/S OF C/L PIER B ST",3139.30,47.33,Metal Loss Internal,33.77505328,-118.20780901,3.520
40000445,GROUP,3377.47,34+30,13%,0.219,52000,0.47,0.46,6:00,1525,0.75000,100.000%,3.30,44.03,"Valve, Sta. 9+85, MOV 27",2483.51,"AGM 1, Sta. 65+20, AT CASING VENT/ 52' D/S OF C/L PIER B ST",3138.98,47.33,Metal Loss Internal,33.77505416,-118.20780902,3.520
40000446,GROUP,3377.74,34+30,26%,0.219,52000,0.90,0.74,5:45,1525,0.75000,100.000%,3.57,43.75,"Valve, Sta. 9+85, MOV 27",2483.79,"AGM 1, Sta. 65+20, AT CASING VENT/ 52' D/S OF C/L PIER B ST",3138.70,47.33,Metal Loss Internal,33.77505491,-118.20780902,3.530
40000447,GROUP,3377.98,34+30,19%,0.219,52000,1.64,0.86,5:45,1525,0.75000,100.000%,3.81,43.52,"Valve, Sta. 9+85, MOV 27",2484.02,"AGM 1, Sta. 65+20, AT CASING VENT/ 52' D/S OF C/L PIER B ST",3138.47,47.33,Metal Loss Internal,33.77505554,-118.20780903,3.530
40000448,GROUP,3378.28,34+31,11%,0.219,52000,1.91,0.64,5:45,1525,0.75000,100.000%,4.11,43.22,"Valve, Sta. 9+85, MOV 27",2484.32,"AGM 1, Sta. 65+20, AT CASING VENT/ 52' D/S OF C/L PIER B ST",3138.17,47.33,Metal Loss Internal,33.77505637,-118.20780903,3.530
40000449,GROUP,3378.55,34+31,14%,0.219,52000,0.45,0.40,6:00,1525,0.75000,100.000%,4.38,42.95,"Valve, Sta. 9+85, MOV 27",2484.59,"AGM 1, Sta. 65+20, AT CASING VENT/ 52' D/S OF C/L PIER B ST",3137.90,47.33,Metal Loss Internal,33.77505711,-118.20780903,3.530
40000450,GROUP,3378.69,34+31,13%,0.219,52000,0.66,0.48,5:45,1525,0.75000,100.000%,4.52,42.81,"Valve, Sta. 9+85, MOV 27",2484.73,"AGM 1, Sta. 65+20, AT CASING VENT/ 52' D/S OF C/L PIER B ST",3137.76,47.33,Metal Loss Internal,33.77505749,-118.20780904,3.530
40000451,GROUP,3378.84,34+31,21%,0.219,52000,0.55,0.54,6:00,1525,0.75000,100.000%,4.67,42.66,"Valve, Sta. 9+85, MOV 27",2484.88,"AGM 1, Sta. 65+20, AT CASING VENT/ 52' D/S OF C/L PIER B ST",3137.61,47.33,Metal Loss Internal,33.77505791,-118.20780904,3.540
40000452,GROUP,3379.26,34+32,18%,0.219,52000,1.49,0.43,5:45,1525,0.75000,100.000%,5.09,42.24,"Valve, Sta. 9+85, MOV 27",2485.30,"AGM 1, Sta. 65+20, AT CASING VENT/ 52' D/S OF C/L PIER B ST",3137.19,47.33,Metal Loss Internal,33.77505906,-118.20780905,3.540
40000453,GROUP,3379.49,34+32,14%,0.219,52000,1.88,0.42,5:45,1525,0.75000,100.000%,5.32,42.00,"Valve, Sta. 9+85, MOV 27",2485.54,"AGM 1, Sta. 65+20, AT CASING VENT/ 52' D/S OF C/L PIER B ST",3136.95,47.33,Metal Loss Internal,33.77505971,-118.20780905,3.540
40000454,GROUP,3380.03,34+32,15%,0.219,52000,1.19,0.65,6:00,1525,0.75000,100.000%,5.86,41.47,"Valve, Sta. 9+85, MOV 27",2486.07,"AGM 1, Sta. 65+20, AT CASING VENT/ 52' D/S OF C/L PIER B ST",3136.42,47.33,Metal Loss Internal,33.77506117,-118.20780906,3.540
40000455,GROUP,3380.48,34+33,12%,0.219,52000,0.53,0.59,5:45,1525,0.75000,100.000%,6.31,41.01,"Valve, Sta. 9+85, MOV 27",2486.53,"AGM 1, Sta. 65+20, AT CASING VENT/ 52' D/S OF C/L PIER B ST",3135.96,47.33,Metal Loss Internal,33.77506243,-118.20780906,3.550
40000456,GROUP,3381.05,34+33,19%,0.219,52000,0.49,0.53,6:00,1525,0.75000,100.000%,6.88,40.44,"Valve, Sta. 9+85, MOV 27",2487.10,"AGM 1, Sta. 65+20, AT CASING VENT/ 52' D/S OF C/L PIER B ST",3135.39,47.33,Metal Loss Internal,33.77506399,-118.20780907,3.550
40000457,GROUP,3381.30,34+34,18%,0.219,52000,0.60,0.52,5:45,1525,0.75000,100.000%,7.13,40.20,"Valve, Sta. 9+85, MOV 27",2487.35,"AGM 1, Sta. 65+20, AT CASING VENT/ 52' D/S OF C/L PIER B ST",3135.15,47.33,Metal Loss Internal,33.77506466,-118.20780908,3.560
40000458,GROUP,3381.57,34+34,11%,0.219,52000,1.52,0.86,5:45,1525,0.75000,100.000%,7.40,39.92,"Valve, Sta. 9+85, MOV 27",2487.62,"AGM 1, Sta. 65+20, AT CASING VENT/ 52' D/S OF C/L PIER B ST",3134.88,47.33,Metal Loss Internal,33.77506540,-118.20780908,3.560
40000459,GROUP,3381.77,34+34,10%,0.219,52000,0.31,0.62,5:45,1525,0.75000,100.000%,7.60,39.73,"Valve, Sta. 9+85, MOV 27",2487.81,"AGM 1, Sta. 65+20, AT CASING VENT/ 52' D/S OF C/L PIER B ST",3134.68,47.33,Metal Loss Internal,33.77506593,-118.20780908,3.560
40000460,GROUP,3381.90,34+34,12%,0.219,52000,0.40,0.64,5:45,1525,0.75000,100.000%,7.73,39.59,"Valve, Sta. 9+85, MOV 27",2487.95,"AGM 1, Sta. 65+20, AT CASING VENT/ 52' D/S OF C/L PIER B ST",3134.55,47.33,Metal Loss Internal,33.77506631,-118.20780908,3.560
40000461,GROUP,3382.32,34+35,16%,0.219,52000,1.95,0.78,5:45,1525,0.75000,100.000%,8.15,39.17,"Valve, Sta. 9+85, MOV 27",2488.37,"AGM 1, Sta. 65+20, AT CASING VENT/ 52' D/S OF C/L PIER B ST",3134.13,47.33,Metal Loss Internal,33.77506746,-118.20780908,3.560
40000462,GROUP,3382.71,34+35,10%,0.219,52000,0.61,0.68,5:45,1525,0.75000,100.000%,8.54,38.79,"Valve, Sta. 9+85, MOV 27",2488.75,"AGM 1, Sta. 65+20, AT CASING VENT/ 52' D/S OF C/L PIER B ST",3133.74,47.33,Metal Loss Internal,33.77506852,-118.20780909,3.570
40000463,GROUP,3383.00,34+35,11%,0.219,52000,0.59,0.39,5:45,1525,0.75000,100.000%,8.83,38.50,"Valve, Sta. 9+85, MOV 27",2489.05,"AGM 1, Sta. 65+20, AT CASING VENT/ 52' D/S OF C/L PIER B ST",3133.45,47.33,Metal Loss Internal,33.77506932,-118.20780909,3.570
40000464,GROUP,3383.36,34+36,15%,0.219,52000,1.87,0.56,5:45,1525,0.75000,100.000%,9.19,38.14,"Valve, Sta. 9+85, MOV 27",2489.41,"AGM 1, Sta. 65+20, AT CASING VENT/ 52' D/S OF C/L PIER B ST",3133.09,47.33,Metal Loss Internal,33.77507031,-118.20780910,3.570
40000465,GROUP,3383.62,34+36,13%,0.219,52000,0.68,0.48,5:45,1525,0.75000,100.000%,9.45,37.88,"Valve, Sta. 9+85, MOV 27",2489.66,"AGM 1, Sta. 65+20, AT CASING VENT/ 52' D/S OF C/L PIER B ST",3132.83,47.33,Metal Loss Internal,33.77507102,-118.20780910,3.580
40000466,GROUP,3383.79,34+36,18%,0.219,52000,0.65,0.59,5:45,1525,0.75000,100.000%,9.62,37.71,"Valve, Sta. 9+85, MOV 27",2489.83,"AGM 1, Sta. 65+20, AT CASING VENT/ 52' D/S OF C/L PIER B ST",3132.66,47.33,Metal Loss Internal,33.77507147,-118.20780910,3.580
40000467,GROUP,3384.44,34+37,24%,0.219,52000,0.61,0.78,5:45,1525,0.75000,100.000%,10.27,37.05,"Valve, Sta. 9+85, MOV 27",2490.49,"AGM 1, Sta. 65+20, AT CASING VENT/ 52' D/S OF C/L PIER B ST",3132.00,47.33,Metal Loss Internal,33.77507328,-118.20780911,3.590
40000468,GROUP,3384.81,34+37,11%,0.219,52000,1.21,0.81,5:45,1525,0.75000,100.000%,10.64,36.69,"Valve, Sta. 9+85, MOV 27",2490.85,"AGM 1, Sta. 65+20, AT CASING VENT/ 52' D/S OF C/L PIER B ST",3131.64,47.33,Metal Loss Internal,33.77507428,-118.20780912,3.590
40000469,GROUP,3392.55,34+45,27%,0.219,52000,0.75,0.62,5:45,1525,0.75000,100.000%,18.38,28.95,"Valve, Sta. 9+85, MOV 27",2498.59,"AGM 1, Sta. 65+20, AT CASING VENT/ 52' D/S OF C/L PIER B ST",3123.90,47.33,Metal Loss Internal,33.77509547,-118.20780927,3.680
40000470,GROUP,3392.87,34+45,10%,0.219,52000,0.87,0.83,5:45,1525,0.75000,100.000%,18.70,28.63,"Valve, Sta. 9+85, MOV 27",2498.92,"AGM 1, Sta. 65+20, AT CASING VENT/ 52' D/S OF C/L PIER B ST",3123.58,47.33,Metal Loss Internal,33.77509637,-118.20780928,3.690
40000471,GROUP,3393.26,34+45,19%,0.219,52000,4.22,0.83,5:45,1525,0.75000,100.000%,19.09,28.23,"Valve, Sta. 9+85, MOV 27",2499.31,"AGM 1, Sta. 65+20, AT CASING VENT/ 52' D/S OF C/L PIER B ST",3123.18,47.33,Metal Loss Internal,33.77509744,-118.20780929,3.690
40000472,GROUP,3393.73,34+46,12%,0.219,52000,0.79,0.45,5:45,1525,0.75000,100.000%,19.56,27.77,"Valve, Sta. 9+85, MOV 27",2499.77,"AGM 1, Sta. 65+20, AT CASING VENT/ 52' D/S OF C/L PIER B ST",3122.72,47.33,Metal Loss Internal,33.77509871,-118.20780930,3.700
40000473,GROUP,3394.07,34+46,16%,0.219,52000,0.76,0.66,5:45,1525,0.75000,100.000%,19.90,27.43,"Valve, Sta. 9+85, MOV 27",2500.11,"AGM 1, Sta. 65+20, AT CASING VENT/ 52' D/S OF C/L PIER B ST",3122.38,47.33,Metal Loss Internal,33.77509965,-118.20780930,3.710
40000474,GROUP,3394.51,34+47,27%,0.219,52000,0.49,0.60,6:00,1525,0.75000,100.000%,20.34,26.98,"Valve, Sta. 9+85, MOV 27",2500.56,"AGM 1, Sta. 65+20, AT CASING VENT/ 52' D/S OF C/L PIER B ST",3121.94,47.33,Metal Loss Internal,33.77510087,-118.20780932,3.710
40000475,GROUP,3395.45,34+48,20%,0.219,52000,0.84,0.64,5:45,1525,0.75000,100.000%,21.28,26.05,"Valve, Sta. 9+85, MOV 27",2501.50,"AGM 1, Sta. 65+20, AT CASING VENT/ 52' D/S OF C/L PIER B ST",3121.00,47.33,Metal Loss Internal,33.77510344,-118.20780934,3.730
40000476,GROUP,3395.62,34+48,12%,0.219,52000,0.86,0.66,6:00,1525,0.75000,100.000%,21.45,25.88,"Valve, Sta. 9+85, MOV 27",2501.66,"AGM 1, Sta. 65+20, AT CASING VENT/ 52' D/S OF C/L PIER B ST",3120.83,47.33,Metal Loss Internal,33.77510390,-118.20780935,3.730
40000477,GROUP,3395.95,34+48,14%,0.219,52000,0.99,0.54,5:45,1525,0.75000,100.000%,21.78,25.55,"Valve, Sta. 9+85, MOV 27",2501.99,"AGM 1, Sta. 65+20, AT CASING VENT/ 52' D/S OF C/L PIER B ST",3120.50,47.33,Metal Loss Internal,33.77510480,-118.20780936,3.740
40000478,GROUP,3396.22,34+48,15%,0.219,52000,0.64,0.50,6:00,1525,0.75000,100.000%,22.05,25.28,"Valve, Sta. 9+85, MOV 27",2502.26,"AGM 1, Sta. 65+20, AT CASING VENT/ 52' D/S OF C/L PIER B ST",3120.23,47.33,Metal Loss Internal,33.77510554,-118.20780937,3.740
40000479,GROUP,3397.50,34+50,13%,0.219,52000,0.57,0.55,5:45,1525,0.75000,100.000%,23.33,24.00,"Valve, Sta. 9+85, MOV 27",2503.54,"AGM 1, Sta. 65+20, AT CASING VENT/ 52' D/S OF C/L PIER B ST",3118.95,47.33,Metal Loss Internal,33.77510905,-118.20780941,3.760
40000480,GROUP,3397.88,34+50,11%,0.219,52000,0.71,0.54,6:00,1525,0.75000,100.000%,23.71,23.62,"Valve, Sta. 9+85, MOV 27",2503.92,"AGM 1, Sta. 65+20, AT CASING VENT/ 52' D/S OF C/L PIER B ST",3118.57,47.33,Metal Loss Internal,33.77511009,-118.20780942,3.770
40000481,GROUP,3398.24,34+50,14%,0.219,52000,0.49,0.33,5:45,1525,0.75000,100.000%,24.07,23.26,"Valve, Sta. 9+85, MOV 27",2504.28,"AGM 1, Sta. 65+20, AT CASING VENT/ 52' D/S OF C/L PIER B ST",3118.21,47.33,Metal Loss Internal,33.77511108,-118.20780943,3.780
40000482,GROUP,3399.71,34+52,10%,0.219,52000,0.57,0.33,5:45,1525,0.75000,100.000%,25.54,21.79,"Valve, Sta. 9+85, MOV 27",2505.75,"AGM 1, Sta. 65+20, AT CASING VENT/ 52' D/S OF C/L PIER B ST",3116.74,47.33,Metal Loss Internal,33.77511511,-118.20780947,3.800
40000483,GROUP,3399.96,34+52,10%,0.219,52000,0.70,0.55,5:45,1525,0.75000,100.000%,25.79,21.54,"Valve, Sta. 9+85, MOV 27",2506.01,"AGM 1, Sta. 65+20, AT CASING VENT/ 52' D/S OF C/L PIER B ST",3116.49,47.33,Metal Loss Internal,33.77511580,-118.20780948,3.810
40000484,GROUP,3400.89,34+53,17%,0.219,52000,1.34,0.59,6:00,1525,0.75000,100.000%,26.72,20.60,"Valve, Sta. 9+85, MOV 27",2506.94,"AGM 1, Sta. 65+20, AT CASING VENT/ 52' D/S OF C/L PIER B ST",3115.56,47.33,Metal Loss Internal,33.77511835,-118.20780951,3.830
40000485,GROUP,3401.98,34+54,24%,0.219,52000,0.76,0.75,5:30,1525,0.75000,100.000%,27.81,19.52,"Valve, Sta. 9+85, MOV 27",2508.03,"AGM 1, Sta. 65+20, AT CASING VENT/ 52' D/S OF C/L PIER B ST",3114.47,47.33,Metal Loss Internal,33.77512134,-118.20780954,3.850
40000486,GROUP,3402.59,34+55,19%,0.219,52000,2.49,1.00,5:45,1525,0.75000,100.000%,28.42,18.91,"Valve, Sta. 9+85, MOV 27",2508.63,"AGM 1, Sta. 65+20, AT CASING VENT/ 52' D/S OF C/L PIER B ST",3113.86,47.33,Metal Loss Internal,33.77512298,-118.20780956,3.860
40000487,GROUP,3402.92,34+55,13%,0.219,52000,0.53,0.37,6:00,1525,0.75000,100.000%,28.75,18.58,"Valve, Sta. 9+85, MOV 27",2508.96,"AGM 1, Sta. 65+20, AT CASING VENT/ 52' D/S OF C/L PIER B ST",3113.53,47.33,Metal Loss Internal,33.77512390,-118.20780957,3.870
40000488,GROUP,3403.23,34+55,26%,0.219,52000,0.86,0.68,5:45,1525,0.75000,100.000%,29.06,18.27,"Valve, Sta. 9+85, MOV 27",2509.27,"AGM 1, Sta. 65+20, AT CASING VENT/ 52' D/S OF C/L PIER B ST",3113.22,47.33,Metal Loss Internal,33.77512475,-118.20780958,3.880
40000489,GROUP,3403.50,34+55,22%,0.219,52000,0.65,0.63,5:45,1525,0.75000,100.000%,29.33,18.00,"Valve, Sta. 9+85, MOV 27",2509.54,"AGM 1, Sta. 65+20, AT CASING VENT/ 52' D/S OF C/L PIER B ST",3112.95,47.33,Metal Loss Internal,33.77512549,-118.20780960,3.880
40000490,GROUP,3404.50,34+56,18%,0.219,52000,2.04,0.55,6:00,1525,0.75000,100.000%,30.33,16.99,"Valve, Sta. 9+85, MOV 27",2510.55,"AGM 1, Sta. 65+20, AT CASING VENT/ 52' D/S OF C/L PIER B ST",3111.94,47.33,Metal Loss Internal,33.77512825,-118.20780963,3.900
40000491,GROUP,3405.20,34+57,12%,0.219,52000,1.07,0.80,5:45,1525,0.75000,100.000%,31.03,16.30,"Valve, Sta. 9+85, MOV 27",2511.24,"AGM 1, Sta. 65+20, AT CASING VENT/ 52' D/S OF C/L PIER B ST",3111.25,47.33,Metal Loss Internal,33.77513013,-118.20780965,3.920
40000492,GROUP,3405.81,34+58,13%,0.219,52000,1.14,0.68,6:00,1525,0.75000,100.000%,31.64,15.69,"Valve, Sta. 9+85, MOV 27",2511.85,"AGM 1, Sta. 65+20, AT CASING VENT/ 52' D/S OF C/L PIER B ST",3110.64,47.33,Metal Loss Internal,33.77513181,-118.20780968,3.930
40000493,GROUP,3406.17,34+58,11%,0.219,52000,0.63,0.40,6:00,1525,0.75000,100.000%,32.00,15.33,"Valve, Sta. 9+85, MOV 27",2512.21,"AGM 1, Sta. 65+20, AT CASING VENT/ 52' D/S OF C/L PIER B ST",3110.28,47.33,Metal Loss Internal,33.77513280,-118.20780969,3.940
40000494,GROUP,3407.34,34+59,10%,0.219,52000,0.50,0.44,6:00,1525,0.75000,100.000%,33.17,14.16,"Valve, Sta. 9+85, MOV 27",2513.38,"AGM 1, Sta. 65+20, AT CASING VENT/ 52' D/S OF C/L PIER B ST",3109.11,47.33,Metal Loss Internal,33.77513601,-118.20780973,3.970
40000495,GROUP,3408.65,34+61,15%,0.219,52000,0.52,0.46,6:00,1525,0.75000,100.000%,34.48,12.85,"Valve, Sta. 9+85, MOV 27",2514.70,"AGM 1, Sta. 65+20, AT CASING VENT/ 52' D/S OF C/L PIER B ST",3107.80,47.33,Metal Loss Internal,33.77513960,-118.20780978,4.000
40000496,GROUP,3414.70,34+67,35%,0.219,52000,0.81,0.82,5:45,1525,0.75000,100.000%,40.53,6.80,"Valve, Sta. 9+85, MOV 27",2520.75,"AGM 1, Sta. 65+20, AT CASING VENT/ 52' D/S OF C/L PIER B ST",3101.75,47.33,Metal Loss Internal,33.77515618,-118.20780998,4.140
40000497,GROUP,3415.02,34+67,24%,0.219,52000,0.59,0.83,5:45,1525,0.75000,100.000%,40.85,6.48,"Valve, Sta. 9+85, MOV 27",2521.07,"AGM 1, Sta. 65+20, AT CASING VENT/ 52' D/S OF C/L PIER B ST",3101.43,47.33,Metal Loss Internal,33.77515706,-118.20780999,4.140
40000498,GROUP,3415.69,34+67,21%,0.219,52000,0.50,0.41,6:00,1525,0.75000,100.000%,41.52,5.81,"Valve, Sta. 9+85, MOV 27",2521.74,"AGM 1, Sta. 65+20, AT CASING VENT/ 52' D/S OF C/L PIER B ST",3100.76,47.33,Metal Loss Internal,33.77515890,-118.20781002,4.160
40000499,GROUP,3416.61,34+68,15%,0.219,52000,1.27,0.94,5:45,1525,0.75000,100.000%,42.44,4.89,"Valve, Sta. 9+85, MOV 27",2522.66,"AGM 1, Sta. 65+20, AT CASING VENT/ 52' D/S OF C/L PIER B ST",3099.84,47.33,Metal Loss Internal,33.77516142,-118.20781005,4.180
40000500,GROUP,3416.88,34+69,20%,0.219,52000,2.27,0.86,5:45,1525,0.75000,100.000%,42.71,4.62,"Valve, Sta. 9+85, MOV 27",2522.93,"AGM 1, Sta. 65+20, AT CASING VENT/ 52' D/S OF C/L PIER B ST",3099.57,47.33,Metal Loss Internal,33.77516215,-118.20781006,4.190
40000501,GROUP,3417.13,34+69,16%,0.219,52000,0.43,0.45,5:45,1525,0.75000,100.000%,42.96,4.37,"Valve, Sta. 9+85, MOV 27",2523.18,"AGM 1, Sta. 65+20, AT CASING VENT/ 52' D/S OF C/L PIER B ST",3099.32,47.33,Metal Loss Internal,33.77516284,-118.20781007,4.190
40000502,GROUP,3417.28,34+69,29%,0.219,52000,0.51,0.61,5:45,1525,0.75000,100.000%,43.11,4.22,"Valve, Sta. 9+85, MOV 27",2523.32,"AGM 1, Sta. 65+20, AT CASING VENT/ 52' D/S OF C/L PIER B ST",3099.17,47.33,Metal Loss Internal,33.77516323,-118.20781007,4.200
40000503,GROUP,3417.86,34+70,26%,0.219,52000,0.56,0.56,5:45,1525,0.75000,100.000%,43.69,3.64,"Valve, Sta. 9+85, MOV 27",2523.90,"AGM 1, Sta. 65+20, AT CASING VENT/ 52' D/S OF C/L PIER B ST",3098.59,47.33,Metal Loss Internal,33.77516483,-118.20781009,4.210
40000504,GROUP,3418.09,34+70,33%,0.219,52000,0.98,0.96,5:45,1525,0.75000,100.000%,43.92,3.41,"Valve, Sta. 9+85, MOV 27",2524.13,"AGM 1, Sta. 65+20, AT CASING VENT/ 52' D/S OF C/L PIER B ST",3098.36,47.33,Metal Loss Internal,33.77516547,-118.20781009,4.220
40000505,GROUP,3418.33,34+70,35%,0.219,52000,0.60,0.92,5:30,1525,0.75000,100.000%,44.16,3.16,"Valve, Sta. 9+85, MOV 27",2524.38,"AGM 1, Sta. 65+20, AT CASING VENT/ 52' D/S OF C/L PIER B ST",3098.11,47.33,Metal Loss Internal,33.77516613,-118.20781010,4.220
40000506,GROUP,3418.62,34+70,30%,0.219,52000,2.73,0.96,5:45,1525,0.75000,100.000%,44.45,2.87,"Valve, Sta. 9+85, MOV 27",2524.67,"AGM 1, Sta. 65+20, AT CASING VENT/ 52' D/S OF C/L PIER B ST",3097.83,47.33,Metal Loss Internal,33.77516693,-118.20781011,4.230
40000507,GROUP,3418.97,34+71,36%,0.219,52000,1.91,0.88,5:45,1525,0.75000,100.000%,44.80,2.53,"Valve, Sta. 9+85, MOV 27",2525.02,"AGM 1, Sta. 65+20, AT CASING VENT/ 52' D/S OF C/L PIER B ST",3097.48,47.33,Metal Loss Internal,33.77516788,-118.20781012,4.230
40000508,GROUP,3419.17,34+71,33%,0.219,52000,0.64,0.95,5:45,1525,0.75000,100.000%,45.00,2.32,"Valve, Sta. 9+85, MOV 27",2525.22,"AGM 1, Sta. 65+20, AT CASING VENT/ 52' D/S OF C/L PIER B ST",3097.27,47.33,Metal Loss Internal,33.77516843,-118.20781013,4.240
40000509,GROUP,3419.46,34+71,22%,0.219,52000,3.06,1.39,5:45,1525,0.75000,100.000%,45.29,2.04,"Valve, Sta. 9+85, MOV 27",2525.50,"AGM 1, Sta. 65+20, AT CASING VENT/ 52' D/S OF C/L PIER B ST",3096.99,47.33,Metal Loss Internal,33.77516921,-118.20781014,4.250
40000510,GROUP,3419.96,34+72,31%,0.219,52000,5.48,1.46,5:45,1469,0.78000,100.000%,45.79,1.53,"Valve, Sta. 9+85, MOV 27",2526.01,"AGM 1, Sta. 65+20, AT CASING VENT/ 52' D/S OF C/L PIER B ST",3096.48,47.33,Metal Loss Internal,33.77517060,-118.20781015,4.260
40000511,GROUP,3420.52,34+72,27%,0.219,52000,2.73,1.51,5:45,1525,0.75000,100.000%,46.35,0.98,"Valve, Sta. 9+85, MOV 27",2526.56,"AGM 1, Sta. 65+20, AT CASING VENT/ 52' D/S OF C/L PIER B ST",3095.93,47.33,Metal Loss Internal,33.77517211,-118.20781017,4.270
40000512,GROUP,3420.84,34+73,22%,0.219,52000,0.76,0.61,6:00,1525,0.75000,100.000%,46.67,0.66,"Valve, Sta. 9+85, MOV 27",2526.88,"AGM 1, Sta. 65+20, AT CASING VENT/ 52' D/S OF C/L PIER B ST",3095.61,47.33,Metal Loss Internal,33.77517299,-118.20781018,4.280
1500,WELD,3421.50,34+73,,,,,,,,,,,,,,,,30.48,,33.77517480,-118.20781019,4.290
20000647,Mill Anomaly,3432.79,34+84,,0.219,52000,2.12,1.12,1:30,,,,11.29,19.19,"Valve, Sta. 9+85, MOV 27",2538.84,"AGM 1, Sta. 65+20, AT CASING VENT/ 52' D/S OF C/L PIER B ST",3083.66,30.48,Mill Anomaly - 22 gauss change,33.77520575,-118.20781024,4.440
