Repository: kerbergr/datadump

File: MLCompare/bin/Debug/netcoreapp3.1/ex2022/Old_ILI_DEC2022.csv (part 5 of 97)
380,WELD,283.92,3+13,,,,,,,,,,,,,,,,33.68,,33.76793621,-118.20937730,13.190
380,PIPE,283.94,3+13,,0.438,52000,,,,,,,,,,,,,33.68,Wall Thickness,33.76793621,-118.20937730,13.190
390,WELD,317.60,3+50,,,,,,,,,,,,,,,,49.66,,33.76802552,-118.20934958,11.130
10000020,LOCATION,331.70,3+63,,,,,,,,,,14.10,35.56,"Valve (Launcher), Sta. 0+00, Beta Station",331.70,"Valve, Sta. 9+80, Check Valve",557.54,49.66,"Bend up - 9 deg., 36D ",33.76806265,-118.20933684,10.080
20000648,Mill Anomaly,3434.46,34+86,,0.219,52000,2.40,0.86,1:15,,,,12.96,17.52,"Valve, Sta. 9+85, MOV 27",2540.50,"AGM 1, Sta. 65+20, AT CASING VENT/ 52' D/S OF C/L PIER B ST",3081.99,30.48,Mill Anomaly - 22 gauss change,33.77521032,-118.20781023,4.450
20000649,Mill Anomaly,3434.80,34+86,,0.219,52000,1.62,1.03,1:15,,,,13.30,17.18,"Valve, Sta. 9+85, MOV 27",2540.84,"AGM 1, Sta. 65+20, AT CASING VENT/ 52' D/S OF C/L PIER B ST",3081.65,30.48,Mill Anomaly - 21 gauss change,33.77521124,-118.20781023,4.460
20000650,Mill Anomaly,3435.12,34+87,,0.219,52000,2.88,1.03,1:15,,,,13.63,16.85,"Valve, Sta. 9+85, MOV 27",2541.17,"AGM 1, Sta. 65+20, AT CASING VENT/ 52' D/S OF C/L PIER B ST",3081.33,30.48,Mill Anomaly - 23 gauss change,33.77521214,-118.20781022,4.460
20000651,Mill Anomaly,3436.13,34+88,,0.219,52000,1.86,0.77,1:15,,,,14.64,15.84,"Valve, Sta. 9+85, MOV 27",2542.18,"AGM 1, Sta. 65+20, AT CASING VENT/ 52' D/S OF C/L PIER B ST",3080.31,30.48,Mill Anomaly - 12 gauss change,33.77521492,-118.20781021,4.470
20000652,Mill Anomaly,3437.25,34+89,,0.219,52000,3.56,0.83,1:15,,,,15.75,14.73,"Valve, Sta. 9+85, MOV 27",2543.30,"AGM 1, Sta. 65+20, AT CASING VENT/ 52' D/S OF C/L PIER B ST",3079.20,30.48,Mill Anomaly - 18 gauss change,33.77521798,-118.20781020,4.470
10000069,LOCATION,3446.37,34+98,,,,,,,,,,24.88,5.60,"Valve, Sta. 9+85, MOV 27",2552.42,"AGM 1, Sta. 65+20, AT CASING VENT/ 52' D/S OF C/L PIER B ST",3070.08,30.48,Fitting on top of pipe,33.77524297,-118.20781001,4.450
1510,WELD,3451.98,35+03,,,,,,,,,,,,,,,,1.12,,33.77525833,-118.20780983,4.410
10000070,LOCATION,3452.52,35+03,,,,,,,,,,0.55,0.58,"Valve, Sta. 9+85, MOV 27",2558.57,"AGM 1, Sta. 65+20, AT CASING VENT/ 52' D/S OF C/L PIER B ST",3063.92,1.12,"Bend down - 18 deg., 3D",33.77525982,-118.20780985,4.350
1520,WELD,3453.10,35+04,,,,,,,,,,,,,,,,0.87,,33.77526136,-118.20780991,4.230
10000071,LOCATION,3453.55,35+04,,,,,,,,,,0.45,0.42,"Valve, Sta. 9+85, MOV 27",2559.59,"AGM 1, Sta. 65+20, AT CASING VENT/ 52' D/S OF C/L PIER B ST",3062.90,0.87,"Bend up - 14 deg., 3D",33.77526254,-118.20780997,4.110
1530,WELD,3453.97,35+05,,,,,,,,,,,,,,,,16.95,,33.77526366,-118.20781002,4.020
1530,PIPE,3453.99,35+05,,0.250,52000,,,,,,,,,,,,,16.95,Wall Thickness,33.77526366,-118.20781002,4.020
10000072,LOCATION,3455.20,35+06,,,,,,,,,,1.23,15.72,"Valve, Sta. 9+85, MOV 27",2561.24,"AGM 1, Sta. 65+20, AT CASING VENT/ 52' D/S OF C/L PIER B ST",3061.25,16.95,Casing Begin - RR SPUR,33.77526700,-118.20781008,3.860
1540,WELD,3470.92,35+22,,,,,,,,,,,,,,,,16.10,,33.77531000,-118.20780985,2.810
1550,WELD,3487.02,35+38,,,,,,,,,,,,,,,,15.13,,33.77535405,-118.20780942,1.760
1560,WELD,3502.15,35+53,,,,,,,,,,,,,,,,13.81,,33.77539544,-118.20780913,0.740
10000073,LOCATION,3510.59,35+61,,,,,,,,,,8.44,5.38,"Valve, Sta. 9+85, MOV 27",2616.63,"AGM 1, Sta. 65+20, AT CASING VENT/ 52' D/S OF C/L PIER B ST",3005.86,13.81,Casing End - RR SPUR,33.77541852,-118.20780905,0.210
1570,WELD,3515.97,35+66,,,,,,,,,,,,,,,,5.63,,33.77543324,-118.20780901,-0.110
40000513,GROUP,3516.71,35+67,19%,0.250,52000,0.50,0.34,6:15,1741,0.66000,100.000%,0.74,4.89,"Valve, Sta. 9+85, MOV 27",2622.76,"AGM 1, Sta. 65+20, AT CASING VENT/ 52' D/S OF C/L PIER B ST",2999.74,5.63,Metal Loss Internal,33.77543528,-118.20780898,-0.140
40000514,GROUP,3516.84,35+67,11%,0.250,52000,0.49,0.33,6:00,1741,0.66000,100.000%,0.88,4.76,"Valve, Sta. 9+85, MOV 27",2622.89,"AGM 1, Sta. 65+20, AT CASING VENT/ 52' D/S OF C/L PIER B ST",2999.61,5.63,Metal Loss Internal,33.77543564,-118.20780896,-0.150
40000515,GROUP,3517.06,35+67,11%,0.250,52000,0.73,1.16,6:00,1741,0.66000,100.000%,1.10,4.54,"Valve, Sta. 9+85, MOV 27",2623.11,"AGM 1, Sta. 65+20, AT CASING VENT/ 52' D/S OF C/L PIER B ST",2999.38,5.63,Metal Loss Internal,33.77543624,-118.20780893,-0.150
40000516,GROUP,3517.49,35+68,14%,0.250,52000,1.56,2.17,6:00,1741,0.66000,100.000%,1.52,4.12,"Valve, Sta. 9+85, MOV 27",2623.53,"AGM 1, Sta. 65+20, AT CASING VENT/ 52' D/S OF C/L PIER B ST",2998.96,5.63,Metal Loss Internal,33.77543740,-118.20780885,-0.160
40000517,GROUP,3517.69,35+68,10%,0.250,52000,0.49,0.93,5:45,1741,0.66000,100.000%,1.72,3.91,"Valve, Sta. 9+85, MOV 27",2623.73,"AGM 1, Sta. 65+20, AT CASING VENT/ 52' D/S OF C/L PIER B ST",2998.76,5.63,Metal Loss Internal,33.77543795,-118.20780879,-0.150
10000074,LOCATION,3517.89,35+67,,,,,,,,,,1.92,3.72,"Valve, Sta. 9+85, MOV 27",2623.93,"AGM 1, Sta. 65+20, AT CASING VENT/ 52' D/S OF C/L PIER B ST",2998.56,5.63,"Bend right-up - 21 deg., 6D ",33.77543849,-118.20780873,-0.150
40000518,GROUP,3518.22,35+68,23%,0.250,52000,1.18,1.04,6:00,1741,0.66000,100.000%,2.26,3.38,"Valve, Sta. 9+85, MOV 27",2624.27,"AGM 1, Sta. 65+20, AT CASING VENT/ 52' D/S OF C/L PIER B ST",2998.22,5.63,Metal Loss Internal,33.77543940,-118.20780858,-0.130
40000519,GROUP,3518.43,35+69,41%,0.250,52000,1.46,1.41,5:30,1741,0.66000,100.000%,2.46,3.17,"Valve, Sta. 9+85, MOV 27",2624.47,"AGM 1, Sta. 65+20, AT CASING VENT/ 52' D/S OF C/L PIER B ST",2998.02,5.63,Metal Loss Internal,33.77543995,-118.20780848,-0.120
10000075,LOCATION,3519.11,35+69,,,,,,,,,,3.14,2.49,"Valve, Sta. 9+85, MOV 27",2625.15,"AGM 1, Sta. 65+20, AT CASING VENT/ 52' D/S OF C/L PIER B ST",2997.34,5.63,Sleeve Begin - 12.68 in.,33.77544317,-118.20780765,0.010
10000075,LOCATION,3520.17,35+70,,,,,,,,,,4.20,1.43,"Valve, Sta. 9+85, MOV 27",2626.21,"AGM 1, Sta. 65+20, AT CASING VENT/ 52' D/S OF C/L PIER B ST",2996.28,5.63,Sleeve End  ,33.77544317,-118.20780765,0.010
1580,WELD,3521.60,35+72,,,,,,,,,,,,,,,,7.96,,33.77544829,-118.20780593,0.320
1580,PIPE,3521.62,35+72,,0.219,52000,,,,,,,,,,,,,7.96,Wall Thickness,33.77544829,-118.20780593,0.320
40000520,GROUP,3526.74,35+77,10%,0.219,52000,0.54,0.52,6:15,1525,0.75000,100.000%,5.14,2.82,"Valve, Sta. 9+85, MOV 27",2632.78,"AGM 1, Sta. 65+20, AT CASING VENT/ 52' D/S OF C/L PIER B ST",2989.71,7.96,Metal Loss Internal,33.77546152,-118.20780085,1.110
40000521,GROUP,3527.17,35+77,14%,0.219,52000,0.45,0.49,6:15,1525,0.75000,100.000%,5.57,2.39,"Valve, Sta. 9+85, MOV 27",2633.21,"AGM 1, Sta. 65+20, AT CASING VENT/ 52' D/S OF C/L PIER B ST",2989.28,7.96,Metal Loss Internal,33.77546262,-118.20780034,1.170
40000522,GROUP,3528.07,35+78,13%,0.219,52000,0.59,0.37,6:15,1525,0.75000,100.000%,6.47,1.49,"Valve, Sta. 9+85, MOV 27",2634.11,"AGM 1, Sta. 65+20, AT CASING VENT/ 52' D/S OF C/L PIER B ST",2988.38,7.96,Metal Loss Internal,33.77546486,-118.20779924,1.300
40000523,GROUP,3529.38,35+79,13%,0.219,52000,0.51,0.36,6:15,1525,0.75000,100.000%,7.78,0.18,"Valve, Sta. 9+85, MOV 27",2635.42,"AGM 1, Sta. 65+20, AT CASING VENT/ 52' D/S OF C/L PIER B ST",2987.07,7.96,Metal Loss Internal,33.77546813,-118.20779754,1.480
1590,WELD,3529.56,35+80,,,,,,,,,,,,,,,,2.09,,33.77546858,-118.20779730,1.510
1600,WELD,3531.66,35+82,,,,,,,,,,,,,,,,2.66,,33.77547375,-118.20779452,1.820
1610,WELD,3534.31,35+84,,,,,,,,,,,,,,,,26.91,,33.77548032,-118.20779103,2.260
40000524,GROUP,3534.52,35+84,14%,0.219,52000,0.71,0.77,5:45,1525,0.75000,100.000%,0.21,26.70,"Valve, Sta. 9+85, MOV 27",2640.57,"AGM 1, Sta. 65+20, AT CASING VENT/ 52' D/S OF C/L PIER B ST",2981.93,26.91,Metal Loss Internal,33.77548083,-118.20779076,2.290
10000076,LOCATION,3536.21,35+86,,,,,,,,,,1.90,25.01,"Valve, Sta. 9+85, MOV 27",2642.26,"AGM 1, Sta. 65+20, AT CASING VENT/ 52' D/S OF C/L PIER B ST",2980.23,26.91,Fitting on top of pipe,33.77548501,-118.20778857,2.580
40000525,GROUP,3536.85,35+87,16%,0.219,52000,0.75,0.47,6:00,1525,0.75000,100.000%,2.54,24.37,"Valve, Sta. 9+85, MOV 27",2642.90,"AGM 1, Sta. 65+20, AT CASING VENT/ 52' D/S OF C/L PIER B ST",2979.59,26.91,Metal Loss Internal,33.77548660,-118.20778774,2.690
40000526,GROUP,3538.19,35+88,17%,0.219,52000,0.52,0.40,6:00,1525,0.75000,100.000%,3.88,23.03,"Valve, Sta. 9+85, MOV 27",2644.24,"AGM 1, Sta. 65+20, AT CASING VENT/ 52' D/S OF C/L PIER B ST",2978.25,26.91,Metal Loss Internal,33.77548992,-118.20778603,2.910
40000527,GROUP,3538.38,35+88,12%,0.219,52000,0.65,0.34,5:45,1525,0.75000,100.000%,4.06,22.85,"Valve, Sta. 9+85, MOV 27",2644.42,"AGM 1, Sta. 65+20, AT CASING VENT/ 52' D/S OF C/L PIER B ST",2978.07,26.91,Metal Loss Internal,33.77549038,-118.20778580,2.940
10000077,LOCATION,3540.80,35+91,,,,,,,,,,6.48,20.42,"Valve, Sta. 9+85, MOV 27",2646.84,"AGM 1, Sta. 65+20, AT CASING VENT/ 52' D/S OF C/L PIER B ST",2975.65,26.91,Sleeve Begin - 12.78 in.,33.77549783,-118.20778228,3.370
10000077,LOCATION,3541.86,35+92,,,,,,,,,,7.55,19.36,"Valve, Sta. 9+85, MOV 27",2647.91,"AGM 1, Sta. 65+20, AT CASING VENT/ 52' D/S OF C/L PIER B ST",2974.58,26.91,Sleeve End  ,33.77549783,-118.20778228,3.370
40000528,GROUP,3547.62,35+97,18%,0.219,52000,0.96,0.75,6:00,1525,0.75000,100.000%,13.30,13.60,"Valve, Sta. 9+85, MOV 27",2653.66,"AGM 1, Sta. 65+20, AT CASING VENT/ 52' D/S OF C/L PIER B ST",2968.83,26.91,Metal Loss Internal,33.77551429,-118.20777646,3.800
40000529,GROUP,3560.79,36+10,19%,0.219,52000,1.57,2.77,11:45,1525,0.75000,100.000%,26.48,0.43,"Valve, Sta. 9+85, MOV 27",2666.84,"AGM 1, Sta. 65+20, AT CASING VENT/ 52' D/S OF C/L PIER B ST",2955.66,26.91,Metal Loss External,33.77554965,-118.20776773,3.660
1620,WELD,3561.22,36+11,,,,,,,,,,,,,,,,13.72,,33.77555080,-118.20776745,3.650
40000530,GROUP,3565.83,36+15,12%,0.219,52000,0.58,0.36,6:00,1525,0.75000,100.000%,4.61,9.12,"Valve, Sta. 9+85, MOV 27",2671.87,"AGM 1, Sta. 65+20, AT CASING VENT/ 52' D/S OF C/L PIER B ST",2950.62,13.72,Metal Loss Internal,33.77556318,-118.20776447,3.550
10000078,LOCATION,3567.77,36+17,,,,,,,,,,6.54,7.18,"Valve, Sta. 9+85, MOV 27",2673.81,"AGM 1, Sta. 65+20, AT CASING VENT/ 52' D/S OF C/L PIER B ST",2948.68,13.72,Composite Repair,33.77556933,-118.20776306,3.480
40000531,GROUP,3567.87,36+17,10%,0.219,52000,0.81,0.43,6:00,1525,0.75000,100.000%,6.65,7.08,"Valve, Sta. 9+85, MOV 27",2673.92,"AGM 1, Sta. 65+20, AT CASING VENT/ 52' D/S OF C/L PIER B ST",2948.58,13.72,Metal Loss Internal - Repaired with Composite,33.77556868,-118.20776320,3.490
40000532,GROUP,3568.07,36+18,16%,0.219,52000,2.15,3.13,2:30,1525,0.75000,100.000%,6.85,6.88,"Valve, Sta. 9+85, MOV 27",2674.11,"AGM 1, Sta. 65+20, AT CASING VENT/ 52' D/S OF C/L PIER B ST",2948.38,13.72,Metal Loss External - Repaired with Composite,33.77556921,-118.20776309,3.480
10000078,LOCATION,3568.46,36+18,,,,,,,,,,7.24,6.48,"Valve, Sta. 9+85, MOV 27",2674.51,"AGM 1, Sta. 65+20, AT CASING VENT/ 52' D/S OF C/L PIER B ST",2947.99,13.72,Composite Repair,33.77556933,-118.20776306,3.480
10000079,LOCATION,3569.30,36+19,,,,,,,,,,8.08,5.65,"Valve, Sta. 9+85, MOV 27",2675.35,"AGM 1, Sta. 65+20, AT CASING VENT/ 52' D/S OF C/L PIER B ST",2947.15,13.72,Composite Repair,33.77557347,-118.20776223,3.390
40000533,GROUP,3569.61,36+19,10%,0.219,52000,0.59,0.54,10:00,1525,0.75000,100.000%,8.38,5.34,"Valve, Sta. 9+85, MOV 27",2675.65,"AGM 1, Sta. 65+20, AT CASING VENT/ 52' D/S OF C/L PIER B ST",2946.84,13.72,Metal Loss External - Repaired with Composite,33.77557336,-118.20776226,3.390
40000534,GROUP,3569.82,36+19,11%,0.219,52000,0.50,0.51,10:00,1525,0.75000,100.000%,8.59,5.13,"Valve, Sta. 9+85, MOV 27",2675.86,"AGM 1, Sta. 65+20, AT CASING VENT/ 52' D/S OF C/L PIER B ST",2946.63,13.72,Metal Loss External - Repaired with Composite,33.77557392,-118.20776215,3.370
10000079,LOCATION,3570.00,36+19,,,,,,,,,,8.77,4.95,"Valve, Sta. 9+85, MOV 27",2676.04,"AGM 1, Sta. 65+20, AT CASING VENT/ 52' D/S OF C/L PIER B ST",2946.45,13.72,Composite Repair,33.77557347,-118.20776223,3.390
10000080,LOCATION,3573.66,36+23,,,,,,,,,,12.44,1.28,"Valve, Sta. 9+85, MOV 27",2679.71,"AGM 1, Sta. 65+20, AT CASING VENT/ 52' D/S OF C/L PIER B ST",2942.78,13.72,Composite Repair,33.77558508,-118.20776020,3.030
40000535,GROUP,3573.90,36+23,62%,0.219,52000,2.02,6.99,5:15,1362,0.84000,100.000%,12.67,1.05,"Valve, Sta. 9+85, MOV 27",2679.94,"AGM 1, Sta. 65+20, AT CASING VENT/ 52' D/S OF C/L PIER B ST",2942.55,13.72,Metal Loss Internal - Repaired with Composite,33.77558495,-118.20776022,3.040
10000080,LOCATION,3574.22,36+24,,,,,,,,,,13.00,0.73,"Valve, Sta. 9+85, MOV 27",2680.26,"AGM 1, Sta. 65+20, AT CASING VENT/ 52' D/S OF C/L PIER B ST",2942.23,13.72,Composite Repair,33.77558508,-118.20776020,3.030
1630,WELD,3574.95,36+24,,,,,,,,,,,,,,,,45.56,,33.77558779,-118.20775973,2.950
40000536,GROUP,3612.63,36+61,10%,0.219,52000,0.46,0.50,6:00,1525,0.75000,100.000%,37.69,7.87,"Valve, Sta. 9+85, MOV 27",2718.68,"AGM 1, Sta. 65+20, AT CASING VENT/ 52' D/S OF C/L PIER B ST",2903.81,45.56,Metal Loss Internal,33.77569035,-118.20774704,0.770
40000537,GROUP,3618.34,36+67,11%,0.219,52000,0.82,0.34,6:15,1525,0.75000,100.000%,43.39,2.17,"Valve, Sta. 9+85, MOV 27",2724.38,"AGM 1, Sta. 65+20, AT CASING VENT/ 52' D/S OF C/L PIER B ST",2898.11,45.56,Metal Loss Internal,33.77570598,-118.20774659,0.750
1640,WELD,3620.51,36+69,,,,,,,,,,,,,,,,18.02,,33.77571192,-118.20774656,0.780
1650,WELD,3638.53,36+87,,,,,,,,,,,,,,,,47.26,,33.77576129,-118.20774612,1.260
40000538,GROUP,3641.31,36+90,22%,0.219,52000,0.62,0.95,5:45,1525,0.75000,100.000%,2.78,44.48,"Valve, Sta. 9+85, MOV 27",2747.36,"AGM 1, Sta. 65+20, AT CASING VENT/ 52' D/S OF C/L PIER B ST",2875.14,47.26,Metal Loss Internal,33.77576891,-118.20774604,1.350
40000539,GROUP,3641.53,36+90,19%,0.219,52000,0.71,0.50,6:00,1525,0.75000,100.000%,3.00,44.26,"Valve, Sta. 9+85, MOV 27",2747.58,"AGM 1, Sta. 65+20, AT CASING VENT/ 52' D/S OF C/L PIER B ST",2874.92,47.26,Metal Loss Internal,33.77576951,-118.20774603,1.360
40000540,GROUP,3642.34,36+91,16%,0.219,52000,0.77,0.64,5:45,1525,0.75000,100.000%,3.80,43.45,"Valve, Sta. 9+85, MOV 27",2748.38,"AGM 1, Sta. 65+20, AT CASING VENT/ 52' D/S OF C/L PIER B ST",2874.11,47.26,Metal Loss Internal,33.77577171,-118.20774602,1.390
40000541,GROUP,3642.71,36+91,16%,0.219,52000,0.63,0.56,6:00,1525,0.75000,100.000%,4.18,43.08,"Valve, Sta. 9+85, MOV 27",2748.75,"AGM 1, Sta. 65+20, AT CASING VENT/ 52' D/S OF C/L PIER B ST",2873.74,47.26,Metal Loss Internal,33.77577273,-118.20774601,1.400
40000542,GROUP,3643.13,36+91,20%,0.219,52000,2.41,0.73,6:00,1525,0.75000,100.000%,4.60,42.66,"Valve, Sta. 9+85, MOV 27",2749.17,"AGM 1, Sta. 65+20, AT CASING VENT/ 52' D/S OF C/L PIER B ST",2873.32,47.26,Metal Loss Internal,33.77577389,-118.20774600,1.420
40000543,GROUP,3643.36,36+92,12%,0.219,52000,0.82,0.51,6:00,1525,0.75000,100.000%,4.83,42.43,"Valve, Sta. 9+85, MOV 27",2749.40,"AGM 1, Sta. 65+20, AT CASING VENT/ 52' D/S OF C/L PIER B ST",2873.09,47.26,Metal Loss Internal,33.77577451,-118.20774599,1.420
40000544,GROUP,3643.83,36+92,16%,0.219,52000,1.23,0.70,6:00,1525,0.75000,100.000%,5.30,41.96,"Valve, Sta. 9+85, MOV 27",2749.87,"AGM 1, Sta. 65+20, AT CASING VENT/ 52' D/S OF C/L PIER B ST",2872.62,47.26,Metal Loss Internal,33.77577581,-118.20774597,1.440
40000545,GROUP,3644.37,36+93,15%,0.219,52000,0.52,0.55,6:00,1525,0.75000,100.000%,5.83,41.42,"Valve, Sta. 9+85, MOV 27",2750.41,"AGM 1, Sta. 65+20, AT CASING VENT/ 52' D/S OF C/L PIER B ST",2872.08,47.26,Metal Loss Internal,33.77577727,-118.20774596,1.460
40000546,GROUP,3645.34,36+94,13%,0.219,52000,0.65,0.48,6:00,1525,0.75000,100.000%,6.81,40.45,"Valve, Sta. 9+85, MOV 27",2751.38,"AGM 1, Sta. 65+20, AT CASING VENT/ 52' D/S OF C/L PIER B ST",2871.11,47.26,Metal Loss Internal,33.77577994,-118.20774593,1.490
40000547,GROUP,3645.54,36+94,15%,0.219,52000,0.65,0.50,6:00,1525,0.75000,100.000%,7.01,40.25,"Valve, Sta. 9+85, MOV 27",2751.58,"AGM 1, Sta. 65+20, AT CASING VENT/ 52' D/S OF C/L PIER B ST",2870.91,47.26,Metal Loss Internal,33.77578048,-118.20774592,1.500
40000548,GROUP,3645.86,36+94,11%,0.219,52000,0.35,0.33,5:45,1525,0.75000,100.000%,7.33,39.93,"Valve, Sta. 9+85, MOV 27",2751.90,"AGM 1, Sta. 65+20, AT CASING VENT/ 52' D/S OF C/L PIER B ST",2870.59,47.26,Metal Loss Internal,33.77578136,-118.20774591,1.510
40000549,GROUP,3646.16,36+94,10%,0.219,52000,0.50,0.53,6:00,1525,0.75000,100.000%,7.63,39.63,"Valve, Sta. 9+85, MOV 27",2752.20,"AGM 1, Sta. 65+20, AT CASING VENT/ 52' D/S OF C/L PIER B ST",2870.29,47.26,Metal Loss Internal,33.77578218,-118.20774590,1.520
40000550,GROUP,3647.56,36+96,11%,0.219,52000,0.93,0.61,6:00,1525,0.75000,100.000%,9.03,38.23,"Valve, Sta. 9+85, MOV 27",2753.61,"AGM 1, Sta. 65+20, AT CASING VENT/ 52' D/S OF C/L PIER B ST",2868.88,47.26,Metal Loss Internal,33.77578603,-118.20774586,1.560
40000551,GROUP,3649.56,36+98,14%,0.219,52000,0.51,0.43,6:00,1525,0.75000,100.000%,11.03,36.23,"Valve, Sta. 9+85, MOV 27",2755.61,"AGM 1, Sta. 65+20, AT CASING VENT/ 52' D/S OF C/L PIER B ST",2866.89,47.26,Metal Loss Internal,33.77579151,-118.20774580,1.620
40000552,GROUP,3649.92,36+98,11%,0.219,52000,1.33,0.91,5:45,1525,0.75000,100.000%,11.39,35.87,"Valve, Sta. 9+85, MOV 27",2755.96,"AGM 1, Sta. 65+20, AT CASING VENT/ 52' D/S OF C/L PIER B ST",2866.53,47.26,Metal Loss Internal,33.77579248,-118.20774580,1.630
40000553,GROUP,3650.89,36+99,18%,0.219,52000,0.50,0.33,5:45,1525,0.75000,100.000%,12.36,34.90,"Valve, Sta. 9+85, MOV 27",2756.94,"AGM 1, Sta. 65+20, AT CASING VENT/ 52' D/S OF C/L PIER B ST",2865.56,47.26,Metal Loss Internal,33.77579515,-118.20774577,1.660
40000554,GROUP,3655.76,37+04,11%,0.219,52000,0.57,0.57,6:00,1525,0.75000,100.000%,17.23,30.03,"Valve, Sta. 9+85, MOV 27",2761.80,"AGM 1, Sta. 65+20, AT CASING VENT/ 52' D/S OF C/L PIER B ST",2860.69,47.26,Metal Loss Internal,33.77580847,-118.20774561,1.770
40000555,GROUP,3657.71,37+06,12%,0.219,52000,1.14,0.61,6:00,1525,0.75000,100.000%,19.18,28.08,"Valve, Sta. 9+85, MOV 27",2763.75,"AGM 1, Sta. 65+20, AT CASING VENT/ 52' D/S OF C/L PIER B ST",2858.74,47.26,Metal Loss Internal,33.77581382,-118.20774555,1.810
40000556,GROUP,3659.57,37+08,11%,0.219,52000,0.75,0.57,5:45,1525,0.75000,100.000%,21.04,26.22,"Valve, Sta. 9+85, MOV 27",2765.62,"AGM 1, Sta. 65+20, AT CASING VENT/ 52' D/S OF C/L PIER B ST",2856.88,47.26,Metal Loss Internal,33.77581893,-118.20774549,1.840
40000557,GROUP,3660.66,37+09,18%,0.219,52000,0.46,0.37,6:00,1525,0.75000,100.000%,22.13,25.13,"Valve, Sta. 9+85, MOV 27",2766.71,"AGM 1, Sta. 65+20, AT CASING VENT/ 52' D/S OF C/L PIER B ST",2855.79,47.26,Metal Loss Internal,33.77582192,-118.20774546,1.850
40000558,GROUP,3660.94,37+09,10%,0.219,52000,0.46,0.39,6:00,1525,0.75000,100.000%,22.41,24.85,"Valve, Sta. 9+85, MOV 27",2766.98,"AGM 1, Sta. 65+20, AT CASING VENT/ 52' D/S OF C/L PIER B ST",2855.51,47.26,Metal Loss Internal,33.77582268,-118.20774545,1.860
40000559,GROUP,3662.07,37+10,10%,0.219,52000,0.59,0.57,6:00,1525,0.75000,100.000%,23.54,23.72,"Valve, Sta. 9+85, MOV 27",2768.12,"AGM 1, Sta. 65+20, AT CASING VENT/ 52' D/S OF C/L PIER B ST",2854.37,47.26,Metal Loss Internal,33.77582578,-118.20774542,1.870
40000560,GROUP,3662.96,37+11,17%,0.219,52000,0.60,0.39,5:45,1525,0.75000,100.000%,24.43,22.83,"Valve, Sta. 9+85, MOV 27",2769.00,"AGM 1, Sta. 65+20, AT CASING VENT/ 52' D/S OF C/L PIER B ST",2853.49,47.26,Metal Loss Internal,33.77582821,-118.20774539,1.880
40000561,GROUP,3664.34,37+12,11%,0.219,52000,0.53,0.39,5:45,1525,0.75000,100.000%,25.81,21.45,"Valve, Sta. 9+85, MOV 27",2770.39,"AGM 1, Sta. 65+20, AT CASING VENT/ 52' D/S OF C/L PIER B ST",2852.10,47.26,Metal Loss Internal,33.77583201,-118.20774535,1.900
40000562,GROUP,3666.19,37+14,16%,0.219,52000,0.74,0.92,6:00,1525,0.75000,100.000%,27.66,19.60,"Valve, Sta. 9+85, MOV 27",2772.24,"AGM 1, Sta. 65+20, AT CASING VENT/ 52' D/S OF C/L PIER B ST",2850.25,47.26,Metal Loss Internal,33.77583707,-118.20774529,1.920
40000563,GROUP,3666.35,37+14,12%,0.219,52000,0.41,0.33,6:15,1525,0.75000,100.000%,27.82,19.44,"Valve, Sta. 9+85, MOV 27",2772.39,"AGM 1, Sta. 65+20, AT CASING VENT/ 52' D/S OF C/L PIER B ST",2850.10,47.26,Metal Loss Internal,33.77583750,-118.20774529,1.920
40000564,GROUP,3666.56,37+14,14%,0.219,52000,0.73,0.53,6:00,1525,0.75000,100.000%,28.03,19.23,"Valve, Sta. 9+85, MOV 27",2772.60,"AGM 1, Sta. 65+20, AT CASING VENT/ 52' D/S OF C/L PIER B ST",2849.89,47.26,Metal Loss Internal,33.77583808,-118.20774528,1.920
40000565,GROUP,3667.01,37+15,12%,0.219,52000,1.11,0.67,6:00,1525,0.75000,100.000%,28.48,18.78,"Valve, Sta. 9+85, MOV 27",2773.06,"AGM 1, Sta. 65+20, AT CASING VENT/ 52' D/S OF C/L PIER B ST",2849.44,47.26,Metal Loss Internal,33.77583932,-118.20774527,1.920
40000566,GROUP,3667.21,37+15,15%,0.219,52000,0.55,0.33,6:00,1525,0.75000,100.000%,28.68,18.58,"Valve, Sta. 9+85, MOV 27",2773.25,"AGM 1, Sta. 65+20, AT CASING VENT/ 52' D/S OF C/L PIER B ST",2849.24,47.26,Metal Loss Internal,33.77583985,-118.20774526,1.920
40000567,GROUP,3667.52,37+15,13%,0.219,52000,0.55,0.61,6:00,1525,0.75000,100.000%,28.99,18.27,"Valve, Sta. 9+85, MOV 27",2773.57,"AGM 1, Sta. 65+20, AT CASING VENT/ 52' D/S OF C/L PIER B ST",2848.92,47.26,Metal Loss Internal,33.77584072,-118.20774525,1.930
40000568,GROUP,3667.86,37+16,13%,0.219,52000,0.50,0.46,6:00,1525,0.75000,100.000%,29.33,17.93,"Valve, Sta. 9+85, MOV 27",2773.90,"AGM 1, Sta. 65+20, AT CASING VENT/ 52' D/S OF C/L PIER B ST",2848.59,47.26,Metal Loss Internal,33.77584164,-118.20774524,1.930
40000569,GROUP,3668.01,37+16,11%,0.219,52000,0.46,0.36,6:00,1525,0.75000,100.000%,29.48,17.78,"Valve, Sta. 9+85, MOV 27",2774.05,"AGM 1, Sta. 65+20, AT CASING VENT/ 52' D/S OF C/L PIER B ST",2848.44,47.26,Metal Loss Internal,33.77584205,-118.20774524,1.930
40000570,GROUP,3668.28,37+16,20%,0.219,52000,0.67,0.42,6:00,1525,0.75000,100.000%,29.75,17.51,"Valve, Sta. 9+85, MOV 27",2774.32,"AGM 1, Sta. 65+20, AT CASING VENT/ 52' D/S OF C/L PIER B ST",2848.17,47.26,Metal Loss Internal,33.77584279,-118.20774523,1.930
40000571,GROUP,3668.56,37+16,16%,0.219,52000,0.53,0.48,6:00,1525,0.75000,100.000%,30.03,17.23,"Valve, Sta. 9+85, MOV 27",2774.60,"AGM 1, Sta. 65+20, AT CASING VENT/ 52' D/S OF C/L PIER B ST",2847.89,47.26,Metal Loss Internal,33.77584356,-118.20774522,1.930
40000572,GROUP,3670.25,37+18,18%,0.219,52000,0.58,0.54,6:00,1525,0.75000,100.000%,31.72,15.54,"Valve, Sta. 9+85, MOV 27",2776.29,"AGM 1, Sta. 65+20, AT CASING VENT/ 52' D/S OF C/L PIER B ST",2846.20,47.26,Metal Loss Internal,33.77584819,-118.20774517,1.950
40000573,GROUP,3670.40,37+18,17%,0.219,52000,0.78,0.54,6:00,1525,0.75000,100.000%,31.87,15.39,"Valve, Sta. 9+85, MOV 27",2776.44,"AGM 1, Sta. 65+20, AT CASING VENT/ 52' D/S OF C/L PIER B ST",2846.05,47.26,Metal Loss Internal,33.77584860,-118.20774517,1.950
40000574,GROUP,3671.18,37+19,13%,0.219,52000,0.72,0.45,6:00,1525,0.75000,100.000%,32.65,14.61,"Valve, Sta. 9+85, MOV 27",2777.23,"AGM 1, Sta. 65+20, AT CASING VENT/ 52' D/S OF C/L PIER B ST",2845.27,47.26,Metal Loss Internal,33.77585075,-118.20774515,1.950
40000575,GROUP,3671.84,37+20,16%,0.219,52000,0.48,0.39,6:00,1525,0.75000,100.000%,33.31,13.95,"Valve, Sta. 9+85, MOV 27",2777.89,"AGM 1, Sta. 65+20, AT CASING VENT/ 52' D/S OF C/L PIER B ST",2844.61,47.26,Metal Loss Internal,33.77585256,-118.20774513,1.960
40000576,GROUP,3672.61,37+20,13%,0.219,52000,0.70,0.49,6:00,1525,0.75000,100.000%,34.08,13.18,"Valve, Sta. 9+85, MOV 27",2778.65,"AGM 1, Sta. 65+20, AT CASING VENT/ 52' D/S OF C/L PIER B ST",2843.84,47.26,Metal Loss Internal,33.77585466,-118.20774511,1.960
40000577,GROUP,3672.96,37+21,14%,0.219,52000,0.82,0.68,6:00,1525,0.75000,100.000%,34.43,12.83,"Valve, Sta. 9+85, MOV 27",2779.01,"AGM 1, Sta. 65+20, AT CASING VENT/ 52' D/S OF C/L PIER B ST",2843.48,47.26,Metal Loss Internal,33.77585563,-118.20774510,1.960
40000578,GROUP,3674.39,37+22,15%,0.219,52000,0.66,0.79,6:00,1525,0.75000,100.000%,35.86,11.40,"Valve, Sta. 9+85, MOV 27",2780.43,"AGM 1, Sta. 65+20, AT CASING VENT/ 52' D/S OF C/L PIER B ST",2842.06,47.26,Metal Loss Internal,33.77585954,-118.20774506,1.970
40000579,GROUP,3675.19,37+23,10%,0.219,52000,0.47,0.46,6:00,1525,0.75000,100.000%,36.66,10.60,"Valve, Sta. 9+85, MOV 27",2781.24,"AGM 1, Sta. 65+20, AT CASING VENT/ 52' D/S OF C/L PIER B ST",2841.25,47.26,Metal Loss Internal,33.77586174,-118.20774504,1.980
40000580,GROUP,3681.14,37+29,16%,0.219,52000,1.41,0.97,6:00,1525,0.75000,100.000%,42.61,4.65,"Valve, Sta. 9+85, MOV 27",2787.18,"AGM 1, Sta. 65+20, AT CASING VENT/ 52' D/S OF C/L PIER B ST",2835.31,47.26,Metal Loss Internal,33.77587803,-118.20774490,2.020
40000581,GROUP,3681.41,37+29,13%,0.219,52000,0.42,0.33,5:45,1525,0.75000,100.000%,42.88,4.38,"Valve, Sta. 9+85, MOV 27",2787.46,"AGM 1, Sta. 65+20, AT CASING VENT/ 52' D/S OF C/L PIER B ST",2835.04,47.26,Metal Loss Internal,33.77587878,-118.20774489,2.020
1660,WELD,3685.79,37+33,,,,,,,,,,,,,,,,14.68,,33.77589078,-118.20774478,2.050
40000582,GROUP,3686.36,37+34,11%,0.219,52000,0.49,0.38,6:00,1525,0.75000,100.000%,0.57,14.11,"Valve, Sta. 9+85, MOV 27",2792.40,"AGM 1, Sta. 65+20, AT CASING VENT/ 52' D/S OF C/L PIER B ST",2830.09,14.68,Metal Loss Internal,33.77589234,-118.20774477,2.060
40000583,GROUP,3693.35,37+41,20%,0.219,52000,0.73,0.61,5:45,1525,0.75000,100.000%,7.56,7.12,"Valve, Sta. 9+85, MOV 27",2799.39,"AGM 1, Sta. 65+20, AT CASING VENT/ 52' D/S OF C/L PIER B ST",2823.10,14.68,Metal Loss Internal,33.77591149,-118.20774473,2.070
40000584,GROUP,3694.83,37+42,20%,0.219,52000,0.62,0.62,5:45,1525,0.75000,100.000%,9.04,5.63,"Valve, Sta. 9+85, MOV 27",2800.88,"AGM 1, Sta. 65+20, AT CASING VENT/ 52' D/S OF C/L PIER B ST",2821.61,14.68,Metal Loss Internal,33.77591557,-118.20774473,2.070
10000081,LOCATION,3695.82,37+43,,,,,,,,,,10.03,4.65,"Valve, Sta. 9+85, MOV 27",2801.86,"AGM 1, Sta. 65+20, AT CASING VENT/ 52' D/S OF C/L PIER B ST",2820.63,14.68,Fitting on top of pipe,33.77591827,-118.20774473,2.060
40000585,GROUP,3696.00,37+43,11%,0.219,52000,0.55,0.55,5:45,1525,0.75000,100.000%,10.21,4.47,"Valve, Sta. 9+85, MOV 27",2802.04,"AGM 1, Sta. 65+20, AT CASING VENT/ 52' D/S OF C/L PIER B ST",2820.45,14.68,Metal Loss Internal,33.77591877,-118.20774473,2.060
40000586,GROUP,3698.47,37+46,12%,0.219,52000,0.69,0.47,5:45,1525,0.75000,100.000%,12.68,2.00,"Valve, Sta. 9+85, MOV 27",2804.51,"AGM 1, Sta. 65+20, AT CASING VENT/ 52' D/S OF C/L PIER B ST",2817.98,14.68,Metal Loss Internal,33.77592554,-118.20774472,2.040
40000587,GROUP,3698.78,37+46,15%,0.219,52000,0.46,0.37,6:00,1525,0.75000,100.000%,12.99,1.69,"Valve, Sta. 9+85, MOV 27",2804.82,"AGM 1, Sta. 65+20, AT CASING VENT/ 52' D/S OF C/L PIER B ST",2817.67,14.68,Metal Loss Internal,33.77592638,-118.20774471,2.030
1670,WELD,3700.47,37+48,,,,,,,,,,,,,,,,1.33,,33.77593101,-118.20774468,2.020
1680,WELD,3701.80,37+49,,,,,,,,,,,,,,,,0.56,,33.77593466,-118.20774473,2.010
10000082,LOCATION,3702.08,37+49,,,,,,,,,,0.28,0.28,"Valve, Sta. 9+85, MOV 27",2808.13,"AGM 1, Sta. 65+20, AT CASING VENT/ 52' D/S OF C/L PIER B ST",2814.37,0.56,"Bend left - 12 deg., 3D",33.77593543,-118.20774479,2.000
1690,WELD,3702.36,37+50,,,,,,,,,,,,,,,,1.25,,33.77593619,-118.20774485,1.990
1700,WELD,3703.61,37+51,,,,,,,,,,,,,,,,9.01,,33.77593956,-118.20774552,1.940
1710,WELD,3712.62,37+60,,,,,,,,,,,,,,,,20.50,,33.77596373,-118.20775151,1.610
1720,WELD,3733.12,37+80,,,,,,,,,,,,,,,,44.75,,33.77601874,-118.20776504,0.910
1730,WELD,3777.87,38+24,,,,,,,,,,,,,,,,45.13,,33.77613858,-118.20779624,0.170
1740,WELD,3823.00,38+68,,,,,,,,,,,,,,,,44.80,,33.77625792,-118.20783445,1.980
1750,WELD,3867.80,39+13,,,,,,,,,,,,,,,,44.73,,33.77637467,-118.20787971,2.860
1760,WELD,3912.54,39+57,,,,,,,,,,,,,,,,45.11,,33.77648903,-118.20793260,2.380
1770,WELD,3957.64,40+01,,,,,,,,,,,,,,,,44.80,,33.77660127,-118.20799455,2.840
1780,WELD,4002.45,40+45,,,,,,,,,,,,,,,,45.09,,33.77670889,-118.20806531,3.180
1790,WELD,4047.54,40+90,,,,,,,,,,,,,,,,7.26,,33.77681335,-118.20814436,3.300
1800,WELD,4054.80,40+97,,,,,,,,,,,,,,,,45.15,,33.77682991,-118.20815759,3.360
1810,WELD,4099.95,41+41,,,,,,,,,,,,,,,,40.95,,33.77693223,-118.20824092,3.380
1820,WELD,4140.90,41+81,,,,,,,,,,,,,,,,44.84,,33.77702306,-118.20831981,3.290
14000000,DENT,4155.92,41+96,1.4%,,52000,3.55,,2:15,,,,15.02,29.82,"Valve, Sta. 9+85, MOV 27",3261.96,"AGM 1, Sta. 65+20, AT CASING VENT/ 52' D/S OF C/L PIER B ST",2360.53,44.84,Dent - 0.15 inch ,33.77705500,-118.20835093,3.280
14000001,DENT,4159.46,42+00,1.3%,,52000,6.28,,9:15,,,,18.56,26.28,"Valve, Sta. 9+85, MOV 27",3265.50,"AGM 1, Sta. 65+20, AT CASING VENT/ 52' D/S OF C/L PIER B ST",2356.99,44.84,Dent - 0.14 inch ,33.77706243,-118.20835840,3.260
1830,WELD,4185.74,42+26,,,,,,,,,,,,,,,,37.67,,33.77711660,-118.20841524,2.780
1840,WELD,4223.41,42+63,,,,,,,,,,,,,,,,1.15,,33.77719197,-118.20849940,0.530
10000083,LOCATION,4223.99,42+63,,,,,,,,,,0.58,0.57,"Valve, Sta. 9+85, MOV 27",3330.03,"AGM 1, Sta. 65+20, AT CASING VENT/ 52' D/S OF C/L PIER B ST",2292.46,1.15,"Bend left - 28 deg., 3D",33.77719297,-118.20850086,0.480
1850,WELD,4224.56,42+64,,,,,,,,,,,,,,,,1.20,,33.77719377,-118.20850246,0.440
1860,WELD,4225.76,42+65,,,,,,,,,,,,,,,,44.49,,33.77719496,-118.20850609,0.330
1870,WELD,4270.25,43+09,,,,,,,,,,,,,,,,44.81,,33.77723333,-118.20864445,-2.220
1880,WELD,4315.06,43+53,,,,,,,,,,,,,,,,27.43,,33.77727143,-118.20878423,-1.490
1880,PIPE,4315.08,43+53,,0.307,52000,,,,,,,,,,,,,27.43,Wall Thickness,33.77727143,-118.20878423,-1.490
1890,WELD,4342.49,43+80,,,,,,,,,,,,,,,,10.60,,33.77729509,-118.20886956,-0.270
1900,WELD,4353.09,43+90,,,,,,,,,,,,,,,,1.95,,33.77730416,-118.20890257,0.210
10000084,LOCATION,4354.07,43+90,,,,,,,,,,0.98,0.97,"Valve, Sta. 9+85, MOV 27",3460.12,"AGM 1, Sta. 65+20, AT CASING VENT/ 52' D/S OF C/L PIER B ST",2162.38,1.95,"Bend right - 46 deg., 3D",33.77730543,-118.20890537,0.250
1910,WELD,4355.04,43+92,,,,,,,,,,,,,,,,18.94,,33.77730735,-118.20890751,0.280
1920,WELD,4373.98,44+11,,,,,,,,,,,,,,,,44.79,,33.77735374,-118.20893539,0.290
1930,WELD,4418.77,44+55,,,,,,,,,,,,,,,,36.77,,33.77746336,-118.20900148,-0.440
1940,WELD,4455.54,44+91,,,,,,,,,,,,,,,,2.68,,33.77755347,-118.20905541,-1.640
10000085,LOCATION,4456.86,44+91,,,,,,,,,,1.32,1.35,"Valve, Sta. 9+85, MOV 27",3562.90,"AGM 1, Sta. 65+20, AT CASING VENT/ 52' D/S OF C/L PIER B ST",2059.59,2.68,"Bend left-up - 60 deg., 3D",33.77755645,-118.20905773,-1.470
1950,WELD,4458.21,44+94,,,,,,,,,,,,,,,,3.59,,33.77755840,-118.20906066,-0.800
1960,WELD,4461.80,44+97,,,,,,,,,,,,,,,,2.01,,33.77756103,-118.20906838,1.720
10000086,LOCATION,4462.81,44+98,,,,,,,,,,1.01,1.00,"Valve, Sta. 9+85, MOV 27",3568.86,"AGM 1, Sta. 65+20, AT CASING VENT/ 52' D/S OF C/L PIER B ST",2053.63,2.01,"Bend down - 48 deg., 3D",33.77756179,-118.20907084,2.320
1970,WELD,4463.81,44+99,,,,,,,,,,,,,,,,1.33,,33.77756265,-118.20907377,2.600
1980,WELD,4465.14,45+01,,,,,,,,,,,,,,,,5.67,,33.77756382,-118.20907789,2.640
1980,PIPE,4465.16,45+01,,0.219,52000,,,,,,,,,,,,,5.67,Wall Thickness,33.77756382,-118.20907789,2.640
40000588,GROUP,4468.18,45+04,24%,0.219,52000,1.41,0.61,6:00,1525,0.75000,100.000%,3.03,2.64,"Valve, Sta. 9+85, MOV 27",3574.22,"AGM 1, Sta. 65+20, AT CASING VENT/ 52' D/S OF C/L PIER B ST",2048.27,5.67,Metal Loss Internal,33.77756656,-118.20908729,2.550
40000589,GROUP,4469.05,45+04,17%,0.219,52000,0.63,0.48,6:00,1525,0.75000,100.000%,3.91,1.76,"Valve, Sta. 9+85, MOV 27",3575.10,"AGM 1, Sta. 65+20, AT CASING VENT/ 52' D/S OF C/L PIER B ST",2047.39,5.67,Metal Loss Internal,33.77756735,-118.20909001,2.530
40000590,GROUP,4470.69,45+06,33%,0.219,52000,1.94,0.81,6:00,1525,0.75000,100.000%,5.55,0.13,"Valve, Sta. 9+85, MOV 27",3576.73,"AGM 1, Sta. 65+20, AT CASING VENT/ 52' D/S OF C/L PIER B ST",2045.76,5.67,Metal Loss Internal,33.77756883,-118.20909507,2.500
1990,WELD,4470.82,45+06,,,,,,,,,,,,,,,,27.50,,33.77756895,-118.20909547,2.500
40000591,GROUP,4471.06,45+06,15%,0.219,52000,2.61,0.71,6:00,1525,0.75000,100.000%,0.24,27.26,"Valve, Sta. 9+85, MOV 27",3577.10,"AGM 1, Sta. 65+20, AT CASING VENT/ 52' D/S OF C/L PIER B ST",2045.39,27.50,Metal Loss External,33.77756917,-118.20909622,2.490
10000087,LOCATION,4485.41,45+21,,,,,,,,,,14.59,12.91,"Valve, Sta. 9+85, MOV 27",3591.45,"AGM 1, Sta. 65+20, AT CASING VENT/ 52' D/S OF C/L PIER B ST",2031.04,27.50,Fitting on top of pipe,33.77758239,-118.20914055,2.080
2000,WELD,4498.31,45+33,,,,,,,,,,,,,,,,47.10,,33.77759406,-118.20918054,1.780
40000592,GROUP,4498.67,45+34,13%,0.219,52000,0.58,0.47,6:00,1525,0.75000,100.000%,0.35,46.75,"Valve, Sta. 9+85, MOV 27",3604.71,"AGM 1, Sta. 65+20, AT CASING VENT/ 52' D/S OF C/L PIER B ST",2017.78,47.10,Metal Loss Internal,33.77759437,-118.20918164,1.780
40000593,GROUP,4500.21,45+35,14%,0.219,52000,0.48,0.52,6:00,1525,0.75000,100.000%,1.90,45.21,"Valve, Sta. 9+85, MOV 27",3606.26,"AGM 1, Sta. 65+20, AT CASING VENT/ 52' D/S OF C/L PIER B ST",2016.24,47.10,Metal Loss Internal,33.77759574,-118.20918642,1.760
40000594,GROUP,4501.18,45+36,16%,0.219,52000,0.78,0.61,6:00,1525,0.75000,100.000%,2.87,44.24,"Valve, Sta. 9+85, MOV 27",3607.22,"AGM 1, Sta. 65+20, AT CASING VENT/ 52' D/S OF C/L PIER B ST",2015.27,47.10,Metal Loss Internal,33.77759660,-118.20918944,1.750
40000595,GROUP,4501.33,45+36,12%,0.219,52000,0.48,0.57,6:00,1525,0.75000,100.000%,3.01,44.09,"Valve, Sta. 9+85, MOV 27",3607.37,"AGM 1, Sta. 65+20, AT CASING VENT/ 52' D/S OF C/L PIER B ST",2015.12,47.10,Metal Loss Internal,33.77759674,-118.20918990,1.750
40000596,GROUP,4501.54,45+36,10%,0.219,52000,0.24,0.33,6:15,1525,0.75000,100.000%,3.22,43.88,"Valve, Sta. 9+85, MOV 27",3607.58,"AGM 1, Sta. 65+20, AT CASING VENT/ 52' D/S OF C/L PIER B ST",2014.91,47.10,Metal Loss Internal,33.77759692,-118.20919055,1.750
40000597,GROUP,4501.79,45+37,12%,0.219,52000,0.43,0.43,5:45,1525,0.75000,100.000%,3.47,43.63,"Valve, Sta. 9+85, MOV 27",3607.83,"AGM 1, Sta. 65+20, AT CASING VENT/ 52' D/S OF C/L PIER B ST",2014.66,47.10,Metal Loss Internal,33.77759714,-118.20919132,1.750
40000598,GROUP,4501.97,45+37,19%,0.219,52000,0.77,1.28,6:00,1525,0.75000,100.000%,3.66,43.45,"Valve, Sta. 9+85, MOV 27",3608.01,"AGM 1, Sta. 65+20, AT CASING VENT/ 52' D/S OF C/L PIER B ST",2014.48,47.10,Metal Loss Internal,33.77759731,-118.20919189,1.750
40000599,GROUP,4502.26,45+37,23%,0.219,52000,1.98,1.34,6:00,1525,0.75000,100.000%,3.94,43.16,"Valve, Sta. 9+85, MOV 27",3608.30,"AGM 1, Sta. 65+20, AT CASING VENT/ 52' D/S OF C/L PIER B ST",2014.19,47.10,Metal Loss Internal,33.77759756,-118.20919279,1.750
40000600,GROUP,4502.47,45+37,18%,0.219,52000,0.66,0.33,5:45,1525,0.75000,100.000%,4.16,42.94,"Valve, Sta. 9+85, MOV 27",3608.52,"AGM 1, Sta. 65+20, AT CASING VENT/ 52' D/S OF C/L PIER B ST",2013.98,47.10,Metal Loss Internal,33.77759775,-118.20919346,1.740
40000601,GROUP,4502.71,45+38,11%,0.219,52000,0.63,0.49,6:00,1525,0.75000,100.000%,4.39,42.71,"Valve, Sta. 9+85, MOV 27",3608.75,"AGM 1, Sta. 65+20, AT CASING VENT/ 52' D/S OF C/L PIER B ST",2013.74,47.10,Metal Loss Internal,33.77759796,-118.20919419,1.740
40000602,GROUP,4503.12,45+38,14%,0.219,52000,0.54,0.75,5:45,1525,0.75000,100.000%,4.81,42.29,"Valve, Sta. 9+85, MOV 27",3609.17,"AGM 1, Sta. 65+20, AT CASING VENT/ 52' D/S OF C/L PIER B ST",2013.32,47.10,Metal Loss Internal,33.77759832,-118.20919548,1.740
40000603,GROUP,4503.86,45+39,11%,0.219,52000,0.88,0.63,6:00,1525,0.75000,100.000%,5.55,41.55,"Valve, Sta. 9+85, MOV 27",3609.91,"AGM 1, Sta. 65+20, AT CASING VENT/ 52' D/S OF C/L PIER B ST",2012.59,47.10,Metal Loss Internal,33.77759897,-118.20919777,1.740
40000604,GROUP,4504.40,45+39,20%,0.219,52000,0.57,0.50,5:45,1525,0.75000,100.000%,6.08,41.02,"Valve, Sta. 9+85, MOV 27",3610.44,"AGM 1, Sta. 65+20, AT CASING VENT/ 52' D/S OF C/L PIER B ST",2012.05,47.10,Metal Loss Internal,33.77759944,-118.20919944,1.740
40000605,GROUP,4504.59,45+39,21%,0.219,52000,0.61,0.42,6:15,1525,0.75000,100.000%,6.28,40.82,"Valve, Sta. 9+85, MOV 27",3610.64,"AGM 1, Sta. 65+20, AT CASING VENT/ 52' D/S OF C/L PIER B ST",2011.85,47.10,Metal Loss Internal,33.77759962,-118.20920004,1.740
40000606,GROUP,4505.21,45+40,13%,0.219,52000,0.68,0.37,6:15,1525,0.75000,100.000%,6.90,40.20,"Valve, Sta. 9+85, MOV 27",3611.26,"AGM 1, Sta. 65+20, AT CASING VENT/ 52' D/S OF C/L PIER B ST",2011.24,47.10,Metal Loss Internal,33.77760016,-118.20920197,1.740
40000607,GROUP,4505.45,45+40,12%,0.219,52000,1.41,1.43,6:00,1525,0.75000,100.000%,7.13,39.97,"Valve, Sta. 9+85, MOV 27",3611.49,"AGM 1, Sta. 65+20, AT CASING VENT/ 52' D/S OF C/L PIER B ST",2011.00,47.10,Metal Loss Internal,33.77760037,-118.20920270,1.740
40000608,GROUP,4506.66,45+41,33%,0.219,52000,0.63,0.49,5:45,1525,0.75000,100.000%,8.35,38.76,"Valve, Sta. 9+85, MOV 27",3612.70,"AGM 1, Sta. 65+20, AT CASING VENT/ 52' D/S OF C/L PIER B ST",2009.79,47.10,Metal Loss Internal,33.77760143,-118.20920646,1.740
40000609,GROUP,4506.80,45+42,12%,0.219,52000,0.33,0.33,6:00,1525,0.75000,100.000%,8.49,38.61,"Valve, Sta. 9+85, MOV 27",3612.85,"AGM 1, Sta. 65+20, AT CASING VENT/ 52' D/S OF C/L PIER B ST",2009.65,47.10,Metal Loss Internal,33.77760156,-118.20920691,1.740
40000610,GROUP,4507.60,45+42,15%,0.219,52000,0.92,0.73,6:00,1525,0.75000,100.000%,9.29,37.81,"Valve, Sta. 9+85, MOV 27",3613.65,"AGM 1, Sta. 65+20, AT CASING VENT/ 52' D/S OF C/L PIER B ST",2008.85,47.10,Metal Loss Internal,33.77760226,-118.20920939,1.740
40000611,GROUP,4508.18,45+43,13%,0.219,52000,0.62,0.42,6:00,1525,0.75000,100.000%,9.86,37.24,"Valve, Sta. 9+85, MOV 27",3614.22,"AGM 1, Sta. 65+20, AT CASING VENT/ 52' D/S OF C/L PIER B ST",2008.27,47.10,Metal Loss Internal,33.77760276,-118.20921118,1.740
40000612,GROUP,4509.56,45+44,14%,0.219,52000,1.05,2.29,2:45,1525,0.75000,100.000%,11.25,35.86,"Valve, Sta. 9+85, MOV 27",3615.60,"AGM 1, Sta. 65+20, AT CASING VENT/ 52' D/S OF C/L PIER B ST",2006.89,47.10,Metal Loss External,33.77760397,-118.20921549,1.750
10000088,LOCATION,4509.58,45+44,,,,,,,,,,11.27,35.83,"Valve, Sta. 9+85, MOV 27",3615.63,"AGM 1, Sta. 65+20, AT CASING VENT/ 52' D/S OF C/L PIER B ST",2006.86,47.10,Casing Begin - PIER B ST,33.77760400,-118.20921557,1.750
40000613,GROUP,4509.62,45+44,14%,0.219,52000,0.85,0.60,9:15,1525,0.75000,100.000%,11.31,35.79,"Valve, Sta. 9+85, MOV 27",3615.67,"AGM 1, Sta. 65+20, AT CASING VENT/ 52' D/S OF C/L PIER B ST",2006.83,47.10,Metal Loss External,33.77760403,-118.20921569,1.750
40000614,GROUP,4509.78,45+45,17%,0.219,52000,1.65,2.31,2:00,1525,0.75000,100.000%,11.47,35.64,"Valve, Sta. 9+85, MOV 27",3615.82,"AGM 1, Sta. 65+20, AT CASING VENT/ 52' D/S OF C/L PIER B ST",2006.67,47.10,Metal Loss External,33.77760417,-118.20921618,1.750
40000615,GROUP,4509.88,45+45,15%,0.219,52000,0.77,0.33,8:45,1525,0.75000,100.000%,11.57,35.53,"Valve, Sta. 9+85, MOV 27",3615.93,"AGM 1, Sta. 65+20, AT CASING VENT/ 52' D/S OF C/L PIER B ST",2006.57,47.10,Metal Loss External,33.77760425,-118.20921649,1.750
40000616,GROUP,4509.91,45+45,13%,0.219,52000,0.63,0.52,10:15,1525,0.75000,100.000%,11.60,35.51,"Valve, Sta. 9+85, MOV 27",3615.95,"AGM 1, Sta. 65+20, AT CASING VENT/ 52' D/S OF C/L PIER B ST",2006.54,47.10,Metal Loss External,33.77760428,-118.20921658,1.750
40000617,GROUP,4510.29,45+45,15%,0.219,52000,0.68,0.71,10:30,1525,0.75000,100.000%,11.98,35.13,"Valve, Sta. 9+85, MOV 27",3616.34,"AGM 1, Sta. 65+20, AT CASING VENT/ 52' D/S OF C/L PIER B ST",2006.16,47.10,Metal Loss External,33.77760461,-118.20921776,1.750
40000619,GROUP,4510.66,45+45,20%,0.219,52000,1.11,2.16,1:15,1525,0.75000,100.000%,12.35,34.75,"Valve, Sta. 9+85, MOV 27",3616.71,"AGM 1, Sta. 65+20, AT CASING VENT/ 52' D/S OF C/L PIER B ST",2005.78,47.10,Metal Loss External,33.77760494,-118.20921893,1.750
40000618,GROUP,4510.70,45+45,22%,0.219,52000,2.77,1.28,10:30,1525,0.75000,100.000%,12.38,34.72,"Valve, Sta. 9+85, MOV 27",3616.74,"AGM 1, Sta. 65+20, AT CASING VENT/ 52' D/S OF C/L PIER B ST",2005.75,47.10,Metal Loss External,33.77760497,-118.20921903,1.750
40000620,GROUP,4511.19,45+46,12%,0.219,52000,1.40,1.15,1:15,1525,0.75000,100.000%,12.88,34.22,"Valve, Sta. 9+85, MOV 27",3617.24,"AGM 1, Sta. 65+20, AT CASING VENT/ 52' D/S OF C/L PIER B ST",2005.26,47.10,Metal Loss External,33.77760540,-118.20922057,1.760
40000621,GROUP,4511.35,45+46,23%,0.219,52000,1.54,2.98,10:30,1525,0.75000,100.000%,13.04,34.07,"Valve, Sta. 9+85, MOV 27",3617.39,"AGM 1, Sta. 65+20, AT CASING VENT/ 52' D/S OF C/L PIER B ST",2005.10,47.10,Metal Loss External,33.77760554,-118.20922105,1.760
40000622,GROUP,4511.52,45+46,13%,0.219,52000,1.34,1.27,12:45,1525,0.75000,100.000%,13.20,33.90,"Valve, Sta. 9+85, MOV 27",3617.56,"AGM 1, Sta. 65+20, AT CASING VENT/ 52' D/S OF C/L PIER B ST",2004.93,47.10,Metal Loss External,33.77760569,-118.20922158,1.760
40000623,GROUP,4511.84,45+47,11%,0.219,52000,0.76,0.44,6:00,1525,0.75000,100.000%,13.53,33.57,"Valve, Sta. 9+85, MOV 27",3617.89,"AGM 1, Sta. 65+20, AT CASING VENT/ 52' D/S OF C/L PIER B ST",2004.60,47.10,Metal Loss Internal,33.77760597,-118.20922259,1.760
