Repository: kerbergr/datadump

File: MLCompare/bin/Debug/netcoreapp3.1/ex2022/Old_ILI_DEC2022.csv (part 94 of 97)
380,WELD,283.92,3+13,,,,,,,,,,,,,,,,33.68,,33.76793621,-118.20937730,13.190
380,PIPE,283.94,3+13,,0.438,52000,,,,,,,,,,,,,33.68,Wall Thickness,33.76793621,-118.20937730,13.190
390,WELD,317.60,3+50,,,,,,,,,,,,,,,,49.66,,33.76802552,-118.20934958,11.130
10000020,LOCATION,331.70,3+63,,,,,,,,,,14.10,35.56,"Valve (Launcher), Sta. 0+00, Beta Station",331.70,"Valve, Sta. 9+80, Check Valve",557.54,49.66,"Bend up - 9 deg., 36D ",33.76806265,-118.20933684,10.080
40013911,GROUP,22575.51,224+95,12%,0.219,52000,0.77,0.62,5:30,1525,0.75000,100.000%,12.09,34.94,"AGM 3, Sta. 200+00, 6' W OF C/L OF BLINN/ N. LANE",2408.45,"Valve (Receiver), Sta. 230+60, P66 Refinery",545.81,47.02,Metal Loss Internal,33.79995014,-118.24595456,35.690
40013912,GROUP,22575.74,224+95,10%,0.219,52000,0.76,0.65,5:30,1525,0.75000,100.000%,12.32,34.71,"AGM 3, Sta. 200+00, 6' W OF C/L OF BLINN/ N. LANE",2408.68,"Valve (Receiver), Sta. 230+60, P66 Refinery",545.58,47.02,Metal Loss Internal,33.79995076,-118.24595460,35.690
40013913,GROUP,22576.07,224+95,12%,0.219,52000,1.56,0.59,5:30,1525,0.75000,100.000%,12.65,34.38,"AGM 3, Sta. 200+00, 6' W OF C/L OF BLINN/ N. LANE",2409.01,"Valve (Receiver), Sta. 230+60, P66 Refinery",545.25,47.02,Metal Loss Internal,33.79995167,-118.24595467,35.690
40013914,GROUP,22576.68,224+96,10%,0.219,52000,0.34,0.33,5:45,1525,0.75000,100.000%,13.26,33.76,"AGM 3, Sta. 200+00, 6' W OF C/L OF BLINN/ N. LANE",2409.62,"Valve (Receiver), Sta. 230+60, P66 Refinery",544.63,47.02,Metal Loss Internal,33.79995336,-118.24595481,35.700
40013915,GROUP,22577.08,224+96,14%,0.219,52000,1.20,0.86,5:45,1525,0.75000,100.000%,13.66,33.36,"AGM 3, Sta. 200+00, 6' W OF C/L OF BLINN/ N. LANE",2410.02,"Valve (Receiver), Sta. 230+60, P66 Refinery",544.23,47.02,Metal Loss Internal,33.79995445,-118.24595489,35.700
40013916,GROUP,22578.31,224+98,16%,0.219,52000,1.03,0.73,5:30,1525,0.75000,100.000%,14.88,32.14,"AGM 3, Sta. 200+00, 6' W OF C/L OF BLINN/ N. LANE",2411.24,"Valve (Receiver), Sta. 230+60, P66 Refinery",543.01,47.02,Metal Loss Internal,33.79995781,-118.24595515,35.700
40013917,GROUP,22578.51,224+98,16%,0.219,52000,0.89,0.73,5:30,1525,0.75000,100.000%,15.09,31.93,"AGM 3, Sta. 200+00, 6' W OF C/L OF BLINN/ N. LANE",2411.45,"Valve (Receiver), Sta. 230+60, P66 Refinery",542.81,47.02,Metal Loss Internal,33.79995837,-118.24595520,35.700
40013918,GROUP,22579.18,224+98,16%,0.219,52000,3.87,0.77,5:30,1525,0.75000,100.000%,15.75,31.27,"AGM 3, Sta. 200+00, 6' W OF C/L OF BLINN/ N. LANE",2412.11,"Valve (Receiver), Sta. 230+60, P66 Refinery",542.14,47.02,Metal Loss Internal,33.79996018,-118.24595534,35.700
40013919,GROUP,22593.37,225+13,11%,0.219,52000,0.58,0.33,5:30,1525,0.75000,100.000%,29.95,17.07,"AGM 3, Sta. 200+00, 6' W OF C/L OF BLINN/ N. LANE",2426.31,"Valve (Receiver), Sta. 230+60, P66 Refinery",527.95,47.02,Metal Loss Internal,33.79999910,-118.24595822,35.660
40013920,GROUP,22593.67,225+13,12%,0.219,52000,0.55,0.60,5:30,1525,0.75000,100.000%,30.25,16.77,"AGM 3, Sta. 200+00, 6' W OF C/L OF BLINN/ N. LANE",2426.61,"Valve (Receiver), Sta. 230+60, P66 Refinery",527.64,47.02,Metal Loss Internal,33.79999993,-118.24595828,35.660
40013921,GROUP,22593.81,225+14,12%,0.219,52000,0.58,0.56,5:30,1525,0.75000,100.000%,30.39,16.63,"AGM 3, Sta. 200+00, 6' W OF C/L OF BLINN/ N. LANE",2426.75,"Valve (Receiver), Sta. 230+60, P66 Refinery",527.50,47.02,Metal Loss Internal,33.80000032,-118.24595831,35.650
40013922,GROUP,22594.06,225+14,17%,0.219,52000,0.47,0.53,5:30,1525,0.75000,100.000%,30.64,16.38,"AGM 3, Sta. 200+00, 6' W OF C/L OF BLINN/ N. LANE",2427.00,"Valve (Receiver), Sta. 230+60, P66 Refinery",527.25,47.02,Metal Loss Internal,33.80000100,-118.24595836,35.650
40013923,GROUP,22594.59,225+14,18%,0.219,52000,1.99,2.36,6:00,1525,0.75000,100.000%,31.17,15.85,"AGM 3, Sta. 200+00, 6' W OF C/L OF BLINN/ N. LANE",2427.53,"Valve (Receiver), Sta. 230+60, P66 Refinery",526.72,47.02,Metal Loss Internal,33.80000245,-118.24595846,35.650
40013924,GROUP,22594.86,225+15,16%,0.219,52000,1.79,1.39,5:45,1525,0.75000,100.000%,31.44,15.58,"AGM 3, Sta. 200+00, 6' W OF C/L OF BLINN/ N. LANE",2427.80,"Valve (Receiver), Sta. 230+60, P66 Refinery",526.45,47.02,Metal Loss Internal,33.80000319,-118.24595852,35.640
40013925,GROUP,22595.08,225+15,10%,0.219,52000,0.62,0.50,5:30,1525,0.75000,100.000%,31.66,15.36,"AGM 3, Sta. 200+00, 6' W OF C/L OF BLINN/ N. LANE",2428.02,"Valve (Receiver), Sta. 230+60, P66 Refinery",526.24,47.02,Metal Loss Internal,33.80000379,-118.24595856,35.640
40013926,GROUP,22595.37,225+15,13%,0.219,52000,0.96,1.91,5:45,1525,0.75000,100.000%,31.95,15.08,"AGM 3, Sta. 200+00, 6' W OF C/L OF BLINN/ N. LANE",2428.31,"Valve (Receiver), Sta. 230+60, P66 Refinery",525.95,47.02,Metal Loss Internal,33.80000457,-118.24595862,35.640
40013927,GROUP,22595.81,225+16,16%,0.219,52000,3.31,2.39,6:00,1525,0.75000,100.000%,32.39,14.64,"AGM 3, Sta. 200+00, 6' W OF C/L OF BLINN/ N. LANE",2428.75,"Valve (Receiver), Sta. 230+60, P66 Refinery",525.51,47.02,Metal Loss Internal,33.80000578,-118.24595870,35.630
40013928,GROUP,22596.28,225+16,13%,0.219,52000,2.39,2.30,6:00,1525,0.75000,100.000%,32.86,14.16,"AGM 3, Sta. 200+00, 6' W OF C/L OF BLINN/ N. LANE",2429.22,"Valve (Receiver), Sta. 230+60, P66 Refinery",525.03,47.02,Metal Loss Internal,33.80000708,-118.24595880,35.620
40013929,GROUP,22596.59,225+16,17%,0.219,52000,3.94,2.35,6:00,1525,0.75000,100.000%,33.17,13.86,"AGM 3, Sta. 200+00, 6' W OF C/L OF BLINN/ N. LANE",2429.53,"Valve (Receiver), Sta. 230+60, P66 Refinery",524.73,47.02,Metal Loss Internal,33.80000792,-118.24595886,35.620
40013930,GROUP,22597.35,225+17,14%,0.219,52000,2.33,0.91,5:30,1525,0.75000,100.000%,33.93,13.09,"AGM 3, Sta. 200+00, 6' W OF C/L OF BLINN/ N. LANE",2430.29,"Valve (Receiver), Sta. 230+60, P66 Refinery",523.96,47.02,Metal Loss Internal,33.80001002,-118.24595900,35.610
40013931,GROUP,22597.65,225+18,17%,0.219,52000,0.72,0.57,5:30,1525,0.75000,100.000%,34.23,12.79,"AGM 3, Sta. 200+00, 6' W OF C/L OF BLINN/ N. LANE",2430.59,"Valve (Receiver), Sta. 230+60, P66 Refinery",523.66,47.02,Metal Loss Internal,33.80001084,-118.24595906,35.600
7990,WELD,22610.45,225+31,,,,,,,,,,,,,,,,4.95,,33.80004589,-118.24596156,35.190
8000,WELD,22615.39,225+36,,,,,,,,,,,,,,,,1.93,,33.80005943,-118.24596260,34.940
10000260,LOCATION,22616.35,225+36,,,,,,,,,,0.96,0.97,"AGM 3, Sta. 200+00, 6' W OF C/L OF BLINN/ N. LANE",2449.29,"Valve (Receiver), Sta. 230+60, P66 Refinery",504.97,1.93,"Bend left - 45 deg., 3D",33.80006184,-118.24596368,34.830
8010,WELD,22617.32,225+38,,,,,,,,,,,,,,,,13.75,,33.80006388,-118.24596561,34.650
8020,WELD,22631.07,225+52,,,,,,,,,,,,,,,,1.88,,33.80008870,-118.24599842,31.810
10000261,LOCATION,22632.02,225+52,,,,,,,,,,0.96,0.92,"AGM 3, Sta. 200+00, 6' W OF C/L OF BLINN/ N. LANE",2464.96,"Valve (Receiver), Sta. 230+60, P66 Refinery",489.29,1.88,"Bend right - 47 deg., 3D",33.80009095,-118.24599988,31.680
8030,WELD,22632.95,225+54,,,,,,,,,,,,,,,,27.80,,33.80009338,-118.24600056,31.600
40013932,GROUP,22633.44,225+55,22%,0.219,52000,0.57,0.43,5:15,1525,0.75000,100.000%,0.50,27.30,"AGM 3, Sta. 200+00, 6' W OF C/L OF BLINN/ N. LANE",2466.38,"Valve (Receiver), Sta. 230+60, P66 Refinery",487.87,27.80,Metal Loss External,33.80009475,-118.24600070,31.580
10000262,LOCATION,22635.37,225+57,,,,,,,,,,2.43,25.37,"AGM 3, Sta. 200+00, 6' W OF C/L OF BLINN/ N. LANE",2468.31,"Valve (Receiver), Sta. 230+60, P66 Refinery",485.94,27.80,Sleeve Begin - 26.72 in.,33.80010309,-118.24600122,31.480
10000262,LOCATION,22637.60,225+59,,,,,,,,,,4.66,23.15,"AGM 3, Sta. 200+00, 6' W OF C/L OF BLINN/ N. LANE",2470.54,"Valve (Receiver), Sta. 230+60, P66 Refinery",483.72,27.80,Sleeve End  ,33.80010309,-118.24600122,31.480
10000263,LOCATION,22639.93,225+61,,,,,,,,,,6.98,20.82,"AGM 3, Sta. 200+00, 6' W OF C/L OF BLINN/ N. LANE",2472.87,"Valve (Receiver), Sta. 230+60, P66 Refinery",481.39,27.80,Sleeve Begin - 22.04 in.,33.80011505,-118.24600191,31.360
10000263,LOCATION,22641.77,225+63,,,,,,,,,,8.82,18.98,"AGM 3, Sta. 200+00, 6' W OF C/L OF BLINN/ N. LANE",2474.70,"Valve (Receiver), Sta. 230+60, P66 Refinery",479.55,27.80,Sleeve End  ,33.80011505,-118.24600191,31.360
10000264,LOCATION,22645.39,225+67,,,,,,,,,,12.45,15.35,"AGM 3, Sta. 200+00, 6' W OF C/L OF BLINN/ N. LANE",2478.33,"Valve (Receiver), Sta. 230+60, P66 Refinery",475.92,27.80,Fitting on top of pipe,33.80012752,-118.24600256,31.270
10000265,LOCATION,22646.59,225+68,,,,,,,,,,13.64,14.16,"AGM 3, Sta. 200+00, 6' W OF C/L OF BLINN/ N. LANE",2479.52,"Valve (Receiver), Sta. 230+60, P66 Refinery",474.73,27.80,Sleeve Begin - 20.90 in.,33.80013318,-118.24600282,31.250
10000265,LOCATION,22648.33,225+70,,,,,,,,,,15.38,12.42,"AGM 3, Sta. 200+00, 6' W OF C/L OF BLINN/ N. LANE",2481.27,"Valve (Receiver), Sta. 230+60, P66 Refinery",472.99,27.80,Sleeve End  ,33.80013318,-118.24600282,31.250
40013933,GROUP,22649.49,225+71,16%,0.219,52000,0.81,0.51,5:45,1525,0.75000,100.000%,16.54,11.26,"AGM 3, Sta. 200+00, 6' W OF C/L OF BLINN/ N. LANE",2482.43,"Valve (Receiver), Sta. 230+60, P66 Refinery",471.83,27.80,Metal Loss Internal,33.80013876,-118.24600306,31.230
10000266,LOCATION,22652.27,225+74,,,,,,,,,,19.32,8.48,"AGM 3, Sta. 200+00, 6' W OF C/L OF BLINN/ N. LANE",2485.21,"Valve (Receiver), Sta. 230+60, P66 Refinery",469.05,27.80,Sleeve Begin - 27.02 in.,33.80014948,-118.24600347,31.240
10000266,LOCATION,22654.52,225+76,,,,,,,,,,21.57,6.23,"AGM 3, Sta. 200+00, 6' W OF C/L OF BLINN/ N. LANE",2487.46,"Valve (Receiver), Sta. 230+60, P66 Refinery",466.80,27.80,Sleeve End  ,33.80014948,-118.24600347,31.240
40013934,GROUP,22656.61,225+79,11%,0.219,52000,0.81,0.49,1:45,1525,0.75000,100.000%,23.67,4.14,"AGM 3, Sta. 200+00, 6' W OF C/L OF BLINN/ N. LANE",2489.55,"Valve (Receiver), Sta. 230+60, P66 Refinery",464.71,27.80,Metal Loss External,33.80015832,-118.24600374,31.270
40013935,GROUP,22657.85,225+80,17%,0.219,52000,0.71,0.49,1:45,1525,0.75000,100.000%,24.91,2.89,"AGM 3, Sta. 200+00, 6' W OF C/L OF BLINN/ N. LANE",2490.79,"Valve (Receiver), Sta. 230+60, P66 Refinery",463.46,27.80,Metal Loss External,33.80016172,-118.24600383,31.280
40013936,GROUP,22658.08,225+80,20%,0.219,52000,0.87,0.74,6:15,1525,0.75000,100.000%,25.14,2.66,"AGM 3, Sta. 200+00, 6' W OF C/L OF BLINN/ N. LANE",2491.02,"Valve (Receiver), Sta. 230+60, P66 Refinery",463.23,27.80,Metal Loss External,33.80016235,-118.24600385,31.280
40013937,GROUP,22658.53,225+81,10%,0.219,52000,0.85,0.94,4:45,1525,0.75000,100.000%,25.58,2.22,"AGM 3, Sta. 200+00, 6' W OF C/L OF BLINN/ N. LANE",2491.47,"Valve (Receiver), Sta. 230+60, P66 Refinery",462.79,27.80,Metal Loss External,33.80016358,-118.24600388,31.290
40013938,GROUP,22658.73,225+81,18%,0.219,52000,0.83,0.87,6:15,1525,0.75000,100.000%,25.78,2.02,"AGM 3, Sta. 200+00, 6' W OF C/L OF BLINN/ N. LANE",2491.67,"Valve (Receiver), Sta. 230+60, P66 Refinery",462.59,27.80,Metal Loss External,33.80016412,-118.24600389,31.290
40013939,GROUP,22659.40,225+82,10%,0.219,52000,0.41,0.33,8:45,1525,0.75000,100.000%,26.46,1.34,"AGM 3, Sta. 200+00, 6' W OF C/L OF BLINN/ N. LANE",2492.34,"Valve (Receiver), Sta. 230+60, P66 Refinery",461.91,27.80,Metal Loss External,33.80016597,-118.24600393,31.300
10000267,LOCATION,22660.47,225+83,,,,,,,,,,27.53,0.28,"AGM 3, Sta. 200+00, 6' W OF C/L OF BLINN/ N. LANE",2493.41,"Valve (Receiver), Sta. 230+60, P66 Refinery",460.85,27.80,Fitting on top of pipe,33.80016891,-118.24600400,31.320
8040,WELD,22660.75,225+83,,,,,,,,,,,,,,,,1.53,,33.80016967,-118.24600401,31.330
8050,WELD,22662.28,225+85,,,,,,,,,,,,,,,,1.44,,33.80017387,-118.24600409,31.390
8060,WELD,22663.72,225+86,,,,,,,,,,,,,,,,2.03,,33.80017783,-118.24600418,31.380
10000268,LOCATION,22664.74,225+86,,,,,,,,,,1.02,1.02,"AGM 3, Sta. 200+00, 6' W OF C/L OF BLINN/ N. LANE",2497.68,"Valve (Receiver), Sta. 230+60, P66 Refinery",456.58,2.03,"Bend down - 47 deg., 3D",33.80018046,-118.24600427,31.090
8070,WELD,22665.75,225+88,,,,,,,,,,,,,,,,5.22,,33.80018275,-118.24600439,30.530
8080,WELD,22670.97,225+94,,,,,,,,,,,,,,,,2.05,,33.80019302,-118.24600496,26.870
10000269,LOCATION,22671.98,225+94,,,,,,,,,,1.00,1.05,"AGM 3, Sta. 200+00, 6' W OF C/L OF BLINN/ N. LANE",2504.92,"Valve (Receiver), Sta. 230+60, P66 Refinery",449.34,2.05,"Bend up - 47 deg., 3D",33.80019543,-118.24600502,26.400
8090,WELD,22673.03,225+96,,,,,,,,,,,,,,,,1.52,,33.80019826,-118.24600503,26.230
8100,WELD,22674.55,225+97,,,,,,,,,,,,,,,,1.46,,33.80020243,-118.24600499,26.220
8110,WELD,22676.01,225+99,,,,,,,,,,,,,,,,18.61,,33.80020646,-118.24600494,26.230
40013940,GROUP,22677.44,226+00,35%,0.219,52000,0.78,1.00,5:00,1525,0.75000,100.000%,1.42,17.19,"AGM 3, Sta. 200+00, 6' W OF C/L OF BLINN/ N. LANE",2510.38,"Valve (Receiver), Sta. 230+60, P66 Refinery",443.88,18.61,Metal Loss External,33.80021036,-118.24600487,26.250
40013941,GROUP,22677.89,226+01,19%,0.219,52000,0.44,0.44,7:00,1525,0.75000,100.000%,1.87,16.74,"AGM 3, Sta. 200+00, 6' W OF C/L OF BLINN/ N. LANE",2510.83,"Valve (Receiver), Sta. 230+60, P66 Refinery",443.43,18.61,Metal Loss External,33.80021160,-118.24600485,26.260
40013942,GROUP,22678.13,226+01,36%,0.219,52000,2.65,5.75,6:15,1525,0.75000,100.000%,2.12,16.49,"AGM 3, Sta. 200+00, 6' W OF C/L OF BLINN/ N. LANE",2511.07,"Valve (Receiver), Sta. 230+60, P66 Refinery",443.18,18.61,Metal Loss External,33.80021228,-118.24600483,26.270
10000270,LOCATION,22678.47,226+01,,,,,,,,,,2.46,16.16,"AGM 3, Sta. 200+00, 6' W OF C/L OF BLINN/ N. LANE",2511.41,"Valve (Receiver), Sta. 230+60, P66 Refinery",442.85,18.61,Fitting on top of pipe,33.80021319,-118.24600481,26.270
10000271,LOCATION,22683.35,226+06,,,,,,,,,,7.34,11.28,"AGM 3, Sta. 200+00, 6' W OF C/L OF BLINN/ N. LANE",2516.29,"Valve (Receiver), Sta. 230+60, P66 Refinery",437.97,18.61,Casing Begin - RR XING,33.80022659,-118.24600446,26.350
40013943,GROUP,22693.26,226+17,11%,0.219,52000,0.58,0.51,6:00,1525,0.75000,100.000%,17.25,1.36,"AGM 3, Sta. 200+00, 6' W OF C/L OF BLINN/ N. LANE",2526.20,"Valve (Receiver), Sta. 230+60, P66 Refinery",428.06,18.61,Metal Loss Internal,33.80025379,-118.24600338,26.490
8120,WELD,22694.63,226+18,,,,,,,,,,,,,,,,20.11,,33.80025753,-118.24600320,26.500
40013944,GROUP,22697.17,226+21,10%,0.219,52000,0.95,0.66,6:00,1525,0.75000,100.000%,2.54,17.57,"AGM 3, Sta. 200+00, 6' W OF C/L OF BLINN/ N. LANE",2530.11,"Valve (Receiver), Sta. 230+60, P66 Refinery",424.15,20.11,Metal Loss Internal,33.80026451,-118.24600284,26.540
40013945,GROUP,22698.25,226+22,11%,0.219,52000,0.43,0.47,6:15,1525,0.75000,100.000%,3.62,16.49,"AGM 3, Sta. 200+00, 6' W OF C/L OF BLINN/ N. LANE",2531.19,"Valve (Receiver), Sta. 230+60, P66 Refinery",423.07,20.11,Metal Loss Internal,33.80026748,-118.24600269,26.550
40013946,GROUP,22698.86,226+22,10%,0.219,52000,0.58,0.46,5:45,1525,0.75000,100.000%,4.23,15.88,"AGM 3, Sta. 200+00, 6' W OF C/L OF BLINN/ N. LANE",2531.79,"Valve (Receiver), Sta. 230+60, P66 Refinery",422.46,20.11,Metal Loss Internal,33.80026915,-118.24600260,26.560
40013947,GROUP,22699.17,226+23,12%,0.219,52000,0.99,0.67,6:15,1525,0.75000,100.000%,4.54,15.57,"AGM 3, Sta. 200+00, 6' W OF C/L OF BLINN/ N. LANE",2532.11,"Valve (Receiver), Sta. 230+60, P66 Refinery",422.15,20.11,Metal Loss Internal,33.80027000,-118.24600256,26.560
40013948,GROUP,22699.60,226+23,11%,0.219,52000,0.76,0.51,5:45,1525,0.75000,100.000%,4.97,15.14,"AGM 3, Sta. 200+00, 6' W OF C/L OF BLINN/ N. LANE",2532.54,"Valve (Receiver), Sta. 230+60, P66 Refinery",421.72,20.11,Metal Loss Internal,33.80027119,-118.24600249,26.570
40013949,GROUP,22700.34,226+24,13%,0.219,52000,0.56,0.33,5:45,1525,0.75000,100.000%,5.71,14.40,"AGM 3, Sta. 200+00, 6' W OF C/L OF BLINN/ N. LANE",2533.28,"Valve (Receiver), Sta. 230+60, P66 Refinery",420.98,20.11,Metal Loss Internal,33.80027321,-118.24600239,26.580
40013950,GROUP,22702.39,226+26,11%,0.219,52000,0.68,0.36,6:00,1525,0.75000,100.000%,7.76,12.35,"AGM 3, Sta. 200+00, 6' W OF C/L OF BLINN/ N. LANE",2535.33,"Valve (Receiver), Sta. 230+60, P66 Refinery",418.93,20.11,Metal Loss Internal,33.80027884,-118.24600208,26.600
40013951,GROUP,22703.09,226+27,10%,0.219,52000,0.39,0.49,6:00,1525,0.75000,100.000%,8.47,11.65,"AGM 3, Sta. 200+00, 6' W OF C/L OF BLINN/ N. LANE",2536.03,"Valve (Receiver), Sta. 230+60, P66 Refinery",418.22,20.11,Metal Loss Internal,33.80028077,-118.24600198,26.610
40013952,GROUP,22704.02,226+28,19%,0.219,52000,1.72,0.61,6:15,1525,0.75000,100.000%,9.40,10.72,"AGM 3, Sta. 200+00, 6' W OF C/L OF BLINN/ N. LANE",2536.96,"Valve (Receiver), Sta. 230+60, P66 Refinery",417.30,20.11,Metal Loss Internal,33.80028332,-118.24600184,26.620
40013953,GROUP,22704.34,226+28,11%,0.219,52000,0.74,0.49,6:15,1525,0.75000,100.000%,9.71,10.40,"AGM 3, Sta. 200+00, 6' W OF C/L OF BLINN/ N. LANE",2537.28,"Valve (Receiver), Sta. 230+60, P66 Refinery",416.98,20.11,Metal Loss Internal,33.80028419,-118.24600179,26.620
40013954,GROUP,22704.63,226+28,12%,0.219,52000,3.30,1.67,6:15,1525,0.75000,100.000%,10.01,10.11,"AGM 3, Sta. 200+00, 6' W OF C/L OF BLINN/ N. LANE",2537.57,"Valve (Receiver), Sta. 230+60, P66 Refinery",416.69,20.11,Metal Loss Internal,33.80028499,-118.24600175,26.630
40013955,GROUP,22704.96,226+29,10%,0.219,52000,0.34,0.33,6:15,1525,0.75000,100.000%,10.33,9.78,"AGM 3, Sta. 200+00, 6' W OF C/L OF BLINN/ N. LANE",2537.89,"Valve (Receiver), Sta. 230+60, P66 Refinery",416.36,20.11,Metal Loss Internal,33.80028588,-118.24600170,26.630
40013956,GROUP,22705.20,226+29,17%,0.219,52000,2.06,0.86,6:15,1525,0.75000,100.000%,10.58,9.53,"AGM 3, Sta. 200+00, 6' W OF C/L OF BLINN/ N. LANE",2538.14,"Valve (Receiver), Sta. 230+60, P66 Refinery",416.11,20.11,Metal Loss Internal,33.80028657,-118.24600166,26.630
40013957,GROUP,22706.09,226+30,15%,0.219,52000,0.60,0.40,6:15,1525,0.75000,100.000%,11.47,8.65,"AGM 3, Sta. 200+00, 6' W OF C/L OF BLINN/ N. LANE",2539.03,"Valve (Receiver), Sta. 230+60, P66 Refinery",415.23,20.11,Metal Loss Internal,33.80028900,-118.24600152,26.640
40013958,GROUP,22706.51,226+30,11%,0.219,52000,0.58,0.41,6:00,1525,0.75000,100.000%,11.88,8.23,"AGM 3, Sta. 200+00, 6' W OF C/L OF BLINN/ N. LANE",2539.44,"Valve (Receiver), Sta. 230+60, P66 Refinery",414.81,20.11,Metal Loss Internal,33.80029013,-118.24600146,26.640
40013959,GROUP,22707.02,226+31,17%,0.219,52000,1.34,1.99,6:00,1525,0.75000,100.000%,12.39,7.72,"AGM 3, Sta. 200+00, 6' W OF C/L OF BLINN/ N. LANE",2539.95,"Valve (Receiver), Sta. 230+60, P66 Refinery",414.30,20.11,Metal Loss Internal,33.80029154,-118.24600138,26.650
40013960,GROUP,22707.20,226+31,13%,0.219,52000,0.70,0.52,6:30,1525,0.75000,100.000%,12.57,7.54,"AGM 3, Sta. 200+00, 6' W OF C/L OF BLINN/ N. LANE",2540.13,"Valve (Receiver), Sta. 230+60, P66 Refinery",414.12,20.11,Metal Loss Internal,33.80029203,-118.24600135,26.650
40013961,GROUP,22707.48,226+31,11%,0.219,52000,0.77,0.99,6:15,1525,0.75000,100.000%,12.85,7.26,"AGM 3, Sta. 200+00, 6' W OF C/L OF BLINN/ N. LANE",2540.42,"Valve (Receiver), Sta. 230+60, P66 Refinery",413.84,20.11,Metal Loss Internal,33.80029280,-118.24600131,26.650
40013962,GROUP,22707.91,226+32,14%,0.219,52000,0.40,0.43,6:15,1525,0.75000,100.000%,13.29,6.83,"AGM 3, Sta. 200+00, 6' W OF C/L OF BLINN/ N. LANE",2540.85,"Valve (Receiver), Sta. 230+60, P66 Refinery",413.40,20.11,Metal Loss Internal,33.80029400,-118.24600124,26.660
40013963,GROUP,22708.11,226+32,12%,0.219,52000,0.42,0.33,6:15,1525,0.75000,100.000%,13.48,6.63,"AGM 3, Sta. 200+00, 6' W OF C/L OF BLINN/ N. LANE",2541.04,"Valve (Receiver), Sta. 230+60, P66 Refinery",413.21,20.11,Metal Loss Internal,33.80029452,-118.24600122,26.660
40013964,GROUP,22708.30,226+32,16%,0.219,52000,0.55,0.44,6:15,1525,0.75000,100.000%,13.68,6.44,"AGM 3, Sta. 200+00, 6' W OF C/L OF BLINN/ N. LANE",2541.24,"Valve (Receiver), Sta. 230+60, P66 Refinery",413.02,20.11,Metal Loss Internal,33.80029506,-118.24600119,26.660
40013965,GROUP,22708.89,226+33,12%,0.219,52000,0.71,0.70,6:00,1525,0.75000,100.000%,14.27,5.85,"AGM 3, Sta. 200+00, 6' W OF C/L OF BLINN/ N. LANE",2541.83,"Valve (Receiver), Sta. 230+60, P66 Refinery",412.42,20.11,Metal Loss Internal,33.80029668,-118.24600109,26.660
40013966,GROUP,22709.06,226+33,17%,0.219,52000,0.78,0.63,6:15,1525,0.75000,100.000%,14.43,5.68,"AGM 3, Sta. 200+00, 6' W OF C/L OF BLINN/ N. LANE",2542.00,"Valve (Receiver), Sta. 230+60, P66 Refinery",412.26,20.11,Metal Loss Internal,33.80029714,-118.24600106,26.660
40013967,GROUP,22709.66,226+34,10%,0.219,52000,0.63,0.75,6:00,1525,0.75000,100.000%,15.04,5.08,"AGM 3, Sta. 200+00, 6' W OF C/L OF BLINN/ N. LANE",2542.60,"Valve (Receiver), Sta. 230+60, P66 Refinery",411.65,20.11,Metal Loss Internal,33.80029880,-118.24600097,26.670
40013968,GROUP,22710.26,226+34,14%,0.219,52000,0.51,0.45,6:15,1525,0.75000,100.000%,15.64,4.48,"AGM 3, Sta. 200+00, 6' W OF C/L OF BLINN/ N. LANE",2543.20,"Valve (Receiver), Sta. 230+60, P66 Refinery",411.05,20.11,Metal Loss Internal,33.80030044,-118.24600088,26.670
40013969,GROUP,22710.50,226+34,12%,0.219,52000,0.69,0.88,6:00,1525,0.75000,100.000%,15.88,4.24,"AGM 3, Sta. 200+00, 6' W OF C/L OF BLINN/ N. LANE",2543.44,"Valve (Receiver), Sta. 230+60, P66 Refinery",410.81,20.11,Metal Loss Internal,33.80030110,-118.24600084,26.670
40013970,GROUP,22710.74,226+35,11%,0.219,52000,1.50,1.93,6:00,1525,0.75000,100.000%,16.11,4.00,"AGM 3, Sta. 200+00, 6' W OF C/L OF BLINN/ N. LANE",2543.67,"Valve (Receiver), Sta. 230+60, P66 Refinery",410.58,20.11,Metal Loss Internal,33.80030174,-118.24600080,26.680
40013971,GROUP,22711.11,226+35,16%,0.219,52000,0.57,0.49,6:15,1525,0.75000,100.000%,16.49,3.63,"AGM 3, Sta. 200+00, 6' W OF C/L OF BLINN/ N. LANE",2544.05,"Valve (Receiver), Sta. 230+60, P66 Refinery",410.20,20.11,Metal Loss Internal,33.80030278,-118.24600075,26.680
40013972,GROUP,22711.48,226+36,14%,0.219,52000,0.54,0.45,6:15,1525,0.75000,100.000%,16.86,3.26,"AGM 3, Sta. 200+00, 6' W OF C/L OF BLINN/ N. LANE",2544.42,"Valve (Receiver), Sta. 230+60, P66 Refinery",409.83,20.11,Metal Loss Internal,33.80030379,-118.24600069,26.680
40013973,GROUP,22711.95,226+36,23%,0.219,52000,5.25,2.09,6:00,1525,0.75000,100.000%,17.32,2.79,"AGM 3, Sta. 200+00, 6' W OF C/L OF BLINN/ N. LANE",2544.88,"Valve (Receiver), Sta. 230+60, P66 Refinery",409.37,20.11,Metal Loss Internal,33.80030506,-118.24600062,26.680
40013974,GROUP,22712.34,226+36,11%,0.219,52000,0.69,0.64,6:00,1525,0.75000,100.000%,17.72,2.40,"AGM 3, Sta. 200+00, 6' W OF C/L OF BLINN/ N. LANE",2545.28,"Valve (Receiver), Sta. 230+60, P66 Refinery",408.97,20.11,Metal Loss Internal,33.80030615,-118.24600055,26.690
40013975,GROUP,22712.81,226+37,11%,0.219,52000,0.51,0.33,6:00,1525,0.75000,100.000%,18.18,1.93,"AGM 3, Sta. 200+00, 6' W OF C/L OF BLINN/ N. LANE",2545.75,"Valve (Receiver), Sta. 230+60, P66 Refinery",408.51,20.11,Metal Loss Internal,33.80030742,-118.24600048,26.690
40013976,GROUP,22713.09,226+37,25%,0.219,52000,0.63,0.37,6:15,1525,0.75000,100.000%,18.47,1.65,"AGM 3, Sta. 200+00, 6' W OF C/L OF BLINN/ N. LANE",2546.03,"Valve (Receiver), Sta. 230+60, P66 Refinery",408.22,20.11,Metal Loss Internal,33.80030821,-118.24600044,26.690
40013977,GROUP,22713.28,226+37,11%,0.219,52000,0.90,0.99,6:15,1525,0.75000,100.000%,18.65,1.46,"AGM 3, Sta. 200+00, 6' W OF C/L OF BLINN/ N. LANE",2546.22,"Valve (Receiver), Sta. 230+60, P66 Refinery",408.04,20.11,Metal Loss Internal,33.80030871,-118.24600041,26.690
40013978,GROUP,22713.74,226+38,13%,0.219,52000,0.41,0.50,6:15,1525,0.75000,100.000%,19.12,1.00,"AGM 3, Sta. 200+00, 6' W OF C/L OF BLINN/ N. LANE",2546.68,"Valve (Receiver), Sta. 230+60, P66 Refinery",407.58,20.11,Metal Loss Internal,33.80030997,-118.24600034,26.690
40013979,GROUP,22714.00,226+38,15%,0.219,52000,0.89,0.77,6:15,1525,0.75000,100.000%,19.38,0.74,"AGM 3, Sta. 200+00, 6' W OF C/L OF BLINN/ N. LANE",2546.94,"Valve (Receiver), Sta. 230+60, P66 Refinery",407.32,20.11,Metal Loss Internal,33.80031069,-118.24600030,26.690
40013980,GROUP,22714.29,226+38,20%,0.219,52000,0.55,0.79,6:00,1525,0.75000,100.000%,19.67,0.45,"AGM 3, Sta. 200+00, 6' W OF C/L OF BLINN/ N. LANE",2547.23,"Valve (Receiver), Sta. 230+60, P66 Refinery",407.03,20.11,Metal Loss Internal,33.80031148,-118.24600025,26.700
8130,WELD,22714.74,226+39,,,,,,,,,,,,,,,,20.69,,33.80031271,-118.24600018,26.700
40013981,GROUP,22715.36,226+40,13%,0.219,52000,0.59,0.43,6:15,1525,0.75000,100.000%,0.62,20.07,"AGM 3, Sta. 200+00, 6' W OF C/L OF BLINN/ N. LANE",2548.30,"Valve (Receiver), Sta. 230+60, P66 Refinery",405.95,20.69,Metal Loss Internal,33.80031443,-118.24600008,26.700
40013982,GROUP,22715.57,226+40,11%,0.219,52000,0.41,0.39,6:15,1525,0.75000,100.000%,0.83,19.86,"AGM 3, Sta. 200+00, 6' W OF C/L OF BLINN/ N. LANE",2548.51,"Valve (Receiver), Sta. 230+60, P66 Refinery",405.75,20.69,Metal Loss Internal,33.80031500,-118.24600005,26.700
40013983,GROUP,22715.71,226+40,11%,0.219,52000,0.62,0.57,6:00,1525,0.75000,100.000%,0.97,19.72,"AGM 3, Sta. 200+00, 6' W OF C/L OF BLINN/ N. LANE",2548.65,"Valve (Receiver), Sta. 230+60, P66 Refinery",405.60,20.69,Metal Loss Internal,33.80031540,-118.24600003,26.700
40013984,GROUP,22715.94,226+40,15%,0.219,52000,0.73,0.71,6:15,1525,0.75000,100.000%,1.20,19.49,"AGM 3, Sta. 200+00, 6' W OF C/L OF BLINN/ N. LANE",2548.88,"Valve (Receiver), Sta. 230+60, P66 Refinery",405.38,20.69,Metal Loss Internal,33.80031601,-118.24599999,26.700
40013985,GROUP,22716.59,226+41,12%,0.219,52000,0.63,0.34,6:15,1525,0.75000,100.000%,1.85,18.84,"AGM 3, Sta. 200+00, 6' W OF C/L OF BLINN/ N. LANE",2549.53,"Valve (Receiver), Sta. 230+60, P66 Refinery",404.72,20.69,Metal Loss Internal,33.80031780,-118.24599989,26.700
40013986,GROUP,22716.76,226+41,14%,0.219,52000,0.38,0.49,6:15,1525,0.75000,100.000%,2.02,18.68,"AGM 3, Sta. 200+00, 6' W OF C/L OF BLINN/ N. LANE",2549.70,"Valve (Receiver), Sta. 230+60, P66 Refinery",404.56,20.69,Metal Loss Internal,33.80031826,-118.24599987,26.700
40013987,GROUP,22717.59,226+42,10%,0.219,52000,0.55,0.40,6:15,1525,0.75000,100.000%,2.85,17.85,"AGM 3, Sta. 200+00, 6' W OF C/L OF BLINN/ N. LANE",2550.53,"Valve (Receiver), Sta. 230+60, P66 Refinery",403.73,20.69,Metal Loss Internal,33.80032053,-118.24599974,26.700
40013988,GROUP,22718.19,226+42,12%,0.219,52000,0.79,0.59,6:15,1525,0.75000,100.000%,3.45,17.24,"AGM 3, Sta. 200+00, 6' W OF C/L OF BLINN/ N. LANE",2551.13,"Valve (Receiver), Sta. 230+60, P66 Refinery",403.13,20.69,Metal Loss Internal,33.80032219,-118.24599965,26.700
40013989,GROUP,22733.65,226+58,12%,0.219,52000,0.73,0.45,1:45,1525,0.75000,100.000%,18.91,1.78,"AGM 3, Sta. 200+00, 6' W OF C/L OF BLINN/ N. LANE",2566.59,"Valve (Receiver), Sta. 230+60, P66 Refinery",387.67,20.69,Metal Loss External,33.80036460,-118.24599739,26.600
40013990,GROUP,22733.73,226+59,10%,0.219,52000,1.22,1.43,10:00,1525,0.75000,100.000%,18.99,1.70,"AGM 3, Sta. 200+00, 6' W OF C/L OF BLINN/ N. LANE",2566.67,"Valve (Receiver), Sta. 230+60, P66 Refinery",387.59,20.69,Metal Loss External,33.80036482,-118.24599738,26.600
40013991,GROUP,22733.90,226+59,21%,0.219,52000,3.08,1.65,1:45,1525,0.75000,100.000%,19.16,1.53,"AGM 3, Sta. 200+00, 6' W OF C/L OF BLINN/ N. LANE",2566.84,"Valve (Receiver), Sta. 230+60, P66 Refinery",387.42,20.69,Metal Loss External,33.80036528,-118.24599735,26.600
40013992,GROUP,22734.16,226+59,13%,0.219,52000,1.03,1.01,11:30,1525,0.75000,100.000%,19.42,1.28,"AGM 3, Sta. 200+00, 6' W OF C/L OF BLINN/ N. LANE",2567.09,"Valve (Receiver), Sta. 230+60, P66 Refinery",387.16,20.69,Metal Loss External,33.80036598,-118.24599732,26.600
10000272,LOCATION,22734.20,226+59,,,,,,,,,,19.46,1.23,"AGM 3, Sta. 200+00, 6' W OF C/L OF BLINN/ N. LANE",2567.14,"Valve (Receiver), Sta. 230+60, P66 Refinery",387.11,20.69,Casing End - RR XING,33.80036611,-118.24599731,26.600
10000273,LOCATION,22734.89,226+60,,,,,,,,,,20.16,0.54,"AGM 3, Sta. 200+00, 6' W OF C/L OF BLINN/ N. LANE",2567.83,"Valve (Receiver), Sta. 230+60, P66 Refinery",386.42,20.69,Composite Repair,33.80036998,-118.24599711,26.580
8140,WELD,22735.43,226+60,,,,,,,,,,,,,,,,15.54,,33.80036949,-118.24599713,26.580
40013993,GROUP,22735.78,226+61,11%,0.219,52000,0.72,0.46,1:30,1525,0.75000,100.000%,0.35,15.19,"AGM 3, Sta. 200+00, 6' W OF C/L OF BLINN/ N. LANE",2568.72,"Valve (Receiver), Sta. 230+60, P66 Refinery",385.54,15.54,Metal Loss External - Repaired with Composite,33.80037044,-118.24599709,26.580
14000004,DENT,22735.81,226+61,1.0%,,52000,2.66,,5:45,,,,0.37,15.17,"AGM 3, Sta. 200+00, 6' W OF C/L OF BLINN/ N. LANE",2568.74,"Valve (Receiver), Sta. 230+60, P66 Refinery",385.51,15.54,Dent - 0.11 inch Repaired with Composite,33.80037051,-118.24599708,26.580
14000005,DENT,22736.12,226+61,2.1%,,52000,2.99,,6:00,,,,0.69,14.85,"AGM 3, Sta. 200+00, 6' W OF C/L OF BLINN/ N. LANE",2569.06,"Valve (Receiver), Sta. 230+60, P66 Refinery",385.19,15.54,Dent - 0.23 inch Repaired with Composite,33.80037138,-118.24599704,26.580
10000273,LOCATION,22736.33,226+61,,,,,,,,,,0.90,14.64,"AGM 3, Sta. 200+00, 6' W OF C/L OF BLINN/ N. LANE",2569.27,"Valve (Receiver), Sta. 230+60, P66 Refinery",384.99,15.54,Composite Repair,33.80036998,-118.24599711,26.580
40013994,GROUP,22736.76,226+62,10%,0.219,52000,0.46,0.36,5:45,1525,0.75000,100.000%,1.33,14.21,"AGM 3, Sta. 200+00, 6' W OF C/L OF BLINN/ N. LANE",2569.70,"Valve (Receiver), Sta. 230+60, P66 Refinery",384.56,15.54,Metal Loss Internal,33.80037313,-118.24599694,26.570
40013995,GROUP,22737.03,226+62,10%,0.219,52000,0.57,0.47,6:00,1525,0.75000,100.000%,1.59,13.95,"AGM 3, Sta. 200+00, 6' W OF C/L OF BLINN/ N. LANE",2569.96,"Valve (Receiver), Sta. 230+60, P66 Refinery",384.29,15.54,Metal Loss Internal,33.80037386,-118.24599689,26.570
40013996,GROUP,22737.28,226+62,11%,0.219,52000,1.86,1.13,1:30,1525,0.75000,100.000%,1.85,13.69,"AGM 3, Sta. 200+00, 6' W OF C/L OF BLINN/ N. LANE",2570.22,"Valve (Receiver), Sta. 230+60, P66 Refinery",384.03,15.54,Metal Loss External,33.80037457,-118.24599685,26.570
40013997,GROUP,22738.42,226+63,15%,0.219,52000,0.42,0.39,6:00,1525,0.75000,100.000%,2.99,12.55,"AGM 3, Sta. 200+00, 6' W OF C/L OF BLINN/ N. LANE",2571.36,"Valve (Receiver), Sta. 230+60, P66 Refinery",382.90,15.54,Metal Loss Internal,33.80037768,-118.24599668,26.570
40013998,GROUP,22739.28,226+64,11%,0.219,52000,0.47,0.36,5:45,1525,0.75000,100.000%,3.85,11.69,"AGM 3, Sta. 200+00, 6' W OF C/L OF BLINN/ N. LANE",2572.22,"Valve (Receiver), Sta. 230+60, P66 Refinery",382.03,15.54,Metal Loss Internal,33.80038005,-118.24599653,26.570
40013999,GROUP,22742.20,226+67,12%,0.219,52000,0.59,0.76,6:00,1525,0.75000,100.000%,6.77,8.77,"AGM 3, Sta. 200+00, 6' W OF C/L OF BLINN/ N. LANE",2575.14,"Valve (Receiver), Sta. 230+60, P66 Refinery",379.11,15.54,Metal Loss Internal,33.80038806,-118.24599600,26.580
40014000,GROUP,22742.65,226+68,11%,0.219,52000,0.71,0.68,6:00,1525,0.75000,100.000%,7.21,8.32,"AGM 3, Sta. 200+00, 6' W OF C/L OF BLINN/ N. LANE",2575.59,"Valve (Receiver), Sta. 230+60, P66 Refinery",378.67,15.54,Metal Loss Internal,33.80038928,-118.24599590,26.590
40014001,GROUP,22742.97,226+68,16%,0.219,52000,0.65,0.53,6:00,1525,0.75000,100.000%,7.54,8.00,"AGM 3, Sta. 200+00, 6' W OF C/L OF BLINN/ N. LANE",2575.91,"Valve (Receiver), Sta. 230+60, P66 Refinery",378.34,15.54,Metal Loss Internal,33.80039017,-118.24599583,26.590
40014002,GROUP,22743.25,226+68,10%,0.219,52000,1.17,1.02,6:00,1525,0.75000,100.000%,7.81,7.73,"AGM 3, Sta. 200+00, 6' W OF C/L OF BLINN/ N. LANE",2576.18,"Valve (Receiver), Sta. 230+60, P66 Refinery",378.07,15.54,Metal Loss Internal,33.80039092,-118.24599576,26.600
40014003,GROUP,22745.13,226+70,18%,0.219,52000,0.81,0.46,5:45,1525,0.75000,100.000%,9.69,5.85,"AGM 3, Sta. 200+00, 6' W OF C/L OF BLINN/ N. LANE",2578.06,"Valve (Receiver), Sta. 230+60, P66 Refinery",376.19,15.54,Metal Loss Internal,33.80039606,-118.24599522,26.630
40014004,GROUP,22746.03,226+71,14%,0.219,52000,0.53,0.33,6:15,1525,0.75000,100.000%,10.60,4.94,"AGM 3, Sta. 200+00, 6' W OF C/L OF BLINN/ N. LANE",2578.97,"Valve (Receiver), Sta. 230+60, P66 Refinery",375.29,15.54,Metal Loss Internal,33.80039852,-118.24599488,26.660
40014005,GROUP,22746.48,226+72,11%,0.219,52000,0.47,0.53,6:15,1525,0.75000,100.000%,11.04,4.50,"AGM 3, Sta. 200+00, 6' W OF C/L OF BLINN/ N. LANE",2579.41,"Valve (Receiver), Sta. 230+60, P66 Refinery",374.84,15.54,Metal Loss Internal,33.80039974,-118.24599471,26.670
40014006,GROUP,22747.07,226+72,16%,0.219,52000,0.73,0.77,6:00,1525,0.75000,100.000%,11.63,3.91,"AGM 3, Sta. 200+00, 6' W OF C/L OF BLINN/ N. LANE",2580.00,"Valve (Receiver), Sta. 230+60, P66 Refinery",374.25,15.54,Metal Loss Internal,33.80040134,-118.24599446,26.690
40014007,GROUP,22747.61,226+73,15%,0.219,52000,1.69,1.65,6:00,1525,0.75000,100.000%,12.17,3.37,"AGM 3, Sta. 200+00, 6' W OF C/L OF BLINN/ N. LANE",2580.55,"Valve (Receiver), Sta. 230+60, P66 Refinery",373.71,15.54,Metal Loss Internal,33.80040282,-118.24599422,26.710
40014008,GROUP,22748.01,226+73,10%,0.219,52000,0.50,0.41,6:00,1525,0.75000,100.000%,12.57,2.97,"AGM 3, Sta. 200+00, 6' W OF C/L OF BLINN/ N. LANE",2580.94,"Valve (Receiver), Sta. 230+60, P66 Refinery",373.31,15.54,Metal Loss Internal,33.80040390,-118.24599403,26.730
40014009,GROUP,22748.51,226+74,13%,0.219,52000,0.68,1.01,6:00,1525,0.75000,100.000%,13.08,2.46,"AGM 3, Sta. 200+00, 6' W OF C/L OF BLINN/ N. LANE",2581.45,"Valve (Receiver), Sta. 230+60, P66 Refinery",372.81,15.54,Metal Loss Internal,33.80040527,-118.24599379,26.750
40014010,GROUP,22748.70,226+74,11%,0.219,52000,1.53,1.40,6:00,1525,0.75000,100.000%,13.27,2.27,"AGM 3, Sta. 200+00, 6' W OF C/L OF BLINN/ N. LANE",2581.64,"Valve (Receiver), Sta. 230+60, P66 Refinery",372.62,15.54,Metal Loss Internal,33.80040579,-118.24599370,26.750
40014011,GROUP,22748.91,226+74,12%,0.219,52000,0.57,0.78,6:15,1525,0.75000,100.000%,13.48,2.06,"AGM 3, Sta. 200+00, 6' W OF C/L OF BLINN/ N. LANE",2581.85,"Valve (Receiver), Sta. 230+60, P66 Refinery",372.40,15.54,Metal Loss Internal,33.80040637,-118.24599359,26.760
40014012,GROUP,22749.08,226+74,12%,0.219,52000,0.49,0.41,6:00,1525,0.75000,100.000%,13.64,1.90,"AGM 3, Sta. 200+00, 6' W OF C/L OF BLINN/ N. LANE",2582.01,"Valve (Receiver), Sta. 230+60, P66 Refinery",372.24,15.54,Metal Loss Internal,33.80040680,-118.24599351,26.770
40014013,GROUP,22749.22,226+75,12%,0.219,52000,0.28,0.33,6:15,1525,0.75000,100.000%,13.79,1.75,"AGM 3, Sta. 200+00, 6' W OF C/L OF BLINN/ N. LANE",2582.16,"Valve (Receiver), Sta. 230+60, P66 Refinery",372.09,15.54,Metal Loss Internal,33.80040721,-118.24599344,26.770
40014014,GROUP,22749.36,226+75,23%,0.219,52000,0.62,0.50,6:15,1525,0.75000,100.000%,13.93,1.61,"AGM 3, Sta. 200+00, 6' W OF C/L OF BLINN/ N. LANE",2582.30,"Valve (Receiver), Sta. 230+60, P66 Refinery",371.96,15.54,Metal Loss Internal,33.80040758,-118.24599338,26.780
40014015,GROUP,22749.66,226+75,23%,0.219,52000,1.92,2.23,6:00,1525,0.75000,100.000%,14.22,1.32,"AGM 3, Sta. 200+00, 6' W OF C/L OF BLINN/ N. LANE",2582.59,"Valve (Receiver), Sta. 230+60, P66 Refinery",371.66,15.54,Metal Loss Internal,33.80040837,-118.24599323,26.790
40014016,GROUP,22750.07,226+75,21%,0.219,52000,3.59,0.94,6:15,1525,0.75000,100.000%,14.64,0.90,"AGM 3, Sta. 200+00, 6' W OF C/L OF BLINN/ N. LANE",2583.01,"Valve (Receiver), Sta. 230+60, P66 Refinery",371.24,15.54,Metal Loss Internal,33.80040951,-118.24599302,26.810
40014017,GROUP,22750.47,226+76,23%,0.219,52000,0.78,1.05,6:00,1525,0.75000,100.000%,15.04,0.50,"AGM 3, Sta. 200+00, 6' W OF C/L OF BLINN/ N. LANE",2583.41,"Valve (Receiver), Sta. 230+60, P66 Refinery",370.84,15.54,Metal Loss Internal,33.80041059,-118.24599282,26.820
40014018,GROUP,22750.80,226+76,13%,0.219,52000,1.38,1.78,6:00,1525,0.75000,100.000%,15.36,0.18,"AGM 3, Sta. 200+00, 6' W OF C/L OF BLINN/ N. LANE",2583.74,"Valve (Receiver), Sta. 230+60, P66 Refinery",370.52,15.54,Metal Loss Internal,33.80041147,-118.24599265,26.840
8150,WELD,22750.97,226+76,,,,,,,,,,,,,,,,47.20,,33.80041195,-118.24599256,26.850
40014019,GROUP,22751.16,226+77,12%,0.219,52000,0.63,0.50,5:45,1525,0.75000,100.000%,0.19,47.01,"AGM 3, Sta. 200+00, 6' W OF C/L OF BLINN/ N. LANE",2584.10,"Valve (Receiver), Sta. 230+60, P66 Refinery",370.16,47.20,Metal Loss Internal,33.80041245,-118.24599247,26.850
40014020,GROUP,22751.32,226+77,10%,0.219,52000,0.51,0.33,6:00,1525,0.75000,100.000%,0.35,46.85,"AGM 3, Sta. 200+00, 6' W OF C/L OF BLINN/ N. LANE",2584.26,"Valve (Receiver), Sta. 230+60, P66 Refinery",370.00,47.20,Metal Loss Internal,33.80041288,-118.24599238,26.860
40014021,GROUP,22751.64,226+77,11%,0.219,52000,0.46,0.63,6:15,1525,0.75000,100.000%,0.66,46.53,"AGM 3, Sta. 200+00, 6' W OF C/L OF BLINN/ N. LANE",2584.58,"Valve (Receiver), Sta. 230+60, P66 Refinery",369.68,47.20,Metal Loss Internal,33.80041374,-118.24599222,26.870
40014022,GROUP,22751.84,226+77,13%,0.219,52000,0.36,0.33,6:15,1525,0.75000,100.000%,0.87,46.33,"AGM 3, Sta. 200+00, 6' W OF C/L OF BLINN/ N. LANE",2584.78,"Valve (Receiver), Sta. 230+60, P66 Refinery",369.47,47.20,Metal Loss Internal,33.80041430,-118.24599211,26.880
40014023,GROUP,22752.24,226+78,16%,0.219,52000,1.69,0.81,6:00,1525,0.75000,100.000%,1.26,45.94,"AGM 3, Sta. 200+00, 6' W OF C/L OF BLINN/ N. LANE",2585.17,"Valve (Receiver), Sta. 230+60, P66 Refinery",369.08,47.20,Metal Loss Internal,33.80041536,-118.24599189,26.900
40014024,GROUP,22752.53,226+78,24%,0.219,52000,1.04,1.30,6:00,1525,0.75000,100.000%,1.55,45.65,"AGM 3, Sta. 200+00, 6' W OF C/L OF BLINN/ N. LANE",2585.46,"Valve (Receiver), Sta. 230+60, P66 Refinery",368.79,47.20,Metal Loss Internal,33.80041615,-118.24599173,26.910
40014025,GROUP,22752.79,226+78,14%,0.219,52000,0.71,0.51,6:00,1525,0.75000,100.000%,1.82,45.38,"AGM 3, Sta. 200+00, 6' W OF C/L OF BLINN/ N. LANE",2585.73,"Valve (Receiver), Sta. 230+60, P66 Refinery",368.53,47.20,Metal Loss Internal,33.80041687,-118.24599159,26.930
40014026,GROUP,22753.29,226+79,18%,0.219,52000,0.90,1.09,6:00,1525,0.75000,100.000%,2.31,44.89,"AGM 3, Sta. 200+00, 6' W OF C/L OF BLINN/ N. LANE",2586.22,"Valve (Receiver), Sta. 230+60, P66 Refinery",368.03,47.20,Metal Loss Internal,33.80041821,-118.24599133,26.950
40014027,GROUP,22754.35,226+80,12%,0.219,52000,0.76,0.70,6:00,1525,0.75000,100.000%,3.38,43.82,"AGM 3, Sta. 200+00, 6' W OF C/L OF BLINN/ N. LANE",2587.29,"Valve (Receiver), Sta. 230+60, P66 Refinery",366.97,47.20,Metal Loss Internal,33.80042109,-118.24599075,27.000
40014028,GROUP,22754.69,226+80,15%,0.219,52000,0.80,1.03,6:00,1525,0.75000,100.000%,3.72,43.48,"AGM 3, Sta. 200+00, 6' W OF C/L OF BLINN/ N. LANE",2587.63,"Valve (Receiver), Sta. 230+60, P66 Refinery",366.63,47.20,Metal Loss Internal,33.80042201,-118.24599057,27.010
40014029,GROUP,22755.00,226+81,12%,0.219,52000,0.99,1.01,6:00,1525,0.75000,100.000%,4.03,43.17,"AGM 3, Sta. 200+00, 6' W OF C/L OF BLINN/ N. LANE",2587.94,"Valve (Receiver), Sta. 230+60, P66 Refinery",366.31,47.20,Metal Loss Internal,33.80042285,-118.24599040,27.020
40014030,GROUP,22755.44,226+81,10%,0.219,52000,1.34,1.19,6:00,1525,0.75000,100.000%,4.46,42.74,"AGM 3, Sta. 200+00, 6' W OF C/L OF BLINN/ N. LANE",2588.38,"Valve (Receiver), Sta. 230+60, P66 Refinery",365.88,47.20,Metal Loss Internal,33.80042403,-118.24599017,27.040
40014031,GROUP,22755.98,226+82,22%,0.219,52000,4.68,1.41,6:00,1525,0.75000,100.000%,5.01,42.19,"AGM 3, Sta. 200+00, 6' W OF C/L OF BLINN/ N. LANE",2588.92,"Valve (Receiver), Sta. 230+60, P66 Refinery",365.34,47.20,Metal Loss Internal,33.80042550,-118.24598987,27.070
40014032,GROUP,22756.48,226+82,11%,0.219,52000,0.40,0.58,6:00,1525,0.75000,100.000%,5.50,41.69,"AGM 3, Sta. 200+00, 6' W OF C/L OF BLINN/ N. LANE",2589.42,"Valve (Receiver), Sta. 230+60, P66 Refinery",364.84,47.20,Metal Loss Internal,33.80042684,-118.24598960,27.090
40014033,GROUP,22756.77,226+82,22%,0.219,52000,0.75,0.70,6:15,1525,0.75000,100.000%,5.80,41.40,"AGM 3, Sta. 200+00, 6' W OF C/L OF BLINN/ N. LANE",2589.71,"Valve (Receiver), Sta. 230+60, P66 Refinery",364.54,47.20,Metal Loss Internal,33.80042765,-118.24598944,27.100
40014034,GROUP,22756.98,226+83,14%,0.219,52000,0.69,0.67,6:00,1525,0.75000,100.000%,6.01,41.19,"AGM 3, Sta. 200+00, 6' W OF C/L OF BLINN/ N. LANE",2589.92,"Valve (Receiver), Sta. 230+60, P66 Refinery",364.34,47.20,Metal Loss Internal,33.80042821,-118.24598933,27.110
40014035,GROUP,22757.59,226+83,17%,0.219,52000,2.12,1.38,6:00,1525,0.75000,100.000%,6.61,40.59,"AGM 3, Sta. 200+00, 6' W OF C/L OF BLINN/ N. LANE",2590.52,"Valve (Receiver), Sta. 230+60, P66 Refinery",363.73,47.20,Metal Loss Internal,33.80042984,-118.24598901,27.130
40014036,GROUP,22757.89,226+84,11%,0.219,52000,0.73,0.88,6:00,1525,0.75000,100.000%,6.91,40.29,"AGM 3, Sta. 200+00, 6' W OF C/L OF BLINN/ N. LANE",2590.82,"Valve (Receiver), Sta. 230+60, P66 Refinery",363.43,47.20,Metal Loss Internal,33.80043065,-118.24598884,27.150
