Repository: kerbergr/datadump

File: MLCompare/bin/Debug/netcoreapp3.1/ex2/oldAug12_final.csv (part 1 of 64)
Feature Number (sequential order),Pipeline Feature,Empty odl Standard featurename,INT/ EXT (ID/OD),Odometer,Station Number,Distance to U/S weld,Distance to D/S weld,Joint Length,Defect Joint Number,Upstream (U/S) Reference name,US Dist from,Downstream (D/S) Reference name ,ds distance to,Diameter,Nominal Wall Thickness,Measured Wall Thickness,Pipe Grade (SMYS),Long Seam Orientation,Metal Loss Depth,Metal Loss Depth,Deformation Depth,Deformation Depth,Crack Depth,Crack Depth,Length,Width,Orientation,MOP,Modified B31.G PBURST,Modified B31.G PSAFE,Design Pressure (72% SMYS),ERF MOP _SAFE,RPR PBURST    /      100% SMYS,Effective Area pburst,effsagepsafe,Group Number,Group Category,Nad 83 Latitude,NAD 83 Longitude,NAVD88 Elevation,Comments,POF classification,Excavation/ Repair Required,SPLC Notes,Tool Type/ Technology,Length/A (x),Width/A (y)
1,Weld - Longitudinal Seam,,,-2.17,,0,4.46,4.46,10,,,Launch Valve - Rio Bravo Station (0+00),2.17,16,0.344,,52000,,,,,,,,,,,1170,,,1610,,,,,,,,,,GIRTH WELD / E.R. WELD START,,,,MFL/CLP,,
2,Valve,,,0,00+00,2.17,2.29,4.46,10,,,Block Valve  BV 7.14 (377+16),37640.53,16,0.344,,52000,,,,,,,,,,,1170,,,1610,,,,,,,35.4344822,-119.2705426,329.7,Launch Valve - Rio Bravo Station (0+00),,,,MFL/CLP,,
3,Weld,,,2.29,00+02,4.46,2.04,2.04,20,Launch Valve - Rio Bravo Station (0+00),2.29,Block Valve  BV 7.14 (377+16),37638.24,16,0.344,,52000,,,,,,,,,,,1170,,,1610,,,,,,,35.4344822,-119.2705349,329.7,GIRTH WELD,,,,MFL/CLP,,
4,Tee,,,3.31,00+03,1.02,1.02,2.04,20,Launch Valve - Rio Bravo Station (0+00),3.31,Block Valve  BV 7.14 (377+16),37637.22,16,0.344,,52000,,,,,,,,,, 09:00,1170,,,1610,,,,,,,35.4344822,-119.2705315,329.7,16 IN OFFTAKE-FORGED,,,,MFL/CLP,,
5,Weld,,,4.33,00+04,2.04,2.04,2.04,22,Launch Valve - Rio Bravo Station (0+00),4.33,Block Valve  BV 7.14 (377+16),37636.2,16,0.344,,52000,,,,,,,,,,,1170,,,1610,,,,,,,35.4344821,-119.270528,329.7,GIRTH WELD,,,,MFL/CLP,,
6,Tee,,,5.33,00+05,1,1.04,2.04,22,Launch Valve - Rio Bravo Station (0+00),5.33,Block Valve  BV 7.14 (377+16),37635.2,16,0.344,,52000,,,,,,,,,, 03:00,1170,,,1610,,,,,,,35.434482,-119.2705247,329.7,16 IN OFFTAKE-FORGED,,,,MFL/CLP,,
7,Weld,,,6.37,00+06,2.04,3.45,3.45,25,Launch Valve - Rio Bravo Station (0+00),6.37,Block Valve  BV 7.14 (377+16),37634.16,16,0.344,,52000,,,,,,,,,,,1170,,,1610,,,,,,,35.434482,-119.2705212,329.7,GIRTH WELD,,,,MFL/CLP,,
8,Off take,,,8.01,00+08,1.63,1.81,3.45,25,Launch Valve - Rio Bravo Station (0+00),8.01,Block Valve  BV 7.14 (377+16),37632.53,16,0.344,,52000,,,,,,,,,, 12:00,1170,,,1610,,,,,,,35.4344821,-119.2705157,329.7,2 IN OFFTAKE-WELDOLET,,,,MFL/CLP,,
9,External Support,,,8.35,00+08,1.98,1.47,3.45,25,Launch Valve - Rio Bravo Station (0+00),8.35,Block Valve  BV 7.14 (377+16),37632.19,16,0.344,,52000,,,,,,,,,,,1170,,,1610,,,,,,,35.434482,-119.2705145,329.7,SUPPORT,,,,MFL/CLP,,
10,Weld - Change in wall thickness,,,9.82,00+10,3.45,4.08,4.08,27,Launch Valve - Rio Bravo Station (0+00),9.82,Block Valve  BV 7.14 (377+16),37630.72,16,0.25,,52000, 01:48,,,,,,,,,,1170,,,1170,,,,,,,35.434482,-119.2705096,329.7,GIRTH WELD NWT 0.344/0.250IN,,,,MFL/CLP,,
11,Off take,,,10.8,00+11,0.98,3.1,4.08,27,Launch Valve - Rio Bravo Station (0+00),10.8,Block Valve  BV 7.14 (377+16),37629.73,16,0.25,,52000,,,,,,,,,, 12:00,1170,,,1170,,,,,,,35.434482,-119.2705063,329.7,1.0 IN OFFTAKE-WELDOLET,,,,MFL/CLP,,
12,Off take,,,12.22,00+12,2.41,1.67,4.08,27,Launch Valve - Rio Bravo Station (0+00),12.22,Block Valve  BV 7.14 (377+16),37628.31,16,0.25,,52000,,,,,,,,,, 12:00,1170,,,1170,,,,,,,35.434482,-119.2705015,329.7,1.0 IN OFFTAKE-WELDOLET,,,,MFL/CLP,,
13,Weld,,,13.9,00+14,4.08,50.34,50.34,30,Launch Valve - Rio Bravo Station (0+00),13.9,Block Valve  BV 7.14 (377+16),37626.63,16,0.25,,52000, 01:48,,,,,,,,,,1170,,,1170,,,,,,,35.4344819,-119.2704958,329.7,GIRTH WELD,,,,MFL/CLP,,
14,Other,,,13.9,00+14,0,50.34,50.34,30,Launch Valve - Rio Bravo Station (0+00),13.9,Block Valve  BV 7.14 (377+16),37626.63,16,0.25,,52000,,,,,,,,,,,1170,,,1170,,,,,,,35.4344819,-119.2704958,329.7,JOINT-FLANGED,,,,MFL/CLP,,
15,Off take,,,17.05,00+17,3.15,47.19,50.34,30,Launch Valve - Rio Bravo Station (0+00),17.05,Block Valve  BV 7.14 (377+16),37623.48,16,0.25,,52000,,,,,,,,,, 09:00,1170,,,1170,,,,,,,35.4344819,-119.2704852,329.7,1.0 IN OFFTAKE-WELDOLET,,,,MFL/CLP,,
16,Off take,,,20.65,00+21,6.75,43.59,50.34,30,Launch Valve - Rio Bravo Station (0+00),20.65,Block Valve  BV 7.14 (377+16),37619.88,16,0.25,,52000,,,,,,,,,, 09:00,1170,,,1170,,,,,,,35.4344819,-119.2704731,329.7,1.0 IN OFFTAKE-WELDOLET,,,,MFL/CLP,,
17,Off take,,,37.98,00+38,24.08,26.26,50.34,30,Launch Valve - Rio Bravo Station (0+00),37.98,Block Valve  BV 7.14 (377+16),37602.55,16,0.25,,52000,,,,,,,,,, 12:00,1170,,,1170,,,,,,,35.434482,-119.2704148,329.1,1.0 IN OFFTAKE-WELDOLET,,,,MFL/CLP,,
18,Anomaly - Corrosion,,EXT,38.14,00+38,24.25,26.1,50.34,30,Launch Valve - Rio Bravo Station (0+00),38.14,Block Valve  BV 7.14 (377+16),37602.39,16,0.25,,52000,,19,0.05,,,,,0.4,0.2, 02:22,1170,1933,1392,1170,0.841,1.19,1932,1391,,,35.434482,-119.2704143,329.1, EXT ML,Axial Slotting,,,MFL/CLP,,
19,Anomaly - Corrosion,,EXT,38.57,00+39,24.67,25.67,50.34,30,Launch Valve - Rio Bravo Station (0+00),38.57,Block Valve  BV 7.14 (377+16),37601.97,16,0.25,,52000,,16,0.04,,,,,1.5,1.6, 02:02,1170,1898,1366,1170,0.856,1.168,1889,1360,,,35.434482,-119.2704129,329, EXT ML,General Metal Loss,,,MFL/CLP,,
20,Weld,,,64.24,00+64,50.34,60.43,60.43,40,Launch Valve - Rio Bravo Station (0+00),64.24,Block Valve  BV 7.14 (377+16),37576.29,16,0.25,,52000, 10:24,,,,,,,,,,1170,,,1170,,,,,,,35.4344828,-119.2703278,324.5,GIRTH WELD,,,,MFL/CLP,,
21,Anomaly - Corrosion,,INT,99.16,00+99,34.93,25.5,60.43,40,Launch Valve - Rio Bravo Station (0+00),99.16,Block Valve  BV 7.14 (377+16),37541.37,16,0.25,,52000,,20,0.05,,,,,0.6,0.5, 06:19,1170,1928,1389,1170,0.843,1.187,1926,1387,,,35.4344839,-119.2702116,319.5, INT ML,Pitting,,,MFL/CLP,,
22,Anomaly - Corrosion,,INT,103.85,01+04,39.61,20.81,60.43,40,Launch Valve - Rio Bravo Station (0+00),103.85,Block Valve  BV 7.14 (377+16),37536.68,16,0.25,,52000,,15,0.04,,,,,2.4,2.8, 05:43,1170,1864,1342,1170,0.872,1.147,1850,1332,,,35.434484,-119.2701958,319.5, INT ML,General Metal Loss,,,MFL/CLP,,
23,Repair - Welded sleeve begin,,,104.72,01+05,40.48,19.95,60.43,40,Launch Valve - Rio Bravo Station (0+00),104.72,Block Valve  BV 7.14 (377+16),37535.81,16,0.25,,52000,,,,,,,,,,,1170,,,1170,,,,,,,35.434484,-119.2701929,319.4,REPAIR-SHELL START,,,,MFL/CLP,,
24,Repair - Welded sleeve end,,,114.73,01+15,50.49,9.93,60.43,40,Launch Valve - Rio Bravo Station (0+00),114.73,Block Valve  BV 7.14 (377+16),37525.8,16,0.25,,52000,,,,,,,,,,,1170,,,1170,,,,,,,35.4344841,-119.2701592,319.3,REPAIR-SHELL END,,,,MFL/CLP,,
25,Weld,,,124.67,01+25,60.43,9.5,9.5,50,Launch Valve - Rio Bravo Station (0+00),124.67,Block Valve  BV 7.14 (377+16),37515.87,16,0.25,,52000,,,,,,,,,,,1170,,,1170,,,,,,,35.4344842,-119.2701258,319.2,GIRTH WELD,,,,MFL/CLP,,
26,Repair - Welded sleeve begin,,,126.69,01+27,2.02,7.47,9.5,50,Launch Valve - Rio Bravo Station (0+00),126.69,Block Valve  BV 7.14 (377+16),37513.85,16,0.25,,52000,,,,,,,,,,,1170,,,1170,,,,,,,35.4344842,-119.270119,319.1,REPAIR-SHELL START,,,,MFL/CLP,,
27,Weld,,,134.16,01+34,9.5,60.37,60.37,60,Launch Valve - Rio Bravo Station (0+00),134.16,Block Valve  BV 7.14 (377+16),37506.37,16,0.25,,52000,,,,,,,,,,,1170,,,1170,,,,,,,35.4344843,-119.2700938,318.9,GIRTH WELD,,,,MFL/CLP,,
28,Off take,,,153.65,01+54,19.49,40.89,60.37,60,Launch Valve - Rio Bravo Station (0+00),153.65,Block Valve  BV 7.14 (377+16),37486.88,16,0.25,,52000,,,,,,,,,, 12:00,1170,,,1170,,,,,,,35.4344844,-119.2700282,318.6,1.0 IN OFFTAKE-WELDOLET,,,,MFL/CLP,,
29,Repair - Welded sleeve end,,,164.15,01+64,29.99,30.39,60.37,60,Launch Valve - Rio Bravo Station (0+00),164.15,Block Valve  BV 7.14 (377+16),37476.39,16,0.25,,52000,,,,,,,,,,,1170,,,1170,,,,,,,35.4344846,-119.2699928,318.6,REPAIR-SHELL END,,,,MFL/CLP,,
30,Repair - Welded sleeve begin,,,167.48,01+68,33.32,27.06,60.37,60,Launch Valve - Rio Bravo Station (0+00),167.48,Block Valve  BV 7.14 (377+16),37473.05,16,0.25,,52000,,,,,,,,,,,1170,,,1170,,,,,,,35.4344847,-119.2699816,318.6,REPAIR-SHELL START,,,,MFL/CLP,,
31,Repair - Welded sleeve end,,,194.13,01+95,59.97,0.4,60.37,60,Launch Valve - Rio Bravo Station (0+00),194.13,Block Valve  BV 7.14 (377+16),37446.4,16,0.25,,52000,,,,,,,,,,,1170,,,1170,,,,,,,35.4344851,-119.2698919,319.3,REPAIR-SHELL END,,,,MFL/CLP,,
32,Weld,,,194.53,01+95,60.37,60.38,60.38,70,Launch Valve - Rio Bravo Station (0+00),194.53,Block Valve  BV 7.14 (377+16),37446,16,0.25,,52000, 09:24,,,,,,,,,,1170,,,1170,,,,,,,35.4344851,-119.2698906,319.3,GIRTH WELD,,,,MFL/CLP,,
33,Off take,,,236.02,02+36,41.49,18.89,60.38,70,Launch Valve - Rio Bravo Station (0+00),236.02,Block Valve  BV 7.14 (377+16),37404.51,16,0.25,,52000,,,,,,,,,, 12:00,1170,,,1170,,,,,,,35.4344857,-119.2697509,320,1.0 IN OFFTAKE-WELDOLET,,,,MFL/CLP,,
34,Casing Begin,,,250.29,02+51,55.76,4.63,60.38,70,Launch Valve - Rio Bravo Station (0+00),250.29,Block Valve  BV 7.14 (377+16),37390.24,16,0.25,,52000,,,,,,,,,,,1170,,,1170,,,,,,,35.4344858,-119.2697029,320.4,CASING START,,,,MFL/CLP,,
35,Weld,,,254.92,02+55,60.38,60.13,60.13,80,Launch Valve - Rio Bravo Station (0+00),254.92,Block Valve  BV 7.14 (377+16),37385.62,16,0.25,,52000,,,,,,,,,,,1170,,,1170,,,,,,,35.4344859,-119.2696873,320.5,GIRTH WELD,,,,MFL/CLP,,
36,Casing End,,,307.48,03+08,52.57,7.57,60.13,80,Launch Valve - Rio Bravo Station (0+00),307.48,Block Valve  BV 7.14 (377+16),37333.05,16,0.25,,52000,,,,,,,,,,,1170,,,1170,,,,,,,35.434486,-119.2695104,320.4,CASING END,,,,MFL/CLP,,
37,Repair - Welded sleeve begin,,,309.72,03+10,54.8,5.33,60.13,80,Launch Valve - Rio Bravo Station (0+00),309.72,Block Valve  BV 7.14 (377+16),37330.81,16,0.25,,52000,,,,,,,,,,,1170,,,1170,,,,,,,35.4344859,-119.2695028,320.3,REPAIR-SHELL START,,,,MFL/CLP,,
38,Weld - Change in wall thickness,,,315.05,03+16,60.13,15.19,15.19,90,Launch Valve - Rio Bravo Station (0+00),315.05,Block Valve  BV 7.14 (377+16),37325.49,16,0.344,,52000,,,,,,,,,,,1170,,,1610,,,,,,,35.4344857,-119.2694849,320.1,GIRTH WELD NWT 0.250/0.344IN,,,,MFL/CLP,,
39,Bend,,,323.04,03+24,7.99,7.2,15.19,90,Launch Valve - Rio Bravo Station (0+00),323.04,Block Valve  BV 7.14 (377+16),37317.5,16,0.344,,52000,,,,,,,,,,,1170,,,1610,,,,,,,35.4344923,-119.2694603,319.9,7.0D 75 DEG BEND-HOT PULLED LEFT,,,,MFL/CLP,,
40,Weld - Change in wall thickness,,,330.24,03+31,15.19,57.1,57.1,100,Launch Valve - Rio Bravo Station (0+00),330.24,Block Valve  BV 7.14 (377+16),37310.3,16,0.25,,52000, 12:40,,,,,,,,,,1170,,,1170,,,,,,,35.4345108,-119.269454,319.7,GIRTH WELD NWT 0.344/0.250IN,,,,MFL/CLP,,
41,Repair - Welded sleeve end,,,333.33,03+34,3.09,54.01,57.1,100,Launch Valve - Rio Bravo Station (0+00),333.33,Block Valve  BV 7.14 (377+16),37307.21,16,0.25,,52000,,,,,,,,,,,1170,,,1170,,,,,,,35.4345193,-119.2694539,319.7,REPAIR-SHELL END,,,,MFL/CLP,,
42,Weld,,,387.34,03+88,57.1,7.88,7.87,110,Launch Valve - Rio Bravo Station (0+00),387.34,Block Valve  BV 7.14 (377+16),37253.19,16,0.25,,52000, 12:48,,,,,,,,,,1170,,,1170,,,,,,,35.4346678,-119.2694517,319.4,GIRTH WELD,,,,MFL/CLP,,
43,Weld,,,395.22,03+96,7.87,60.23,60.23,120,Launch Valve - Rio Bravo Station (0+00),395.22,Block Valve  BV 7.14 (377+16),37245.32,16,0.25,,52000, 11:56,,,,,,,,,,1170,,,1170,,,,,,,35.4346894,-119.2694514,319.3,GIRTH WELD,,,,MFL/CLP,,
44,Repair - Welded sleeve begin,,,404.05,04+05,8.84,51.39,60.23,120,Launch Valve - Rio Bravo Station (0+00),404.05,Block Valve  BV 7.14 (377+16),37236.48,16,0.25,,52000,,,,,,,,,,,1170,,,1170,,,,,,,35.4347137,-119.2694511,319.1,REPAIR-SHELL START,,,,MFL/CLP,,
45,Repair - Welded sleeve end,,,409.16,04+10,13.94,46.29,60.23,120,Launch Valve - Rio Bravo Station (0+00),409.16,Block Valve  BV 7.14 (377+16),37231.38,16,0.25,,52000,,,,,,,,,,,1170,,,1170,,,,,,,35.4347277,-119.2694509,319.1,REPAIR-SHELL END,,,,MFL/CLP,,
46,Repair - Welded sleeve begin,,,416.16,04+17,20.94,39.29,60.23,120,Launch Valve - Rio Bravo Station (0+00),416.16,Block Valve  BV 7.14 (377+16),37224.38,16,0.25,,52000,,,,,,,,,,,1170,,,1170,,,,,,,35.434747,-119.2694508,319,REPAIR-SHELL START,,,,MFL/CLP,,
47,Repair - Welded sleeve end,,,431.41,04+32,36.19,24.04,60.23,120,Launch Valve - Rio Bravo Station (0+00),431.41,Block Valve  BV 7.14 (377+16),37209.12,16,0.25,,52000,,,,,,,,,,,1170,,,1170,,,,,,,35.4347889,-119.2694503,319.3,REPAIR-SHELL END,,,,MFL/CLP,,
48,Weld,,,455.45,04+56,60.23,60.25,60.26,130,Launch Valve - Rio Bravo Station (0+00),455.45,Block Valve  BV 7.14 (377+16),37185.09,16,0.25,,52000, 10:08,,,,,,,,,,1170,,,1170,,,,,,,35.434855,-119.2694494,319.8,GIRTH WELD,,,,MFL/CLP,,
49,Anomaly - Corrosion,,INT,469.85,04+71,14.4,45.85,60.26,130,Launch Valve - Rio Bravo Station (0+00),469.85,Block Valve  BV 7.14 (377+16),37170.68,16,0.25,,52000,,16,0.04,,,,,0.4,0.4, 06:01,1170,1935,1393,1170,0.84,1.19,1934,1392,,,35.4348946,-119.2694489,319.9, INT ML,Pinhole,,,MFL/CLP,,
50,Anomaly - Corrosion,,INT,500.95,05+02,45.51,14.75,60.26,130,Launch Valve - Rio Bravo Station (0+00),500.95,Block Valve  BV 7.14 (377+16),37139.58,16,0.25,,52000,,16,0.04,,,,,0.3,0.3, 06:00,1170,1935,1393,1170,0.84,1.191,1935,1393,,,35.4349801,-119.2694478,320, INT ML,Pinhole,,,MFL/CLP,,
51,Weld,,,515.7,05+17,60.26,10.87,10.87,140,Launch Valve - Rio Bravo Station (0+00),515.7,Block Valve  BV 7.14 (377+16),37124.83,16,0.25,,52000, 01:32,,,,,,,,,,1170,,,1170,,,,,,,35.4350206,-119.2694473,320,GIRTH WELD,,,,MFL/CLP,,
52,Weld,,,526.57,05+28,10.87,60.27,60.27,150,Launch Valve - Rio Bravo Station (0+00),526.57,Block Valve  BV 7.14 (377+16),37113.97,16,0.25,,52000, 09:36,,,,,,,,,,1170,,,1170,,,,,,,35.4350505,-119.2694474,320,GIRTH WELD,,,,MFL/CLP,,
53,Weld,,,586.83,05+88,60.27,60.41,60.41,160,Launch Valve - Rio Bravo Station (0+00),586.83,Block Valve  BV 7.14 (377+16),37053.7,16,0.25,,52000, 11:56,,,,,,,,,,1170,,,1170,,,,,,,35.4352162,-119.2694477,319.7,GIRTH WELD,,,,MFL/CLP,,
54,Anomaly - Corrosion,,INT,627.54,06+29,40.71,19.7,60.41,160,Launch Valve - Rio Bravo Station (0+00),627.54,Block Valve  BV 7.14 (377+16),37013,16,0.25,,52000,,15,0.04,,,,,0.5,0.6, 06:10,1170,1932,1391,1170,0.841,1.189,1931,1390,,,35.4353281,-119.2694476,319.7, INT ML,Pitting,,,MFL/CLP,,
55,Weld,,,647.24,06+49,60.41,60.42,60.42,170,Launch Valve - Rio Bravo Station (0+00),647.24,Block Valve  BV 7.14 (377+16),36993.29,16,0.25,,52000, 01:32,,,,,,,,,,1170,,,1170,,,,,,,35.4353822,-119.2694474,319.4,GIRTH WELD,,,,MFL/CLP,,
56,Anomaly - Corrosion,,INT,647.84,06+49,0.61,59.82,60.42,170,Launch Valve - Rio Bravo Station (0+00),647.84,Block Valve  BV 7.14 (377+16),36992.69,16,0.25,,52000,,15,0.04,,,,,0.3,0.2, 06:04,1170,1936,1394,1170,0.84,1.191,1936,1394,,,35.4353839,-119.2694474,319.4, INT ML,Pinhole,,,MFL/CLP,,
57,Anomaly - Corrosion,,INT,649.14,06+50,1.91,58.52,60.42,170,Launch Valve - Rio Bravo Station (0+00),649.14,Block Valve  BV 7.14 (377+16),36991.39,16,0.25,,52000,,15,0.04,,,,,0.6,0.6, 06:16,1170,1931,1390,1170,0.842,1.188,1930,1389,,,35.4353875,-119.2694473,319.4, INT ML,Pitting,,,MFL/CLP,,
58,Weld,,,707.66,07+09,60.42,60.28,60.28,180,Launch Valve - Rio Bravo Station (0+00),707.66,Block Valve  BV 7.14 (377+16),36932.87,16,0.25,,52000, 10:40,,,,,,,,,,1170,,,1170,,,,,,,35.4355483,-119.2694469,319.5,GIRTH WELD,,,,MFL/CLP,,
59,Weld,,,767.94,07+69,60.28,60.31,60.31,190,Launch Valve - Rio Bravo Station (0+00),767.94,Block Valve  BV 7.14 (377+16),36872.59,16,0.25,,52000, 12:20,,,,,,,,,,1170,,,1170,,,,,,,35.435714,-119.2694465,319,GIRTH WELD,,,,MFL/CLP,,
60,Weld,,,828.25,08+30,60.31,60.27,60.27,200,Launch Valve - Rio Bravo Station (0+00),828.25,Block Valve  BV 7.14 (377+16),36812.28,16,0.25,,52000, 10:28,,,,,,,,,,1170,,,1170,,,,,,,35.4358798,-119.269446,320,GIRTH WELD,,,,MFL/CLP,,
61,Anomaly - Corrosion,,INT,838.21,08+40,9.96,50.31,60.27,200,Launch Valve - Rio Bravo Station (0+00),838.21,Block Valve  BV 7.14 (377+16),36802.33,16,0.25,,52000,,16,0.04,,,,,0.4,0.3, 05:47,1170,1935,1393,1170,0.84,1.19,1934,1392,,,35.4359072,-119.2694461,320.1, INT ML,Pinhole,,,MFL/CLP,,
62,Anomaly - Corrosion,,INT,847.3,08+49,19.05,41.22,60.27,200,Launch Valve - Rio Bravo Station (0+00),847.3,Block Valve  BV 7.14 (377+16),36793.24,16,0.25,,52000,,16,0.04,,,,,0.3,0.4, 05:54,1170,1935,1393,1170,0.84,1.191,1935,1393,,,35.4359322,-119.2694461,320.1, INT ML,Circumferential Slotting,,,MFL/CLP,,
63,Anomaly - Corrosion Cluster,,INT,853.26,08+55,25.01,35.26,60.27,200,Launch Valve - Rio Bravo Station (0+00),853.26,Block Valve  BV 7.14 (377+16),36787.27,16,0.25,,52000,,16,0.04,,,,,1.1,0.2, 06:01,1170,1911,1376,1170,0.851,1.176,1923,1384,,,35.4359486,-119.269446,320.1, INT ML,Axial Slotting,,,MFL/CLP,,
64,Anomaly - Corrosion Cluster,,INT,860.11,08+62,31.86,28.41,60.27,200,Launch Valve - Rio Bravo Station (0+00),860.11,Block Valve  BV 7.14 (377+16),36780.43,16,0.25,,52000,,19,0.05,,,,,0.9,0.4, 05:51,1170,1918,1381,1170,0.848,1.18,1923,1385,,,35.4359674,-119.2694459,320, INT ML,Axial Grooving,,,MFL/CLP,,
65,Anomaly - Corrosion,,INT,888.1,08+90,59.85,0.42,60.27,200,Launch Valve - Rio Bravo Station (0+00),888.1,Block Valve  BV 7.14 (377+16),36752.43,16,0.25,,52000,,21,0.05,,,,,0.4,0.3, 05:50,1170,1933,1391,1170,0.841,1.189,1931,1391,,,35.4360444,-119.269445,320.1, INT ML,Axial Slotting,,,MFL/CLP,,
66,Weld,,,888.52,08+90,60.27,60.31,60.31,210,Launch Valve - Rio Bravo Station (0+00),888.52,Block Valve  BV 7.14 (377+16),36752.01,16,0.25,,52000, 02:00,,,,,,,,,,1170,,,1170,,,,,,,35.4360455,-119.269445,320.1,GIRTH WELD,,,,MFL/CLP,,
67,Anomaly - Corrosion,,EXT,889.26,08+91,0.75,59.56,60.31,210,Launch Valve - Rio Bravo Station (0+00),889.26,Block Valve  BV 7.14 (377+16),36751.27,16,0.25,,52000,,20,0.05,,,,,0.2,0.2, 06:05,1170,1936,1394,1170,0.839,1.192,1936,1394,,,35.4360476,-119.2694449,320.1, EXT ML,Pinhole,,,MFL/CLP,,
68,Weld,,,948.83,09+51,60.31,60.32,60.32,220,Launch Valve - Rio Bravo Station (0+00),948.83,Block Valve  BV 7.14 (377+16),36691.71,16,0.25,,52000, 11:12,,,,,,,,,,1170,,,1170,,,,,,,35.4362113,-119.269443,320,GIRTH WELD,,,,MFL/CLP,,
69,Weld,,,1009.15,10+11,60.32,60.39,60.39,230,Launch Valve - Rio Bravo Station (0+00),1009.15,Block Valve  BV 7.14 (377+16),36631.39,16,0.25,,52000, 12:48,,,,,,,,,,1170,,,1170,,,,,,,35.4363771,-119.2694424,320.1,GIRTH WELD,,,,MFL/CLP,,
70,Weld,,,1069.54,10+72,60.39,60.43,60.43,240,Launch Valve - Rio Bravo Station (0+00),1069.54,Block Valve  BV 7.14 (377+16),36570.99,16,0.25,,52000, 11:04,,,,,,,,,,1170,,,1170,,,,,,,35.4365432,-119.2694424,319.9,GIRTH WELD,,,,MFL/CLP,,
71,Repair - Welded sleeve begin,,,1078.8,10+81,9.26,51.17,60.43,240,Launch Valve - Rio Bravo Station (0+00),1078.8,Block Valve  BV 7.14 (377+16),36561.73,16,0.25,,52000,,,,,,,,,,,1170,,,1170,,,,,,,35.4365686,-119.2694425,319.8,REPAIR-SHELL START,,,,MFL/CLP,,
72,Repair - Welded sleeve end,,,1083.71,10+86,14.17,46.26,60.43,240,Launch Valve - Rio Bravo Station (0+00),1083.71,Block Valve  BV 7.14 (377+16),36556.82,16,0.25,,52000,,,,,,,,,,,1170,,,1170,,,,,,,35.4365821,-119.2694426,319.8,REPAIR-SHELL END,,,,MFL/CLP,,
73,Anomaly - Corrosion,,INT,1105.59,11+08,36.06,24.37,60.43,240,Launch Valve - Rio Bravo Station (0+00),1105.59,Block Valve  BV 7.14 (377+16),36534.94,16,0.25,,52000,,17,0.04,,,,,0.4,0.4, 05:56,1170,1934,1393,1170,0.84,1.19,1934,1392,,,35.4366423,-119.2694426,320.3, INT ML,Circumferential Slotting,,,MFL/CLP,,
74,Anomaly - Corrosion,,INT,1110.35,11+13,40.81,19.61,60.43,240,Launch Valve - Rio Bravo Station (0+00),1110.35,Block Valve  BV 7.14 (377+16),36530.18,16,0.25,,52000,,15,0.04,,,,,0.3,0.4, 05:55,1170,1935,1393,1170,0.84,1.191,1935,1393,,,35.4366554,-119.2694426,320.4, INT ML,Pinhole,,,MFL/CLP,,
75,Weld,,,1129.97,11+32,60.43,60.31,60.31,250,Launch Valve - Rio Bravo Station (0+00),1129.97,Block Valve  BV 7.14 (377+16),36510.56,16,0.25,,52000, 02:04,,,,,,,,,,1170,,,1170,,,,,,,35.4367093,-119.2694419,320.8,GIRTH WELD,,,,MFL/CLP,,
76,Anomaly - Corrosion,,INT,1188.08,11+90,58.11,2.2,60.31,250,Launch Valve - Rio Bravo Station (0+00),1188.08,Block Valve  BV 7.14 (377+16),36452.45,16,0.25,,52000,,16,0.04,,,,,0.3,0.4, 05:46,1170,1935,1393,1170,0.84,1.191,1935,1393,,,35.436869,-119.2694407,321.6, INT ML,Pinhole,,,MFL/CLP,,
77,Weld,,,1190.28,11+93,60.31,60.3,60.3,260,Launch Valve - Rio Bravo Station (0+00),1190.28,Block Valve  BV 7.14 (377+16),36450.26,16,0.25,,52000, 11:48,,,,,,,,,,1170,,,1170,,,,,,,35.436875,-119.2694407,321.6,GIRTH WELD,,,,MFL/CLP,,
78,Anomaly - Corrosion,,INT,1194.09,11+96,3.82,56.49,60.3,260,Launch Valve - Rio Bravo Station (0+00),1194.09,Block Valve  BV 7.14 (377+16),36446.44,16,0.25,,52000,,15,0.04,,,,,0.3,0.4, 06:04,1170,1935,1393,1170,0.84,1.191,1935,1393,,,35.4368855,-119.2694407,321.7, INT ML,Pinhole,,,MFL/CLP,,
79,Anomaly - Corrosion,,INT,1213.72,12+16,23.45,36.85,60.3,260,Launch Valve - Rio Bravo Station (0+00),1213.72,Block Valve  BV 7.14 (377+16),36426.81,16,0.25,,52000,,16,0.04,,,,,0.2,0.2, 05:43,1170,1937,1394,1170,0.839,1.192,1936,1394,,,35.4369395,-119.2694408,321.6, INT ML,Pinhole,,,MFL/CLP,,
80,Anomaly - Corrosion,,INT,1238.61,12+41,48.34,11.97,60.3,260,Launch Valve - Rio Bravo Station (0+00),1238.61,Block Valve  BV 7.14 (377+16),36401.92,16,0.25,,52000,,16,0.04,,,,,0.4,0.6, 05:58,1170,1933,1392,1170,0.841,1.19,1932,1391,,,35.4370079,-119.2694414,321.6, INT ML,Pitting,,,MFL/CLP,,
81,Anomaly - Corrosion,,INT,1241.47,12+44,51.2,9.1,60.3,260,Launch Valve - Rio Bravo Station (0+00),1241.47,Block Valve  BV 7.14 (377+16),36399.06,16,0.25,,52000,,16,0.04,,,,,0.4,0.4, 05:52,1170,1934,1392,1170,0.84,1.19,1933,1392,,,35.4370158,-119.2694415,321.6, INT ML,Pitting,,,MFL/CLP,,
82,Anomaly - Corrosion,,INT,1242.33,12+45,52.06,8.25,60.3,260,Launch Valve - Rio Bravo Station (0+00),1242.33,Block Valve  BV 7.14 (377+16),36398.2,16,0.25,,52000,,16,0.04,,,,,0.4,0.4, 05:58,1170,1935,1393,1170,0.84,1.19,1934,1392,,,35.4370182,-119.2694415,321.6, INT ML,Pinhole,,,MFL/CLP,,
83,Anomaly - Corrosion,,INT,1243.92,12+46,53.65,6.66,60.3,260,Launch Valve - Rio Bravo Station (0+00),1243.92,Block Valve  BV 7.14 (377+16),36396.61,16,0.25,,52000,,15,0.04,,,,,0.4,0.4, 05:58,1170,1933,1392,1170,0.841,1.19,1933,1392,,,35.4370225,-119.2694415,321.6, INT ML,Pitting,,,MFL/CLP,,
84,Anomaly - Corrosion,,INT,1245.21,12+48,54.93,5.37,60.3,260,Launch Valve - Rio Bravo Station (0+00),1245.21,Block Valve  BV 7.14 (377+16),36395.33,16,0.25,,52000,,20,0.05,,,,,0.4,0.6, 05:58,1170,1933,1392,1170,0.841,1.189,1932,1391,,,35.4370261,-119.2694416,321.7, INT ML,Pitting,,,MFL/CLP,,
85,Weld,,,1250.58,12+53,60.3,60.24,60.24,270,Launch Valve - Rio Bravo Station (0+00),1250.58,Block Valve  BV 7.14 (377+16),36389.95,16,0.25,,52000, 01:04,,,,,,,,,,1170,,,1170,,,,,,,35.4370408,-119.2694416,321.7,GIRTH WELD,,,,MFL/CLP,,
86,Anomaly - Corrosion,,INT,1274.51,12+77,23.94,36.31,60.24,270,Launch Valve - Rio Bravo Station (0+00),1274.51,Block Valve  BV 7.14 (377+16),36366.02,16,0.25,,52000,,16,0.04,,,,,0.4,0.4, 05:43,1170,1934,1392,1170,0.84,1.19,1933,1392,,,35.4371066,-119.2694416,321.5, INT ML,Pitting,,,MFL/CLP,,
87,Weld,,,1310.82,13+13,60.24,60.4,60.41,280,Launch Valve - Rio Bravo Station (0+00),1310.82,Block Valve  BV 7.14 (377+16),36329.71,16,0.25,,52000, 10:00,,,,,,,,,,1170,,,1170,,,,,,,35.4372064,-119.2694417,320.7,GIRTH WELD,,,,MFL/CLP,,
88,Anomaly - Corrosion,,INT,1340.26,13+43,29.44,30.96,60.41,280,Launch Valve - Rio Bravo Station (0+00),1340.26,Block Valve  BV 7.14 (377+16),36300.27,16,0.25,,52000,,15,0.04,,,,,0.4,0.6, 05:51,1170,1933,1392,1170,0.841,1.19,1933,1392,,,35.4372874,-119.269441,320.3, INT ML,Pitting,,,MFL/CLP,,
89,Anomaly - Corrosion,,INT,1347.15,13+50,36.33,24.08,60.41,280,Launch Valve - Rio Bravo Station (0+00),1347.15,Block Valve  BV 7.14 (377+16),36293.39,16,0.25,,52000,,23,0.06,,,,,0.3,0.3, 05:46,1170,1934,1392,1170,0.84,1.19,1933,1392,,,35.4373063,-119.2694406,320.3, INT ML,Pinhole,,,MFL/CLP,,
90,Weld,,,1371.22,13+74,60.41,60.49,60.49,290,Launch Valve - Rio Bravo Station (0+00),1371.22,Block Valve  BV 7.14 (377+16),36269.31,16,0.25,,52000, 01:16,,,,,,,,,,1170,,,1170,,,,,,,35.4373725,-119.2694394,320,GIRTH WELD,,,,MFL/CLP,,
91,Weld,,,1431.71,14+35,60.49,59.95,59.95,300,Launch Valve - Rio Bravo Station (0+00),1431.71,Block Valve  BV 7.14 (377+16),36208.82,16,0.25,,52000, 10:44,,,,,,,,,,1170,,,1170,,,,,,,35.4375387,-119.2694385,318.6,GIRTH WELD,,,,MFL/CLP,,
92,Anomaly - Corrosion,,INT,1478.98,14+82,47.27,12.68,59.95,300,Launch Valve - Rio Bravo Station (0+00),1478.98,Block Valve  BV 7.14 (377+16),36161.55,16,0.25,,52000,,19,0.05,,,,,0.4,0.4, 05:50,1170,1932,1391,1170,0.841,1.189,1931,1390,,,35.4376687,-119.2694383,318.3, INT ML,Pitting,,,MFL/CLP,,
93,Anomaly - Corrosion,,INT,1484.31,14+87,52.6,7.35,59.95,300,Launch Valve - Rio Bravo Station (0+00),1484.31,Block Valve  BV 7.14 (377+16),36156.22,16,0.25,,52000,,17,0.04,,,,,0.4,0.4, 05:44,1170,1934,1393,1170,0.84,1.19,1934,1392,,,35.4376833,-119.2694381,318.4, INT ML,Circumferential Slotting,,,MFL/CLP,,
94,Anomaly - Corrosion,,INT,1486.43,14+89,54.72,5.23,59.95,300,Launch Valve - Rio Bravo Station (0+00),1486.43,Block Valve  BV 7.14 (377+16),36154.1,16,0.25,,52000,,20,0.05,,,,,0.4,0.4, 05:45,1170,1934,1392,1170,0.84,1.19,1933,1392,,,35.4376891,-119.269438,318.4, INT ML,Circumferential Slotting,,,MFL/CLP,,
95,Weld,,,1491.66,14+95,59.95,60.38,60.38,310,Launch Valve - Rio Bravo Station (0+00),1491.66,Block Valve  BV 7.14 (377+16),36148.87,16,0.25,,52000, 01:48,,,,,,,,,,1170,,,1170,,,,,,,35.4377035,-119.2694379,318.5,GIRTH WELD,,,,MFL/CLP,,
96,Weld,,,1552.04,15+55,60.38,60.3,60.3,320,Launch Valve - Rio Bravo Station (0+00),1552.04,Block Valve  BV 7.14 (377+16),36088.49,16,0.25,,52000, 10:16,,,,,,,,,,1170,,,1170,,,,,,,35.4378695,-119.2694375,318.5,GIRTH WELD,,,,MFL/CLP,,
97,Weld,,,1612.34,16+16,60.3,60.41,60.41,330,Launch Valve - Rio Bravo Station (0+00),1612.34,Block Valve  BV 7.14 (377+16),36028.2,16,0.25,,52000, 12:28,,,,,,,,,,1170,,,1170,,,,,,,35.4380352,-119.2694375,318.2,GIRTH WELD,,,,MFL/CLP,,
98,Weld,,,1672.75,16+76,60.41,60.46,60.46,340,Launch Valve - Rio Bravo Station (0+00),1672.75,Block Valve  BV 7.14 (377+16),35967.78,16,0.25,,52000, 10:04,,,,,,,,,,1170,,,1170,,,,,,,35.4382013,-119.2694367,319.4,GIRTH WELD,,,,MFL/CLP,,
99,Weld,,,1733.21,17+37,60.46,60.4,60.4,350,Launch Valve - Rio Bravo Station (0+00),1733.21,Block Valve  BV 7.14 (377+16),35907.32,16,0.25,,52000, 01:04,,,,,,,,,,1170,,,1170,,,,,,,35.4383672,-119.2694341,322.8,GIRTH WELD,,,,MFL/CLP,,
100,Weld,,,1793.62,17+97,60.4,60.47,60.47,360,Launch Valve - Rio Bravo Station (0+00),1793.62,Block Valve  BV 7.14 (377+16),35846.92,16,0.25,,52000, 10:28,,,,,,,,,,1170,,,1170,,,,,,,35.4385332,-119.2694318,324.5,GIRTH WELD,,,,MFL/CLP,,
101,Weld,,,1854.09,18+58,60.47,60.45,60.46,370,Launch Valve - Rio Bravo Station (0+00),1854.09,Block Valve  BV 7.14 (377+16),35786.44,16,0.25,,52000, 01:32,,,,,,,,,,1170,,,1170,,,,,,,35.4386994,-119.2694296,326,GIRTH WELD,,,,MFL/CLP,,
102,Weld,,,1914.54,19+18,60.46,60.49,60.49,380,Launch Valve - Rio Bravo Station (0+00),1914.54,Block Valve  BV 7.14 (377+16),35725.99,16,0.25,,52000, 10:24,,,,,,,,,,1170,,,1170,,,,,,,35.4388656,-119.2694281,326.7,GIRTH WELD,,,,MFL/CLP,,
103,Weld,,,1975.03,19+79,60.49,60.39,60.39,390,Launch Valve - Rio Bravo Station (0+00),1975.03,Block Valve  BV 7.14 (377+16),35665.51,16,0.25,,52000, 12:20,,,,,,,,,,1170,,,1170,,,,,,,35.4390319,-119.269427,326.9,GIRTH WELD,,,,MFL/CLP,,
104,Weld,,,2035.41,20+39,60.39,60.42,60.43,400,Launch Valve - Rio Bravo Station (0+00),2035.41,Block Valve  BV 7.14 (377+16),35605.12,16,0.25,,52000, 01:44,,,,,,,,,,1170,,,1170,,,,,,,35.4391979,-119.269426,326.9,GIRTH WELD,,,,MFL/CLP,,
105,Weld,,,2095.84,21+00,60.43,60.44,60.44,410,Launch Valve - Rio Bravo Station (0+00),2095.84,Block Valve  BV 7.14 (377+16),35544.7,16,0.25,,52000, 10:56,,,,,,,,,,1170,,,1170,,,,,,,35.439364,-119.2694245,327.1,GIRTH WELD,,,,MFL/CLP,,
106,Weld,,,2156.28,21+61,60.44,60.53,60.53,420,Launch Valve - Rio Bravo Station (0+00),2156.28,Block Valve  BV 7.14 (377+16),35484.25,16,0.25,,52000, 01:16,,,,,,,,,,1170,,,1170,,,,,,,35.4395302,-119.2694233,327.3,GIRTH WELD,,,,MFL/CLP,,
107,Anomaly - Corrosion,,INT,2190.83,21+95,34.55,25.98,60.53,420,Launch Valve - Rio Bravo Station (0+00),2190.83,Block Valve  BV 7.14 (377+16),35449.7,16,0.25,,52000,,17,0.04,,,,,0.4,0.4, 05:48,1170,1934,1393,1170,0.84,1.19,1934,1392,,,35.4396252,-119.2694225,327.3, INT ML,Circumferential Slotting,,,MFL/CLP,,
108,Anomaly - Corrosion,,INT,2194.41,21+99,38.13,22.4,60.53,420,Launch Valve - Rio Bravo Station (0+00),2194.41,Block Valve  BV 7.14 (377+16),35446.12,16,0.25,,52000,,18,0.05,,,,,0.4,0.4, 05:47,1170,1933,1391,1170,0.841,1.189,1931,1391,,,35.439635,-119.2694224,327.3, INT ML,Pitting,,,MFL/CLP,,
109,Anomaly - Corrosion,,INT,2196.42,22+01,40.14,20.39,60.53,420,Launch Valve - Rio Bravo Station (0+00),2196.42,Block Valve  BV 7.14 (377+16),35444.11,16,0.25,,52000,,18,0.05,,,,,0.4,0.4, 05:47,1170,1933,1392,1170,0.841,1.19,1932,1391,,,35.4396406,-119.2694224,327.3, INT ML,Pitting,,,MFL/CLP,,
110,Anomaly - Corrosion,,INT,2205.01,22+09,48.73,11.8,60.53,420,Launch Valve - Rio Bravo Station (0+00),2205.01,Block Valve  BV 7.14 (377+16),35435.52,16,0.25,,52000,,17,0.04,,,,,0.4,0.4, 05:46,1170,1934,1393,1170,0.84,1.19,1934,1392,,,35.4396642,-119.2694223,327.4, INT ML,Circumferential Slotting,,,MFL/CLP,,
111,Anomaly - Corrosion Cluster,,INT,2206.54,22+11,50.26,10.27,60.53,420,Launch Valve - Rio Bravo Station (0+00),2206.54,Block Valve  BV 7.14 (377+16),35433.99,16,0.25,,52000,,17,0.04,,,,,0.9,0.4, 05:46,1170,1919,1381,1170,0.847,1.181,1928,1388,,,35.4396684,-119.2694223,327.4, INT ML,Axial Grooving,,,MFL/CLP,,
112,Anomaly - Corrosion Cluster,,INT,2207.92,22+12,51.64,8.89,60.53,420,Launch Valve - Rio Bravo Station (0+00),2207.92,Block Valve  BV 7.14 (377+16),35432.61,16,0.25,,52000,,15,0.04,,,,,1.2,0.6, 05:47,1170,1911,1376,1170,0.85,1.176,1915,1379,,,35.4396722,-119.2694223,327.4, INT ML,Pitting,,,MFL/CLP,,
113,Weld,,,2216.81,22+21,60.53,60.45,60.45,430,Launch Valve - Rio Bravo Station (0+00),2216.81,Block Valve  BV 7.14 (377+16),35423.72,16,0.25,,52000, 10:32,,,,,,,,,,1170,,,1170,,,,,,,35.4396966,-119.2694222,327.3,GIRTH WELD,,,,MFL/CLP,,
114,Anomaly - Corrosion,,INT,2223.79,22+28,6.98,53.47,60.45,430,Launch Valve - Rio Bravo Station (0+00),2223.79,Block Valve  BV 7.14 (377+16),35416.74,16,0.25,,52000,,18,0.05,,,,,0.4,0.5, 05:57,1170,1933,1391,1170,0.841,1.189,1931,1391,,,35.4397158,-119.2694222,327.3, INT ML,Pitting,,,MFL/CLP,,
115,Anomaly - Corrosion,,INT,2230.71,22+35,13.9,46.55,60.45,430,Launch Valve - Rio Bravo Station (0+00),2230.71,Block Valve  BV 7.14 (377+16),35409.82,16,0.25,,52000,,25,0.06,,,,,0.4,0.5, 05:47,1170,1931,1391,1170,0.842,1.188,1930,1390,,,35.4397348,-119.2694222,327.3, INT ML,Pitting,,,MFL/CLP,,
116,Anomaly - Corrosion,,INT,2234.04,22+39,17.22,43.23,60.45,430,Launch Valve - Rio Bravo Station (0+00),2234.04,Block Valve  BV 7.14 (377+16),35406.5,16,0.25,,52000,,15,0.04,,,,,0.4,0.5, 05:58,1170,1933,1392,1170,0.841,1.19,1933,1392,,,35.439744,-119.2694222,327.2, INT ML,Pitting,,,MFL/CLP,,
117,Anomaly - Corrosion,,INT,2253.6,22+58,36.79,23.67,60.45,430,Launch Valve - Rio Bravo Station (0+00),2253.6,Block Valve  BV 7.14 (377+16),35386.93,16,0.25,,52000,,17,0.04,,,,,0.5,0.6, 05:48,1170,1931,1390,1170,0.842,1.188,1930,1389,,,35.4397978,-119.269422,327, INT ML,Pitting,,,MFL/CLP,,
118,Anomaly - Corrosion,,INT,2264.27,22+69,47.46,12.99,60.45,430,Launch Valve - Rio Bravo Station (0+00),2264.27,Block Valve  BV 7.14 (377+16),35376.26,16,0.25,,52000,,19,0.05,,,,,0.4,0.4, 06:01,1170,1934,1392,1170,0.84,1.19,1933,1392,,,35.4398271,-119.2694218,326.9, INT ML,Circumferential Slotting,,,MFL/CLP,,
119,Anomaly - Corrosion,,INT,2274.48,22+79,57.67,2.78,60.45,430,Launch Valve - Rio Bravo Station (0+00),2274.48,Block Valve  BV 7.14 (377+16),35366.05,16,0.25,,52000,,15,0.04,,,,,0.4,0.5, 05:51,1170,1935,1393,1170,0.84,1.191,1934,1393,,,35.4398552,-119.2694215,326.8, INT ML,Circumferential Slotting,,,MFL/CLP,,
120,Weld,,,2277.26,22+82,60.45,60.48,60.48,440,Launch Valve - Rio Bravo Station (0+00),2277.26,Block Valve  BV 7.14 (377+16),35363.27,16,0.25,,52000, 11:36,,,,,,,,,,1170,,,1170,,,,,,,35.4398628,-119.2694214,326.8,GIRTH WELD,,,,MFL/CLP,,
121,Weld,,,2337.74,23+42,60.48,60.45,60.45,450,Launch Valve - Rio Bravo Station (0+00),2337.74,Block Valve  BV 7.14 (377+16),35302.79,16,0.25,,52000, 09:24,,,,,,,,,,1170,,,1170,,,,,,,35.4400291,-119.2694203,326,GIRTH WELD,,,,MFL/CLP,,
122,Weld,,,2398.2,24+03,60.45,60.39,60.39,460,Launch Valve - Rio Bravo Station (0+00),2398.2,Block Valve  BV 7.14 (377+16),35242.34,16,0.25,,52000, 12:16,,,,,,,,,,1170,,,1170,,,,,,,35.4401952,-119.2694188,325.4,GIRTH WELD,,,,MFL/CLP,,
123,Anomaly - Corrosion,,INT,2403.82,24+09,5.63,54.76,60.39,460,Launch Valve - Rio Bravo Station (0+00),2403.82,Block Valve  BV 7.14 (377+16),35236.71,16,0.25,,52000,,20,0.05,,,,,0.6,0.3, 06:02,1170,1927,1388,1170,0.843,1.186,1925,1386,,,35.4402107,-119.2694186,325.4, INT ML,Axial Slotting,,,MFL/CLP,,
124,Weld,,,2458.58,24+64,60.39,60.3,60.3,470,Launch Valve - Rio Bravo Station (0+00),2458.58,Block Valve  BV 7.14 (377+16),35181.95,16,0.25,,52000, 10:08,,,,,,,,,,1170,,,1170,,,,,,,35.4403613,-119.2694178,325.2,GIRTH WELD,,,,MFL/CLP,,
125,Anomaly - Corrosion,,INT,2507.84,25+13,49.26,11.03,60.3,470,Launch Valve - Rio Bravo Station (0+00),2507.84,Block Valve  BV 7.14 (377+16),35132.69,16,0.25,,52000,,15,0.04,,,,,0.6,0.5, 05:46,1170,1931,1390,1170,0.842,1.188,1930,1389,,,35.4404967,-119.2694168,325.1, INT ML,Pitting,,,MFL/CLP,,
126,Anomaly - Corrosion,,INT,2509.39,25+14,50.8,9.49,60.3,470,Launch Valve - Rio Bravo Station (0+00),2509.39,Block Valve  BV 7.14 (377+16),35131.15,16,0.25,,52000,,17,0.04,,,,,0.4,0.5, 05:53,1170,1934,1392,1170,0.841,1.19,1933,1392,,,35.4405009,-119.2694168,325.1, INT ML,Pitting,,,MFL/CLP,,
127,Weld,,,2518.88,25+24,60.3,60.43,60.43,480,Launch Valve - Rio Bravo Station (0+00),2518.88,Block Valve  BV 7.14 (377+16),35121.65,16,0.25,,52000, 12:08,,,,,,,,,,1170,,,1170,,,,,,,35.440527,-119.2694165,325.2,GIRTH WELD,,,,MFL/CLP,,
128,Anomaly - Corrosion,,INT,2559.26,25+64,40.38,20.06,60.43,480,Launch Valve - Rio Bravo Station (0+00),2559.26,Block Valve  BV 7.14 (377+16),35081.28,16,0.25,,52000,,19,0.05,,,,,0.4,0.4, 05:56,1170,1934,1392,1170,0.84,1.19,1933,1392,,,35.440638,-119.2694157,325.7, INT ML,Circumferential Slotting,,,MFL/CLP,,
129,Anomaly - Corrosion,,INT,2565.78,25+71,46.91,13.53,60.43,480,Launch Valve - Rio Bravo Station (0+00),2565.78,Block Valve  BV 7.14 (377+16),35074.75,16,0.25,,52000,,15,0.04,,,,,0.4,0.4, 05:43,1170,1935,1393,1170,0.84,1.191,1934,1393,,,35.440656,-119.2694156,325.7, INT ML,Circumferential Slotting,,,MFL/CLP,,
130,Weld,,,2579.31,25+84,60.43,60.48,60.48,490,Launch Valve - Rio Bravo Station (0+00),2579.31,Block Valve  BV 7.14 (377+16),35061.22,16,0.25,,52000, 12:00,,,,,,,,,,1170,,,1170,,,,,,,35.4406932,-119.2694156,325.6,GIRTH WELD,,,,MFL/CLP,,
131,Weld,,,2639.79,26+45,60.48,60.49,60.49,500,Launch Valve - Rio Bravo Station (0+00),2639.79,Block Valve  BV 7.14 (377+16),35000.75,16,0.25,,52000, 10:36,,,,,,,,,,1170,,,1170,,,,,,,35.4408594,-119.2694152,325.9,GIRTH WELD,,,,MFL/CLP,,
132,Anomaly - Corrosion,,INT,2665.86,26+71,26.08,34.41,60.49,500,Launch Valve - Rio Bravo Station (0+00),2665.86,Block Valve  BV 7.14 (377+16),34974.67,16,0.25,,52000,,17,0.04,,,,,0.4,0.3, 05:41,1170,1934,1393,1170,0.84,1.19,1934,1392,,,35.4409311,-119.269415,325.9, INT ML,Pinhole,,,MFL/CLP,,
133,Anomaly - Corrosion,,INT,2678.09,26+83,38.31,22.18,60.49,500,Launch Valve - Rio Bravo Station (0+00),2678.09,Block Valve  BV 7.14 (377+16),34962.44,16,0.25,,52000,,15,0.04,,,,,0.4,0.4, 05:38,1170,1935,1393,1170,0.84,1.191,1934,1393,,,35.4409647,-119.2694147,325.9, INT ML,Circumferential Slotting,,,MFL/CLP,,
134,Anomaly - Corrosion,,INT,2693.59,26+99,53.8,6.69,60.49,500,Launch Valve - Rio Bravo Station (0+00),2693.59,Block Valve  BV 7.14 (377+16),34946.94,16,0.25,,52000,,17,0.04,,,,,0.5,0.6, 05:59,1170,1932,1391,1170,0.841,1.189,1931,1390,,,35.4410073,-119.2694144,325.9, INT ML,Pitting,,,MFL/CLP,,
135,Anomaly - Corrosion Cluster,,INT,2696.77,27+02,56.98,3.5,60.49,500,Launch Valve - Rio Bravo Station (0+00),2696.77,Block Valve  BV 7.14 (377+16),34943.76,16,0.25,,52000,,19,0.05,,,,,1,0.4, 05:53,1170,1912,1377,1170,0.85,1.177,1918,1381,,,35.4410161,-119.2694143,325.9, INT ML,Axial Grooving,,,MFL/CLP,,
136,Anomaly - Corrosion,,INT,2699.62,27+05,59.83,0.66,60.49,500,Launch Valve - Rio Bravo Station (0+00),2699.62,Block Valve  BV 7.14 (377+16),34940.91,16,0.25,,52000,,20,0.05,,,,,0.3,0.2, 05:45,1170,1935,1393,1170,0.84,1.191,1935,1393,,,35.4410239,-119.2694142,325.9, INT ML,Pinhole,,,MFL/CLP,,
137,Weld,,,2700.28,27+06,60.49,60.46,60.46,510,Launch Valve - Rio Bravo Station (0+00),2700.28,Block Valve  BV 7.14 (377+16),34940.26,16,0.25,,52000, 12:28,,,,,,,,,,1170,,,1170,,,,,,,35.4410257,-119.2694141,325.9,GIRTH WELD,,,,MFL/CLP,,
138,Anomaly - Corrosion,,INT,2717.4,27+23,17.12,43.34,60.46,510,Launch Valve - Rio Bravo Station (0+00),2717.4,Block Valve  BV 7.14 (377+16),34923.13,16,0.25,,52000,,18,0.05,,,,,0.4,0.3, 05:57,1170,1934,1393,1170,0.84,1.19,1933,1392,,,35.4410728,-119.2694136,325.8, INT ML,Pinhole,,,MFL/CLP,,
139,Weld,,,2760.74,27+66,60.46,60.45,60.45,520,Launch Valve - Rio Bravo Station (0+00),2760.74,Block Valve  BV 7.14 (377+16),34879.8,16,0.25,,52000, 10:20,,,,,,,,,,1170,,,1170,,,,,,,35.4411919,-119.2694119,325.5,GIRTH WELD,,,,MFL/CLP,,
140,Anomaly - Corrosion,,INT,2794.44,28+00,33.7,26.75,60.45,520,Launch Valve - Rio Bravo Station (0+00),2794.44,Block Valve  BV 7.14 (377+16),34846.1,16,0.25,,52000,,16,0.04,,,,,0.3,0.4, 05:59,1170,1935,1393,1170,0.84,1.191,1935,1393,,,35.4412846,-119.2694113,325.3, INT ML,Pinhole,,,MFL/CLP,,
141,Weld,,,2821.19,28+27,60.45,60.53,60.53,530,Launch Valve - Rio Bravo Station (0+00),2821.19,Block Valve  BV 7.14 (377+16),34819.34,16,0.25,,52000, 10:44,,,,,,,,,,1170,,,1170,,,,,,,35.4413581,-119.269411,325.1,GIRTH WELD,,,,MFL/CLP,,
142,Anomaly - Corrosion,,INT,2829.65,28+35,8.47,52.06,60.53,530,Launch Valve - Rio Bravo Station (0+00),2829.65,Block Valve  BV 7.14 (377+16),34810.88,16,0.25,,52000,,17,0.04,,,,,0.3,0.3, 05:59,1170,1935,1393,1170,0.84,1.191,1935,1393,,,35.4413814,-119.269411,325.1, INT ML,Pinhole,,,MFL/CLP,,
143,Anomaly - Corrosion,,INT,2834.97,28+41,13.79,46.74,60.53,530,Launch Valve - Rio Bravo Station (0+00),2834.97,Block Valve  BV 7.14 (377+16),34805.56,16,0.25,,52000,,16,0.04,,,,,0.4,0.4, 05:58,1170,1935,1393,1170,0.84,1.19,1934,1392,,,35.441396,-119.2694111,325.2, INT ML,Pinhole,,,MFL/CLP,,
144,Anomaly - Corrosion,,INT,2843.23,28+49,22.04,38.48,60.53,530,Launch Valve - Rio Bravo Station (0+00),2843.23,Block Valve  BV 7.14 (377+16),34797.3,16,0.25,,52000,,15,0.04,,,,,0.3,0.3, 05:55,1170,1935,1393,1170,0.84,1.191,1935,1393,,,35.4414187,-119.2694112,325.2, INT ML,Pinhole,,,MFL/CLP,,
145,Weld,,,2881.71,28+87,60.53,60.43,60.43,540,Launch Valve - Rio Bravo Station (0+00),2881.71,Block Valve  BV 7.14 (377+16),34758.82,16,0.25,,52000, 01:56,,,,,,,,,,1170,,,1170,,,,,,,35.4415245,-119.2694127,324.2,GIRTH WELD,,,,MFL/CLP,,
146,Anomaly - Corrosion Cluster,,INT,2889.42,28+95,7.71,52.73,60.43,540,Launch Valve - Rio Bravo Station (0+00),2889.42,Block Valve  BV 7.14 (377+16),34751.11,16,0.25,,52000,,16,0.04,,,,,2.5,2.1, 05:44,1170,1854,1335,1170,0.876,1.141,1858,1338,,,35.4415456,-119.2694127,324, INT ML,General Metal Loss,,,MFL/CLP,,
147,Anomaly - Corrosion,,INT,2900.74,29+07,19.03,41.4,60.43,540,Launch Valve - Rio Bravo Station (0+00),2900.74,Block Valve  BV 7.14 (377+16),34739.79,16,0.25,,52000,,23,0.06,,,,,0.7,0.5, 06:07,1170,1920,1383,1170,0.846,1.182,1916,1380,,,35.4415768,-119.2694126,323.8, INT ML,Pitting,,,MFL/CLP,,
148,Anomaly - Corrosion,,INT,2902.26,29+08,20.55,39.89,60.43,540,Launch Valve - Rio Bravo Station (0+00),2902.26,Block Valve  BV 7.14 (377+16),34738.27,16,0.25,,52000,,20,0.05,,,,,1,0.9, 05:42,1170,1909,1374,1170,0.851,1.175,1903,1370,,,35.4415809,-119.2694125,323.8, INT ML,Pitting,,,MFL/CLP,,
