Repository: kerbergr/datadump

File: MLCompare/bin/Debug/netcoreapp3.1/ex2/oldAug12_final.csv (part 2 of 64)
74,Anomaly - Corrosion,,INT,1110.35,11+13,40.81,19.61,60.43,240,Launch Valve - Rio Bravo Station (0+00),1110.35,Block Valve  BV 7.14 (377+16),36530.18,16,0.25,,52000,,15,0.04,,,,,0.3,0.4, 05:55,1170,1935,1393,1170,0.84,1.191,1935,1393,,,35.4366554,-119.2694426,320.4, INT ML,Pinhole,,,MFL/CLP,,
75,Weld,,,1129.97,11+32,60.43,60.31,60.31,250,Launch Valve - Rio Bravo Station (0+00),1129.97,Block Valve  BV 7.14 (377+16),36510.56,16,0.25,,52000, 02:04,,,,,,,,,,1170,,,1170,,,,,,,35.4367093,-119.2694419,320.8,GIRTH WELD,,,,MFL/CLP,,
76,Anomaly - Corrosion,,INT,1188.08,11+90,58.11,2.2,60.31,250,Launch Valve - Rio Bravo Station (0+00),1188.08,Block Valve  BV 7.14 (377+16),36452.45,16,0.25,,52000,,16,0.04,,,,,0.3,0.4, 05:46,1170,1935,1393,1170,0.84,1.191,1935,1393,,,35.436869,-119.2694407,321.6, INT ML,Pinhole,,,MFL/CLP,,
77,Weld,,,1190.28,11+93,60.31,60.3,60.3,260,Launch Valve - Rio Bravo Station (0+00),1190.28,Block Valve  BV 7.14 (377+16),36450.26,16,0.25,,52000, 11:48,,,,,,,,,,1170,,,1170,,,,,,,35.436875,-119.2694407,321.6,GIRTH WELD,,,,MFL/CLP,,
149,Anomaly - Corrosion Cluster,,INT,2902.91,29+09,21.2,39.23,60.43,540,Launch Valve - Rio Bravo Station (0+00),2902.91,Block Valve  BV 7.14 (377+16),34737.62,16,0.25,,52000,,26,0.07,,,,,3.1,2, 05:59,1170,1753,1262,1170,0.927,1.078,1852,1334,,,35.4415827,-119.2694125,323.8,*INT ML,General Metal Loss,,,MFL/CLP,,
150,Repair - Welded sleeve begin,,,2905.74,29+12,24.02,36.41,60.43,540,Launch Valve - Rio Bravo Station (0+00),2905.74,Block Valve  BV 7.14 (377+16),34734.8,16,0.25,,52000,,,,,,,,,,,1170,,,1170,,,,,,,35.4415905,-119.2694125,323.8,REPAIR-SHELL START,,,,MFL/CLP,,
151,Repair - Welded sleeve end,,,2911.81,29+18,30.1,30.34,60.43,540,Launch Valve - Rio Bravo Station (0+00),2911.81,Block Valve  BV 7.14 (377+16),34728.72,16,0.25,,52000,,,,,,,,,,,1170,,,1170,,,,,,,35.4416072,-119.2694123,323.8,REPAIR-SHELL END,,,,MFL/CLP,,
152,Casing Begin,,,2917.91,29+24,36.19,24.24,60.43,540,Launch Valve - Rio Bravo Station (0+00),2917.91,Block Valve  BV 7.14 (377+16),34722.63,16,0.25,,52000,,,,,,,,,,,1170,,,1170,,,,,,,35.441624,-119.2694122,323.9,CASING START,,,,MFL/CLP,,
153,Weld,,,2942.15,29+48,60.43,38.24,38.24,550,Launch Valve - Rio Bravo Station (0+00),2942.15,Block Valve  BV 7.14 (377+16),34698.39,16,0.25,,52000, 11:24,,,,,,,,,,1170,,,1170,,,,,,,35.4416906,-119.2694117,324,GIRTH WELD,,,,MFL/CLP,,
154,Weld - Change in wall thickness,,,2980.39,29+86,38.24,15.27,15.27,560,Launch Valve - Rio Bravo Station (0+00),2980.39,Block Valve  BV 7.14 (377+16),34660.14,16,0.375,,60000,,,,,,,,,,,1170,,,2025,,,,,,,35.4417957,-119.2694101,323.8,GIRTH WELD NWT 0.250/0.375IN,,,,MFL/CLP,,
155,Casing End,,,2982.27,29+88,1.88,13.39,15.27,560,Launch Valve - Rio Bravo Station (0+00),2982.27,Block Valve  BV 7.14 (377+16),34658.26,16,0.375,,60000,,,,,,,,,,,1170,,,2025,,,,,,,35.4418009,-119.2694101,323.8,CASING END,,,,MFL/CLP,,
156,Bend,,,2988.39,29+94,8.01,7.26,15.27,560,Launch Valve - Rio Bravo Station (0+00),2988.39,Block Valve  BV 7.14 (377+16),34652.14,16,0.375,,60000,,,,,,,,,,,1170,,,2025,,,,,,,35.4418159,-119.269418,323.8,7.0D 80 DEG BEND-HOT PULLED LEFT,,,,MFL/CLP,,
157,Weld - Change in wall thickness,,,2995.66,30+02,15.27,60.52,60.52,570,Launch Valve - Rio Bravo Station (0+00),2995.66,Block Valve  BV 7.14 (377+16),34644.88,16,0.25,,52000, 10:44,,,,,,,,,,1170,,,1170,,,,,,,35.441821,-119.2694409,324,GIRTH WELD NWT 0.375/0.250IN,,,,MFL/CLP,,
158,Weld,,,3056.18,30+62,60.52,60.58,60.58,580,Launch Valve - Rio Bravo Station (0+00),3056.18,Block Valve  BV 7.14 (377+16),34584.36,16,0.25,,52000, 12:52,,,,,,,,,,1170,,,1170,,,,,,,35.4418215,-119.2696446,325.1,GIRTH WELD,,,,MFL/CLP,,
159,Anomaly - Corrosion,,INT,3116.11,31+22,59.93,0.65,60.58,580,Launch Valve - Rio Bravo Station (0+00),3116.11,Block Valve  BV 7.14 (377+16),34524.43,16,0.25,,52000,,23,0.06,,,,,0.4,0.4, 05:47,1170,1931,1390,1170,0.842,1.188,1929,1389,,,35.4418233,-119.2698463,325.5, INT ML,Pitting,,,MFL/CLP,,
160,Weld,,,3116.75,31+23,60.58,60.85,60.84,590,Launch Valve - Rio Bravo Station (0+00),3116.75,Block Valve  BV 7.14 (377+16),34523.78,16,0.25,,52000, 12:28,,,,,,,,,,1170,,,1170,,,,,,,35.4418233,-119.2698485,325.5,GIRTH WELD,,,,MFL/CLP,,
161,Anomaly - Corrosion,,INT,3127.99,31+34,11.23,49.61,60.84,590,Launch Valve - Rio Bravo Station (0+00),3127.99,Block Valve  BV 7.14 (377+16),34512.55,16,0.25,,52000,,17,0.04,,,,,0.3,0.4, 05:54,1170,1935,1393,1170,0.84,1.191,1935,1393,,,35.4418235,-119.2698863,325.5, INT ML,Circumferential Slotting,,,MFL/CLP,,
162,Anomaly - Corrosion,,INT,3155.13,31+61,38.38,22.47,60.84,590,Launch Valve - Rio Bravo Station (0+00),3155.13,Block Valve  BV 7.14 (377+16),34485.4,16,0.25,,52000,,23,0.06,,,,,0.4,0.4, 05:43,1170,1932,1391,1170,0.841,1.189,1931,1390,,,35.4418239,-119.2699777,325.7, INT ML,Pitting,,,MFL/CLP,,
163,Anomaly - Corrosion,,INT,3155.73,31+62,38.97,21.87,60.84,590,Launch Valve - Rio Bravo Station (0+00),3155.73,Block Valve  BV 7.14 (377+16),34484.81,16,0.25,,52000,,15,0.04,,,,,0.4,0.3, 05:43,1170,1935,1393,1170,0.84,1.191,1934,1393,,,35.4418239,-119.2699797,325.8, INT ML,Pinhole,,,MFL/CLP,,
164,Anomaly - Corrosion,,INT,3157.84,31+64,41.09,19.76,60.84,590,Launch Valve - Rio Bravo Station (0+00),3157.84,Block Valve  BV 7.14 (377+16),34482.69,16,0.25,,52000,,15,0.04,,,,,0.3,0.2, 05:45,1170,1935,1393,1170,0.84,1.191,1935,1393,,,35.441824,-119.2699868,325.8, INT ML,Pinhole,,,MFL/CLP,,
165,Anomaly - Corrosion,,INT,3158.38,31+65,41.62,19.22,60.84,590,Launch Valve - Rio Bravo Station (0+00),3158.38,Block Valve  BV 7.14 (377+16),34482.16,16,0.25,,52000,,17,0.04,,,,,0.4,0.4, 05:45,1170,1934,1393,1170,0.84,1.19,1934,1392,,,35.441824,-119.2699886,325.8, INT ML,Circumferential Slotting,,,MFL/CLP,,
166,Anomaly - Corrosion,,INT,3159.14,31+65,42.39,18.46,60.84,590,Launch Valve - Rio Bravo Station (0+00),3159.14,Block Valve  BV 7.14 (377+16),34481.39,16,0.25,,52000,,38,0.1,,,,,0.2,0.2, 05:45,1170,1934,1392,1170,0.841,1.19,1932,1391,,,35.441824,-119.2699912,325.8,*INT ML,Pinhole,,,MFL/CLP,,
167,Anomaly - Corrosion,,INT,3163.84,31+70,47.09,13.76,60.84,590,Launch Valve - Rio Bravo Station (0+00),3163.84,Block Valve  BV 7.14 (377+16),34476.69,16,0.25,,52000,,20,0.05,,,,,0.4,0.4, 05:45,1170,1934,1392,1170,0.84,1.19,1933,1392,,,35.441824,-119.2700071,325.8, INT ML,Circumferential Slotting,,,MFL/CLP,,
168,Anomaly - Corrosion,,INT,3170.84,31+77,54.09,6.76,60.84,590,Launch Valve - Rio Bravo Station (0+00),3170.84,Block Valve  BV 7.14 (377+16),34469.69,16,0.25,,52000,,17,0.04,,,,,0.4,0.5, 05:49,1170,1934,1393,1170,0.84,1.19,1934,1392,,,35.4418241,-119.2700306,325.8, INT ML,Circumferential Slotting,,,MFL/CLP,,
169,Anomaly - Corrosion,,INT,3176.85,31+83,60.1,0.75,60.84,590,Launch Valve - Rio Bravo Station (0+00),3176.85,Block Valve  BV 7.14 (377+16),34463.68,16,0.25,,52000,,20,0.05,,,,,0.3,0.4, 06:05,1170,1935,1393,1170,0.84,1.191,1935,1393,,,35.4418241,-119.2700509,325.8, INT ML,Pinhole,,,MFL/CLP,,
170,Anomaly - Corrosion Cluster,,INT,3177.34,31+84,60.59,0.26,60.84,590,Launch Valve - Rio Bravo Station (0+00),3177.34,Block Valve  BV 7.14 (377+16),34463.19,16,0.25,,52000,,21,0.05,,,,,0.6,1.8, 05:52,1170,1927,1387,1170,0.844,1.186,1925,1386,,,35.4418241,-119.2700525,325.8, INT ML,Circumferential Grooving,,,MFL/CLP,,
171,Weld,,,3177.6,31+84,60.84,60.47,60.47,600,Launch Valve - Rio Bravo Station (0+00),3177.6,Block Valve  BV 7.14 (377+16),34462.93,16,0.25,,52000, 10:32,,,,,,,,,,1170,,,1170,,,,,,,35.4418241,-119.2700534,325.8,GIRTH WELD,,,,MFL/CLP,,
172,Anomaly - Corrosion,,INT,3180,31+86,2.4,58.07,60.47,600,Launch Valve - Rio Bravo Station (0+00),3180,Block Valve  BV 7.14 (377+16),34460.54,16,0.25,,52000,,15,0.04,,,,,0.4,0.4, 05:43,1170,1934,1393,1170,0.84,1.19,1933,1392,,,35.4418241,-119.2700614,325.8, INT ML,Axial Slotting,,,MFL/CLP,,
173,Anomaly - Corrosion,,INT,3181.57,31+88,3.98,56.5,60.47,600,Launch Valve - Rio Bravo Station (0+00),3181.57,Block Valve  BV 7.14 (377+16),34458.96,16,0.25,,52000,,20,0.05,,,,,0.4,0.5, 05:55,1170,1933,1392,1170,0.841,1.189,1932,1391,,,35.4418241,-119.2700668,325.8, INT ML,Pitting,,,MFL/CLP,,
174,Anomaly - Corrosion,,INT,3193.29,32+00,15.69,44.78,60.47,600,Launch Valve - Rio Bravo Station (0+00),3193.29,Block Valve  BV 7.14 (377+16),34447.24,16,0.25,,52000,,17,0.04,,,,,0.3,0.3, 05:55,1170,1935,1393,1170,0.84,1.191,1935,1393,,,35.441824,-119.2701062,325.7, INT ML,Pinhole,,,MFL/CLP,,
175,Anomaly - Corrosion,,INT,3202.23,32+09,24.63,35.84,60.47,600,Launch Valve - Rio Bravo Station (0+00),3202.23,Block Valve  BV 7.14 (377+16),34438.3,16,0.25,,52000,,19,0.05,,,,,0.4,0.4, 05:41,1170,1933,1392,1170,0.841,1.19,1932,1391,,,35.441824,-119.2701363,325.6, INT ML,Pitting,,,MFL/CLP,,
176,Anomaly - Corrosion,,INT,3211.1,32+18,33.5,26.98,60.47,600,Launch Valve - Rio Bravo Station (0+00),3211.1,Block Valve  BV 7.14 (377+16),34429.44,16,0.25,,52000,,16,0.04,,,,,0.4,0.4, 05:52,1170,1935,1393,1170,0.84,1.19,1934,1392,,,35.441824,-119.2701661,325.5, INT ML,Circumferential Slotting,,,MFL/CLP,,
177,Weld,,,3238.07,32+45,60.47,60.47,60.47,610,Launch Valve - Rio Bravo Station (0+00),3238.07,Block Valve  BV 7.14 (377+16),34402.46,16,0.25,,52000, 01:48,,,,,,,,,,1170,,,1170,,,,,,,35.4418242,-119.270257,325.3,GIRTH WELD,,,,MFL/CLP,,
178,Weld,,,3298.54,33+05,60.47,60.45,60.45,620,Launch Valve - Rio Bravo Station (0+00),3298.54,Block Valve  BV 7.14 (377+16),34341.99,16,0.25,,52000, 11:40,,,,,,,,,,1170,,,1170,,,,,,,35.4418248,-119.2704606,325.3,GIRTH WELD,,,,MFL/CLP,,
179,Anomaly - Corrosion,,INT,3299.46,33+06,0.92,59.53,60.45,620,Launch Valve - Rio Bravo Station (0+00),3299.46,Block Valve  BV 7.14 (377+16),34341.07,16,0.25,,52000,,16,0.04,,,,,0.2,0.2, 05:50,1170,1937,1394,1170,0.839,1.192,1936,1394,,,35.4418248,-119.2704637,325.3, INT ML,Pinhole,,,MFL/CLP,,
180,Anomaly - Corrosion,,INT,3317.09,33+24,18.55,41.9,60.45,620,Launch Valve - Rio Bravo Station (0+00),3317.09,Block Valve  BV 7.14 (377+16),34323.45,16,0.25,,52000,,19,0.05,,,,,0.3,0.2, 05:42,1170,1935,1393,1170,0.84,1.191,1935,1393,,,35.441825,-119.270523,325.2, INT ML,Pinhole,,,MFL/CLP,,
181,Anomaly - Corrosion,,INT,3325.22,33+32,26.68,33.77,60.45,620,Launch Valve - Rio Bravo Station (0+00),3325.22,Block Valve  BV 7.14 (377+16),34315.31,16,0.25,,52000,,15,0.04,,,,,0.4,0.4, 05:32,1170,1934,1393,1170,0.84,1.19,1933,1392,,,35.4418252,-119.2705504,325.1, INT ML,Pitting,,,MFL/CLP,,
182,Weld,,,3358.99,33+66,60.45,60.6,60.6,630,Launch Valve - Rio Bravo Station (0+00),3358.99,Block Valve  BV 7.14 (377+16),34281.54,16,0.25,,52000, 01:40,,,,,,,,,,1170,,,1170,,,,,,,35.4418262,-119.2706641,324.8,GIRTH WELD,,,,MFL/CLP,,
183,Anomaly - Corrosion,,INT,3406.55,34+13,47.56,13.04,60.6,630,Launch Valve - Rio Bravo Station (0+00),3406.55,Block Valve  BV 7.14 (377+16),34233.98,16,0.25,,52000,,15,0.04,,,,,0.5,0.4, 05:41,1170,1932,1391,1170,0.841,1.189,1931,1390,,,35.4418271,-119.2708241,323.9, INT ML,Pitting,,,MFL/CLP,,
184,Weld,,,3419.59,34+26,60.6,60.4,60.39,640,Launch Valve - Rio Bravo Station (0+00),3419.59,Block Valve  BV 7.14 (377+16),34220.94,16,0.25,,52000, 11:24,,,,,,,,,,1170,,,1170,,,,,,,35.4418274,-119.2708681,323.8,GIRTH WELD,,,,MFL/CLP,,
185,Weld,,,3479.99,34+87,60.39,60.52,60.52,650,Launch Valve - Rio Bravo Station (0+00),3479.99,Block Valve  BV 7.14 (377+16),34160.55,16,0.25,,52000, 01:32,,,,,,,,,,1170,,,1170,,,,,,,35.4418293,-119.2710714,322.9,GIRTH WELD,,,,MFL/CLP,,
186,Anomaly - Corrosion,,INT,3506.97,35+14,26.99,33.53,60.52,650,Launch Valve - Rio Bravo Station (0+00),3506.97,Block Valve  BV 7.14 (377+16),34133.56,16,0.25,,52000,,15,0.04,,,,,0.4,0.5, 06:02,1170,1933,1392,1170,0.841,1.19,1933,1392,,,35.4418298,-119.2711622,322.7, INT ML,Pitting,,,MFL/CLP,,
187,Anomaly - Corrosion,,INT,3510.15,35+17,30.16,30.35,60.52,650,Launch Valve - Rio Bravo Station (0+00),3510.15,Block Valve  BV 7.14 (377+16),34130.38,16,0.25,,52000,,15,0.04,,,,,0.5,0.5, 05:50,1170,1933,1392,1170,0.841,1.189,1932,1391,,,35.4418299,-119.2711729,322.7, INT ML,Pitting,,,MFL/CLP,,
188,Anomaly - Corrosion,,INT,3513.9,35+21,33.92,26.6,60.52,650,Launch Valve - Rio Bravo Station (0+00),3513.9,Block Valve  BV 7.14 (377+16),34126.63,16,0.25,,52000,,17,0.04,,,,,0.4,0.5, 05:58,1170,1933,1392,1170,0.841,1.189,1932,1391,,,35.44183,-119.2711856,322.7, INT ML,Pitting,,,MFL/CLP,,
189,Anomaly - Corrosion,,INT,3517.93,35+25,37.95,22.57,60.52,650,Launch Valve - Rio Bravo Station (0+00),3517.93,Block Valve  BV 7.14 (377+16),34122.6,16,0.25,,52000,,17,0.04,,,,,0.3,0.3, 05:51,1170,1935,1393,1170,0.84,1.191,1935,1393,,,35.4418301,-119.2711991,322.7, INT ML,Pinhole,,,MFL/CLP,,
190,Anomaly - Corrosion,,INT,3519.67,35+27,39.68,20.84,60.52,650,Launch Valve - Rio Bravo Station (0+00),3519.67,Block Valve  BV 7.14 (377+16),34120.87,16,0.25,,52000,,15,0.04,,,,,0.3,0.4, 05:51,1170,1935,1393,1170,0.84,1.191,1935,1393,,,35.4418301,-119.2712049,322.7, INT ML,Pinhole,,,MFL/CLP,,
191,Anomaly - Corrosion,,INT,3520.52,35+28,40.53,19.99,60.52,650,Launch Valve - Rio Bravo Station (0+00),3520.52,Block Valve  BV 7.14 (377+16),34120.02,16,0.25,,52000,,15,0.04,,,,,0.4,0.4, 06:07,1170,1934,1393,1170,0.84,1.19,1933,1392,,,35.4418301,-119.2712078,322.7, INT ML,Pitting,,,MFL/CLP,,
192,Anomaly - Corrosion,,INT,3520.92,35+28,40.94,19.58,60.52,650,Launch Valve - Rio Bravo Station (0+00),3520.92,Block Valve  BV 7.14 (377+16),34119.61,16,0.25,,52000,,15,0.04,,,,,0.3,0.4, 05:51,1170,1935,1393,1170,0.84,1.191,1935,1393,,,35.4418301,-119.2712092,322.7, INT ML,Pinhole,,,MFL/CLP,,
193,Anomaly - Corrosion,,INT,3525.32,35+32,45.33,15.19,60.52,650,Launch Valve - Rio Bravo Station (0+00),3525.32,Block Valve  BV 7.14 (377+16),34115.21,16,0.25,,52000,,16,0.04,,,,,0.6,0.7, 05:51,1170,1931,1390,1170,0.842,1.188,1929,1389,,,35.4418302,-119.271224,322.7, INT ML,Pitting,,,MFL/CLP,,
194,Anomaly - Corrosion Cluster,,INT,3540.05,35+47,60.07,0.45,60.52,650,Launch Valve - Rio Bravo Station (0+00),3540.05,Block Valve  BV 7.14 (377+16),34100.48,16,0.25,,52000,,19,0.05,,,,,0.9,0.9, 05:51,1170,1918,1381,1170,0.848,1.18,1923,1385,,,35.4418305,-119.2712736,322.7, INT ML,Pitting,,,MFL/CLP,,
195,Weld,,,3540.51,35+48,60.52,60.4,60.4,660,Launch Valve - Rio Bravo Station (0+00),3540.51,Block Valve  BV 7.14 (377+16),34100.03,16,0.25,,52000, 10:08,,,,,,,,,,1170,,,1170,,,,,,,35.4418305,-119.2712751,322.7,GIRTH WELD,,,,MFL/CLP,,
196,Weld,,,3600.91,36+08,60.4,60.38,60.38,670,Launch Valve - Rio Bravo Station (0+00),3600.91,Block Valve  BV 7.14 (377+16),34039.63,16,0.25,,52000, 12:20,,,,,,,,,,1170,,,1170,,,,,,,35.4418316,-119.2714785,321.9,GIRTH WELD,,,,MFL/CLP,,
197,Anomaly - Corrosion,,INT,3605.94,36+13,5.03,55.35,60.38,670,Launch Valve - Rio Bravo Station (0+00),3605.94,Block Valve  BV 7.14 (377+16),34034.6,16,0.25,,52000,,15,0.04,,,,,0.4,0.2, 06:05,1170,1934,1393,1170,0.84,1.19,1933,1392,,,35.4418317,-119.2714954,321.8, INT ML,Axial Slotting,,,MFL/CLP,,
198,Weld,,,3661.28,36+69,60.38,60.55,60.55,680,Launch Valve - Rio Bravo Station (0+00),3661.28,Block Valve  BV 7.14 (377+16),33979.25,16,0.25,,52000, 01:12,,,,,,,,,,1170,,,1170,,,,,,,35.4418333,-119.2716817,320.8,GIRTH WELD,,,,MFL/CLP,,
199,Anomaly - Corrosion,,INT,3674.99,36+82,13.71,46.84,60.55,680,Launch Valve - Rio Bravo Station (0+00),3674.99,Block Valve  BV 7.14 (377+16),33965.54,16,0.25,,52000,,18,0.05,,,,,0.3,0.3, 05:54,1170,1935,1393,1170,0.84,1.191,1934,1393,,,35.4418335,-119.2717278,320.6, INT ML,Pinhole,,,MFL/CLP,,
200,Repair - Welded sleeve begin,,,3702.35,37+10,41.06,19.49,60.55,680,Launch Valve - Rio Bravo Station (0+00),3702.35,Block Valve  BV 7.14 (377+16),33938.18,16,0.25,,52000,,,,,,,,,,,1170,,,1170,,,,,,,35.4418339,-119.2718199,320.3,REPAIR-SHELL START,,,,MFL/CLP,,
201,Repair - Welded sleeve end,,,3707.4,37+15,46.12,14.43,60.55,680,Launch Valve - Rio Bravo Station (0+00),3707.4,Block Valve  BV 7.14 (377+16),33933.13,16,0.25,,52000,,,,,,,,,,,1170,,,1170,,,,,,,35.441834,-119.271837,320.3,REPAIR-SHELL END,,,,MFL/CLP,,
202,Anomaly - Corrosion,,INT,3709.76,37+17,48.48,12.07,60.55,680,Launch Valve - Rio Bravo Station (0+00),3709.76,Block Valve  BV 7.14 (377+16),33930.77,16,0.25,,52000,,16,0.04,,,,,0.5,0.6, 05:50,1170,1932,1391,1170,0.841,1.189,1931,1391,,,35.441834,-119.2718449,320.3, INT ML,Pitting,,,MFL/CLP,,
203,Anomaly - Corrosion,,INT,3716.22,37+24,54.94,5.61,60.55,680,Launch Valve - Rio Bravo Station (0+00),3716.22,Block Valve  BV 7.14 (377+16),33924.31,16,0.25,,52000,,15,0.04,,,,,0.3,0.2, 05:46,1170,1936,1394,1170,0.84,1.191,1936,1394,,,35.4418341,-119.2718666,320.4, INT ML,Pinhole,,,MFL/CLP,,
204,Weld,,,3721.83,37+29,60.55,60.45,60.45,690,Launch Valve - Rio Bravo Station (0+00),3721.83,Block Valve  BV 7.14 (377+16),33918.7,16,0.25,,52000, 10:36,,,,,,,,,,1170,,,1170,,,,,,,35.4418341,-119.2718856,320.4,GIRTH WELD,,,,MFL/CLP,,
205,Anomaly - Corrosion,,INT,3723.98,37+31,2.14,58.31,60.45,690,Launch Valve - Rio Bravo Station (0+00),3723.98,Block Valve  BV 7.14 (377+16),33916.56,16,0.25,,52000,,15,0.04,,,,,0.8,1.3, 05:50,1170,1924,1385,1170,0.845,1.184,1921,1383,,,35.4418341,-119.2718928,320.4, INT ML,Pitting,,,MFL/CLP,,
206,Weld,,,3782.28,37+90,60.45,60.45,60.45,700,Launch Valve - Rio Bravo Station (0+00),3782.28,Block Valve  BV 7.14 (377+16),33858.25,16,0.25,,52000, 12:36,,,,,,,,,,1170,,,1170,,,,,,,35.4418349,-119.2720891,320.7,GIRTH WELD,,,,MFL/CLP,,
207,Anomaly - Corrosion,,INT,3783.36,37+91,1.08,59.37,60.45,700,Launch Valve - Rio Bravo Station (0+00),3783.36,Block Valve  BV 7.14 (377+16),33857.17,16,0.25,,52000,,19,0.05,,,,,0.2,0.2, 05:53,1170,1936,1394,1170,0.839,1.192,1936,1394,,,35.4418349,-119.2720927,320.7, INT ML,Pinhole,,,MFL/CLP,,
208,Anomaly - Corrosion,,INT,3787.06,37+95,4.78,55.68,60.45,700,Launch Valve - Rio Bravo Station (0+00),3787.06,Block Valve  BV 7.14 (377+16),33853.47,16,0.25,,52000,,15,0.04,,,,,0.4,0.5, 05:58,1170,1935,1393,1170,0.84,1.191,1934,1393,,,35.441835,-119.2721051,320.8, INT ML,Circumferential Slotting,,,MFL/CLP,,
209,Anomaly - Corrosion,,INT,3803.25,38+11,20.97,39.49,60.45,700,Launch Valve - Rio Bravo Station (0+00),3803.25,Block Valve  BV 7.14 (377+16),33837.28,16,0.25,,52000,,19,0.05,,,,,0.4,0.4, 05:56,1170,1934,1392,1170,0.84,1.19,1933,1392,,,35.4418352,-119.2721597,321, INT ML,Pinhole,,,MFL/CLP,,
210,Weld,,,3842.74,38+50,60.45,60.4,60.4,710,Launch Valve - Rio Bravo Station (0+00),3842.74,Block Valve  BV 7.14 (377+16),33797.8,16,0.25,,52000, 01:36,,,,,,,,,,1170,,,1170,,,,,,,35.4418362,-119.2722926,321.5,GIRTH WELD,,,,MFL/CLP,,
211,Weld,,,3903.14,39+11,60.4,60.53,60.53,720,Launch Valve - Rio Bravo Station (0+00),3903.14,Block Valve  BV 7.14 (377+16),33737.4,16,0.25,,52000, 10:56,,,,,,,,,,1170,,,1170,,,,,,,35.4418375,-119.2724959,322.2,GIRTH WELD,,,,MFL/CLP,,
212,Anomaly - Corrosion,,INT,3962.43,39+70,59.29,1.24,60.53,720,Launch Valve - Rio Bravo Station (0+00),3962.43,Block Valve  BV 7.14 (377+16),33678.11,16,0.25,,52000,,15,0.04,,,,,0.4,0.4, 05:50,1170,1934,1393,1170,0.84,1.19,1933,1392,,,35.4418387,-119.2726956,322.4, INT ML,Pitting,,,MFL/CLP,,
213,Weld,,,3963.67,39+72,60.53,60.79,60.79,730,Launch Valve - Rio Bravo Station (0+00),3963.67,Block Valve  BV 7.14 (377+16),33676.87,16,0.25,,52000, 12:44,,,,,,,,,,1170,,,1170,,,,,,,35.4418388,-119.2726997,322.4,GIRTH WELD,,,,MFL/CLP,,
214,Anomaly - Corrosion,,INT,4018.62,40+27,54.95,5.84,60.79,730,Launch Valve - Rio Bravo Station (0+00),4018.62,Block Valve  BV 7.14 (377+16),33621.92,16,0.25,,52000,,15,0.04,,,,,0.3,0.4, 05:57,1170,1935,1393,1170,0.84,1.191,1935,1393,,,35.44184,-119.2728847,322.5, INT ML,Circumferential Slotting,,,MFL/CLP,,
215,Weld,,,4024.46,40+33,60.79,59,59,740,Launch Valve - Rio Bravo Station (0+00),4024.46,Block Valve  BV 7.14 (377+16),33616.08,16,0.25,,52000, 11:00,,,,,,,,,,1170,,,1170,,,,,,,35.4418401,-119.2729044,322.4,GIRTH WELD,,,,MFL/CLP,,
216,Anomaly - Corrosion,,INT,4029.86,40+38,5.4,53.6,59,740,Launch Valve - Rio Bravo Station (0+00),4029.86,Block Valve  BV 7.14 (377+16),33610.68,16,0.25,,52000,,15,0.04,,,,,0.3,0.3, 06:18,1170,1936,1394,1170,0.84,1.191,1936,1394,,,35.4418402,-119.2729226,322.4, INT ML,Pinhole,,,MFL/CLP,,
217,Anomaly - Corrosion Cluster,,INT,4031.5,40+40,7.04,51.96,59,740,Launch Valve - Rio Bravo Station (0+00),4031.5,Block Valve  BV 7.14 (377+16),33609.04,16,0.25,,52000,,20,0.05,,,,,1,2.3, 06:02,1170,1911,1376,1170,0.851,1.176,1918,1381,,,35.4418402,-119.2729281,322.4, INT ML,Circumferential Grooving,,,MFL/CLP,,
218,Anomaly - Corrosion,,INT,4037.34,40+45,12.88,46.12,59,740,Launch Valve - Rio Bravo Station (0+00),4037.34,Block Valve  BV 7.14 (377+16),33603.19,16,0.25,,52000,,18,0.05,,,,,0.4,0.5, 05:52,1170,1933,1392,1170,0.841,1.19,1932,1391,,,35.4418403,-119.2729477,322.3, INT ML,Pitting,,,MFL/CLP,,
219,Anomaly - Corrosion,,INT,4037.57,40+46,13.11,45.89,59,740,Launch Valve - Rio Bravo Station (0+00),4037.57,Block Valve  BV 7.14 (377+16),33602.96,16,0.25,,52000,,16,0.04,,,,,0.4,0.4, 05:51,1170,1934,1392,1170,0.84,1.19,1933,1392,,,35.4418403,-119.2729485,322.3, INT ML,Pitting,,,MFL/CLP,,
220,Anomaly - Corrosion,,EXT,4046.96,40+55,22.51,36.5,59,740,Launch Valve - Rio Bravo Station (0+00),4046.96,Block Valve  BV 7.14 (377+16),33593.57,16,0.25,,52000,,15,0.04,,,,,0.3,0.2, 08:33,1170,1936,1394,1170,0.84,1.191,1936,1394,,,35.4418405,-119.2729801,322.3, EXT ML,Pinhole,,,MFL/CLP,,
221,Anomaly - Corrosion,,INT,4055.18,40+63,30.73,28.27,59,740,Launch Valve - Rio Bravo Station (0+00),4055.18,Block Valve  BV 7.14 (377+16),33585.35,16,0.25,,52000,,17,0.04,,,,,0.3,0.3, 06:11,1170,1936,1394,1170,0.84,1.191,1935,1393,,,35.4418408,-119.2730078,322.2, INT ML,Pinhole,,,MFL/CLP,,
222,Anomaly - Corrosion,,EXT,4060.73,40+69,36.28,22.73,59,740,Launch Valve - Rio Bravo Station (0+00),4060.73,Block Valve  BV 7.14 (377+16),33579.8,16,0.25,,52000,,17,0.04,,,,,0.3,0.2, 08:33,1170,1936,1394,1170,0.84,1.191,1935,1393,,,35.4418409,-119.2730265,322.2, EXT ML,Pinhole,,,MFL/CLP,,
223,Weld,,,4083.46,40+92,59,59.02,59.02,750,Launch Valve - Rio Bravo Station (0+00),4083.46,Block Valve  BV 7.14 (377+16),33557.07,16,0.25,,52000, 02:00,,,,,,,,,,1170,,,1170,,,,,,,35.4418415,-119.273103,321.9,GIRTH WELD,,,,MFL/CLP,,
224,Weld,,,4142.48,41+51,59.02,59.07,59.07,760,Launch Valve - Rio Bravo Station (0+00),4142.48,Block Valve  BV 7.14 (377+16),33498.05,16,0.25,,52000, 10:28,,,,,,,,,,1170,,,1170,,,,,,,35.4418424,-119.2733017,322,GIRTH WELD,,,,MFL/CLP,,
225,Weld,,,4201.55,42+10,59.07,60.53,60.53,770,Launch Valve - Rio Bravo Station (0+00),4201.55,Block Valve  BV 7.14 (377+16),33438.98,16,0.25,,52000, 02:28,,,,,,,,,,1170,,,1170,,,,,,,35.4418435,-119.2735005,323.6,GIRTH WELD,,,,MFL/CLP,,
226,Weld,,,4262.07,42+71,60.53,60.84,60.84,780,Launch Valve - Rio Bravo Station (0+00),4262.07,Block Valve  BV 7.14 (377+16),33378.46,16,0.25,,52000, 11:00,,,,,,,,,,1170,,,1170,,,,,,,35.441844,-119.2737043,324.7,GIRTH WELD,,,,MFL/CLP,,
227,Anomaly - Corrosion,,INT,4267.64,42+76,5.56,55.28,60.84,780,Launch Valve - Rio Bravo Station (0+00),4267.64,Block Valve  BV 7.14 (377+16),33372.89,16,0.25,,52000,,24,0.06,,,,,0.3,0.4, 05:51,1170,1935,1393,1170,0.84,1.191,1934,1392,,,35.441844,-119.273723,324.8,*INT ML,Circumferential Slotting,,,MFL/CLP,,
228,Anomaly - Corrosion,,INT,4269.56,42+78,7.49,53.35,60.84,780,Launch Valve - Rio Bravo Station (0+00),4269.56,Block Valve  BV 7.14 (377+16),33370.97,16,0.25,,52000,,16,0.04,,,,,0.3,0.2, 05:53,1170,1936,1394,1170,0.84,1.191,1935,1393,,,35.441844,-119.2737295,324.8, INT ML,Pinhole,,,MFL/CLP,,
229,Anomaly - Corrosion,,INT,4274.32,42+83,12.25,48.59,60.84,780,Launch Valve - Rio Bravo Station (0+00),4274.32,Block Valve  BV 7.14 (377+16),33366.21,16,0.25,,52000,,17,0.04,,,,,0.3,0.4, 05:50,1170,1936,1394,1170,0.84,1.191,1935,1393,,,35.4418441,-119.2737455,324.9, INT ML,Pinhole,,,MFL/CLP,,
230,Anomaly - Corrosion,,INT,4282.83,42+91,20.76,40.08,60.84,780,Launch Valve - Rio Bravo Station (0+00),4282.83,Block Valve  BV 7.14 (377+16),33357.7,16,0.25,,52000,,19,0.05,,,,,0.4,0.5, 05:53,1170,1934,1392,1170,0.84,1.19,1933,1392,,,35.4418442,-119.2737741,325, INT ML,Circumferential Slotting,,,MFL/CLP,,
231,Weld,,,4322.91,43+32,60.84,60.04,60.04,790,Launch Valve - Rio Bravo Station (0+00),4322.91,Block Valve  BV 7.14 (377+16),33317.62,16,0.25,,52000, 01:32,,,,,,,,,,1170,,,1170,,,,,,,35.4418451,-119.2739091,324.6,GIRTH WELD,,,,MFL/CLP,,
232,Weld,,,4382.95,43+92,60.04,60.03,60.03,800,Launch Valve - Rio Bravo Station (0+00),4382.95,Block Valve  BV 7.14 (377+16),33257.58,16,0.25,,52000, 10:28,,,,,,,,,,1170,,,1170,,,,,,,35.4418454,-119.2741111,322.7,GIRTH WELD,,,,MFL/CLP,,
233,Anomaly - Corrosion,,INT,4431.31,44+40,48.36,11.67,60.03,800,Launch Valve - Rio Bravo Station (0+00),4431.31,Block Valve  BV 7.14 (377+16),33209.22,16,0.25,,52000,,15,0.04,,,,,0.4,0.5, 05:41,1170,1933,1392,1170,0.841,1.19,1933,1392,,,35.4418462,-119.2742739,321.7, INT ML,Pitting,,,MFL/CLP,,
234,Weld,,,4442.98,44+52,60.03,60.52,60.52,810,Launch Valve - Rio Bravo Station (0+00),4442.98,Block Valve  BV 7.14 (377+16),33197.55,16,0.25,,52000, 11:56,,,,,,,,,,1170,,,1170,,,,,,,35.4418464,-119.2743132,321.4,GIRTH WELD,,,,MFL/CLP,,
235,Anomaly - Corrosion,,INT,4501.26,45+10,58.27,2.25,60.52,810,Launch Valve - Rio Bravo Station (0+00),4501.26,Block Valve  BV 7.14 (377+16),33139.28,16,0.25,,52000,,18,0.05,,,,,0.4,0.2, 07:53,1170,1933,1392,1170,0.841,1.19,1932,1391,,,35.4418475,-119.2745093,319.4, INT ML,Axial Slotting,,,MFL/CLP,,
236,Weld,,,4503.5,45+13,60.52,59.08,59.08,820,Launch Valve - Rio Bravo Station (0+00),4503.5,Block Valve  BV 7.14 (377+16),33137.03,16,0.25,,52000, 03:16,,,,,,,,,,1170,,,1170,,,,,,,35.4418475,-119.2745168,319.4,GIRTH WELD,,,,MFL/CLP,,
237,Anomaly - Corrosion,,INT,4513.8,45+23,10.3,48.78,59.08,820,Launch Valve - Rio Bravo Station (0+00),4513.8,Block Valve  BV 7.14 (377+16),33126.73,16,0.25,,52000,,15,0.04,,,,,2.2,0.9, 06:12,1170,1869,1346,1170,0.87,1.15,1855,1336,,,35.4418478,-119.2745515,319.3, INT ML,Axial Grooving,,,MFL/CLP,,
238,Anomaly - Corrosion,,INT,4527.65,45+37,24.15,34.93,59.08,820,Launch Valve - Rio Bravo Station (0+00),4527.65,Block Valve  BV 7.14 (377+16),33112.88,16,0.25,,52000,,15,0.04,,,,,0.5,0.4, 05:24,1170,1933,1392,1170,0.841,1.189,1932,1391,,,35.4418481,-119.2745981,319.2, INT ML,Pitting,,,MFL/CLP,,
239,Weld,,,4562.58,45+72,59.08,60.38,60.38,830,Launch Valve - Rio Bravo Station (0+00),4562.58,Block Valve  BV 7.14 (377+16),33077.95,16,0.25,,52000, 10:56,,,,,,,,,,1170,,,1170,,,,,,,35.4418486,-119.2747157,319.1,GIRTH WELD,,,,MFL/CLP,,
240,Anomaly - Corrosion,,INT,4575.02,45+84,12.44,47.94,60.38,830,Launch Valve - Rio Bravo Station (0+00),4575.02,Block Valve  BV 7.14 (377+16),33065.52,16,0.25,,52000,,19,0.05,,,,,0.5,0.5, 06:11,1170,1930,1390,1170,0.842,1.188,1929,1389,,,35.4418487,-119.2747576,319.1, INT ML,Pitting,,,MFL/CLP,,
241,Weld,,,4622.96,46+32,60.38,60.37,60.37,840,Launch Valve - Rio Bravo Station (0+00),4622.96,Block Valve  BV 7.14 (377+16),33017.57,16,0.25,,52000, 12:24,,,,,,,,,,1170,,,1170,,,,,,,35.4418498,-119.274919,319.8,GIRTH WELD,,,,MFL/CLP,,
242,Weld,,,4683.33,46+93,60.37,60.36,60.36,850,Launch Valve - Rio Bravo Station (0+00),4683.33,Block Valve  BV 7.14 (377+16),32957.2,16,0.25,,52000, 10:00,,,,,,,,,,1170,,,1170,,,,,,,35.4418511,-119.2751222,321.5,GIRTH WELD,,,,MFL/CLP,,
243,Weld,,,4743.7,47+53,60.36,60.35,60.35,860,Launch Valve - Rio Bravo Station (0+00),4743.7,Block Valve  BV 7.14 (377+16),32896.83,16,0.25,,52000, 01:00,,,,,,,,,,1170,,,1170,,,,,,,35.4418522,-119.2753253,323.8,GIRTH WELD,,,,MFL/CLP,,
244,Weld,,,4804.05,48+14,60.35,60.96,60.96,870,Launch Valve - Rio Bravo Station (0+00),4804.05,Block Valve  BV 7.14 (377+16),32836.49,16,0.25,,52000,,,,,,,,,,,1170,,,1170,,,,,,,35.4418533,-119.2755284,325.2,GIRTH WELD,,,,MFL/CLP,,
245,Weld,,,4865,48+75,60.96,60.72,60.72,880,Launch Valve - Rio Bravo Station (0+00),4865,Block Valve  BV 7.14 (377+16),32775.53,16,0.25,,52000, 10:24,,,,,,,,,,1170,,,1170,,,,,,,35.4418542,-119.2757336,326.3,GIRTH WELD,,,,MFL/CLP,,
246,Weld,,,4925.72,49+36,60.72,59.09,59.09,890,Launch Valve - Rio Bravo Station (0+00),4925.72,Block Valve  BV 7.14 (377+16),32714.81,16,0.25,,52000, 01:16,,,,,,,,,,1170,,,1170,,,,,,,35.4418555,-119.275938,327.1,GIRTH WELD,,,,MFL/CLP,,
247,Anomaly - Corrosion,,INT,4969.09,49+79,43.36,15.73,59.09,890,Launch Valve - Rio Bravo Station (0+00),4969.09,Block Valve  BV 7.14 (377+16),32671.45,16,0.25,,52000,,17,0.04,,,,,0.4,0.5, 05:54,1170,1934,1392,1170,0.841,1.19,1933,1392,,,35.4418565,-119.276084,328, INT ML,Pitting,,,MFL/CLP,,
248,Weld,,,4984.81,49+95,59.09,59.09,59.09,900,Launch Valve - Rio Bravo Station (0+00),4984.81,Block Valve  BV 7.14 (377+16),32655.72,16,0.25,,52000, 11:04,,,,,,,,,,1170,,,1170,,,,,,,35.4418568,-119.2761369,328.2,GIRTH WELD,,,,MFL/CLP,,
249,Anomaly - Corrosion,,INT,5029.97,50+40,45.16,13.94,59.09,900,Launch Valve - Rio Bravo Station (0+00),5029.97,Block Valve  BV 7.14 (377+16),32610.56,16,0.25,,52000,,15,0.04,,,,,0.3,0.4, 05:57,1170,1935,1393,1170,0.84,1.191,1935,1393,,,35.4418575,-119.2762889,328.6, INT ML,Pinhole,,,MFL/CLP,,
250,Anomaly - Corrosion,,INT,5033.55,50+44,48.75,10.35,59.09,900,Launch Valve - Rio Bravo Station (0+00),5033.55,Block Valve  BV 7.14 (377+16),32606.98,16,0.25,,52000,,19,0.05,,,,,0.4,0.3, 05:58,1170,1934,1392,1170,0.84,1.19,1933,1392,,,35.4418575,-119.276301,328.6, INT ML,Pinhole,,,MFL/CLP,,
251,Weld,,,5043.9,50+54,59.09,59.13,59.13,910,Launch Valve - Rio Bravo Station (0+00),5043.9,Block Valve  BV 7.14 (377+16),32596.63,16,0.25,,52000, 12:52,,,,,,,,,,1170,,,1170,,,,,,,35.4418576,-119.2763358,328.5,GIRTH WELD,,,,MFL/CLP,,
252,Anomaly - Corrosion,,INT,5048.05,50+58,4.15,54.98,59.13,910,Launch Valve - Rio Bravo Station (0+00),5048.05,Block Valve  BV 7.14 (377+16),32592.48,16,0.25,,52000,,17,0.04,,,,,0.4,0.5, 06:01,1170,1934,1392,1170,0.841,1.19,1933,1392,,,35.4418576,-119.2763498,328.5, INT ML,Pitting,,,MFL/CLP,,
253,Anomaly - Corrosion,,INT,5060.75,50+71,16.84,42.29,59.13,910,Launch Valve - Rio Bravo Station (0+00),5060.75,Block Valve  BV 7.14 (377+16),32579.79,16,0.25,,52000,,15,0.04,,,,,0.4,0.4, 05:52,1170,1935,1393,1170,0.84,1.191,1934,1393,,,35.4418577,-119.2763926,328.5, INT ML,Circumferential Slotting,,,MFL/CLP,,
254,Anomaly - Corrosion,,INT,5075.22,50+85,31.32,27.82,59.13,910,Launch Valve - Rio Bravo Station (0+00),5075.22,Block Valve  BV 7.14 (377+16),32565.31,16,0.25,,52000,,19,0.05,,,,,0.4,0.6, 06:39,1170,1933,1392,1170,0.841,1.19,1932,1391,,,35.4418578,-119.2764413,328.4, INT ML,Pitting,,,MFL/CLP,,
255,Weld,,,5103.04,51+13,59.13,59,59,920,Launch Valve - Rio Bravo Station (0+00),5103.04,Block Valve  BV 7.14 (377+16),32537.49,16,0.25,,52000, 09:48,,,,,,,,,,1170,,,1170,,,,,,,35.4418582,-119.2765349,328.5,GIRTH WELD,,,,MFL/CLP,,
256,Weld,,,5162.03,51+72,59,60.51,60.51,930,Launch Valve - Rio Bravo Station (0+00),5162.03,Block Valve  BV 7.14 (377+16),32478.5,16,0.25,,52000, 12:04,,,,,,,,,,1170,,,1170,,,,,,,35.4418589,-119.2767336,328.5,GIRTH WELD,,,,MFL/CLP,,
257,Weld,,,5222.54,52+33,60.51,60.33,60.33,940,Launch Valve - Rio Bravo Station (0+00),5222.54,Block Valve  BV 7.14 (377+16),32417.99,16,0.25,,52000, 03:00,,,,,,,,,,1170,,,1170,,,,,,,35.4418592,-119.2769373,328.4,GIRTH WELD,,,,MFL/CLP,,
258,Weld,,,5282.87,52+93,60.33,59.11,59.11,950,Launch Valve - Rio Bravo Station (0+00),5282.87,Block Valve  BV 7.14 (377+16),32357.66,16,0.25,,52000, 11:36,,,,,,,,,,1170,,,1170,,,,,,,35.4418591,-119.2771404,328.6,GIRTH WELD,,,,MFL/CLP,,
259,Weld,,,5341.98,53+53,59.11,58.93,58.93,960,Launch Valve - Rio Bravo Station (0+00),5341.98,Block Valve  BV 7.14 (377+16),32298.55,16,0.25,,52000, 10:04,,,,,,,,,,1170,,,1170,,,,,,,35.4418601,-119.2773394,328.2,GIRTH WELD,,,,MFL/CLP,,
260,Weld,,,5400.91,54+12,58.93,59.16,59.15,970,Launch Valve - Rio Bravo Station (0+00),5400.91,Block Valve  BV 7.14 (377+16),32239.62,16,0.25,,52000, 01:00,,,,,,,,,,1170,,,1170,,,,,,,35.4418611,-119.2775378,326.8,GIRTH WELD,,,,MFL/CLP,,
261,Weld,,,5460.07,54+71,59.15,60.82,60.82,980,Launch Valve - Rio Bravo Station (0+00),5460.07,Block Valve  BV 7.14 (377+16),32180.47,16,0.25,,52000, 09:52,,,,,,,,,,1170,,,1170,,,,,,,35.4418618,-119.2777369,325.7,GIRTH WELD,,,,MFL/CLP,,
262,Anomaly - Corrosion Cluster,,INT,5520.64,55+32,60.57,0.25,60.82,980,Launch Valve - Rio Bravo Station (0+00),5520.64,Block Valve  BV 7.14 (377+16),32119.9,16,0.25,,52000,,39,0.1,,,,,1.9,1.8, 05:48,1170,1769,1273,1170,0.919,1.088,1821,1311,,,35.4418629,-119.2779408,325.3,*INT ML,General Metal Loss,,,MFL/CLP,,
263,Weld,,,5520.89,55+32,60.82,58.92,58.92,990,Launch Valve - Rio Bravo Station (0+00),5520.89,Block Valve  BV 7.14 (377+16),32119.65,16,0.25,,52000, 12:28,,,,,,,,,,1170,,,1170,,,,,,,35.4418629,-119.2779417,325.3,GIRTH WELD,,,,MFL/CLP,,
264,Anomaly - Corrosion,,INT,5531.25,55+42,10.36,48.55,58.92,990,Launch Valve - Rio Bravo Station (0+00),5531.25,Block Valve  BV 7.14 (377+16),32109.28,16,0.25,,52000,,16,0.04,,,,,0.4,0.5, 05:20,1170,1934,1392,1170,0.84,1.19,1933,1392,,,35.4418631,-119.2779766,325.4, INT ML,Pitting,,,MFL/CLP,,
265,Anomaly - Corrosion,,INT,5542.07,55+53,21.18,37.73,58.92,990,Launch Valve - Rio Bravo Station (0+00),5542.07,Block Valve  BV 7.14 (377+16),32098.46,16,0.25,,52000,,16,0.04,,,,,0.7,0.7, 06:16,1170,1926,1387,1170,0.844,1.185,1924,1385,,,35.4418632,-119.278013,325.4, INT ML,Pitting,,,MFL/CLP,,
266,Anomaly - Corrosion,,INT,5563.05,55+74,42.17,16.75,58.92,990,Launch Valve - Rio Bravo Station (0+00),5563.05,Block Valve  BV 7.14 (377+16),32077.48,16,0.25,,52000,,16,0.04,,,,,0.4,0.4, 06:00,1170,1935,1393,1170,0.84,1.19,1934,1392,,,35.4418634,-119.2780836,325.6, INT ML,Circumferential Slotting,,,MFL/CLP,,
267,Weld,,,5579.8,55+91,58.92,58.97,58.97,1000,Launch Valve - Rio Bravo Station (0+00),5579.8,Block Valve  BV 7.14 (377+16),32060.73,16,0.25,,52000, 09:24,,,,,,,,,,1170,,,1170,,,,,,,35.4418634,-119.27814,325.8,GIRTH WELD,,,,MFL/CLP,,
268,Anomaly - Corrosion,,INT,5582.11,55+93,2.31,56.66,58.97,1000,Launch Valve - Rio Bravo Station (0+00),5582.11,Block Valve  BV 7.14 (377+16),32058.42,16,0.25,,52000,,16,0.04,,,,,0.3,0.4, 04:53,1170,1935,1393,1170,0.84,1.191,1935,1393,,,35.4418634,-119.2781478,325.8, INT ML,Circumferential Slotting,,,MFL/CLP,,
269,Weld,,,5638.78,56+50,58.97,60.79,60.79,1010,Launch Valve - Rio Bravo Station (0+00),5638.78,Block Valve  BV 7.14 (377+16),32001.76,16,0.25,,52000, 01:12,,,,,,,,,,1170,,,1170,,,,,,,35.4418637,-119.2783385,326.8,GIRTH WELD,,,,MFL/CLP,,
270,Weld,,,5699.57,57+11,60.79,59.85,59.85,1020,Launch Valve - Rio Bravo Station (0+00),5699.57,Block Valve  BV 7.14 (377+16),31940.96,16,0.25,,52000, 11:12,,,,,,,,,,1170,,,1170,,,,,,,35.4418626,-119.2785432,327.6,GIRTH WELD,,,,MFL/CLP,,
271,Weld,,,5759.42,57+71,59.85,60.36,60.36,1030,Launch Valve - Rio Bravo Station (0+00),5759.42,Block Valve  BV 7.14 (377+16),31881.12,16,0.25,,52000, 01:32,,,,,,,,,,1170,,,1170,,,,,,,35.4418614,-119.2787447,327.3,GIRTH WELD,,,,MFL/CLP,,
272,Casing Begin,,,5789.68,58+01,30.26,30.1,60.36,1030,Launch Valve - Rio Bravo Station (0+00),5789.68,Block Valve  BV 7.14 (377+16),31850.85,16,0.25,,52000,,,,,,,,,,,1170,,,1170,,,,,,,35.4418624,-119.2788465,327.8,CASING START,,,,MFL/CLP,,
273,Weld,,,5819.78,58+31,60.36,60.65,60.65,1040,Launch Valve - Rio Bravo Station (0+00),5819.78,Block Valve  BV 7.14 (377+16),31820.75,16,0.25,,52000,,,,,,,,,,,1170,,,1170,,,,,,,35.4418633,-119.2789479,328.2,GIRTH WELD,,,,MFL/CLP,,
274,Casing End,,,5861.54,58+73,41.76,18.9,60.65,1040,Launch Valve - Rio Bravo Station (0+00),5861.54,Block Valve  BV 7.14 (377+16),31779,16,0.25,,52000,,,,,,,,,,,1170,,,1170,,,,,,,35.4418639,-119.2790884,328.1,CASING END,,,,MFL/CLP,,
275,Pipeline Fixture,,,5877.39,58+89,57.61,3.05,60.65,1040,Launch Valve - Rio Bravo Station (0+00),5877.39,Block Valve  BV 7.14 (377+16),31763.14,16,0.25,,52000,,,,,,,,,, 12:00,1170,,,1170,,,,,,,35.4418636,-119.2791418,327.8,ATTACHMENT,,,,MFL/CLP,,
276,Weld,,,5880.43,58+92,60.65,60.7,60.7,1050,Launch Valve - Rio Bravo Station (0+00),5880.43,Block Valve  BV 7.14 (377+16),31760.1,16,0.25,,52000, 01:28,,,,,,,,,,1170,,,1170,,,,,,,35.4418635,-119.2791521,327.8,GIRTH WELD,,,,MFL/CLP,,
277,Weld,,,5941.14,59+53,60.7,45.07,45.07,1060,Launch Valve - Rio Bravo Station (0+00),5941.14,Block Valve  BV 7.14 (377+16),31699.4,16,0.25,,52000, 12:12,,,,,,,,,,1170,,,1170,,,,,,,35.4418629,-119.2793564,327.7,GIRTH WELD,,,,MFL/CLP,,
278,Weld,,,5986.21,59+98,45.07,60.69,60.69,1070,Launch Valve - Rio Bravo Station (0+00),5986.21,Block Valve  BV 7.14 (377+16),31654.32,16,0.25,,52000, 12:04,,,,,,,,,,1170,,,1170,,,,,,,35.4418649,-119.2795081,328.7,GIRTH WELD,,,,MFL/CLP,,
279,Weld,,,6046.9,60+59,60.69,60.85,60.85,1080,Launch Valve - Rio Bravo Station (0+00),6046.9,Block Valve  BV 7.14 (377+16),31593.64,16,0.25,,52000, 10:40,,,,,,,,,,1170,,,1170,,,,,,,35.4418656,-119.2797124,329.3,GIRTH WELD,,,,MFL/CLP,,
280,Weld,,,6107.74,61+20,60.85,60.75,60.75,1090,Launch Valve - Rio Bravo Station (0+00),6107.74,Block Valve  BV 7.14 (377+16),31532.79,16,0.25,,52000, 12:04,,,,,,,,,,1170,,,1170,,,,,,,35.4418661,-119.2799173,329.3,GIRTH WELD,,,,MFL/CLP,,
281,Weld,,,6168.49,61+81,60.75,60.82,60.83,1100,Launch Valve - Rio Bravo Station (0+00),6168.49,Block Valve  BV 7.14 (377+16),31472.04,16,0.25,,52000, 09:52,,,,,,,,,,1170,,,1170,,,,,,,35.4418666,-119.2801218,329.8,GIRTH WELD,,,,MFL/CLP,,
282,Weld,,,6229.31,62+42,60.83,59.03,59.03,1110,Launch Valve - Rio Bravo Station (0+00),6229.31,Block Valve  BV 7.14 (377+16),31411.22,16,0.25,,52000, 12:40,,,,,,,,,,1170,,,1170,,,,,,,35.4418667,-119.2803266,330.4,GIRTH WELD,,,,MFL/CLP,,
283,Weld,,,6288.35,63+01,59.03,59.11,59.12,1120,Launch Valve - Rio Bravo Station (0+00),6288.35,Block Valve  BV 7.14 (377+16),31352.19,16,0.25,,52000,,,,,,,,,,,1170,,,1170,,,,,,,35.4418677,-119.2805253,330.8,GIRTH WELD,,,,MFL/CLP,,
284,Anomaly - Corrosion,,INT,6305.07,63+18,16.72,42.4,59.12,1120,Launch Valve - Rio Bravo Station (0+00),6305.07,Block Valve  BV 7.14 (377+16),31335.47,16,0.25,,52000,,19,0.05,,,,,0.4,0.3, 04:56,1170,1934,1392,1170,0.84,1.19,1933,1392,,,35.4418676,-119.2805816,330.6, INT ML,Pinhole,,,MFL/CLP,,
285,Weld,,,6347.46,63+60,59.12,60.83,60.83,1130,Launch Valve - Rio Bravo Station (0+00),6347.46,Block Valve  BV 7.14 (377+16),31293.07,16,0.25,,52000, 01:52,,,,,,,,,,1170,,,1170,,,,,,,35.4418678,-119.2807243,330.2,GIRTH WELD,,,,MFL/CLP,,
286,Anomaly - Corrosion,,EXT,6401.6,64+14,54.14,6.69,60.83,1130,Launch Valve - Rio Bravo Station (0+00),6401.6,Block Valve  BV 7.14 (377+16),31238.93,16,0.25,,52000,,25,0.06,,,,,0.5,0.5, 07:39,1170,1929,1389,1170,0.84,1.19,1927,1387,,,35.4418685,-119.2809066,329.5, EXT ML,Pitting,,,MFL/CLP,,
287,Anomaly - Corrosion Cluster,,EXT,6402.96,64+16,55.49,5.34,60.83,1130,Launch Valve - Rio Bravo Station (0+00),6402.96,Block Valve  BV 7.14 (377+16),31237.58,16,0.25,,52000,,35,0.09,,,,,3.9,4.6, 04:00,1170,1624,1169,1170,1,1,1694,1219,3,d,35.4418685,-119.2809111,329.4,*EXT ML,General Metal Loss,,Potential win for MFL4 Eff Area Psafe,MFL/CLP,,
288,Anomaly - Corrosion Cluster,,EXT,6404.82,64+18,57.36,3.47,60.83,1130,Launch Valve - Rio Bravo Station (0+00),6404.82,Block Valve  BV 7.14 (377+16),31235.71,16,0.25,,52000,,24,0.06,,,,,4.9,5.2, 08:33,1170,1703,1226,1170,0.95,1.05,1758,1265,,,35.4418685,-119.2809175,329.4, EXT ML,General Metal Loss,,,MFL/CLP,,
289,Anomaly - Corrosion Cluster,,EXT,6405.34,64+18,57.87,2.96,60.83,1130,Launch Valve - Rio Bravo Station (0+00),6405.34,Block Valve  BV 7.14 (377+16),31235.2,16,0.25,,52000,,39,0.1,,,,,1.9,3, 08:10,1170,1759,1267,1170,0.92,1.08,1774,1278,,,35.4418685,-119.2809192,329.4,*EXT ML,General Metal Loss,,,MFL/CLP,,
290,Anomaly - Corrosion,,EXT,6405.54,64+18,58.08,2.75,60.83,1130,Launch Valve - Rio Bravo Station (0+00),6405.54,Block Valve  BV 7.14 (377+16),31234.99,16,0.25,,52000,,35,0.09,,,,,0.9,1.7, 03:54,1170,1887,1359,1170,0.86,1.16,1874,1349,,,35.4418685,-119.2809199,329.4,*EXT ML,Pitting,,,MFL/CLP,,
291,Anomaly - Corrosion,,EXT,6405.62,64+19,58.16,2.67,60.83,1130,Launch Valve - Rio Bravo Station (0+00),6405.62,Block Valve  BV 7.14 (377+16),31234.91,16,0.25,,52000,,29,0.07,,,,,0.9,1.9, 08:10,1170,1904,1371,1170,0.85,1.17,1896,1365,,,35.4418685,-119.2809201,329.4, EXT ML,Circumferential Grooving,,,MFL/CLP,,
292,Repair - Welded sleeve begin,,,6405.92,64+19,58.46,2.38,60.83,1130,Launch Valve - Rio Bravo Station (0+00),6405.92,Block Valve  BV 7.14 (377+16),31234.62,16,0.25,,52000,,,,,,,,,,,1170,,,1170,,,,,,,35.4418685,-119.2809211,329.4,REPAIR-SHELL START,,,,MFL/CLP,,
293,Weld,,,6408.29,64+21,60.83,60.88,60.87,1140,Launch Valve - Rio Bravo Station (0+00),6408.29,Block Valve  BV 7.14 (377+16),31232.24,16,0.25,,52000, 12:28,,,,,,,,,,1170,,,1170,,,,,,,35.4418684,-119.2809291,329.4,GIRTH WELD,,,,MFL/CLP,,
294,Repair - Welded sleeve end,,,6413.47,64+26,5.18,55.7,60.87,1140,Launch Valve - Rio Bravo Station (0+00),6413.47,Block Valve  BV 7.14 (377+16),31227.06,16,0.25,,52000,,,,,,,,,,,1170,,,1170,,,,,,,35.4418684,-119.2809465,329.4,REPAIR-SHELL END,,,,MFL/CLP,,
295,Weld,,,6469.17,64+82,60.87,60.92,60.92,1150,Launch Valve - Rio Bravo Station (0+00),6469.17,Block Valve  BV 7.14 (377+16),31171.37,16,0.25,,52000, 10:36,,,,,,,,,,1170,,,1170,,,,,,,35.4418697,-119.2811335,329.7,GIRTH WELD,,,,MFL/CLP,,
296,Weld,,,6530.08,65+43,60.92,60.89,60.89,1160,Launch Valve - Rio Bravo Station (0+00),6530.08,Block Valve  BV 7.14 (377+16),31110.45,16,0.25,,52000, 01:08,,,,,,,,,,1170,,,1170,,,,,,,35.4418711,-119.2813381,329.3,GIRTH WELD,,,,MFL/CLP,,
