Repository: kerbergr/datadump

File: MLCompare/bin/Debug/netcoreapp3.1/ex2/oldAug12_final.csv (part 3 of 64)
74,Anomaly - Corrosion,,INT,1110.35,11+13,40.81,19.61,60.43,240,Launch Valve - Rio Bravo Station (0+00),1110.35,Block Valve  BV 7.14 (377+16),36530.18,16,0.25,,52000,,15,0.04,,,,,0.3,0.4, 05:55,1170,1935,1393,1170,0.84,1.191,1935,1393,,,35.4366554,-119.2694426,320.4, INT ML,Pinhole,,,MFL/CLP,,
75,Weld,,,1129.97,11+32,60.43,60.31,60.31,250,Launch Valve - Rio Bravo Station (0+00),1129.97,Block Valve  BV 7.14 (377+16),36510.56,16,0.25,,52000, 02:04,,,,,,,,,,1170,,,1170,,,,,,,35.4367093,-119.2694419,320.8,GIRTH WELD,,,,MFL/CLP,,
76,Anomaly - Corrosion,,INT,1188.08,11+90,58.11,2.2,60.31,250,Launch Valve - Rio Bravo Station (0+00),1188.08,Block Valve  BV 7.14 (377+16),36452.45,16,0.25,,52000,,16,0.04,,,,,0.3,0.4, 05:46,1170,1935,1393,1170,0.84,1.191,1935,1393,,,35.436869,-119.2694407,321.6, INT ML,Pinhole,,,MFL/CLP,,
77,Weld,,,1190.28,11+93,60.31,60.3,60.3,260,Launch Valve - Rio Bravo Station (0+00),1190.28,Block Valve  BV 7.14 (377+16),36450.26,16,0.25,,52000, 11:48,,,,,,,,,,1170,,,1170,,,,,,,35.436875,-119.2694407,321.6,GIRTH WELD,,,,MFL/CLP,,
297,Weld,,,6590.97,66+04,60.89,60.82,60.82,1170,Launch Valve - Rio Bravo Station (0+00),6590.97,Block Valve  BV 7.14 (377+16),31049.56,16,0.25,,52000, 11:12,,,,,,,,,,1170,,,1170,,,,,,,35.4418733,-119.2815425,329,GIRTH WELD,,,,MFL/CLP,,
298,Anomaly - Corrosion,,INT,6647.69,66+61,56.71,4.11,60.82,1170,Launch Valve - Rio Bravo Station (0+00),6647.69,Block Valve  BV 7.14 (377+16),30992.84,16,0.25,,52000,,15,0.04,,,,,0.4,0.5, 05:56,1170,1934,1393,1170,0.84,1.19,1933,1392,,,35.4418744,-119.2817329,329, INT ML,Pitting,,,MFL/CLP,,
299,Weld,,,6651.8,66+65,60.82,60.84,60.84,1180,Launch Valve - Rio Bravo Station (0+00),6651.8,Block Valve  BV 7.14 (377+16),30988.73,16,0.25,,52000, 12:16,,,,,,,,,,1170,,,1170,,,,,,,35.4418745,-119.2817467,329,GIRTH WELD,,,,MFL/CLP,,
300,Weld,,,6712.64,67+26,60.84,60.81,60.8,1190,Launch Valve - Rio Bravo Station (0+00),6712.64,Block Valve  BV 7.14 (377+16),30927.89,16,0.25,,52000, 11:16,,,,,,,,,,1170,,,1170,,,,,,,35.4418747,-119.281951,328.9,GIRTH WELD,,,,MFL/CLP,,
301,Weld,,,6773.45,67+87,60.8,60.83,60.84,1200,Launch Valve - Rio Bravo Station (0+00),6773.45,Block Valve  BV 7.14 (377+16),30867.09,16,0.25,,52000, 01:24,,,,,,,,,,1170,,,1170,,,,,,,35.4418758,-119.2821552,328.7,GIRTH WELD,,,,MFL/CLP,,
302,Weld,,,6834.28,68+48,60.84,60.88,60.88,1210,Launch Valve - Rio Bravo Station (0+00),6834.28,Block Valve  BV 7.14 (377+16),30806.25,16,0.25,,52000, 10:36,,,,,,,,,,1170,,,1170,,,,,,,35.4418781,-119.2823595,328.4,GIRTH WELD,,,,MFL/CLP,,
303,Weld,,,6895.16,69+09,60.88,60.86,60.86,1220,Launch Valve - Rio Bravo Station (0+00),6895.16,Block Valve  BV 7.14 (377+16),30745.37,16,0.25,,52000, 12:48,,,,,,,,,,1170,,,1170,,,,,,,35.4418798,-119.2825639,328.3,GIRTH WELD,,,,MFL/CLP,,
304,Weld,,,6956.02,69+70,60.86,60.89,60.89,1230,Launch Valve - Rio Bravo Station (0+00),6956.02,Block Valve  BV 7.14 (377+16),30684.51,16,0.25,,52000, 10:28,,,,,,,,,,1170,,,1170,,,,,,,35.4418812,-119.2827683,329,GIRTH WELD,,,,MFL/CLP,,
305,Weld,,,7016.91,70+31,60.89,60.86,60.86,1240,Launch Valve - Rio Bravo Station (0+00),7016.91,Block Valve  BV 7.14 (377+16),30623.62,16,0.25,,52000, 12:56,,,,,,,,,,1170,,,1170,,,,,,,35.4418824,-119.2829727,328.9,GIRTH WELD,,,,MFL/CLP,,
306,Weld,,,7077.77,70+92,60.86,60.77,60.77,1250,Launch Valve - Rio Bravo Station (0+00),7077.77,Block Valve  BV 7.14 (377+16),30562.76,16,0.25,,52000, 11:00,,,,,,,,,,1170,,,1170,,,,,,,35.4418831,-119.283177,328.7,GIRTH WELD,,,,MFL/CLP,,
307,Weld,,,7138.54,71+53,60.77,60.74,60.74,1260,Launch Valve - Rio Bravo Station (0+00),7138.54,Block Valve  BV 7.14 (377+16),30502,16,0.25,,52000, 12:44,,,,,,,,,,1170,,,1170,,,,,,,35.4418842,-119.2833811,328.5,GIRTH WELD,,,,MFL/CLP,,
308,Anomaly - Corrosion,,INT,7184.41,71+99,45.88,14.86,60.74,1260,Launch Valve - Rio Bravo Station (0+00),7184.41,Block Valve  BV 7.14 (377+16),30456.12,16,0.25,,52000,,15,0.04,,,,,0.4,0.4, 05:01,1170,1934,1393,1170,0.84,1.19,1933,1392,,,35.4418849,-119.2835351,328.1, INT ML,Axial Slotting,,,MFL/CLP,,
309,Weld,,,7199.27,72+14,60.74,60.75,60.75,1270,Launch Valve - Rio Bravo Station (0+00),7199.27,Block Valve  BV 7.14 (377+16),30441.26,16,0.25,,52000, 10:40,,,,,,,,,,1170,,,1170,,,,,,,35.4418852,-119.283585,328.1,GIRTH WELD,,,,MFL/CLP,,
310,Anomaly - Corrosion,,INT,7206.01,72+20,6.74,54,60.75,1270,Launch Valve - Rio Bravo Station (0+00),7206.01,Block Valve  BV 7.14 (377+16),30434.52,16,0.25,,52000,,17,0.04,,,,,0.3,0.2, 06:03,1170,1936,1394,1170,0.84,1.191,1935,1393,,,35.4418854,-119.2836077,328.1, INT ML,Pinhole,,,MFL/CLP,,
311,Anomaly - Corrosion,,INT,7259.42,72+74,60.15,0.59,60.75,1270,Launch Valve - Rio Bravo Station (0+00),7259.42,Block Valve  BV 7.14 (377+16),30381.11,16,0.25,,52000,,16,0.04,,,,,0.3,0.3, 06:12,1170,1935,1393,1170,0.84,1.191,1935,1393,,,35.4418873,-119.283787,328.3, INT ML,Pinhole,,,MFL/CLP,,
312,Weld,,,7260.02,72+75,60.75,60.85,60.85,1280,Launch Valve - Rio Bravo Station (0+00),7260.02,Block Valve  BV 7.14 (377+16),30380.52,16,0.25,,52000, 01:16,,,,,,,,,,1170,,,1170,,,,,,,35.4418874,-119.283789,328.3,GIRTH WELD,,,,MFL/CLP,,
313,Weld,,,7320.87,73+36,60.85,12.17,12.17,1290,Launch Valve - Rio Bravo Station (0+00),7320.87,Block Valve  BV 7.14 (377+16),30319.66,16,0.25,,52000, 12:04,,,,,,,,,,1170,,,1170,,,,,,,35.4418891,-119.2839933,327.9,GIRTH WELD,,,,MFL/CLP,,
314,Weld,,,7333.04,73+48,12.17,60.91,60.92,1300,Launch Valve - Rio Bravo Station (0+00),7333.04,Block Valve  BV 7.14 (377+16),30307.49,16,0.25,,52000, 10:44,,,,,,,,,,1170,,,1170,,,,,,,35.4418895,-119.2840342,327.9,GIRTH WELD,,,,MFL/CLP,,
315,Anomaly - Corrosion,,INT,7346.19,73+61,13.15,47.76,60.92,1300,Launch Valve - Rio Bravo Station (0+00),7346.19,Block Valve  BV 7.14 (377+16),30294.34,16,0.25,,52000,,17,0.04,,,,,0.3,0.4, 06:04,1170,1935,1393,1170,0.84,1.191,1935,1393,,,35.4418897,-119.2840783,327.9, INT ML,Circumferential Slotting,,,MFL/CLP,,
316,Anomaly - Corrosion,,EXT,7375.95,73+91,42.91,18,60.92,1300,Launch Valve - Rio Bravo Station (0+00),7375.95,Block Valve  BV 7.14 (377+16),30264.58,16,0.25,,52000,,16,0.04,,,,,0.2,0.2, 03:03,1170,1936,1394,1170,0.839,1.191,1936,1394,,,35.4418906,-119.2841783,328, EXT ML,Pinhole,,,MFL/CLP,,
317,Anomaly - Corrosion,,EXT,7379.58,73+94,46.54,14.37,60.92,1300,Launch Valve - Rio Bravo Station (0+00),7379.58,Block Valve  BV 7.14 (377+16),30260.96,16,0.25,,52000,,15,0.04,,,,,0.2,0.2, 04:08,1170,1937,1394,1170,0.839,1.192,1937,1394,,,35.4418907,-119.2841904,328, EXT ML,Pinhole,,,MFL/CLP,,
318,Weld,,,7393.95,74+09,60.92,60.89,60.89,1310,Launch Valve - Rio Bravo Station (0+00),7393.95,Block Valve  BV 7.14 (377+16),30246.58,16,0.25,,52000, 01:28,,,,,,,,,,1170,,,1170,,,,,,,35.4418913,-119.2842387,328.1,GIRTH WELD,,,,MFL/CLP,,
319,Weld,,,7454.84,74+70,60.89,60.39,60.39,1320,Launch Valve - Rio Bravo Station (0+00),7454.84,Block Valve  BV 7.14 (377+16),30185.69,16,0.25,,52000, 11:48,,,,,,,,,,1170,,,1170,,,,,,,35.4418922,-119.2844432,328.2,GIRTH WELD,,,,MFL/CLP,,
320,Anomaly - Corrosion,,EXT,7466.2,74+81,11.36,49.03,60.39,1320,Launch Valve - Rio Bravo Station (0+00),7466.2,Block Valve  BV 7.14 (377+16),30174.33,16,0.25,,52000,,18,0.05,,,,,0.2,0.2, 04:36,1170,1936,1394,1170,0.839,1.191,1936,1394,,,35.4418922,-119.2844813,328.1, EXT ML,Pinhole,,,MFL/CLP,,
321,Weld,,,7515.23,75+30,60.39,60.96,60.96,1330,Launch Valve - Rio Bravo Station (0+00),7515.23,Block Valve  BV 7.14 (377+16),30125.3,16,0.25,,52000, 04:36,,,,,,,,,,1170,,,1170,,,,,,,35.4418926,-119.284646,327.9,GIRTH WELD,,,,MFL/CLP,,
322,Weld,,,7576.19,75+91,60.96,60.74,60.74,1340,Launch Valve - Rio Bravo Station (0+00),7576.19,Block Valve  BV 7.14 (377+16),30064.34,16,0.25,,52000, 11:36,,,,,,,,,,1170,,,1170,,,,,,,35.4418931,-119.2848507,327.9,GIRTH WELD,,,,MFL/CLP,,
323,Weld,,,7636.93,76+52,60.74,60.84,60.85,1350,Launch Valve - Rio Bravo Station (0+00),7636.93,Block Valve  BV 7.14 (377+16),30003.6,16,0.25,,52000, 02:04,,,,,,,,,,1170,,,1170,,,,,,,35.4418933,-119.2850546,327.7,GIRTH WELD,,,,MFL/CLP,,
324,Weld,,,7697.77,77+13,60.85,60.76,60.76,1360,Launch Valve - Rio Bravo Station (0+00),7697.77,Block Valve  BV 7.14 (377+16),29942.76,16,0.25,,52000, 09:56,,,,,,,,,,1170,,,1170,,,,,,,35.4418941,-119.2852589,327.8,GIRTH WELD,,,,MFL/CLP,,
325,Weld,,,7758.53,77+74,60.76,60.8,60.8,1370,Launch Valve - Rio Bravo Station (0+00),7758.53,Block Valve  BV 7.14 (377+16),29882,16,0.25,,52000, 12:36,,,,,,,,,,1170,,,1170,,,,,,,35.4418939,-119.2854629,327.3,GIRTH WELD,,,,MFL/CLP,,
326,Weld,,,7819.33,78+35,60.8,60.86,60.86,1380,Launch Valve - Rio Bravo Station (0+00),7819.33,Block Valve  BV 7.14 (377+16),29821.2,16,0.25,,52000, 10:24,,,,,,,,,,1170,,,1170,,,,,,,35.4418948,-119.2856671,327.4,GIRTH WELD,,,,MFL/CLP,,
327,Weld,,,7880.19,78+96,60.86,60.83,60.83,1390,Launch Valve - Rio Bravo Station (0+00),7880.19,Block Valve  BV 7.14 (377+16),29760.34,16,0.25,,52000, 01:36,,,,,,,,,,1170,,,1170,,,,,,,35.441896,-119.2858715,327.2,GIRTH WELD,,,,MFL/CLP,,
328,Anomaly - Corrosion,,INT,7922.4,79+38,42.2,18.63,60.83,1390,Launch Valve - Rio Bravo Station (0+00),7922.4,Block Valve  BV 7.14 (377+16),29718.14,16,0.25,,52000,,19,0.05,,,,,0.4,0.4, 07:04,1170,1933,1392,1170,0.841,1.19,1932,1391,,,35.4418968,-119.2860132,326.8, INT ML,Axial Slotting,,,MFL/CLP,,
329,Weld,,,7941.02,79+57,60.83,60.73,60.73,1400,Launch Valve - Rio Bravo Station (0+00),7941.02,Block Valve  BV 7.14 (377+16),29699.51,16,0.25,,52000, 10:36,,,,,,,,,,1170,,,1170,,,,,,,35.4418968,-119.2860757,326.7,GIRTH WELD,,,,MFL/CLP,,
330,Weld,,,8001.75,80+18,60.73,60.83,60.83,1410,Launch Valve - Rio Bravo Station (0+00),8001.75,Block Valve  BV 7.14 (377+16),29638.78,16,0.25,,52000, 12:52,,,,,,,,,,1170,,,1170,,,,,,,35.4418972,-119.2862796,326.5,GIRTH WELD,,,,MFL/CLP,,
331,Weld,,,8062.58,80+79,60.83,60.83,60.83,1420,Launch Valve - Rio Bravo Station (0+00),8062.58,Block Valve  BV 7.14 (377+16),29577.95,16,0.25,,52000, 11:04,,,,,,,,,,1170,,,1170,,,,,,,35.4418977,-119.2864839,326.5,GIRTH WELD,,,,MFL/CLP,,
332,Weld,,,8123.41,81+40,60.83,60.79,60.79,1430,Launch Valve - Rio Bravo Station (0+00),8123.41,Block Valve  BV 7.14 (377+16),29517.12,16,0.25,,52000, 12:20,,,,,,,,,,1170,,,1170,,,,,,,35.4418983,-119.2866882,326.1,GIRTH WELD,,,,MFL/CLP,,
333,Weld,,,8184.2,82+01,60.79,60.84,60.84,1440,Launch Valve - Rio Bravo Station (0+00),8184.2,Block Valve  BV 7.14 (377+16),29456.33,16,0.25,,52000, 02:04,,,,,,,,,,1170,,,1170,,,,,,,35.4418995,-119.2868923,325.8,GIRTH WELD,,,,MFL/CLP,,
334,Weld,,,8245.04,82+62,60.84,60.95,60.95,1450,Launch Valve - Rio Bravo Station (0+00),8245.04,Block Valve  BV 7.14 (377+16),29395.49,16,0.25,,52000, 11:36,,,,,,,,,,1170,,,1170,,,,,,,35.4419001,-119.2870965,324.6,GIRTH WELD,,,,MFL/CLP,,
335,Weld,,,8305.99,83+23,60.95,60.83,60.83,1460,Launch Valve - Rio Bravo Station (0+00),8305.99,Block Valve  BV 7.14 (377+16),29334.54,16,0.25,,52000, 01:20,,,,,,,,,,1170,,,1170,,,,,,,35.4419012,-119.2873011,322.8,GIRTH WELD,,,,MFL/CLP,,
336,Repair - Welded sleeve begin,,,8361.74,83+79,55.75,5.08,60.83,1460,Launch Valve - Rio Bravo Station (0+00),8361.74,Block Valve  BV 7.14 (377+16),29278.79,16,0.25,,52000,,,,,,,,,,,1170,,,1170,,,,,,,35.4419021,-119.2874883,322,REPAIR-SHELL START,,,,MFL/CLP,,
337,Repair - Welded sleeve end,,,8366.77,83+84,60.77,0.06,60.83,1460,Launch Valve - Rio Bravo Station (0+00),8366.77,Block Valve  BV 7.14 (377+16),29273.77,16,0.25,,52000,,,,,,,,,,,1170,,,1170,,,,,,,35.4419021,-119.2875051,322,REPAIR-SHELL END,,,,MFL/CLP,,
338,Weld,,,8366.82,83+84,60.83,28.8,28.8,1470,Launch Valve - Rio Bravo Station (0+00),8366.82,Block Valve  BV 7.14 (377+16),29273.71,16,0.25,,52000, 10:36,,,,,,,,,,1170,,,1170,,,,,,,35.4419021,-119.2875053,322,GIRTH WELD,,,,MFL/CLP,,
339,Weld - Change in wall thickness,,,8395.62,84+12,28.8,32.41,32.41,1480,Launch Valve - Rio Bravo Station (0+00),8395.62,Block Valve  BV 7.14 (377+16),29244.92,16,0.281,,52000, 02:56,,,,,,,,,,1170,,,1315,,,,,,,35.4419024,-119.287602,322.3,GIRTH WELD NWT 0.250/0.281IN,,,,MFL/CLP,,
340,Weld - Change in wall thickness,,,8428.03,84+45,32.41,59.4,59.4,1490,Launch Valve - Rio Bravo Station (0+00),8428.03,Block Valve  BV 7.14 (377+16),29212.51,16,0.25,,52000, 12:00,,,,,,,,,,1170,,,1170,,,,,,,35.4419031,-119.2877108,323.1,GIRTH WELD NWT 0.281/0.250IN,,,,MFL/CLP,,
341,Weld,,,8487.43,85+04,59.4,60.77,60.77,1500,Launch Valve - Rio Bravo Station (0+00),8487.43,Block Valve  BV 7.14 (377+16),29153.1,16,0.25,,52000, 02:36,,,,,,,,,,1170,,,1170,,,,,,,35.4419039,-119.2879102,324.2,GIRTH WELD,,,,MFL/CLP,,
342,Weld,,,8548.2,85+65,60.77,60.85,60.85,1510,Launch Valve - Rio Bravo Station (0+00),8548.2,Block Valve  BV 7.14 (377+16),29092.33,16,0.25,,52000, 10:08,,,,,,,,,,1170,,,1170,,,,,,,35.4419035,-119.2881143,324.9,GIRTH WELD,,,,MFL/CLP,,
343,Weld,,,8609.05,86+26,60.85,60.9,60.9,1520,Launch Valve - Rio Bravo Station (0+00),8609.05,Block Valve  BV 7.14 (377+16),29031.48,16,0.25,,52000, 12:40,,,,,,,,,,1170,,,1170,,,,,,,35.4419036,-119.2883186,324.7,GIRTH WELD,,,,MFL/CLP,,
344,Weld,,,8669.95,86+87,60.9,60.09,60.09,1530,Launch Valve - Rio Bravo Station (0+00),8669.95,Block Valve  BV 7.14 (377+16),28970.58,16,0.25,,52000, 09:56,,,,,,,,,,1170,,,1170,,,,,,,35.4419047,-119.2885231,324.8,GIRTH WELD,,,,MFL/CLP,,
345,Weld,,,8730.04,87+48,60.09,60.85,60.85,1540,Launch Valve - Rio Bravo Station (0+00),8730.04,Block Valve  BV 7.14 (377+16),28910.49,16,0.25,,52000, 11:56,,,,,,,,,,1170,,,1170,,,,,,,35.4419061,-119.2887249,325.1,GIRTH WELD,,,,MFL/CLP,,
346,Weld,,,8790.89,88+09,60.85,60,60,1550,Launch Valve - Rio Bravo Station (0+00),8790.89,Block Valve  BV 7.14 (377+16),28849.65,16,0.25,,52000, 12:52,,,,,,,,,,1170,,,1170,,,,,,,35.4419075,-119.2889292,325.3,GIRTH WELD,,,,MFL/CLP,,
347,Weld,,,8850.89,88+69,60,60.75,60.75,1560,Launch Valve - Rio Bravo Station (0+00),8850.89,Block Valve  BV 7.14 (377+16),28789.65,16,0.25,,52000, 11:00,,,,,,,,,,1170,,,1170,,,,,,,35.4419082,-119.2891307,325.4,GIRTH WELD,,,,MFL/CLP,,
348,Weld,,,8911.63,89+30,60.75,60.79,60.79,1570,Launch Valve - Rio Bravo Station (0+00),8911.63,Block Valve  BV 7.14 (377+16),28728.9,16,0.25,,52000, 10:52,,,,,,,,,,1170,,,1170,,,,,,,35.4419084,-119.2893346,325.5,GIRTH WELD,,,,MFL/CLP,,
349,Weld,,,8972.43,89+90,60.79,60.78,60.78,1580,Launch Valve - Rio Bravo Station (0+00),8972.43,Block Valve  BV 7.14 (377+16),28668.11,16,0.25,,52000, 12:48,,,,,,,,,,1170,,,1170,,,,,,,35.4419088,-119.2895388,326,GIRTH WELD,,,,MFL/CLP,,
350,Weld,,,9033.2,90+51,60.78,59.99,59.98,1590,Launch Valve - Rio Bravo Station (0+00),9033.2,Block Valve  BV 7.14 (377+16),28607.33,16,0.25,,52000, 10:52,,,,,,,,,,1170,,,1170,,,,,,,35.4419095,-119.2897429,326.1,GIRTH WELD,,,,MFL/CLP,,
351,Weld,,,9093.19,91+11,59.98,60.16,60.16,1600,Launch Valve - Rio Bravo Station (0+00),9093.19,Block Valve  BV 7.14 (377+16),28547.34,16,0.25,,52000, 12:56,,,,,,,,,,1170,,,1170,,,,,,,35.4419096,-119.2899443,326.1,GIRTH WELD,,,,MFL/CLP,,
352,Anomaly - Corrosion,,INT,9094.39,91+13,1.2,58.96,60.16,1600,Launch Valve - Rio Bravo Station (0+00),9094.39,Block Valve  BV 7.14 (377+16),28546.15,16,0.25,,52000,,17,0.04,,,,,0.4,0.5, 06:04,1170,1934,1392,1170,0.841,1.19,1933,1392,,,35.4419096,-119.2899483,326.1, INT ML,Pitting,,,MFL/CLP,,
353,Anomaly - Corrosion,,INT,9106.77,91+25,13.58,46.58,60.16,1600,Launch Valve - Rio Bravo Station (0+00),9106.77,Block Valve  BV 7.14 (377+16),28533.76,16,0.25,,52000,,19,0.05,,,,,0.4,0.4, 05:49,1170,1933,1392,1170,0.841,1.19,1932,1391,,,35.4419097,-119.2899899,326.1, INT ML,Pitting,,,MFL/CLP,,
354,Anomaly - Corrosion,,INT,9132.9,91+51,39.72,20.44,60.16,1600,Launch Valve - Rio Bravo Station (0+00),9132.9,Block Valve  BV 7.14 (377+16),28507.63,16,0.25,,52000,,18,0.05,,,,,0.4,0.4, 05:53,1170,1933,1392,1170,0.841,1.19,1932,1391,,,35.4419098,-119.2900776,326.3, INT ML,Pitting,,,MFL/CLP,,
355,Weld,,,9153.35,91+72,60.16,60.73,60.73,1610,Launch Valve - Rio Bravo Station (0+00),9153.35,Block Valve  BV 7.14 (377+16),28487.19,16,0.25,,52000, 11:44,,,,,,,,,,1170,,,1170,,,,,,,35.4419099,-119.2901463,326.2,GIRTH WELD,,,,MFL/CLP,,
356,Anomaly - Corrosion,,INT,9197.53,92+16,44.18,16.55,60.73,1610,Launch Valve - Rio Bravo Station (0+00),9197.53,Block Valve  BV 7.14 (377+16),28443.01,16,0.25,,52000,,15,0.04,,,,,0.4,0.4, 06:12,1170,1935,1393,1170,0.84,1.191,1934,1393,,,35.4419101,-119.2902947,326.3, INT ML,Pinhole,,,MFL/CLP,,
357,Weld,,,9214.07,92+33,60.73,59.97,59.96,1620,Launch Valve - Rio Bravo Station (0+00),9214.07,Block Valve  BV 7.14 (377+16),28426.46,16,0.25,,52000, 01:28,,,,,,,,,,1170,,,1170,,,,,,,35.4419103,-119.2903502,326.3,GIRTH WELD,,,,MFL/CLP,,
358,Anomaly - Corrosion,,INT,9223.11,92+42,9.03,50.93,59.96,1620,Launch Valve - Rio Bravo Station (0+00),9223.11,Block Valve  BV 7.14 (377+16),28417.43,16,0.25,,52000,,16,0.04,,,,,0.4,0.4, 05:58,1170,1935,1393,1170,0.84,1.19,1934,1392,,,35.4419103,-119.2903806,326.4, INT ML,Circumferential Slotting,,,MFL/CLP,,
359,Anomaly - Corrosion,,INT,9228.41,92+47,14.34,45.63,59.96,1620,Launch Valve - Rio Bravo Station (0+00),9228.41,Block Valve  BV 7.14 (377+16),28412.12,16,0.25,,52000,,15,0.04,,,,,0.4,0.5, 06:07,1170,1935,1393,1170,0.84,1.191,1934,1393,,,35.4419103,-119.2903984,326.4, INT ML,Circumferential Slotting,,,MFL/CLP,,
360,Anomaly - Corrosion,,INT,9231.16,92+50,17.09,42.88,59.96,1620,Launch Valve - Rio Bravo Station (0+00),9231.16,Block Valve  BV 7.14 (377+16),28409.37,16,0.25,,52000,,20,0.05,,,,,0.4,0.4, 05:53,1170,1934,1392,1170,0.84,1.19,1933,1392,,,35.4419104,-119.2904076,326.4, INT ML,Pinhole,,,MFL/CLP,,
361,Anomaly - Corrosion,,EXT,9253.68,92+72,39.61,20.35,59.96,1620,Launch Valve - Rio Bravo Station (0+00),9253.68,Block Valve  BV 7.14 (377+16),28386.85,16,0.25,,52000,,17,0.04,,,,,0.3,0.2, 08:17,1170,1936,1394,1170,0.84,1.191,1935,1393,,,35.4419105,-119.2904832,326.3, EXT ML,Pinhole,,,MFL/CLP,,
362,Weld,,,9274.04,92+93,59.96,59.98,59.98,1630,Launch Valve - Rio Bravo Station (0+00),9274.04,Block Valve  BV 7.14 (377+16),28366.49,16,0.25,,52000, 11:04,,,,,,,,,,1170,,,1170,,,,,,,35.4419105,-119.2905516,326.2,GIRTH WELD,,,,MFL/CLP,,
363,Anomaly - Corrosion,,INT,9313.89,93+33,39.86,20.13,59.98,1630,Launch Valve - Rio Bravo Station (0+00),9313.89,Block Valve  BV 7.14 (377+16),28326.64,16,0.25,,52000,,19,0.05,,,,,0.4,0.3, 06:04,1170,1932,1391,1170,0.841,1.189,1931,1390,,,35.4419103,-119.2906854,325.8, INT ML,Axial Slotting,,,MFL/CLP,,
364,Weld,,,9334.02,93+53,59.98,60.9,60.9,1640,Launch Valve - Rio Bravo Station (0+00),9334.02,Block Valve  BV 7.14 (377+16),28306.51,16,0.25,,52000, 02:28,,,,,,,,,,1170,,,1170,,,,,,,35.4419105,-119.290753,325.7,GIRTH WELD,,,,MFL/CLP,,
365,Weld,,,9394.92,94+14,60.9,59.99,60,1650,Launch Valve - Rio Bravo Station (0+00),9394.92,Block Valve  BV 7.14 (377+16),28245.61,16,0.25,,52000, 11:24,,,,,,,,,,1170,,,1170,,,,,,,35.4419109,-119.2909575,325,GIRTH WELD,,,,MFL/CLP,,
366,Anomaly - Corrosion,,INT,9438.08,94+57,43.16,16.83,60,1650,Launch Valve - Rio Bravo Station (0+00),9438.08,Block Valve  BV 7.14 (377+16),28202.45,16,0.25,,52000,,16,0.04,,,,,0.5,0.3, 05:58,1170,1932,1391,1170,0.841,1.189,1931,1391,,,35.4419109,-119.2911024,324.4, INT ML,Axial Slotting,,,MFL/CLP,,
367,Weld,,,9454.92,94+74,60,60,60,1660,Launch Valve - Rio Bravo Station (0+00),9454.92,Block Valve  BV 7.14 (377+16),28185.62,16,0.25,,52000, 12:56,,,,,,,,,,1170,,,1170,,,,,,,35.4419112,-119.2911589,324.1,GIRTH WELD,,,,MFL/CLP,,
368,Anomaly - Corrosion,,INT,9514.59,95+34,59.67,0.33,60,1660,Launch Valve - Rio Bravo Station (0+00),9514.59,Block Valve  BV 7.14 (377+16),28125.95,16,0.25,,52000,,22,0.06,,,,,0.6,0.8, 05:46,1170,1924,1386,1170,0.845,1.184,1921,1383,,,35.4419123,-119.2913593,323, INT ML,Pitting,,,MFL/CLP,,
369,Weld,,,9514.92,95+34,60,59.99,59.99,1670,Launch Valve - Rio Bravo Station (0+00),9514.92,Block Valve  BV 7.14 (377+16),28125.62,16,0.25,,52000, 11:32,,,,,,,,,,1170,,,1170,,,,,,,35.4419123,-119.2913604,323,GIRTH WELD,,,,MFL/CLP,,
370,Anomaly - Corrosion,,INT,9554.24,95+73,39.32,20.66,59.99,1670,Launch Valve - Rio Bravo Station (0+00),9554.24,Block Valve  BV 7.14 (377+16),28086.29,16,0.25,,52000,,19,0.05,,,,,0.6,0.7, 06:16,1170,1927,1387,1170,0.844,1.186,1924,1385,,,35.4419123,-119.2914924,322.8, INT ML,Pitting,,,MFL/CLP,,
371,Anomaly - Corrosion,,INT,9554.8,95+74,39.88,20.11,59.99,1670,Launch Valve - Rio Bravo Station (0+00),9554.8,Block Valve  BV 7.14 (377+16),28085.74,16,0.25,,52000,,24,0.06,,,,,0.7,0.9, 06:26,1170,1917,1380,1170,0.848,1.18,1913,1377,,,35.4419123,-119.2914943,322.8, INT ML,Pitting,,,MFL/CLP,,
372,Weld,,,9574.9,95+94,59.99,59.94,59.94,1680,Launch Valve - Rio Bravo Station (0+00),9574.9,Block Valve  BV 7.14 (377+16),28065.63,16,0.25,,52000, 12:52,,,,,,,,,,1170,,,1170,,,,,,,35.4419126,-119.2915618,323,GIRTH WELD,,,,MFL/CLP,,
373,Weld,,,9634.84,96+54,59.94,60.79,60.79,1690,Launch Valve - Rio Bravo Station (0+00),9634.84,Block Valve  BV 7.14 (377+16),28005.69,16,0.25,,52000, 10:52,,,,,,,,,,1170,,,1170,,,,,,,35.4419129,-119.2917629,324.8,GIRTH WELD,,,,MFL/CLP,,
374,Weld,,,9695.63,97+15,60.79,59.97,59.97,1700,Launch Valve - Rio Bravo Station (0+00),9695.63,Block Valve  BV 7.14 (377+16),27944.9,16,0.25,,52000, 12:56,,,,,,,,,,1170,,,1170,,,,,,,35.4419128,-119.291967,325.9,GIRTH WELD,,,,MFL/CLP,,
375,Weld,,,9755.6,97+75,59.97,60.87,60.87,1710,Launch Valve - Rio Bravo Station (0+00),9755.6,Block Valve  BV 7.14 (377+16),27884.93,16,0.25,,52000, 11:00,,,,,,,,,,1170,,,1170,,,,,,,35.4419132,-119.2921684,325.5,GIRTH WELD,,,,MFL/CLP,,
376,Weld,,,9816.47,98+36,60.87,60.74,60.74,1720,Launch Valve - Rio Bravo Station (0+00),9816.47,Block Valve  BV 7.14 (377+16),27824.06,16,0.25,,52000, 01:32,,,,,,,,,,1170,,,1170,,,,,,,35.4419142,-119.2923728,325.5,GIRTH WELD,,,,MFL/CLP,,
377,Weld,,,9877.21,98+97,60.74,60.14,60.14,1730,Launch Valve - Rio Bravo Station (0+00),9877.21,Block Valve  BV 7.14 (377+16),27763.32,16,0.25,,52000, 11:00,,,,,,,,,,1170,,,1170,,,,,,,35.441915,-119.2925768,325.4,GIRTH WELD,,,,MFL/CLP,,
378,Anomaly - Corrosion,,INT,9887.06,99+07,9.85,50.29,60.14,1730,Launch Valve - Rio Bravo Station (0+00),9887.06,Block Valve  BV 7.14 (377+16),27753.47,16,0.25,,52000,,19,0.05,,,,,0.4,0.3, 06:01,1170,1933,1392,1170,0.841,1.19,1932,1391,,,35.441915,-119.2926098,325.2, INT ML,Axial Slotting,,,MFL/CLP,,
379,Anomaly - Corrosion,,INT,9908.55,99+28,31.34,28.8,60.14,1730,Launch Valve - Rio Bravo Station (0+00),9908.55,Block Valve  BV 7.14 (377+16),27731.99,16,0.25,,52000,,15,0.04,,,,,0.4,0.6, 05:46,1170,1934,1393,1170,0.84,1.19,1933,1392,,,35.4419154,-119.292682,324.9, INT ML,Pitting,,,MFL/CLP,,
380,Weld,,,9937.35,99+57,60.14,60.11,60.11,1740,Launch Valve - Rio Bravo Station (0+00),9937.35,Block Valve  BV 7.14 (377+16),27703.18,16,0.25,,52000, 11:56,,,,,,,,,,1170,,,1170,,,,,,,35.441916,-119.2927787,324.3,GIRTH WELD,,,,MFL/CLP,,
381,Anomaly - Corrosion,,INT,9978.84,99+99,41.49,18.62,60.11,1740,Launch Valve - Rio Bravo Station (0+00),9978.84,Block Valve  BV 7.14 (377+16),27661.7,16,0.25,,52000,,21,0.05,,,,,0.4,0.3, 05:53,1170,1933,1391,1170,0.841,1.189,1931,1391,,,35.4419166,-119.292918,323.6, INT ML,Axial Slotting,,,MFL/CLP,,
382,Anomaly - Corrosion,,INT,9993.06,100+13,55.71,4.39,60.11,1740,Launch Valve - Rio Bravo Station (0+00),9993.06,Block Valve  BV 7.14 (377+16),27647.47,16,0.25,,52000,,15,0.04,,,,,0.4,0.4, 06:06,1170,1934,1393,1170,0.84,1.19,1933,1392,,,35.441917,-119.2929657,323.5, INT ML,Pitting,,,MFL/CLP,,
383,Anomaly - Corrosion,,INT,9994.4,100+14,57.05,3.05,60.11,1740,Launch Valve - Rio Bravo Station (0+00),9994.4,Block Valve  BV 7.14 (377+16),27646.13,16,0.25,,52000,,27,0.07,,,,,0.8,0.9, 06:09,1170,1909,1375,1170,0.851,1.175,1903,1370,,,35.441917,-119.2929702,323.5,*INT ML,Pitting,,,MFL/CLP,,
384,Weld,,,9997.45,100+18,60.11,60.07,60.07,1750,Launch Valve - Rio Bravo Station (0+00),9997.45,Block Valve  BV 7.14 (377+16),27643.08,16,0.25,,52000, 10:40,,,,,,,,,,1170,,,1170,,,,,,,35.4419171,-119.2929805,323.5,GIRTH WELD,,,,MFL/CLP,,
385,Weld,,,10057.52,100+78,60.07,60.09,60.09,1760,Launch Valve - Rio Bravo Station (0+00),10057.52,Block Valve  BV 7.14 (377+16),27583.01,16,0.25,,52000, 01:32,,,,,,,,,,1170,,,1170,,,,,,,35.4419175,-119.2931821,322.4,GIRTH WELD,,,,MFL/CLP,,
386,Anomaly - Corrosion,,INT,10098.94,101+19,41.42,18.67,60.09,1760,Launch Valve - Rio Bravo Station (0+00),10098.94,Block Valve  BV 7.14 (377+16),27541.59,16,0.25,,52000,,17,0.04,,,,,0.4,0.6, 06:09,1170,1933,1392,1170,0.841,1.189,1932,1391,,,35.4419178,-119.2933212,321.6, INT ML,Pitting,,,MFL/CLP,,
387,Anomaly - Corrosion Cluster,,INT,10100.26,101+21,42.74,17.35,60.09,1760,Launch Valve - Rio Bravo Station (0+00),10100.26,Block Valve  BV 7.14 (377+16),27540.27,16,0.25,,52000,,17,0.04,,,,,1.7,1.7, 05:56,1170,1886,1358,1170,0.862,1.16,1914,1378,,,35.4419178,-119.2933256,321.6, INT ML,General Metal Loss,,,MFL/CLP,,
388,Anomaly - Corrosion,,INT,10105.89,101+26,48.37,11.72,60.09,1760,Launch Valve - Rio Bravo Station (0+00),10105.89,Block Valve  BV 7.14 (377+16),27534.64,16,0.25,,52000,,17,0.04,,,,,0.4,0.5, 06:08,1170,1934,1392,1170,0.841,1.19,1933,1392,,,35.4419178,-119.2933445,321.5, INT ML,Pitting,,,MFL/CLP,,
389,Anomaly - Corrosion,,INT,10107.24,101+28,49.72,10.36,60.09,1760,Launch Valve - Rio Bravo Station (0+00),10107.24,Block Valve  BV 7.14 (377+16),27533.29,16,0.25,,52000,,16,0.04,,,,,0.6,0.8, 06:07,1170,1930,1389,1170,0.842,1.187,1928,1388,,,35.4419178,-119.2933491,321.5, INT ML,Pitting,,,MFL/CLP,,
390,Anomaly - Corrosion,,INT,10107.6,101+28,50.08,10.01,60.09,1760,Launch Valve - Rio Bravo Station (0+00),10107.6,Block Valve  BV 7.14 (377+16),27532.93,16,0.25,,52000,,15,0.04,,,,,0.4,0.2, 06:04,1170,1935,1393,1170,0.84,1.191,1934,1393,,,35.4419178,-119.2933503,321.5, INT ML,Pinhole,,,MFL/CLP,,
391,Anomaly - Corrosion,,INT,10114.08,101+34,56.56,3.53,60.09,1760,Launch Valve - Rio Bravo Station (0+00),10114.08,Block Valve  BV 7.14 (377+16),27526.46,16,0.25,,52000,,18,0.05,,,,,0.7,0.9, 06:07,1170,1926,1387,1170,0.844,1.185,1923,1385,,,35.4419178,-119.293372,321.4, INT ML,Pitting,,,MFL/CLP,,
392,Weld,,,10117.61,101+38,60.09,60.05,60.05,1770,Launch Valve - Rio Bravo Station (0+00),10117.61,Block Valve  BV 7.14 (377+16),27522.92,16,0.25,,52000, 12:00,,,,,,,,,,1170,,,1170,,,,,,,35.4419178,-119.2933839,321.4,GIRTH WELD,,,,MFL/CLP,,
393,Anomaly - Corrosion Cluster,,INT,10162.01,101+82,44.4,15.65,60.05,1770,Launch Valve - Rio Bravo Station (0+00),10162.01,Block Valve  BV 7.14 (377+16),27478.52,16,0.25,,52000,,24,0.06,,,,,4.1,2.8, 06:00,1170,1729,1245,1170,0.94,1.064,1778,1280,,,35.4419186,-119.293533,321, INT ML,General Metal Loss,,,MFL/CLP,,
394,Anomaly - Corrosion,,INT,10174.99,101+95,57.38,2.67,60.05,1770,Launch Valve - Rio Bravo Station (0+00),10174.99,Block Valve  BV 7.14 (377+16),27465.55,16,0.25,,52000,,15,0.04,,,,,0.4,0.3, 05:52,1170,1933,1392,1170,0.841,1.19,1933,1392,,,35.4419188,-119.2935766,321.1, INT ML,Axial Slotting,,,MFL/CLP,,
395,Anomaly - Corrosion,,INT,10176.38,101+97,58.77,1.28,60.05,1770,Launch Valve - Rio Bravo Station (0+00),10176.38,Block Valve  BV 7.14 (377+16),27464.15,16,0.25,,52000,,15,0.04,,,,,0.4,0.6, 05:47,1170,1933,1392,1170,0.841,1.19,1933,1392,,,35.4419189,-119.2935812,321.1, INT ML,Pitting,,,MFL/CLP,,
396,Weld,,,10177.66,101+98,60.05,60.05,60.05,1780,Launch Valve - Rio Bravo Station (0+00),10177.66,Block Valve  BV 7.14 (377+16),27462.87,16,0.25,,52000, 12:52,,,,,,,,,,1170,,,1170,,,,,,,35.4419189,-119.2935855,321.1,GIRTH WELD,,,,MFL/CLP,,
397,Weld,,,10237.7,102+58,60.05,60.12,60.12,1790,Launch Valve - Rio Bravo Station (0+00),10237.7,Block Valve  BV 7.14 (377+16),27402.83,16,0.25,,52000, 09:52,,,,,,,,,,1170,,,1170,,,,,,,35.4419195,-119.293787,323.2,GIRTH WELD,,,,MFL/CLP,,
398,Weld,,,10297.82,103+18,60.12,59.99,59.99,1800,Launch Valve - Rio Bravo Station (0+00),10297.82,Block Valve  BV 7.14 (377+16),27342.71,16,0.25,,52000, 12:48,,,,,,,,,,1170,,,1170,,,,,,,35.4419202,-119.2939888,325.4,GIRTH WELD,,,,MFL/CLP,,
399,Weld,,,10357.81,103+79,59.99,59.98,59.98,1810,Launch Valve - Rio Bravo Station (0+00),10357.81,Block Valve  BV 7.14 (377+16),27282.72,16,0.25,,52000, 11:00,,,,,,,,,,1170,,,1170,,,,,,,35.4419207,-119.2941902,326.2,GIRTH WELD,,,,MFL/CLP,,
400,Weld,,,10417.79,104+39,59.98,60.04,60.04,1820,Launch Valve - Rio Bravo Station (0+00),10417.79,Block Valve  BV 7.14 (377+16),27222.75,16,0.25,,52000, 01:56,,,,,,,,,,1170,,,1170,,,,,,,35.4419217,-119.2943916,326.2,GIRTH WELD,,,,MFL/CLP,,
401,Weld,,,10477.83,104+99,60.04,60.09,60.09,1830,Launch Valve - Rio Bravo Station (0+00),10477.83,Block Valve  BV 7.14 (377+16),27162.7,16,0.25,,52000, 11:48,,,,,,,,,,1170,,,1170,,,,,,,35.4419217,-119.2945932,326.1,GIRTH WELD,,,,MFL/CLP,,
402,Weld,,,10537.91,105+59,60.09,60.05,60.05,1840,Launch Valve - Rio Bravo Station (0+00),10537.91,Block Valve  BV 7.14 (377+16),27102.62,16,0.25,,52000, 01:28,,,,,,,,,,1170,,,1170,,,,,,,35.4419226,-119.2947949,326.7,GIRTH WELD,,,,MFL/CLP,,
403,Weld,,,10597.97,106+19,60.05,59.99,59.99,1850,Launch Valve - Rio Bravo Station (0+00),10597.97,Block Valve  BV 7.14 (377+16),27042.57,16,0.25,,52000, 11:20,,,,,,,,,,1170,,,1170,,,,,,,35.4419227,-119.2949966,326.7,GIRTH WELD,,,,MFL/CLP,,
404,Weld,,,10657.96,106+79,59.99,60.12,60.12,1860,Launch Valve - Rio Bravo Station (0+00),10657.96,Block Valve  BV 7.14 (377+16),26982.57,16,0.25,,52000, 02:00,,,,,,,,,,1170,,,1170,,,,,,,35.4419231,-119.295198,326.8,GIRTH WELD,,,,MFL/CLP,,
405,Anomaly - Corrosion,,INT,10683.94,107+05,25.98,34.14,60.12,1860,Launch Valve - Rio Bravo Station (0+00),10683.94,Block Valve  BV 7.14 (377+16),26956.59,16,0.25,,52000,,15,0.04,,,,,0.3,0.2, 05:56,1170,1936,1394,1170,0.84,1.191,1936,1394,,,35.4419234,-119.2952853,327, INT ML,Pinhole,,,MFL/CLP,,
406,Weld,,,10718.08,107+40,60.12,60.13,60.14,1870,Launch Valve - Rio Bravo Station (0+00),10718.08,Block Valve  BV 7.14 (377+16),26922.45,16,0.25,,52000, 10:12,,,,,,,,,,1170,,,1170,,,,,,,35.4419234,-119.2953999,327,GIRTH WELD,,,,MFL/CLP,,
407,Weld,,,10778.21,108+00,60.14,59.99,59.99,1880,Launch Valve - Rio Bravo Station (0+00),10778.21,Block Valve  BV 7.14 (377+16),26862.32,16,0.25,,52000, 01:52,,,,,,,,,,1170,,,1170,,,,,,,35.441924,-119.2956018,327.1,GIRTH WELD,,,,MFL/CLP,,
408,Weld,,,10838.2,108+60,59.99,60.18,60.18,1890,Launch Valve - Rio Bravo Station (0+00),10838.2,Block Valve  BV 7.14 (377+16),26802.33,16,0.25,,52000, 10:12,,,,,,,,,,1170,,,1170,,,,,,,35.4419247,-119.2958033,326.7,GIRTH WELD,,,,MFL/CLP,,
409,Weld,,,10898.38,109+20,60.18,59.98,59.98,1900,Launch Valve - Rio Bravo Station (0+00),10898.38,Block Valve  BV 7.14 (377+16),26742.15,16,0.25,,52000, 12:52,,,,,,,,,,1170,,,1170,,,,,,,35.441925,-119.2960053,326.8,GIRTH WELD,,,,MFL/CLP,,
410,Weld,,,10958.36,109+80,59.98,48.17,48.17,1910,Launch Valve - Rio Bravo Station (0+00),10958.36,Block Valve  BV 7.14 (377+16),26682.17,16,0.25,,52000, 11:08,,,,,,,,,,1170,,,1170,,,,,,,35.4419248,-119.2962067,326.7,GIRTH WELD,,,,MFL/CLP,,
411,Off take,,,10990.71,110+13,32.35,15.82,48.17,1910,Launch Valve - Rio Bravo Station (0+00),10990.71,Block Valve  BV 7.14 (377+16),26649.82,16,0.25,,52000,,,,,,,,,, 12:00,1170,,,1170,,,,,,,35.4419247,-119.2963154,326.5,1.0 IN OFFTAKE-WELDOLET,,,,MFL/CLP,,
412,Repair - Welded sleeve begin,,,11001.95,110+24,43.59,4.58,48.17,1910,Launch Valve - Rio Bravo Station (0+00),11001.95,Block Valve  BV 7.14 (377+16),26638.58,16,0.25,,52000,,,,,,,,,,,1170,,,1170,,,,,,,35.4419249,-119.2963531,326.3,REPAIR-SHELL START,,,,MFL/CLP,,
413,Repair - Welded sleeve end,,,11005.74,110+28,47.38,0.79,48.17,1910,Launch Valve - Rio Bravo Station (0+00),11005.74,Block Valve  BV 7.14 (377+16),26634.8,16,0.25,,52000,,,,,,,,,,,1170,,,1170,,,,,,,35.4419249,-119.2963658,326.2,REPAIR-SHELL END,,,,MFL/CLP,,
414,Anomaly - Corrosion,,EXT,11006.37,110+28,48.01,0.16,48.17,1910,Launch Valve - Rio Bravo Station (0+00),11006.37,Block Valve  BV 7.14 (377+16),26634.17,16,0.25,,52000,,19,0.05,,,,,0.3,0.4, 07:17,1170,1935,1393,1170,0.84,1.191,1934,1393,,,35.4419249,-119.2963679,326.2, EXT ML,Pinhole,,,MFL/CLP,,
415,Weld - Change in wall thickness,,,11006.53,110+29,48.17,15.34,15.34,1920,Launch Valve - Rio Bravo Station (0+00),11006.53,Block Valve  BV 7.14 (377+16),26634,16,0.344,,52000,,,,,,,,,,,1170,,,1610,,,,,,,35.4419249,-119.2963685,326.2,GIRTH WELD NWT 0.250/0.344IN,,,,MFL/CLP,,
416,Repair - Welded sleeve begin,,,11007.97,110+30,1.44,13.9,15.34,1920,Launch Valve - Rio Bravo Station (0+00),11007.97,Block Valve  BV 7.14 (377+16),26632.56,16,0.344,,52000,,,,,,,,,,,1170,,,1610,,,,,,,35.4419249,-119.2963733,326.2,REPAIR-SHELL START,,,,MFL/CLP,,
417,Bend,,,11014.45,110+37,7.92,7.42,15.34,1920,Launch Valve - Rio Bravo Station (0+00),11014.45,Block Valve  BV 7.14 (377+16),26626.08,16,0.344,,52000,,,,,,,,,,,1170,,,1610,,,,,,,35.4419181,-119.2963927,326.2,7.0D 80 DEG BEND-HOT PULLED LEFT,,,,MFL/CLP,,
418,Repair - Welded sleeve end,,,11021.18,110+43,14.65,0.7,15.34,1920,Launch Valve - Rio Bravo Station (0+00),11021.18,Block Valve  BV 7.14 (377+16),26619.36,16,0.344,,52000,,,,,,,,,,,1170,,,1610,,,,,,,35.4419008,-119.2963986,326.4,REPAIR-SHELL END,,,,MFL/CLP,,
419,Weld - Change in wall thickness,,,11021.87,110+44,15.34,21.02,21.02,1930,Launch Valve - Rio Bravo Station (0+00),11021.87,Block Valve  BV 7.14 (377+16),26618.66,16,0.25,,52000, 10:16,,,,,,,,,,1170,,,1170,,,,,,,35.4418989,-119.2963986,326.4,GIRTH WELD NWT 0.344/0.250IN,,,,MFL/CLP,,
420,Repair - Welded sleeve begin,,,11022.55,110+45,0.68,20.34,21.02,1930,Launch Valve - Rio Bravo Station (0+00),11022.55,Block Valve  BV 7.14 (377+16),26617.98,16,0.25,,52000,,,,,,,,,,,1170,,,1170,,,,,,,35.4418971,-119.2963986,326.4,REPAIR-SHELL START,,,,MFL/CLP,,
421,Repair - Welded sleeve end,,,11023.73,110+46,1.86,19.17,21.02,1930,Launch Valve - Rio Bravo Station (0+00),11023.73,Block Valve  BV 7.14 (377+16),26616.8,16,0.25,,52000,,,,,,,,,,,1170,,,1170,,,,,,,35.4418938,-119.2963985,326.5,REPAIR-SHELL END,,,,MFL/CLP,,
422,Casing Begin,,,11025.03,110+47,3.16,17.86,21.02,1930,Launch Valve - Rio Bravo Station (0+00),11025.03,Block Valve  BV 7.14 (377+16),26615.5,16,0.25,,52000,,,,,,,,,,,1170,,,1170,,,,,,,35.4418903,-119.2963984,326.5,CASING START,,,,MFL/CLP,,
423,Weld,,,11042.89,110+65,21.02,52.04,52.04,1940,Launch Valve - Rio Bravo Station (0+00),11042.89,Block Valve  BV 7.14 (377+16),26597.64,16,0.25,,52000, 10:52,,,,,,,,,,1170,,,1170,,,,,,,35.4418413,-119.2963978,326.7,GIRTH WELD,,,,MFL/CLP,,
424,Casing End,,,11085.07,111+07,42.18,9.87,52.04,1940,Launch Valve - Rio Bravo Station (0+00),11085.07,Block Valve  BV 7.14 (377+16),26555.46,16,0.25,,52000,,,,,,,,,,,1170,,,1170,,,,,,,35.4417257,-119.2963975,326.3,CASING END,,,,MFL/CLP,,
425,Weld - Change in wall thickness,,,11094.93,111+17,52.04,14.86,14.86,1950,Launch Valve - Rio Bravo Station (0+00),11094.93,Block Valve  BV 7.14 (377+16),26545.6,16,0.375,,60000,,,,,,,,,,,1170,,,2025,,,,,,,35.4416987,-119.2963969,326,GIRTH WELD NWT 0.250/0.375IN,,,,MFL/CLP,,
426,Bend,,,11102.96,111+25,8.03,6.83,14.86,1950,Launch Valve - Rio Bravo Station (0+00),11102.96,Block Valve  BV 7.14 (377+16),26537.57,16,0.375,,60000,,,,,,,,,,,1170,,,2025,,,,,,,35.4416786,-119.2964049,325.8,7.0D 80 DEG BEND-HOT PULLED RIGHT,,,,MFL/CLP,,
427,Weld - Change in wall thickness,,,11109.79,111+32,14.86,44.86,44.86,1960,Launch Valve - Rio Bravo Station (0+00),11109.79,Block Valve  BV 7.14 (377+16),26530.74,16,0.25,,52000, 10:32,,,,,,,,,,1170,,,1170,,,,,,,35.4416739,-119.2964264,325.9,GIRTH WELD NWT 0.375/0.250IN,,,,MFL/CLP,,
428,Repair - Welded sleeve begin,,,11111.96,111+34,2.17,42.68,44.86,1960,Launch Valve - Rio Bravo Station (0+00),11111.96,Block Valve  BV 7.14 (377+16),26528.57,16,0.25,,52000,,,,,,,,,,,1170,,,1170,,,,,,,35.4416739,-119.2964337,326,REPAIR-SHELL START,,,,MFL/CLP,,
429,Repair - Welded sleeve end,,,11116.97,111+39,7.18,37.68,44.86,1960,Launch Valve - Rio Bravo Station (0+00),11116.97,Block Valve  BV 7.14 (377+16),26523.56,16,0.25,,52000,,,,,,,,,,,1170,,,1170,,,,,,,35.4416741,-119.2964505,326.1,REPAIR-SHELL END,,,,MFL/CLP,,
430,Weld,,,11154.65,111+77,44.86,60.03,60.03,1970,Launch Valve - Rio Bravo Station (0+00),11154.65,Block Valve  BV 7.14 (377+16),26485.89,16,0.25,,52000, 12:32,,,,,,,,,,1170,,,1170,,,,,,,35.4416755,-119.296577,326.9,GIRTH WELD,,,,MFL/CLP,,
431,Weld,,,11214.67,112+37,60.03,60.08,60.08,1980,Launch Valve - Rio Bravo Station (0+00),11214.67,Block Valve  BV 7.14 (377+16),26425.86,16,0.25,,52000, 10:36,,,,,,,,,,1170,,,1170,,,,,,,35.4416764,-119.2967785,327.9,GIRTH WELD,,,,MFL/CLP,,
432,Weld,,,11274.75,112+97,60.08,60.13,60.12,1990,Launch Valve - Rio Bravo Station (0+00),11274.75,Block Valve  BV 7.14 (377+16),26365.78,16,0.25,,52000, 01:28,,,,,,,,,,1170,,,1170,,,,,,,35.4416769,-119.2969803,327.8,GIRTH WELD,,,,MFL/CLP,,
433,Weld,,,11334.88,113+58,60.12,60.16,60.17,2000,Launch Valve - Rio Bravo Station (0+00),11334.88,Block Valve  BV 7.14 (377+16),26305.66,16,0.25,,52000, 09:40,,,,,,,,,,1170,,,1170,,,,,,,35.4416767,-119.2971822,327.8,GIRTH WELD,,,,MFL/CLP,,
434,Anomaly - Corrosion,,EXT,11344.08,113+67,9.2,50.97,60.17,2000,Launch Valve - Rio Bravo Station (0+00),11344.08,Block Valve  BV 7.14 (377+16),26296.46,16,0.25,,52000,,17,0.04,,,,,0.2,0.2, 07:50,1170,1937,1394,1170,0.839,1.192,1936,1394,,,35.4416766,-119.297213,327.6,*EXT ML,Pinhole,,,MFL/CLP,,
435,Weld,,,11395.04,114+18,60.17,60.08,60.08,2010,Launch Valve - Rio Bravo Station (0+00),11395.04,Block Valve  BV 7.14 (377+16),26245.49,16,0.25,,52000, 12:52,,,,,,,,,,1170,,,1170,,,,,,,35.4416775,-119.2973842,327.3,GIRTH WELD,,,,MFL/CLP,,
436,Anomaly - Corrosion Cluster,,INT,11454.67,114+78,59.63,0.45,60.08,2010,Launch Valve - Rio Bravo Station (0+00),11454.67,Block Valve  BV 7.14 (377+16),26185.86,16,0.25,,52000,,15,0.04,,,,,1.2,0.4, 06:02,1170,1910,1375,1170,0.851,1.175,1919,1381,,,35.4416786,-119.2975844,327.1, INT ML,Axial Slotting,,,MFL/CLP,,
437,Weld,,,11455.12,114+78,60.08,60.1,60.1,2020,Launch Valve - Rio Bravo Station (0+00),11455.12,Block Valve  BV 7.14 (377+16),26185.41,16,0.25,,52000, 11:40,,,,,,,,,,1170,,,1170,,,,,,,35.4416786,-119.2975859,327.1,GIRTH WELD,,,,MFL/CLP,,
438,Anomaly - Corrosion,,INT,11472.61,114+96,17.5,42.61,60.1,2020,Launch Valve - Rio Bravo Station (0+00),11472.61,Block Valve  BV 7.14 (377+16),26167.92,16,0.25,,52000,,18,0.05,,,,,0.4,0.4, 05:46,1170,1933,1391,1170,0.841,1.189,1931,1391,,,35.4416786,-119.2976447,327.1, INT ML,Pitting,,,MFL/CLP,,
439,Anomaly - Corrosion,,INT,11482.83,115+06,27.71,32.39,60.1,2020,Launch Valve - Rio Bravo Station (0+00),11482.83,Block Valve  BV 7.14 (377+16),26157.7,16,0.25,,52000,,16,0.04,,,,,0.4,0.4, 05:47,1170,1934,1392,1170,0.84,1.19,1933,1392,,,35.4416787,-119.297679,327, INT ML,Axial Slotting,,,MFL/CLP,,
440,Anomaly - Corrosion,,INT,11483.26,115+06,28.14,31.96,60.1,2020,Launch Valve - Rio Bravo Station (0+00),11483.26,Block Valve  BV 7.14 (377+16),26157.27,16,0.25,,52000,,15,0.04,,,,,0.4,0.3, 05:46,1170,1935,1393,1170,0.84,1.191,1934,1393,,,35.4416787,-119.2976804,327, INT ML,Pinhole,,,MFL/CLP,,
441,Anomaly - Corrosion,,INT,11488.22,115+11,33.1,27,60.1,2020,Launch Valve - Rio Bravo Station (0+00),11488.22,Block Valve  BV 7.14 (377+16),26152.31,16,0.25,,52000,,21,0.05,,,,,0.4,0.4, 05:45,1170,1933,1391,1170,0.841,1.189,1931,1391,,,35.4416788,-119.297697,327, INT ML,Pitting,,,MFL/CLP,,
442,Anomaly - Corrosion Cluster,,INT,11501.85,115+25,46.73,13.37,60.1,2020,Launch Valve - Rio Bravo Station (0+00),11501.85,Block Valve  BV 7.14 (377+16),26138.68,16,0.25,,52000,,16,0.04,,,,,1,0.4, 05:50,1170,1915,1379,1170,0.848,1.179,1924,1385,,,35.441679,-119.2977428,327, INT ML,Axial Grooving,,,MFL/CLP,,
443,Weld,,,11515.22,115+38,60.1,60.5,60.5,2030,Launch Valve - Rio Bravo Station (0+00),11515.22,Block Valve  BV 7.14 (377+16),26125.32,16,0.25,,52000, 01:40,,,,,,,,,,1170,,,1170,,,,,,,35.4416793,-119.2977877,326.9,GIRTH WELD,,,,MFL/CLP,,
444,Anomaly - Corrosion,,INT,11533.04,115+56,17.82,42.68,60.5,2030,Launch Valve - Rio Bravo Station (0+00),11533.04,Block Valve  BV 7.14 (377+16),26107.5,16,0.25,,52000,,15,0.04,,,,,0.4,0.7, 05:50,1170,1934,1393,1170,0.84,1.19,1933,1392,,,35.4416795,-119.2978475,326.9, INT ML,Pitting,,,MFL/CLP,,
445,Weld,,,11575.72,115+99,60.5,59.11,59.11,2040,Launch Valve - Rio Bravo Station (0+00),11575.72,Block Valve  BV 7.14 (377+16),26064.82,16,0.25,,52000, 11:20,,,,,,,,,,1170,,,1170,,,,,,,35.4416799,-119.2979909,326.7,GIRTH WELD,,,,MFL/CLP,,
446,Anomaly - Corrosion,,EXT,11580.77,116+04,5.06,54.05,59.11,2040,Launch Valve - Rio Bravo Station (0+00),11580.77,Block Valve  BV 7.14 (377+16),26059.76,16,0.25,,52000,,18,0.05,,,,,0.3,0.2, 07:26,1170,1935,1393,1170,0.84,1.191,1934,1393,,,35.4416799,-119.2980079,326.6, EXT ML,Pinhole,,,MFL/CLP,,
447,Anomaly - Corrosion,,EXT,11580.94,116+04,5.23,53.88,59.11,2040,Launch Valve - Rio Bravo Station (0+00),11580.94,Block Valve  BV 7.14 (377+16),26059.59,16,0.25,,52000,,20,0.05,,,,,0.2,0.2, 07:26,1170,1936,1394,1170,0.84,1.191,1935,1394,,,35.4416799,-119.2980084,326.6, EXT ML,Pinhole,,,MFL/CLP,,
448,Anomaly - Corrosion,,INT,11599.44,116+23,23.72,35.39,59.11,2040,Launch Valve - Rio Bravo Station (0+00),11599.44,Block Valve  BV 7.14 (377+16),26041.1,16,0.25,,52000,,15,0.04,,,,,0.4,0.4, 05:53,1170,1934,1393,1170,0.84,1.19,1933,1392,,,35.4416799,-119.2980705,326.6, INT ML,Pitting,,,MFL/CLP,,
