Repository: kerbergr/datadump

File: MLCompare/bin/Debug/netcoreapp3.1/ex2/oldAug12_final.csv (part 4 of 64)
74,Anomaly - Corrosion,,INT,1110.35,11+13,40.81,19.61,60.43,240,Launch Valve - Rio Bravo Station (0+00),1110.35,Block Valve  BV 7.14 (377+16),36530.18,16,0.25,,52000,,15,0.04,,,,,0.3,0.4, 05:55,1170,1935,1393,1170,0.84,1.191,1935,1393,,,35.4366554,-119.2694426,320.4, INT ML,Pinhole,,,MFL/CLP,,
75,Weld,,,1129.97,11+32,60.43,60.31,60.31,250,Launch Valve - Rio Bravo Station (0+00),1129.97,Block Valve  BV 7.14 (377+16),36510.56,16,0.25,,52000, 02:04,,,,,,,,,,1170,,,1170,,,,,,,35.4367093,-119.2694419,320.8,GIRTH WELD,,,,MFL/CLP,,
76,Anomaly - Corrosion,,INT,1188.08,11+90,58.11,2.2,60.31,250,Launch Valve - Rio Bravo Station (0+00),1188.08,Block Valve  BV 7.14 (377+16),36452.45,16,0.25,,52000,,16,0.04,,,,,0.3,0.4, 05:46,1170,1935,1393,1170,0.84,1.191,1935,1393,,,35.436869,-119.2694407,321.6, INT ML,Pinhole,,,MFL/CLP,,
77,Weld,,,1190.28,11+93,60.31,60.3,60.3,260,Launch Valve - Rio Bravo Station (0+00),1190.28,Block Valve  BV 7.14 (377+16),36450.26,16,0.25,,52000, 11:48,,,,,,,,,,1170,,,1170,,,,,,,35.436875,-119.2694407,321.6,GIRTH WELD,,,,MFL/CLP,,
449,Weld,,,11634.82,116+58,59.11,60.13,60.13,2050,Launch Valve - Rio Bravo Station (0+00),11634.82,Block Valve  BV 7.14 (377+16),26005.71,16,0.25,,52000, 12:32,,,,,,,,,,1170,,,1170,,,,,,,35.4416803,-119.2981893,326.6,GIRTH WELD,,,,MFL/CLP,,
450,Weld,,,11694.95,117+18,60.13,60.57,60.57,2060,Launch Valve - Rio Bravo Station (0+00),11694.95,Block Valve  BV 7.14 (377+16),25945.58,16,0.25,,52000, 11:40,,,,,,,,,,1170,,,1170,,,,,,,35.4416813,-119.2983913,326.3,GIRTH WELD,,,,MFL/CLP,,
451,Weld,,,11755.53,117+79,60.57,60.2,60.21,2070,Launch Valve - Rio Bravo Station (0+00),11755.53,Block Valve  BV 7.14 (377+16),25885.01,16,0.25,,52000, 11:00,,,,,,,,,,1170,,,1170,,,,,,,35.4416816,-119.2985946,326.1,GIRTH WELD,,,,MFL/CLP,,
452,Anomaly - Corrosion,,INT,11791.85,118+16,36.33,23.88,60.21,2070,Launch Valve - Rio Bravo Station (0+00),11791.85,Block Valve  BV 7.14 (377+16),25848.68,16,0.25,,52000,,16,0.04,,,,,0.4,0.5, 05:49,1170,1934,1392,1170,0.84,1.19,1933,1392,,,35.4416819,-119.2987166,326, INT ML,Pitting,,,MFL/CLP,,
453,Weld,,,11815.73,118+39,60.21,60.14,60.14,2080,Launch Valve - Rio Bravo Station (0+00),11815.73,Block Valve  BV 7.14 (377+16),25824.8,16,0.25,,52000, 01:00,,,,,,,,,,1170,,,1170,,,,,,,35.4416824,-119.2987968,325.8,GIRTH WELD,,,,MFL/CLP,,
454,Weld,,,11875.87,119+00,60.14,60.21,60.22,2090,Launch Valve - Rio Bravo Station (0+00),11875.87,Block Valve  BV 7.14 (377+16),25764.66,16,0.25,,52000, 10:44,,,,,,,,,,1170,,,1170,,,,,,,35.4416831,-119.2989988,325.6,GIRTH WELD,,,,MFL/CLP,,
455,Weld,,,11936.09,119+60,60.22,60.14,60.14,2100,Launch Valve - Rio Bravo Station (0+00),11936.09,Block Valve  BV 7.14 (377+16),25704.45,16,0.25,,52000, 01:04,,,,,,,,,,1170,,,1170,,,,,,,35.4416836,-119.299201,325.4,GIRTH WELD,,,,MFL/CLP,,
456,Weld,,,11996.23,120+20,60.14,60.01,60.01,2110,Launch Valve - Rio Bravo Station (0+00),11996.23,Block Valve  BV 7.14 (377+16),25644.3,16,0.25,,52000, 10:48,,,,,,,,,,1170,,,1170,,,,,,,35.4416843,-119.2994029,325.2,GIRTH WELD,,,,MFL/CLP,,
457,Weld,,,12056.24,120+80,60.01,60.11,60.11,2120,Launch Valve - Rio Bravo Station (0+00),12056.24,Block Valve  BV 7.14 (377+16),25584.29,16,0.25,,52000, 01:04,,,,,,,,,,1170,,,1170,,,,,,,35.4416851,-119.2996044,324.9,GIRTH WELD,,,,MFL/CLP,,
458,Weld,,,12116.35,121+41,60.11,60.16,60.16,2130,Launch Valve - Rio Bravo Station (0+00),12116.35,Block Valve  BV 7.14 (377+16),25524.18,16,0.25,,52000, 10:36,,,,,,,,,,1170,,,1170,,,,,,,35.4416858,-119.2998063,324.9,GIRTH WELD,,,,MFL/CLP,,
459,Weld,,,12176.51,122+01,60.16,60.05,60.05,2140,Launch Valve - Rio Bravo Station (0+00),12176.51,Block Valve  BV 7.14 (377+16),25464.02,16,0.25,,52000, 01:24,,,,,,,,,,1170,,,1170,,,,,,,35.4416866,-119.3000083,324.8,GIRTH WELD,,,,MFL/CLP,,
460,Weld,,,12236.56,122+61,60.05,60.11,60.11,2150,Launch Valve - Rio Bravo Station (0+00),12236.56,Block Valve  BV 7.14 (377+16),25403.97,16,0.25,,52000, 11:00,,,,,,,,,,1170,,,1170,,,,,,,35.4416871,-119.3002099,324.6,GIRTH WELD,,,,MFL/CLP,,
461,Weld,,,12296.67,123+21,60.11,60,60,2160,Launch Valve - Rio Bravo Station (0+00),12296.67,Block Valve  BV 7.14 (377+16),25343.87,16,0.25,,52000, 12:28,,,,,,,,,,1170,,,1170,,,,,,,35.441688,-119.3004118,324.5,GIRTH WELD,,,,MFL/CLP,,
462,Weld,,,12356.67,123+81,60,60.1,60.1,2170,Launch Valve - Rio Bravo Station (0+00),12356.67,Block Valve  BV 7.14 (377+16),25283.86,16,0.25,,52000, 11:12,,,,,,,,,,1170,,,1170,,,,,,,35.4416889,-119.3006132,324.4,GIRTH WELD,,,,MFL/CLP,,
463,Weld,,,12416.77,124+42,60.1,60.5,60.5,2180,Launch Valve - Rio Bravo Station (0+00),12416.77,Block Valve  BV 7.14 (377+16),25223.76,16,0.25,,52000, 01:24,,,,,,,,,,1170,,,1170,,,,,,,35.4416901,-119.3008151,324.2,GIRTH WELD,,,,MFL/CLP,,
464,Weld,,,12477.27,125+02,60.5,60.44,60.44,2190,Launch Valve - Rio Bravo Station (0+00),12477.27,Block Valve  BV 7.14 (377+16),25163.26,16,0.25,,52000, 10:52,,,,,,,,,,1170,,,1170,,,,,,,35.4416906,-119.3010182,324.3,GIRTH WELD,,,,MFL/CLP,,
465,Weld,,,12537.71,125+63,60.44,60.48,60.48,2200,Launch Valve - Rio Bravo Station (0+00),12537.71,Block Valve  BV 7.14 (377+16),25102.83,16,0.25,,52000, 01:20,,,,,,,,,,1170,,,1170,,,,,,,35.4416918,-119.3012211,324,GIRTH WELD,,,,MFL/CLP,,
466,Weld,,,12598.19,126+23,60.48,59.06,59.06,2210,Launch Valve - Rio Bravo Station (0+00),12598.19,Block Valve  BV 7.14 (377+16),25042.35,16,0.25,,52000, 10:48,,,,,,,,,,1170,,,1170,,,,,,,35.4416924,-119.3014242,323.9,GIRTH WELD,,,,MFL/CLP,,
467,Weld,,,12657.24,126+83,59.06,60.12,60.12,2220,Launch Valve - Rio Bravo Station (0+00),12657.24,Block Valve  BV 7.14 (377+16),24983.29,16,0.25,,52000, 12:48,,,,,,,,,,1170,,,1170,,,,,,,35.4416934,-119.3016225,323.8,GIRTH WELD,,,,MFL/CLP,,
468,Weld,,,12717.36,127+43,60.12,59.96,59.96,2230,Launch Valve - Rio Bravo Station (0+00),12717.36,Block Valve  BV 7.14 (377+16),24923.17,16,0.25,,52000, 10:00,,,,,,,,,,1170,,,1170,,,,,,,35.4416939,-119.3018244,323.8,GIRTH WELD,,,,MFL/CLP,,
469,Weld,,,12777.32,128+03,59.96,59.01,59.01,2240,Launch Valve - Rio Bravo Station (0+00),12777.32,Block Valve  BV 7.14 (377+16),24863.21,16,0.25,,52000, 12:16,,,,,,,,,,1170,,,1170,,,,,,,35.4416945,-119.3020258,323.7,GIRTH WELD,,,,MFL/CLP,,
470,Weld,,,12836.33,128+62,59.01,59.06,59.06,2250,Launch Valve - Rio Bravo Station (0+00),12836.33,Block Valve  BV 7.14 (377+16),24804.2,16,0.25,,52000, 11:00,,,,,,,,,,1170,,,1170,,,,,,,35.4416953,-119.3022239,323.6,GIRTH WELD,,,,MFL/CLP,,
471,Weld,,,12895.39,129+21,59.06,59.06,59.06,2260,Launch Valve - Rio Bravo Station (0+00),12895.39,Block Valve  BV 7.14 (377+16),24745.14,16,0.25,,52000, 01:00,,,,,,,,,,1170,,,1170,,,,,,,35.4416963,-119.3024222,323.5,GIRTH WELD,,,,MFL/CLP,,
472,Weld,,,12954.45,129+80,59.06,59.1,59.1,2270,Launch Valve - Rio Bravo Station (0+00),12954.45,Block Valve  BV 7.14 (377+16),24686.08,16,0.25,,52000, 10:48,,,,,,,,,,1170,,,1170,,,,,,,35.4416973,-119.3026205,323.5,GIRTH WELD,,,,MFL/CLP,,
473,Weld,,,13013.55,130+40,59.1,59.08,59.08,2280,Launch Valve - Rio Bravo Station (0+00),13013.55,Block Valve  BV 7.14 (377+16),24626.98,16,0.25,,52000, 02:12,,,,,,,,,,1170,,,1170,,,,,,,35.4416983,-119.302819,323.5,GIRTH WELD,,,,MFL/CLP,,
474,Anomaly - Corrosion,,EXT,13021.43,130+48,7.88,51.19,59.08,2280,Launch Valve - Rio Bravo Station (0+00),13021.43,Block Valve  BV 7.14 (377+16),24619.1,16,0.25,,52000,,17,0.04,,,,,0.5,0.2, 04:14,1170,1931,1390,1170,0.842,1.188,1930,1389,,,35.4416985,-119.3028454,323.5, EXT ML,Axial Slotting,,,MFL/CLP,,
475,Weld,,,13072.63,130+99,59.08,59.06,59.06,2290,Launch Valve - Rio Bravo Station (0+00),13072.63,Block Valve  BV 7.14 (377+16),24567.91,16,0.25,,52000, 11:16,,,,,,,,,,1170,,,1170,,,,,,,35.4416993,-119.3030172,323.6,GIRTH WELD,,,,MFL/CLP,,
476,Weld,,,13131.68,131+58,59.06,58.94,58.94,2300,Launch Valve - Rio Bravo Station (0+00),13131.68,Block Valve  BV 7.14 (377+16),24508.85,16,0.25,,52000, 01:04,,,,,,,,,,1170,,,1170,,,,,,,35.4417003,-119.3032154,323.7,GIRTH WELD,,,,MFL/CLP,,
477,Weld,,,13190.62,132+17,58.94,59.1,59.1,2310,Launch Valve - Rio Bravo Station (0+00),13190.62,Block Valve  BV 7.14 (377+16),24449.91,16,0.25,,52000, 11:08,,,,,,,,,,1170,,,1170,,,,,,,35.4417014,-119.3034133,323.9,GIRTH WELD,,,,MFL/CLP,,
478,Weld,,,13249.72,132+76,59.1,58.98,58.98,2320,Launch Valve - Rio Bravo Station (0+00),13249.72,Block Valve  BV 7.14 (377+16),24390.81,16,0.25,,52000, 02:20,,,,,,,,,,1170,,,1170,,,,,,,35.4417027,-119.3036116,324.1,GIRTH WELD,,,,MFL/CLP,,
479,Weld,,,13308.71,133+35,58.98,59.1,59.1,2330,Launch Valve - Rio Bravo Station (0+00),13308.71,Block Valve  BV 7.14 (377+16),24331.82,16,0.25,,52000, 10:52,,,,,,,,,,1170,,,1170,,,,,,,35.4417038,-119.3038095,324.2,GIRTH WELD,,,,MFL/CLP,,
480,Weld,,,13367.81,133+95,59.1,59.08,59.08,2340,Launch Valve - Rio Bravo Station (0+00),13367.81,Block Valve  BV 7.14 (377+16),24272.72,16,0.25,,52000, 01:24,,,,,,,,,,1170,,,1170,,,,,,,35.441706,-119.3040079,324.2,GIRTH WELD,,,,MFL/CLP,,
481,Weld,,,13426.88,134+54,59.08,47.04,47.04,2350,Launch Valve - Rio Bravo Station (0+00),13426.88,Block Valve  BV 7.14 (377+16),24213.65,16,0.25,,52000, 10:32,,,,,,,,,,1170,,,1170,,,,,,,35.4417065,-119.3042061,324.4,GIRTH WELD,,,,MFL/CLP,,
482,Weld,,,13473.92,135+01,47.04,14.08,14.08,2360,Launch Valve - Rio Bravo Station (0+00),13473.92,Block Valve  BV 7.14 (377+16),24166.61,16,0.25,,52000, 11:48,,,,,,,,,,1170,,,1170,,,,,,,35.4417057,-119.304364,324.3,GIRTH WELD,,,,MFL/CLP,,
483,Weld,,,13488,135+15,14.08,59.09,59.09,2370,Launch Valve - Rio Bravo Station (0+00),13488,Block Valve  BV 7.14 (377+16),24152.53,16,0.25,,52000, 01:00,,,,,,,,,,1170,,,1170,,,,,,,35.4417055,-119.3044112,324.3,GIRTH WELD,,,,MFL/CLP,,
484,Weld,,,13547.09,135+74,59.09,59.1,59.1,2380,Launch Valve - Rio Bravo Station (0+00),13547.09,Block Valve  BV 7.14 (377+16),24093.44,16,0.25,,52000, 11:16,,,,,,,,,,1170,,,1170,,,,,,,35.4417048,-119.3046095,324,GIRTH WELD,,,,MFL/CLP,,
485,Anomaly - Corrosion Cluster,,INT,13580.67,136+08,33.58,25.52,59.1,2380,Launch Valve - Rio Bravo Station (0+00),13580.67,Block Valve  BV 7.14 (377+16),24059.87,16,0.25,,52000,,17,0.04,,,,,1.1,1.2, 05:53,1170,1909,1374,1170,0.851,1.175,1905,1372,,,35.4417058,-119.3047222,323.5, INT ML,Pitting,,,MFL/CLP,,
486,Repair - Welded sleeve begin,,,13581.11,136+08,34.02,25.08,59.1,2380,Launch Valve - Rio Bravo Station (0+00),13581.11,Block Valve  BV 7.14 (377+16),24059.43,16,0.25,,52000,,,,,,,,,,,1170,,,1170,,,,,,,35.4417058,-119.3047237,323.5,REPAIR-SHELL START,,,,MFL/CLP,,
487,Repair - Welded sleeve end,,,13587.24,136+14,40.15,18.95,59.1,2380,Launch Valve - Rio Bravo Station (0+00),13587.24,Block Valve  BV 7.14 (377+16),24053.29,16,0.25,,52000,,,,,,,,,,,1170,,,1170,,,,,,,35.441706,-119.3047442,323.5,REPAIR-SHELL END,,,,MFL/CLP,,
488,Weld,,,13606.19,136+33,59.1,58.9,58.9,2390,Launch Valve - Rio Bravo Station (0+00),13606.19,Block Valve  BV 7.14 (377+16),24034.34,16,0.25,,52000, 12:16,,,,,,,,,,1170,,,1170,,,,,,,35.4417065,-119.3048078,323.6,GIRTH WELD,,,,MFL/CLP,,
489,Casing Begin,,,13646.93,136+74,40.75,18.16,58.9,2390,Launch Valve - Rio Bravo Station (0+00),13646.93,Block Valve  BV 7.14 (377+16),23993.6,16,0.25,,52000,,,,,,,,,,,1170,,,1170,,,,,,,35.4417068,-119.3049445,324.3,CASING START,,,,MFL/CLP,,
490,Weld,,,13665.09,136+93,58.9,60.45,60.45,2400,Launch Valve - Rio Bravo Station (0+00),13665.09,Block Valve  BV 7.14 (377+16),23975.44,16,0.25,,52000, 10:56,,,,,,,,,,1170,,,1170,,,,,,,35.4417073,-119.3050055,324.6,GIRTH WELD,,,,MFL/CLP,,
491,Casing End,,,13714.73,137+42,49.64,10.81,60.45,2400,Launch Valve - Rio Bravo Station (0+00),13714.73,Block Valve  BV 7.14 (377+16),23925.8,16,0.25,,52000,,,,,,,,,,,1170,,,1170,,,,,,,35.4417084,-119.305172,324,CASING END,,,,MFL/CLP,,
492,Weld,,,13725.55,137+53,60.45,59.06,59.06,2410,Launch Valve - Rio Bravo Station (0+00),13725.55,Block Valve  BV 7.14 (377+16),23914.99,16,0.25,,52000, 01:00,,,,,,,,,,1170,,,1170,,,,,,,35.4417086,-119.3052083,323.8,GIRTH WELD,,,,MFL/CLP,,
493,Anomaly - Corrosion Cluster,,INT,13730.11,137+58,4.57,54.49,59.06,2410,Launch Valve - Rio Bravo Station (0+00),13730.11,Block Valve  BV 7.14 (377+16),23910.42,16,0.25,,52000,,20,0.05,,,,,4.3,0.9, 05:50,1170,1760,1267,1170,0.923,1.083,1827,1315,,,35.4417086,-119.3052236,323.8, INT ML,Axial Grooving,,,MFL/CLP,,
494,Weld,,,13784.6,138+12,59.06,59.14,59.14,2420,Launch Valve - Rio Bravo Station (0+00),13784.6,Block Valve  BV 7.14 (377+16),23855.93,16,0.25,,52000, 10:40,,,,,,,,,,1170,,,1170,,,,,,,35.4417083,-119.3054065,324.6,GIRTH WELD,,,,MFL/CLP,,
495,Weld,,,13843.74,138+72,59.14,59.15,59.15,2430,Launch Valve - Rio Bravo Station (0+00),13843.74,Block Valve  BV 7.14 (377+16),23796.79,16,0.25,,52000, 01:28,,,,,,,,,,1170,,,1170,,,,,,,35.4417065,-119.3056049,324.9,GIRTH WELD,,,,MFL/CLP,,
496,Weld,,,13902.89,139+31,59.15,59.06,59.06,2440,Launch Valve - Rio Bravo Station (0+00),13902.89,Block Valve  BV 7.14 (377+16),23737.64,16,0.25,,52000, 10:52,,,,,,,,,,1170,,,1170,,,,,,,35.4416989,-119.3058032,324.8,GIRTH WELD,,,,MFL/CLP,,
497,Weld,,,13961.96,139+90,59.06,59.07,59.07,2450,Launch Valve - Rio Bravo Station (0+00),13961.96,Block Valve  BV 7.14 (377+16),23678.58,16,0.25,,52000, 02:00,,,,,,,,,,1170,,,1170,,,,,,,35.4416904,-119.3060011,324.5,GIRTH WELD,,,,MFL/CLP,,
498,Pipeline Fixture,,,14017.7,140+46,55.75,3.32,59.07,2450,Launch Valve - Rio Bravo Station (0+00),14017.7,Block Valve  BV 7.14 (377+16),23622.83,16,0.25,,52000,,,,,,,,,, 01:30,1170,,,1170,,,,,,,35.4416858,-119.3061881,324.5,ATTACHMENT,,,,MFL/CLP,,
499,Weld,,,14021.02,140+49,59.07,59.07,59.06,2460,Launch Valve - Rio Bravo Station (0+00),14021.02,Block Valve  BV 7.14 (377+16),23619.51,16,0.25,,52000, 02:28,,,,,,,,,,1170,,,1170,,,,,,,35.4416857,-119.3061992,324.5,GIRTH WELD,,,,MFL/CLP,,
500,Anomaly - Corrosion,,INT,14068.78,140+97,47.76,11.31,59.06,2460,Launch Valve - Rio Bravo Station (0+00),14068.78,Block Valve  BV 7.14 (377+16),23571.75,16,0.25,,52000,,16,0.04,,,,,0.3,0.4, 06:08,1170,1935,1393,1170,0.84,1.191,1935,1393,,,35.4416852,-119.3063595,324.6, INT ML,Circumferential Slotting,,,MFL/CLP,,
501,Weld,,,14080.09,141+08,59.06,59.16,59.16,2470,Launch Valve - Rio Bravo Station (0+00),14080.09,Block Valve  BV 7.14 (377+16),23560.45,16,0.25,,52000, 11:36,,,,,,,,,,1170,,,1170,,,,,,,35.4416851,-119.3063975,324.6,GIRTH WELD,,,,MFL/CLP,,
502,Anomaly - Corrosion,,INT,14128.9,141+57,48.82,10.35,59.16,2470,Launch Valve - Rio Bravo Station (0+00),14128.9,Block Valve  BV 7.14 (377+16),23511.63,16,0.25,,52000,,16,0.04,,,,,0.3,0.3, 05:54,1170,1936,1394,1170,0.84,1.191,1935,1393,,,35.4416858,-119.3065613,324.6, INT ML,Pinhole,,,MFL/CLP,,
503,Anomaly - Corrosion,,INT,14138.03,141+66,57.95,1.22,59.16,2470,Launch Valve - Rio Bravo Station (0+00),14138.03,Block Valve  BV 7.14 (377+16),23502.5,16,0.25,,52000,,24,0.06,,,,,0.3,0.4, 05:46,1170,1935,1393,1170,0.84,1.191,1934,1392,,,35.441686,-119.3065919,324.6, INT ML,Pinhole,,,MFL/CLP,,
504,Weld,,,14139.25,141+68,59.16,59.05,59.05,2480,Launch Valve - Rio Bravo Station (0+00),14139.25,Block Valve  BV 7.14 (377+16),23501.28,16,0.25,,52000, 02:00,,,,,,,,,,1170,,,1170,,,,,,,35.441686,-119.306596,324.6,GIRTH WELD,,,,MFL/CLP,,
505,Weld,,,14198.3,142+27,59.05,59.06,59.06,2490,Launch Valve - Rio Bravo Station (0+00),14198.3,Block Valve  BV 7.14 (377+16),23442.23,16,0.25,,52000, 09:52,,,,,,,,,,1170,,,1170,,,,,,,35.441687,-119.3067942,324.6,GIRTH WELD,,,,MFL/CLP,,
506,Anomaly - Corrosion,,INT,14223.79,142+52,25.49,33.58,59.06,2490,Launch Valve - Rio Bravo Station (0+00),14223.79,Block Valve  BV 7.14 (377+16),23416.75,16,0.25,,52000,,15,0.04,,,,,0.3,0.3, 05:42,1170,1935,1393,1170,0.84,1.191,1935,1393,,,35.4416872,-119.3068797,324.8, INT ML,Pinhole,,,MFL/CLP,,
507,Weld,,,14257.36,142+86,59.06,59.13,59.13,2500,Launch Valve - Rio Bravo Station (0+00),14257.36,Block Valve  BV 7.14 (377+16),23383.17,16,0.25,,52000, 01:28,,,,,,,,,,1170,,,1170,,,,,,,35.4416873,-119.3069924,324.8,GIRTH WELD,,,,MFL/CLP,,
508,Anomaly - Corrosion,,INT,14261.44,142+90,4.08,55.06,59.13,2500,Launch Valve - Rio Bravo Station (0+00),14261.44,Block Valve  BV 7.14 (377+16),23379.09,16,0.25,,52000,,18,0.05,,,,,0.4,0.5, 05:50,1170,1933,1391,1170,0.841,1.189,1931,1391,,,35.4416874,-119.3070061,324.8, INT ML,Pitting,,,MFL/CLP,,
509,Anomaly - Corrosion,,INT,14272.53,143+01,15.17,43.96,59.13,2500,Launch Valve - Rio Bravo Station (0+00),14272.53,Block Valve  BV 7.14 (377+16),23368,16,0.25,,52000,,18,0.05,,,,,0.5,0.6, 05:52,1170,1932,1391,1170,0.841,1.189,1930,1390,,,35.4416874,-119.3070433,324.7, INT ML,Pitting,,,MFL/CLP,,
510,Anomaly - Corrosion,,INT,14298.47,143+27,41.11,18.03,59.13,2500,Launch Valve - Rio Bravo Station (0+00),14298.47,Block Valve  BV 7.14 (377+16),23342.06,16,0.25,,52000,,19,0.05,,,,,0.6,0.6, 06:38,1170,1929,1389,1170,0.843,1.187,1927,1388,,,35.4416874,-119.3071303,324.3, INT ML,Pitting,,,MFL/CLP,,
511,Anomaly - Corrosion Cluster,,INT,14300.4,143+29,43.04,16.09,59.13,2500,Launch Valve - Rio Bravo Station (0+00),14300.4,Block Valve  BV 7.14 (377+16),23340.13,16,0.25,,52000,,15,0.04,,,,,1.5,1, 05:53,1170,1900,1368,1170,0.855,1.169,1918,1381,,,35.4416874,-119.3071368,324.2, INT ML,Pitting,,,MFL/CLP,,
512,Anomaly - Corrosion,,INT,14300.77,143+29,43.41,15.73,59.13,2500,Launch Valve - Rio Bravo Station (0+00),14300.77,Block Valve  BV 7.14 (377+16),23339.76,16,0.25,,52000,,18,0.05,,,,,0.3,0.3, 05:58,1170,1935,1393,1170,0.84,1.191,1934,1393,,,35.4416874,-119.3071381,324.2, INT ML,Pinhole,,,MFL/CLP,,
513,Anomaly - Corrosion,,INT,14301.14,143+30,43.78,15.35,59.13,2500,Launch Valve - Rio Bravo Station (0+00),14301.14,Block Valve  BV 7.14 (377+16),23339.39,16,0.25,,52000,,22,0.06,,,,,0.4,0.5, 05:57,1170,1931,1390,1170,0.842,1.188,1930,1389,,,35.4416874,-119.3071393,324.2, INT ML,Pitting,,,MFL/CLP,,
514,Anomaly - Corrosion,,INT,14301.36,143+30,44,15.14,59.13,2500,Launch Valve - Rio Bravo Station (0+00),14301.36,Block Valve  BV 7.14 (377+16),23339.18,16,0.25,,52000,,16,0.04,,,,,0.4,0.4, 05:58,1170,1935,1393,1170,0.84,1.19,1934,1392,,,35.4416874,-119.30714,324.2, INT ML,Pinhole,,,MFL/CLP,,
515,Anomaly - Corrosion,,INT,14305.59,143+34,48.23,10.91,59.13,2500,Launch Valve - Rio Bravo Station (0+00),14305.59,Block Valve  BV 7.14 (377+16),23334.94,16,0.25,,52000,,18,0.05,,,,,0.3,0.2, 05:57,1170,1935,1393,1170,0.84,1.191,1934,1393,,,35.4416874,-119.3071542,324.2, INT ML,Pinhole,,,MFL/CLP,,
516,Anomaly - Corrosion,,INT,14309.02,143+38,51.65,7.48,59.13,2500,Launch Valve - Rio Bravo Station (0+00),14309.02,Block Valve  BV 7.14 (377+16),23331.52,16,0.25,,52000,,16,0.04,,,,,0.4,0.4, 05:58,1170,1935,1393,1170,0.84,1.19,1934,1392,,,35.4416874,-119.3071657,324.1, INT ML,Circumferential Slotting,,,MFL/CLP,,
517,Anomaly - Corrosion,,INT,14310.13,143+39,52.77,6.37,59.13,2500,Launch Valve - Rio Bravo Station (0+00),14310.13,Block Valve  BV 7.14 (377+16),23330.41,16,0.25,,52000,,17,0.04,,,,,0.4,0.4, 05:59,1170,1933,1392,1170,0.841,1.189,1932,1391,,,35.4416874,-119.3071694,324.1, INT ML,Pitting,,,MFL/CLP,,
518,Weld,,,14316.5,143+45,59.13,59.04,59.04,2510,Launch Valve - Rio Bravo Station (0+00),14316.5,Block Valve  BV 7.14 (377+16),23324.04,16,0.25,,52000, 11:28,,,,,,,,,,1170,,,1170,,,,,,,35.4416874,-119.3071908,324.1,GIRTH WELD,,,,MFL/CLP,,
519,Anomaly - Corrosion,,INT,14326.76,143+56,10.26,48.78,59.04,2510,Launch Valve - Rio Bravo Station (0+00),14326.76,Block Valve  BV 7.14 (377+16),23313.77,16,0.25,,52000,,15,0.04,,,,,0.4,0.6, 05:22,1170,1933,1392,1170,0.841,1.19,1933,1392,,,35.4416874,-119.3072253,324, INT ML,Pitting,,,MFL/CLP,,
520,Weld,,,14375.54,144+04,59.04,59.01,59.01,2520,Launch Valve - Rio Bravo Station (0+00),14375.54,Block Valve  BV 7.14 (377+16),23264.99,16,0.25,,52000, 01:32,,,,,,,,,,1170,,,1170,,,,,,,35.4416887,-119.307389,323.9,GIRTH WELD,,,,MFL/CLP,,
521,Anomaly - Corrosion,,INT,14377.02,144+06,1.48,57.53,59.01,2520,Launch Valve - Rio Bravo Station (0+00),14377.02,Block Valve  BV 7.14 (377+16),23263.51,16,0.25,,52000,,16,0.04,,,,,0.4,0.5, 05:44,1170,1935,1393,1170,0.84,1.19,1934,1392,,,35.4416888,-119.3073939,323.9, INT ML,Circumferential Slotting,,,MFL/CLP,,
522,Weld,,,14434.54,144+63,59.01,59.19,59.19,2530,Launch Valve - Rio Bravo Station (0+00),14434.54,Block Valve  BV 7.14 (377+16),23205.99,16,0.25,,52000, 11:04,,,,,,,,,,1170,,,1170,,,,,,,35.4416902,-119.307587,323.5,GIRTH WELD,,,,MFL/CLP,,
523,Weld,,,14493.73,145+23,59.19,59.13,59.13,2540,Launch Valve - Rio Bravo Station (0+00),14493.73,Block Valve  BV 7.14 (377+16),23146.8,16,0.25,,52000, 12:36,,,,,,,,,,1170,,,1170,,,,,,,35.4416917,-119.3077856,323.2,GIRTH WELD,,,,MFL/CLP,,
524,Anomaly - Corrosion,,INT,14511.78,145+41,18.05,41.08,59.13,2540,Launch Valve - Rio Bravo Station (0+00),14511.78,Block Valve  BV 7.14 (377+16),23128.75,16,0.25,,52000,,19,0.05,,,,,0.8,3.2, 05:27,1170,1921,1383,1170,0.846,1.182,1917,1380,,,35.4416918,-119.3078462,323.1, INT ML,Circumferential Grooving,,,MFL/CLP,,
525,Anomaly - Corrosion,,INT,14517.44,145+47,23.71,35.42,59.13,2540,Launch Valve - Rio Bravo Station (0+00),14517.44,Block Valve  BV 7.14 (377+16),23123.09,16,0.25,,52000,,17,0.04,,,,,0.4,0.4, 06:01,1170,1934,1393,1170,0.84,1.19,1934,1392,,,35.4416919,-119.3078652,323.1,*INT ML,Circumferential Slotting,,,MFL/CLP,,
526,Anomaly - Corrosion Cluster,,EXT,14547.93,145+77,54.19,4.93,59.13,2540,Launch Valve - Rio Bravo Station (0+00),14547.93,Block Valve  BV 7.14 (377+16),23092.61,16,0.25,,52000,,21,0.05,,,,,3.7,3.4, 07:06,1170,1770,1274,1170,0.918,1.089,1768,1273,,,35.4416923,-119.3079675,323.1,*EXT ML,General Metal Loss,,,MFL/CLP,,
527,Anomaly - Corrosion,,EXT,14548.23,145+77,54.5,4.63,59.13,2540,Launch Valve - Rio Bravo Station (0+00),14548.23,Block Valve  BV 7.14 (377+16),23092.3,16,0.25,,52000,,16,0.04,,,,,0.8,1.8, 05:51,1170,1924,1385,1170,0.845,1.184,1921,1383,,,35.4416923,-119.3079685,323.1,*EXT ML,Circumferential Grooving,,,MFL/CLP,,
528,Anomaly - Corrosion Cluster,,EXT,14548.41,145+78,54.67,4.46,59.13,2540,Launch Valve - Rio Bravo Station (0+00),14548.41,Block Valve  BV 7.14 (377+16),23092.13,16,0.25,,52000,,46,0.12,,,,,10,13.2, 05:57,1170,1315,947,1170,1.236,0.809,1422,1024,3,d,35.4416923,-119.3079691,323.1,*EXT ML,General Metal Loss,Transferred Target,Prelim,MFL/CLP,,
529,Anomaly - Corrosion Cluster,,EXT,14549.22,145+78,55.49,3.64,59.13,2540,Launch Valve - Rio Bravo Station (0+00),14549.22,Block Valve  BV 7.14 (377+16),23091.31,16,0.25,,52000,,34,0.09,,,,,3.9,3, 05:39,1170,1637,1178,1170,0.993,1.007,1794,1292,,,35.4416923,-119.3079718,323.1,*EXT ML,General Metal Loss,,,MFL/CLP,,
530,Anomaly - Corrosion,,EXT,14549.37,145+79,55.64,3.49,59.13,2540,Launch Valve - Rio Bravo Station (0+00),14549.37,Block Valve  BV 7.14 (377+16),23091.16,16,0.25,,52000,,30,0.08,,,,,0.4,0.5, 07:19,1170,1930,1389,1170,0.842,1.187,1928,1388,,,35.4416923,-119.3079724,323.1,*EXT ML,Pitting,,,MFL/CLP,,
531,Anomaly - Corrosion Cluster,,EXT,14549.5,145+79,55.76,3.36,59.13,2540,Launch Valve - Rio Bravo Station (0+00),14549.5,Block Valve  BV 7.14 (377+16),23091.03,16,0.25,,52000,,43,0.11,,,,,2,2.6, 07:14,1170,1718,1237,1170,0.946,1.057,1746,1257,,,35.4416923,-119.3079728,323.1,*EXT ML,General Metal Loss,,,MFL/CLP,,
532,Anomaly - Corrosion,,EXT,14549.56,145+79,55.83,3.3,59.13,2540,Launch Valve - Rio Bravo Station (0+00),14549.56,Block Valve  BV 7.14 (377+16),23090.97,16,0.25,,52000,,44,0.11,,,,,1.7,1.9, 04:10,1170,1766,1271,1170,0.921,1.087,1718,1237,,,35.4416923,-119.307973,323.1,*EXT ML,General Metal Loss,,,MFL/CLP,,
533,Weld,,,14552.86,145+82,59.13,59.09,59.09,2550,Launch Valve - Rio Bravo Station (0+00),14552.86,Block Valve  BV 7.14 (377+16),23087.67,16,0.25,,52000, 11:00,,,,,,,,,,1170,,,1170,,,,,,,35.4416924,-119.3079841,323.1,GIRTH WELD,,,,MFL/CLP,,
534,Anomaly - Corrosion,,INT,14567.03,145+96,14.17,44.92,59.09,2550,Launch Valve - Rio Bravo Station (0+00),14567.03,Block Valve  BV 7.14 (377+16),23073.5,16,0.25,,52000,,17,0.04,,,,,0.4,0.2, 05:49,1170,1934,1392,1170,0.841,1.19,1933,1392,,,35.4416926,-119.3080316,323.1,*INT ML,Axial Slotting,,,MFL/CLP,,
535,Weld,,,14611.95,146+41,59.09,59.04,59.04,2560,Launch Valve - Rio Bravo Station (0+00),14611.95,Block Valve  BV 7.14 (377+16),23028.58,16,0.25,,52000, 01:56,,,,,,,,,,1170,,,1170,,,,,,,35.441694,-119.3081823,322.9,GIRTH WELD,,,,MFL/CLP,,
536,Weld,,,14670.99,147+00,59.04,58.99,58.99,2570,Launch Valve - Rio Bravo Station (0+00),14670.99,Block Valve  BV 7.14 (377+16),22969.54,16,0.25,,52000, 11:04,,,,,,,,,,1170,,,1170,,,,,,,35.4416949,-119.3083805,322.9,GIRTH WELD,,,,MFL/CLP,,
537,Weld,,,14729.98,147+60,58.99,59.72,59.72,2580,Launch Valve - Rio Bravo Station (0+00),14729.98,Block Valve  BV 7.14 (377+16),22910.55,16,0.25,,52000, 01:12,,,,,,,,,,1170,,,1170,,,,,,,35.441696,-119.3085785,322.8,GIRTH WELD,,,,MFL/CLP,,
538,Anomaly - Corrosion,,INT,14764.4,147+94,34.42,25.3,59.72,2580,Launch Valve - Rio Bravo Station (0+00),14764.4,Block Valve  BV 7.14 (377+16),22876.14,16,0.25,,52000,,18,0.05,,,,,0.3,0.4, 05:56,1170,1935,1393,1170,0.84,1.191,1934,1393,,,35.4416965,-119.308694,322.6, INT ML,Pinhole,,,MFL/CLP,,
539,Anomaly - Corrosion,,EXT,14770.27,148+00,40.29,19.43,59.72,2580,Launch Valve - Rio Bravo Station (0+00),14770.27,Block Valve  BV 7.14 (377+16),22870.26,16,0.25,,52000,,19,0.05,,,,,0.2,0.2, 07:38,1170,1936,1394,1170,0.84,1.191,1936,1394,,,35.4416966,-119.3087137,322.6, EXT ML,Pinhole,,,MFL/CLP,,
540,Weld,,,14789.7,148+19,59.72,59.09,59.09,2590,Launch Valve - Rio Bravo Station (0+00),14789.7,Block Valve  BV 7.14 (377+16),22850.83,16,0.25,,52000, 01:04,,,,,,,,,,1170,,,1170,,,,,,,35.441697,-119.3087789,322.6,GIRTH WELD,,,,MFL/CLP,,
541,Weld,,,14848.79,148+79,59.09,59.73,59.73,2600,Launch Valve - Rio Bravo Station (0+00),14848.79,Block Valve  BV 7.14 (377+16),22791.75,16,0.25,,52000, 11:00,,,,,,,,,,1170,,,1170,,,,,,,35.4416982,-119.3089772,322.5,GIRTH WELD,,,,MFL/CLP,,
542,Anomaly - Corrosion,,INT,14882.77,149+13,33.99,25.75,59.73,2600,Launch Valve - Rio Bravo Station (0+00),14882.77,Block Valve  BV 7.14 (377+16),22757.76,16,0.25,,52000,,16,0.04,,,,,0.4,0.5, 06:00,1170,1933,1392,1170,0.841,1.19,1932,1391,,,35.4416986,-119.3090912,322.5, INT ML,Pitting,,,MFL/CLP,,
543,Weld,,,14908.51,149+38,59.73,59.72,59.72,2610,Launch Valve - Rio Bravo Station (0+00),14908.51,Block Valve  BV 7.14 (377+16),22732.02,16,0.25,,52000, 02:32,,,,,,,,,,1170,,,1170,,,,,,,35.441699,-119.3091776,322.5,GIRTH WELD,,,,MFL/CLP,,
544,Weld,,,14968.23,149+98,59.72,59.16,59.16,2620,Launch Valve - Rio Bravo Station (0+00),14968.23,Block Valve  BV 7.14 (377+16),22672.3,16,0.25,,52000, 10:48,,,,,,,,,,1170,,,1170,,,,,,,35.4417001,-119.309378,322.6,GIRTH WELD,,,,MFL/CLP,,
545,Anomaly - Corrosion Cluster,,EXT,15021.04,150+51,52.81,6.35,59.16,2620,Launch Valve - Rio Bravo Station (0+00),15021.04,Block Valve  BV 7.14 (377+16),22619.49,16,0.25,,52000,,36,0.09,,,,,4,4.7, 07:15,1170,1611,1160,1170,1.009,0.991,1738,1251,3,d,35.4417011,-119.3095552,321.9,*EXT ML,General Metal Loss,,Potential win for MFL4 Eff Area Psafe,MFL/CLP,,
546,Repair - Welded sleeve begin,,,15021.46,150+52,53.24,5.92,59.16,2620,Launch Valve - Rio Bravo Station (0+00),15021.46,Block Valve  BV 7.14 (377+16),22619.07,16,0.25,,52000,,,,,,,,,,,1170,,,1170,,,,,,,35.4417011,-119.3095567,321.9,REPAIR-SHELL START,,,,MFL/CLP,,
547,Repair - Welded sleeve end,,,15026.36,150+56,58.13,1.03,59.16,2620,Launch Valve - Rio Bravo Station (0+00),15026.36,Block Valve  BV 7.14 (377+16),22614.17,16,0.25,,52000,,,,,,,,,,,1170,,,1170,,,,,,,35.4417012,-119.3095731,321.9,REPAIR-SHELL END,,,,MFL/CLP,,
548,Anomaly - Corrosion Cluster,,EXT,15026.66,150+57,58.43,0.73,59.16,2620,Launch Valve - Rio Bravo Station (0+00),15026.66,Block Valve  BV 7.14 (377+16),22613.88,16,0.25,,52000,,24,0.06,,,,,1.1,2.3, 07:27,1170,1894,1364,1170,0.858,1.166,1893,1363,,,35.4417012,-119.3095741,321.9, EXT ML,Circumferential Grooving,,,MFL/CLP,,
549,Weld,,,15027.39,150+58,59.16,59.09,59.1,2630,Launch Valve - Rio Bravo Station (0+00),15027.39,Block Valve  BV 7.14 (377+16),22613.15,16,0.25,,52000, 01:20,,,,,,,,,,1170,,,1170,,,,,,,35.4417013,-119.3095765,321.9,GIRTH WELD,,,,MFL/CLP,,
550,Anomaly - Corrosion Cluster,,EXT,15028.26,150+58,0.88,58.22,59.1,2630,Launch Valve - Rio Bravo Station (0+00),15028.26,Block Valve  BV 7.14 (377+16),22612.27,16,0.25,,52000,,15,0.04,,,,,1.5,2.7, 03:43,1170,1897,1366,1170,0.857,1.168,1889,1360,,,35.4417013,-119.3095795,321.9, EXT ML,General Metal Loss,,,MFL/CLP,,
551,Anomaly - Corrosion,,INT,15070.51,151+01,43.13,15.97,59.1,2630,Launch Valve - Rio Bravo Station (0+00),15070.51,Block Valve  BV 7.14 (377+16),22570.02,16,0.25,,52000,,16,0.04,,,,,0.4,0.4, 05:56,1170,1933,1392,1170,0.841,1.19,1932,1391,,,35.4417022,-119.3097213,321.8, INT ML,Pitting,,,MFL/CLP,,
552,Weld,,,15086.48,151+17,59.1,59.09,59.08,2640,Launch Valve - Rio Bravo Station (0+00),15086.48,Block Valve  BV 7.14 (377+16),22554.05,16,0.25,,52000, 11:24,,,,,,,,,,1170,,,1170,,,,,,,35.4417025,-119.3097748,321.8,GIRTH WELD,,,,MFL/CLP,,
553,Weld,,,15145.56,151+76,59.08,59.07,59.07,2650,Launch Valve - Rio Bravo Station (0+00),15145.56,Block Valve  BV 7.14 (377+16),22494.97,16,0.25,,52000, 02:20,,,,,,,,,,1170,,,1170,,,,,,,35.4417043,-119.3099731,321.8,GIRTH WELD,,,,MFL/CLP,,
554,Weld,,,15204.63,152+35,59.07,59.01,59.01,2660,Launch Valve - Rio Bravo Station (0+00),15204.63,Block Valve  BV 7.14 (377+16),22435.9,16,0.25,,52000, 10:40,,,,,,,,,,1170,,,1170,,,,,,,35.4417045,-119.3101713,321.7,GIRTH WELD,,,,MFL/CLP,,
555,Weld,,,15263.64,152+94,59.01,59.68,59.68,2670,Launch Valve - Rio Bravo Station (0+00),15263.64,Block Valve  BV 7.14 (377+16),22376.89,16,0.25,,52000, 12:32,,,,,,,,,,1170,,,1170,,,,,,,35.4417045,-119.3103693,322.7,GIRTH WELD,,,,MFL/CLP,,
556,Anomaly - Corrosion,,INT,15304.61,153+35,40.97,18.72,59.68,2670,Launch Valve - Rio Bravo Station (0+00),15304.61,Block Valve  BV 7.14 (377+16),22335.93,16,0.25,,52000,,15,0.04,,,,,0.3,0.2, 06:05,1170,1935,1393,1170,0.84,1.191,1935,1393,,,35.4417051,-119.3105068,322, INT ML,Pinhole,,,MFL/CLP,,
557,Anomaly - Corrosion,,INT,15304.77,153+35,41.13,18.55,59.68,2670,Launch Valve - Rio Bravo Station (0+00),15304.77,Block Valve  BV 7.14 (377+16),22335.76,16,0.25,,52000,,16,0.04,,,,,0.4,0.6, 06:08,1170,1933,1392,1170,0.841,1.19,1932,1391,,,35.4417051,-119.3105073,322, INT ML,Pitting,,,MFL/CLP,,
558,Weld,,,15323.32,153+54,59.68,59.14,59.13,2680,Launch Valve - Rio Bravo Station (0+00),15323.32,Block Valve  BV 7.14 (377+16),22317.21,16,0.25,,52000, 12:28,,,,,,,,,,1170,,,1170,,,,,,,35.4417054,-119.3105696,321.8,GIRTH WELD,,,,MFL/CLP,,
559,Anomaly - Corrosion,,EXT,15333.62,153+64,10.3,48.84,59.13,2680,Launch Valve - Rio Bravo Station (0+00),15333.62,Block Valve  BV 7.14 (377+16),22306.91,16,0.25,,52000,,15,0.04,,,,,0.2,0.2, 04:15,1170,1936,1394,1170,0.839,1.192,1936,1394,,,35.4417056,-119.3106042,321.7, EXT ML,Pinhole,,,MFL/CLP,,
560,Weld,,,15382.46,154+13,59.13,58.94,58.94,2690,Launch Valve - Rio Bravo Station (0+00),15382.46,Block Valve  BV 7.14 (377+16),22258.07,16,0.25,,52000, 03:16,,,,,,,,,,1170,,,1170,,,,,,,35.4417071,-119.310768,322,GIRTH WELD,,,,MFL/CLP,,
561,Anomaly - Corrosion,,INT,15385.11,154+16,2.64,56.3,58.94,2690,Launch Valve - Rio Bravo Station (0+00),15385.11,Block Valve  BV 7.14 (377+16),22255.43,16,0.25,,52000,,19,0.05,,,,,0.3,0.4, 06:04,1170,1935,1393,1170,0.84,1.191,1934,1393,,,35.4417072,-119.3107769,322.1, INT ML,Circumferential Slotting,,,MFL/CLP,,
562,Anomaly - Corrosion,,INT,15393.6,154+24,11.14,47.8,58.94,2690,Launch Valve - Rio Bravo Station (0+00),15393.6,Block Valve  BV 7.14 (377+16),22246.93,16,0.25,,52000,,15,0.04,,,,,0.3,0.2, 06:04,1170,1935,1393,1170,0.84,1.191,1935,1393,,,35.4417075,-119.3108054,322.2, INT ML,Pinhole,,,MFL/CLP,,
563,Anomaly - Corrosion Cluster,,INT,15393.91,154+25,11.45,47.5,58.94,2690,Launch Valve - Rio Bravo Station (0+00),15393.91,Block Valve  BV 7.14 (377+16),22246.62,16,0.25,,52000,,15,0.04,,,,,0.9,1, 06:00,1170,1920,1382,1170,0.847,1.181,1919,1382,,,35.4417075,-119.3108065,322.3, INT ML,Pitting,,,MFL/CLP,,
564,Weld,,,15441.4,154+72,58.94,60.37,60.37,2700,Launch Valve - Rio Bravo Station (0+00),15441.4,Block Valve  BV 7.14 (377+16),22199.13,16,0.25,,52000, 11:44,,,,,,,,,,1170,,,1170,,,,,,,35.4417077,-119.3109659,322.4,GIRTH WELD,,,,MFL/CLP,,
565,Anomaly - Corrosion,,INT,15486.48,155+18,45.08,15.29,60.37,2700,Launch Valve - Rio Bravo Station (0+00),15486.48,Block Valve  BV 7.14 (377+16),22154.05,16,0.25,,52000,,15,0.04,,,,,0.3,0.4, 05:29,1170,1935,1393,1170,0.84,1.191,1935,1393,,,35.4417079,-119.3111171,322.5, INT ML,Circumferential Slotting,,,MFL/CLP,,
566,Weld,,,15501.77,155+33,60.37,59.9,59.9,2710,Launch Valve - Rio Bravo Station (0+00),15501.77,Block Valve  BV 7.14 (377+16),22138.76,16,0.25,,52000, 03:24,,,,,,,,,,1170,,,1170,,,,,,,35.4417083,-119.3111685,322.6,GIRTH WELD,,,,MFL/CLP,,
567,Weld,,,15561.67,155+93,59.9,59.7,59.7,2720,Launch Valve - Rio Bravo Station (0+00),15561.67,Block Valve  BV 7.14 (377+16),22078.86,16,0.25,,52000, 11:36,,,,,,,,,,1170,,,1170,,,,,,,35.4417083,-119.3113695,322.7,GIRTH WELD,,,,MFL/CLP,,
568,Anomaly - Corrosion,,INT,15605.05,156+36,43.38,16.32,59.7,2720,Launch Valve - Rio Bravo Station (0+00),15605.05,Block Valve  BV 7.14 (377+16),22035.48,16,0.25,,52000,,15,0.04,,,,,0.3,0.3, 05:59,1170,1935,1393,1170,0.84,1.191,1935,1393,,,35.4417085,-119.3115151,322.8, INT ML,Pinhole,,,MFL/CLP,,
569,Anomaly - Corrosion,,INT,15610.39,156+42,48.72,10.98,59.7,2720,Launch Valve - Rio Bravo Station (0+00),15610.39,Block Valve  BV 7.14 (377+16),22030.14,16,0.25,,52000,,17,0.04,,,,,0.3,0.4, 05:52,1170,1935,1393,1170,0.84,1.191,1935,1393,,,35.4417085,-119.311533,322.8, INT ML,Circumferential Slotting,,,MFL/CLP,,
570,Anomaly - Corrosion,,INT,15612.13,156+43,50.46,9.24,59.7,2720,Launch Valve - Rio Bravo Station (0+00),15612.13,Block Valve  BV 7.14 (377+16),22028.4,16,0.25,,52000,,17,0.04,,,,,0.4,0.3, 05:51,1170,1934,1392,1170,0.841,1.19,1933,1392,,,35.4417086,-119.3115388,322.8, INT ML,Axial Slotting,,,MFL/CLP,,
571,Anomaly - Corrosion,,INT,15613.38,156+45,51.71,7.99,59.7,2720,Launch Valve - Rio Bravo Station (0+00),15613.38,Block Valve  BV 7.14 (377+16),22027.15,16,0.25,,52000,,15,0.04,,,,,0.4,0.5, 05:54,1170,1934,1393,1170,0.84,1.19,1933,1392,,,35.4417086,-119.311543,322.8, INT ML,Pitting,,,MFL/CLP,,
572,Weld,,,15621.37,156+53,59.7,59.49,59.49,2730,Launch Valve - Rio Bravo Station (0+00),15621.37,Block Valve  BV 7.14 (377+16),22019.16,16,0.25,,52000, 01:20,,,,,,,,,,1170,,,1170,,,,,,,35.4417087,-119.3115698,322.8,GIRTH WELD,,,,MFL/CLP,,
573,Weld,,,15680.86,157+12,59.49,59.5,59.5,2740,Launch Valve - Rio Bravo Station (0+00),15680.86,Block Valve  BV 7.14 (377+16),21959.67,16,0.25,,52000, 12:20,,,,,,,,,,1170,,,1170,,,,,,,35.441709,-119.3117695,322.8,GIRTH WELD,,,,MFL/CLP,,
574,Weld,,,15740.36,157+72,59.5,59.69,59.69,2750,Launch Valve - Rio Bravo Station (0+00),15740.36,Block Valve  BV 7.14 (377+16),21900.17,16,0.25,,52000, 02:52,,,,,,,,,,1170,,,1170,,,,,,,35.4417094,-119.3119692,322.8,GIRTH WELD,,,,MFL/CLP,,
575,Weld,,,15800.05,158+32,59.69,59.63,59.63,2760,Launch Valve - Rio Bravo Station (0+00),15800.05,Block Valve  BV 7.14 (377+16),21840.48,16,0.25,,52000, 12:20,,,,,,,,,,1170,,,1170,,,,,,,35.4417099,-119.3121695,322.6,GIRTH WELD,,,,MFL/CLP,,
576,Weld,,,15859.68,158+91,59.63,59.63,59.63,2770,Launch Valve - Rio Bravo Station (0+00),15859.68,Block Valve  BV 7.14 (377+16),21780.85,16,0.25,,52000, 03:40,,,,,,,,,,1170,,,1170,,,,,,,35.4417109,-119.3123696,322.5,GIRTH WELD,,,,MFL/CLP,,
577,Weld,,,15919.3,159+51,59.63,59.59,59.59,2780,Launch Valve - Rio Bravo Station (0+00),15919.3,Block Valve  BV 7.14 (377+16),21721.23,16,0.25,,52000, 01:08,,,,,,,,,,1170,,,1170,,,,,,,35.4417115,-119.3125697,322.3,GIRTH WELD,,,,MFL/CLP,,
578,Weld,,,15978.9,160+11,59.59,59.61,59.61,2790,Launch Valve - Rio Bravo Station (0+00),15978.9,Block Valve  BV 7.14 (377+16),21661.63,16,0.25,,52000, 11:04,,,,,,,,,,1170,,,1170,,,,,,,35.4417125,-119.3127697,322.1,GIRTH WELD,,,,MFL/CLP,,
579,Weld,,,16038.5,160+71,59.61,59.06,59.06,2800,Launch Valve - Rio Bravo Station (0+00),16038.5,Block Valve  BV 7.14 (377+16),21602.03,16,0.25,,52000, 03:24,,,,,,,,,,1170,,,1170,,,,,,,35.4417134,-119.3129697,321.9,GIRTH WELD,,,,MFL/CLP,,
580,Repair - Welded sleeve begin,,,16096.3,161+28,57.8,1.26,59.06,2800,Launch Valve - Rio Bravo Station (0+00),16096.3,Block Valve  BV 7.14 (377+16),21544.23,16,0.25,,52000,,,,,,,,,,,1170,,,1170,,,,,,,35.4417145,-119.3131637,321.5,REPAIR-SHELL START,,,,MFL/CLP,,
581,Weld,,,16097.56,161+30,59.06,59.62,59.62,2810,Launch Valve - Rio Bravo Station (0+00),16097.56,Block Valve  BV 7.14 (377+16),21542.97,16,0.25,,52000, 12:12,,,,,,,,,,1170,,,1170,,,,,,,35.4417145,-119.3131679,321.5,GIRTH WELD,,,,MFL/CLP,,
582,Repair - Welded sleeve end,,,16098.27,161+31,0.72,58.9,59.62,2810,Launch Valve - Rio Bravo Station (0+00),16098.27,Block Valve  BV 7.14 (377+16),21542.26,16,0.25,,52000,,,,,,,,,,,1170,,,1170,,,,,,,35.4417145,-119.3131703,321.5,REPAIR-SHELL END,,,,MFL/CLP,,
583,Weld,,,16157.18,161+90,59.62,59.78,59.78,2820,Launch Valve - Rio Bravo Station (0+00),16157.18,Block Valve  BV 7.14 (377+16),21483.35,16,0.25,,52000, 02:28,,,,,,,,,,1170,,,1170,,,,,,,35.4417154,-119.313368,321.2,GIRTH WELD,,,,MFL/CLP,,
584,Weld,,,16216.96,162+49,59.78,59.66,59.66,2830,Launch Valve - Rio Bravo Station (0+00),16216.96,Block Valve  BV 7.14 (377+16),21423.58,16,0.25,,52000, 12:08,,,,,,,,,,1170,,,1170,,,,,,,35.4417167,-119.3135686,320.9,GIRTH WELD,,,,MFL/CLP,,
585,Weld,,,16276.61,163+09,59.66,59.76,59.76,2840,Launch Valve - Rio Bravo Station (0+00),16276.61,Block Valve  BV 7.14 (377+16),21363.92,16,0.25,,52000, 02:40,,,,,,,,,,1170,,,1170,,,,,,,35.4417181,-119.3137688,320.6,GIRTH WELD,,,,MFL/CLP,,
586,Weld,,,16336.38,163+69,59.76,60.35,60.35,2850,Launch Valve - Rio Bravo Station (0+00),16336.38,Block Valve  BV 7.14 (377+16),21304.16,16,0.25,,52000, 11:40,,,,,,,,,,1170,,,1170,,,,,,,35.4417187,-119.3139694,320.4,GIRTH WELD,,,,MFL/CLP,,
587,Weld,,,16396.73,164+30,60.35,60.14,60.14,2860,Launch Valve - Rio Bravo Station (0+00),16396.73,Block Valve  BV 7.14 (377+16),21243.81,16,0.25,,52000, 02:04,,,,,,,,,,1170,,,1170,,,,,,,35.4417194,-119.3141719,320.3,GIRTH WELD,,,,MFL/CLP,,
588,Anomaly - Corrosion,,INT,16425.29,164+58,28.56,31.58,60.14,2860,Launch Valve - Rio Bravo Station (0+00),16425.29,Block Valve  BV 7.14 (377+16),21215.24,16,0.25,,52000,,15,0.04,,,,,0.4,0.3, 07:07,1170,1935,1393,1170,0.84,1.191,1934,1393,,,35.4417197,-119.3142678,320.3, INT ML,Pinhole,,,MFL/CLP,,
589,Weld,,,16456.86,164+90,60.14,60.32,60.32,2870,Launch Valve - Rio Bravo Station (0+00),16456.86,Block Valve  BV 7.14 (377+16),21183.67,16,0.25,,52000, 11:56,,,,,,,,,,1170,,,1170,,,,,,,35.44172,-119.3143737,320.3,GIRTH WELD,,,,MFL/CLP,,
590,Weld,,,16517.18,165+50,60.32,59.77,59.77,2880,Launch Valve - Rio Bravo Station (0+00),16517.18,Block Valve  BV 7.14 (377+16),21123.35,16,0.25,,52000, 02:32,,,,,,,,,,1170,,,1170,,,,,,,35.441721,-119.3145761,320.2,GIRTH WELD,,,,MFL/CLP,,
591,Weld,,,16576.95,166+10,59.77,59.59,59.59,2890,Launch Valve - Rio Bravo Station (0+00),16576.95,Block Valve  BV 7.14 (377+16),21063.58,16,0.25,,52000, 11:48,,,,,,,,,,1170,,,1170,,,,,,,35.441722,-119.3147767,320.4,GIRTH WELD,,,,MFL/CLP,,
592,Weld,,,16636.54,166+70,59.59,59.69,59.69,2900,Launch Valve - Rio Bravo Station (0+00),16636.54,Block Valve  BV 7.14 (377+16),21003.99,16,0.25,,52000, 03:04,,,,,,,,,,1170,,,1170,,,,,,,35.4417236,-119.3149767,320.3,GIRTH WELD,,,,MFL/CLP,,
593,Weld,,,16696.23,167+30,59.69,59.76,59.76,2910,Launch Valve - Rio Bravo Station (0+00),16696.23,Block Valve  BV 7.14 (377+16),20944.3,16,0.25,,52000, 11:36,,,,,,,,,,1170,,,1170,,,,,,,35.4417247,-119.315177,320.5,GIRTH WELD,,,,MFL/CLP,,
594,Weld,,,16755.99,167+90,59.76,60.46,60.46,2920,Launch Valve - Rio Bravo Station (0+00),16755.99,Block Valve  BV 7.14 (377+16),20884.54,16,0.25,,52000, 11:48,,,,,,,,,,1170,,,1170,,,,,,,35.4417246,-119.3153776,320.4,GIRTH WELD,,,,MFL/CLP,,
595,Weld,,,16816.45,168+50,60.46,59.59,59.59,2930,Launch Valve - Rio Bravo Station (0+00),16816.45,Block Valve  BV 7.14 (377+16),20824.08,16,0.25,,52000, 02:36,,,,,,,,,,1170,,,1170,,,,,,,35.4417257,-119.3155805,320.7,GIRTH WELD,,,,MFL/CLP,,
596,Weld,,,16876.04,169+10,59.59,52.91,52.91,2940,Launch Valve - Rio Bravo Station (0+00),16876.04,Block Valve  BV 7.14 (377+16),20764.49,16,0.25,,52000, 08:44,,,,,,,,,,1170,,,1170,,,,,,,35.4417271,-119.3157805,320.7,GIRTH WELD,,,,MFL/CLP,,
597,Weld,,,16928.96,169+63,52.91,60.05,60.05,2950,Launch Valve - Rio Bravo Station (0+00),16928.96,Block Valve  BV 7.14 (377+16),20711.58,16,0.25,,52000, 11:00,,,,,,,,,,1170,,,1170,,,,,,,35.4417282,-119.315958,321.3,GIRTH WELD,,,,MFL/CLP,,
598,Weld,,,16989.01,170+23,60.05,60.01,60.01,2960,Launch Valve - Rio Bravo Station (0+00),16989.01,Block Valve  BV 7.14 (377+16),20651.52,16,0.25,,52000, 11:00,,,,,,,,,,1170,,,1170,,,,,,,35.4417287,-119.3161596,320.8,GIRTH WELD,,,,MFL/CLP,,
599,Repair - Welded sleeve begin,,,17027.51,170+61,38.5,21.51,60.01,2960,Launch Valve - Rio Bravo Station (0+00),17027.51,Block Valve  BV 7.14 (377+16),20613.03,16,0.25,,52000,,,,,,,,,,,1170,,,1170,,,,,,,35.4417293,-119.3162888,320.7,REPAIR-SHELL START,,,,MFL/CLP,,
600,Repair - Welded sleeve end,,,17032.57,170+67,43.56,16.44,60.01,2960,Launch Valve - Rio Bravo Station (0+00),17032.57,Block Valve  BV 7.14 (377+16),20607.96,16,0.25,,52000,,,,,,,,,,,1170,,,1170,,,,,,,35.4417294,-119.3163058,320.7,REPAIR-SHELL END,,,,MFL/CLP,,
