Repository: kerbergr/datadump

File: MLCompare/bin/Debug/netcoreapp3.1/ex2/oldAug12_final.csv (part 5 of 64)
74,Anomaly - Corrosion,,INT,1110.35,11+13,40.81,19.61,60.43,240,Launch Valve - Rio Bravo Station (0+00),1110.35,Block Valve  BV 7.14 (377+16),36530.18,16,0.25,,52000,,15,0.04,,,,,0.3,0.4, 05:55,1170,1935,1393,1170,0.84,1.191,1935,1393,,,35.4366554,-119.2694426,320.4, INT ML,Pinhole,,,MFL/CLP,,
75,Weld,,,1129.97,11+32,60.43,60.31,60.31,250,Launch Valve - Rio Bravo Station (0+00),1129.97,Block Valve  BV 7.14 (377+16),36510.56,16,0.25,,52000, 02:04,,,,,,,,,,1170,,,1170,,,,,,,35.4367093,-119.2694419,320.8,GIRTH WELD,,,,MFL/CLP,,
76,Anomaly - Corrosion,,INT,1188.08,11+90,58.11,2.2,60.31,250,Launch Valve - Rio Bravo Station (0+00),1188.08,Block Valve  BV 7.14 (377+16),36452.45,16,0.25,,52000,,16,0.04,,,,,0.3,0.4, 05:46,1170,1935,1393,1170,0.84,1.191,1935,1393,,,35.436869,-119.2694407,321.6, INT ML,Pinhole,,,MFL/CLP,,
77,Weld,,,1190.28,11+93,60.31,60.3,60.3,260,Launch Valve - Rio Bravo Station (0+00),1190.28,Block Valve  BV 7.14 (377+16),36450.26,16,0.25,,52000, 11:48,,,,,,,,,,1170,,,1170,,,,,,,35.436875,-119.2694407,321.6,GIRTH WELD,,,,MFL/CLP,,
601,Weld,,,17049.02,170+83,60.01,59.53,59.53,2970,Launch Valve - Rio Bravo Station (0+00),17049.02,Block Valve  BV 7.14 (377+16),20591.52,16,0.25,,52000, 01:00,,,,,,,,,,1170,,,1170,,,,,,,35.4417298,-119.3163609,320.9,GIRTH WELD,,,,MFL/CLP,,
602,Weld,,,17108.54,171+43,59.53,60,60,2980,Launch Valve - Rio Bravo Station (0+00),17108.54,Block Valve  BV 7.14 (377+16),20531.99,16,0.25,,52000, 11:20,,,,,,,,,,1170,,,1170,,,,,,,35.4417305,-119.3165607,321.3,GIRTH WELD,,,,MFL/CLP,,
603,Weld,,,17168.54,172+03,60,60.37,60.37,2990,Launch Valve - Rio Bravo Station (0+00),17168.54,Block Valve  BV 7.14 (377+16),20471.99,16,0.25,,52000, 02:16,,,,,,,,,,1170,,,1170,,,,,,,35.4417313,-119.316762,321.2,GIRTH WELD,,,,MFL/CLP,,
604,Anomaly - Corrosion,,EXT,17204.81,172+39,36.27,24.1,60.37,2990,Launch Valve - Rio Bravo Station (0+00),17204.81,Block Valve  BV 7.14 (377+16),20435.72,16,0.25,,52000,,16,0.04,,,,,0.2,0.2, 08:35,1170,1937,1394,1170,0.839,1.192,1936,1394,,,35.4417324,-119.3168838,321.7, EXT ML,Pinhole,,,MFL/CLP,,
605,Weld,,,17228.91,172+63,60.37,60.44,60.44,3000,Launch Valve - Rio Bravo Station (0+00),17228.91,Block Valve  BV 7.14 (377+16),20411.62,16,0.25,,52000, 10:48,,,,,,,,,,1170,,,1170,,,,,,,35.4417326,-119.3169646,321.4,GIRTH WELD,,,,MFL/CLP,,
606,Weld,,,17289.35,173+24,60.44,60.38,60.38,3010,Launch Valve - Rio Bravo Station (0+00),17289.35,Block Valve  BV 7.14 (377+16),20351.18,16,0.25,,52000, 01:20,,,,,,,,,,1170,,,1170,,,,,,,35.4417341,-119.3171674,321.4,GIRTH WELD,,,,MFL/CLP,,
607,Anomaly - Corrosion,,INT,17349.37,173+84,60.02,0.36,60.38,3010,Launch Valve - Rio Bravo Station (0+00),17349.37,Block Valve  BV 7.14 (377+16),20291.16,16,0.25,,52000,,29,0.07,,,,,0.2,0.2, 05:55,1170,1936,1394,1170,0.84,1.191,1935,1393,,,35.4417345,-119.3173689,321.6, INT ML,Pinhole,,,MFL/CLP,,
608,Weld,,,17349.73,173+85,60.38,60.22,60.22,3020,Launch Valve - Rio Bravo Station (0+00),17349.73,Block Valve  BV 7.14 (377+16),20290.8,16,0.25,,52000, 12:48,,,,,,,,,,1170,,,1170,,,,,,,35.4417345,-119.3173701,321.6,GIRTH WELD,,,,MFL/CLP,,
609,Weld,,,17409.95,174+45,60.22,60,60,3030,Launch Valve - Rio Bravo Station (0+00),17409.95,Block Valve  BV 7.14 (377+16),20230.58,16,0.25,,52000, 10:56,,,,,,,,,,1170,,,1170,,,,,,,35.4417343,-119.3175722,321.9,GIRTH WELD,,,,MFL/CLP,,
610,Weld,,,17469.95,175+05,60,60.37,60.37,3040,Launch Valve - Rio Bravo Station (0+00),17469.95,Block Valve  BV 7.14 (377+16),20170.58,16,0.25,,52000, 10:40,,,,,,,,,,1170,,,1170,,,,,,,35.4417345,-119.3177736,321.8,GIRTH WELD,,,,MFL/CLP,,
611,Anomaly - Corrosion,,EXT,17529.76,175+65,59.8,0.57,60.37,3040,Launch Valve - Rio Bravo Station (0+00),17529.76,Block Valve  BV 7.14 (377+16),20110.77,16,0.25,,52000,,15,0.04,,,,,0.3,0.2, 04:50,1170,1935,1393,1170,0.84,1.191,1935,1393,,,35.4417353,-119.3179742,321.7, EXT ML,Pinhole,,,MFL/CLP,,
612,Weld,,,17530.33,175+65,60.37,60.36,60.37,3050,Launch Valve - Rio Bravo Station (0+00),17530.33,Block Valve  BV 7.14 (377+16),20110.21,16,0.25,,52000, 01:28,,,,,,,,,,1170,,,1170,,,,,,,35.4417353,-119.3179762,321.7,GIRTH WELD,,,,MFL/CLP,,
613,Anomaly - Corrosion,,INT,17538.28,175+73,7.95,52.41,60.37,3050,Launch Valve - Rio Bravo Station (0+00),17538.28,Block Valve  BV 7.14 (377+16),20102.25,16,0.25,,52000,,15,0.04,,,,,0.4,0.5, 06:05,1170,1934,1393,1170,0.84,1.19,1933,1392,,,35.4417355,-119.3180028,321.7, INT ML,Pitting,,,MFL/CLP,,
614,Weld,,,17590.69,176+26,60.37,60.56,60.56,3060,Launch Valve - Rio Bravo Station (0+00),17590.69,Block Valve  BV 7.14 (377+16),20049.84,16,0.25,,52000, 09:52,,,,,,,,,,1170,,,1170,,,,,,,35.4417357,-119.3181787,321.7,GIRTH WELD,,,,MFL/CLP,,
615,Weld,,,17651.25,176+87,60.56,60.49,60.49,3070,Launch Valve - Rio Bravo Station (0+00),17651.25,Block Valve  BV 7.14 (377+16),19989.28,16,0.25,,52000, 01:36,,,,,,,,,,1170,,,1170,,,,,,,35.4417354,-119.318382,322.6,GIRTH WELD,,,,MFL/CLP,,
616,Weld,,,17711.74,177+47,60.49,60.35,60.35,3080,Launch Valve - Rio Bravo Station (0+00),17711.74,Block Valve  BV 7.14 (377+16),19928.79,16,0.25,,52000, 11:04,,,,,,,,,,1170,,,1170,,,,,,,35.4417359,-119.3185849,323.7,GIRTH WELD,,,,MFL/CLP,,
617,Anomaly - Corrosion Cluster,,INT,17771.69,178+07,59.95,0.4,60.35,3080,Launch Valve - Rio Bravo Station (0+00),17771.69,Block Valve  BV 7.14 (377+16),19868.84,16,0.25,,52000,,18,0.05,,,,,1.6,1, 05:51,1170,1884,1357,1170,0.863,1.159,1904,1371,,,35.4417367,-119.3187861,323.7, INT ML,Pitting,,,MFL/CLP,,
618,Weld,,,17772.09,178+08,60.35,60.4,60.4,3090,Launch Valve - Rio Bravo Station (0+00),17772.09,Block Valve  BV 7.14 (377+16),19868.45,16,0.25,,52000, 11:16,,,,,,,,,,1170,,,1170,,,,,,,35.4417367,-119.3187874,323.7,GIRTH WELD,,,,MFL/CLP,,
619,Anomaly - Corrosion,,INT,17799.87,178+36,27.78,32.62,60.4,3090,Launch Valve - Rio Bravo Station (0+00),17799.87,Block Valve  BV 7.14 (377+16),19840.66,16,0.25,,52000,,16,0.04,,,,,1.7,1.5, 07:13,1170,1886,1358,1170,0.862,1.16,1875,1350,,,35.4417374,-119.3188807,323.6, INT ML,General Metal Loss,,,MFL/CLP,,
620,Weld,,,17832.49,178+68,60.4,60.53,60.53,3100,Launch Valve - Rio Bravo Station (0+00),17832.49,Block Valve  BV 7.14 (377+16),19808.05,16,0.25,,52000, 01:00,,,,,,,,,,1170,,,1170,,,,,,,35.4417384,-119.3189901,323.4,GIRTH WELD,,,,MFL/CLP,,
621,Anomaly - Corrosion,,INT,17888.65,179+25,56.16,4.36,60.53,3100,Launch Valve - Rio Bravo Station (0+00),17888.65,Block Valve  BV 7.14 (377+16),19751.88,16,0.25,,52000,,16,0.04,,,,,0.4,0.6, 05:53,1170,1933,1392,1170,0.841,1.19,1932,1391,,,35.4417394,-119.3191786,323.1, INT ML,Pitting,,,MFL/CLP,,
622,Weld,,,17893.01,179+29,60.53,60.5,60.5,3110,Launch Valve - Rio Bravo Station (0+00),17893.01,Block Valve  BV 7.14 (377+16),19747.52,16,0.25,,52000, 10:40,,,,,,,,,,1170,,,1170,,,,,,,35.4417394,-119.3191932,323,GIRTH WELD,,,,MFL/CLP,,
623,Anomaly - Corrosion,,INT,17939.7,179+76,46.68,13.82,60.5,3110,Launch Valve - Rio Bravo Station (0+00),17939.7,Block Valve  BV 7.14 (377+16),19700.84,16,0.25,,52000,,21,0.05,,,,,0.4,0.5, 06:20,1170,1933,1392,1170,0.841,1.19,1933,1391,,,35.4417402,-119.3193499,322.8, INT ML,Circumferential Slotting,,,MFL/CLP,,
624,Anomaly - Corrosion,,INT,17943.12,179+79,50.11,10.39,60.5,3110,Launch Valve - Rio Bravo Station (0+00),17943.12,Block Valve  BV 7.14 (377+16),19697.41,16,0.25,,52000,,17,0.04,,,,,0.4,0.4, 05:51,1170,1934,1392,1170,0.841,1.19,1933,1392,,,35.4417403,-119.3193614,322.8, INT ML,Pitting,,,MFL/CLP,,
625,Anomaly - Corrosion Cluster,,INT,17947.88,179+84,54.87,5.63,60.5,3110,Launch Valve - Rio Bravo Station (0+00),17947.88,Block Valve  BV 7.14 (377+16),19692.65,16,0.25,,52000,,16,0.04,,,,,0.9,1.2, 06:18,1170,1920,1382,1170,0.847,1.181,1926,1387,,,35.4417405,-119.3193774,322.8, INT ML,Pitting,,,MFL/CLP,,
626,Weld,,,17953.51,179+90,60.5,60.44,60.43,3120,Launch Valve - Rio Bravo Station (0+00),17953.51,Block Valve  BV 7.14 (377+16),19687.02,16,0.25,,52000, 01:12,,,,,,,,,,1170,,,1170,,,,,,,35.4417408,-119.3193963,322.7,GIRTH WELD,,,,MFL/CLP,,
627,Anomaly - Corrosion,,INT,17979.31,180+15,25.8,34.64,60.43,3120,Launch Valve - Rio Bravo Station (0+00),17979.31,Block Valve  BV 7.14 (377+16),19661.22,16,0.25,,52000,,24,0.06,,,,,0.4,0.4, 05:48,1170,1933,1392,1170,0.841,1.189,1932,1391,,,35.4417413,-119.3194828,322.7, INT ML,Pinhole,,,MFL/CLP,,
628,Anomaly - Corrosion,,INT,17998.19,180+34,44.68,15.76,60.43,3120,Launch Valve - Rio Bravo Station (0+00),17998.19,Block Valve  BV 7.14 (377+16),19642.35,16,0.25,,52000,,19,0.05,,,,,0.5,0.7, 05:55,1170,1930,1390,1170,0.842,1.188,1929,1389,,,35.4417418,-119.3195462,322.6, INT ML,Pitting,,,MFL/CLP,,
629,Weld,,,18013.95,180+50,60.43,60.36,60.37,3130,Launch Valve - Rio Bravo Station (0+00),18013.95,Block Valve  BV 7.14 (377+16),19626.59,16,0.25,,52000, 11:20,,,,,,,,,,1170,,,1170,,,,,,,35.441742,-119.3195991,322.5,GIRTH WELD,,,,MFL/CLP,,
630,Anomaly - Corrosion,,INT,18019.1,180+55,5.15,55.21,60.37,3130,Launch Valve - Rio Bravo Station (0+00),18019.1,Block Valve  BV 7.14 (377+16),19621.43,16,0.25,,52000,,18,0.05,,,,,0.4,0.4, 06:22,1170,1934,1393,1170,0.84,1.19,1933,1392,,,35.4417421,-119.3196164,322.5, INT ML,Circumferential Slotting,,,MFL/CLP,,
631,Anomaly - Corrosion,,INT,18020.34,180+57,6.4,53.97,60.37,3130,Launch Valve - Rio Bravo Station (0+00),18020.34,Block Valve  BV 7.14 (377+16),19620.19,16,0.25,,52000,,19,0.05,,,,,0.6,0.7, 05:57,1170,1928,1388,1170,0.843,1.186,1926,1386,,,35.4417421,-119.3196205,322.5, INT ML,Pitting,,,MFL/CLP,,
632,Anomaly - Corrosion,,INT,18021.44,180+58,7.5,52.87,60.37,3130,Launch Valve - Rio Bravo Station (0+00),18021.44,Block Valve  BV 7.14 (377+16),19619.09,16,0.25,,52000,,15,0.04,,,,,0.4,0.6, 06:17,1170,1935,1393,1170,0.84,1.191,1934,1393,,,35.4417421,-119.3196242,322.4, INT ML,Circumferential Slotting,,,MFL/CLP,,
633,Anomaly - Corrosion,,INT,18027.61,180+64,13.66,46.7,60.37,3130,Launch Valve - Rio Bravo Station (0+00),18027.61,Block Valve  BV 7.14 (377+16),19612.92,16,0.25,,52000,,15,0.04,,,,,0.3,0.4, 05:44,1170,1935,1393,1170,0.84,1.191,1935,1393,,,35.4417422,-119.3196449,322.4, INT ML,Pinhole,,,MFL/CLP,,
634,Anomaly - Corrosion,,INT,18036.23,180+72,22.29,38.08,60.37,3130,Launch Valve - Rio Bravo Station (0+00),18036.23,Block Valve  BV 7.14 (377+16),19604.3,16,0.25,,52000,,17,0.04,,,,,0.6,0.6, 05:47,1170,1930,1390,1170,0.842,1.188,1928,1389,,,35.4417423,-119.3196739,322.4, INT ML,Pitting,,,MFL/CLP,,
635,Anomaly - Corrosion,,INT,18037.3,180+73,23.35,37.01,60.37,3130,Launch Valve - Rio Bravo Station (0+00),18037.3,Block Valve  BV 7.14 (377+16),19603.24,16,0.25,,52000,,15,0.04,,,,,0.4,0.4, 05:43,1170,1935,1393,1170,0.84,1.191,1934,1393,,,35.4417423,-119.3196774,322.4, INT ML,Circumferential Slotting,,,MFL/CLP,,
636,Anomaly - Corrosion,,INT,18040.91,180+77,26.97,33.4,60.37,3130,Launch Valve - Rio Bravo Station (0+00),18040.91,Block Valve  BV 7.14 (377+16),19599.62,16,0.25,,52000,,16,0.04,,,,,0.3,0.4, 06:22,1170,1935,1393,1170,0.84,1.191,1935,1393,,,35.4417424,-119.3196896,322.3, INT ML,Circumferential Slotting,,,MFL/CLP,,
637,Anomaly - Corrosion,,INT,18041.53,180+78,27.58,32.78,60.37,3130,Launch Valve - Rio Bravo Station (0+00),18041.53,Block Valve  BV 7.14 (377+16),19599,16,0.25,,52000,,17,0.04,,,,,0.5,0.6, 05:52,1170,1931,1390,1170,0.842,1.188,1930,1389,,,35.4417424,-119.3196916,322.3, INT ML,Pitting,,,MFL/CLP,,
638,Anomaly - Corrosion,,EXT,18047.22,180+83,33.27,27.09,60.37,3130,Launch Valve - Rio Bravo Station (0+00),18047.22,Block Valve  BV 7.14 (377+16),19593.31,16,0.25,,52000,,16,0.04,,,,,0.3,0.2, 08:12,1170,1936,1394,1170,0.84,1.191,1935,1393,,,35.4417425,-119.3197107,322.3, EXT ML,Pinhole,,,MFL/CLP,,
639,Anomaly - Corrosion,,INT,18073.42,181+10,59.47,0.9,60.37,3130,Launch Valve - Rio Bravo Station (0+00),18073.42,Block Valve  BV 7.14 (377+16),19567.12,16,0.25,,52000,,22,0.06,,,,,0.4,0.2, 06:39,1170,1933,1392,1170,0.841,1.19,1932,1391,,,35.4417431,-119.3197986,322.3, INT ML,Pinhole,,,MFL/CLP,,
640,Anomaly - Corrosion,,INT,18073.88,181+10,59.93,0.43,60.37,3130,Launch Valve - Rio Bravo Station (0+00),18073.88,Block Valve  BV 7.14 (377+16),19566.65,16,0.25,,52000,,21,0.05,,,,,0.2,0.4, 06:51,1170,1936,1394,1170,0.84,1.191,1935,1393,,,35.4417431,-119.3198002,322.3,*INT ML,Circumferential Slotting,,,MFL/CLP,,
641,Weld,,,18074.31,181+11,60.37,60.23,60.23,3140,Launch Valve - Rio Bravo Station (0+00),18074.31,Block Valve  BV 7.14 (377+16),19566.22,16,0.25,,52000, 01:32,,,,,,,,,,1170,,,1170,,,,,,,35.4417431,-119.3198017,322.3,GIRTH WELD,,,,MFL/CLP,,
642,Anomaly - Corrosion,,INT,18078.08,181+14,3.77,56.46,60.23,3140,Launch Valve - Rio Bravo Station (0+00),18078.08,Block Valve  BV 7.14 (377+16),19562.45,16,0.25,,52000,,15,0.04,,,,,0.3,0.3, 05:39,1170,1935,1393,1170,0.84,1.191,1935,1393,,,35.4417432,-119.3198143,322.3, INT ML,Pinhole,,,MFL/CLP,,
643,Anomaly - Corrosion,,INT,18078.52,181+15,4.21,56.02,60.23,3140,Launch Valve - Rio Bravo Station (0+00),18078.52,Block Valve  BV 7.14 (377+16),19562.01,16,0.25,,52000,,15,0.04,,,,,0.4,0.6, 06:27,1170,1935,1393,1170,0.84,1.191,1934,1393,,,35.4417432,-119.3198158,322.3, INT ML,Circumferential Slotting,,,MFL/CLP,,
644,Anomaly - Corrosion Cluster,,INT,18081.3,181+18,6.99,53.24,60.23,3140,Launch Valve - Rio Bravo Station (0+00),18081.3,Block Valve  BV 7.14 (377+16),19559.23,16,0.25,,52000,,17,0.04,,,,,1.5,0.3, 06:19,1170,1895,1364,1170,0.858,1.166,1921,1383,,,35.4417433,-119.3198251,322.3, INT ML,Axial Slotting,,,MFL/CLP,,
645,Anomaly - Corrosion,,INT,18094.91,181+31,20.6,39.63,60.23,3140,Launch Valve - Rio Bravo Station (0+00),18094.91,Block Valve  BV 7.14 (377+16),19545.62,16,0.25,,52000,,17,0.04,,,,,0.4,0.4, 06:20,1170,1934,1393,1170,0.84,1.19,1934,1392,,,35.4417436,-119.3198708,322.2, INT ML,Circumferential Slotting,,,MFL/CLP,,
646,Anomaly - Corrosion,,INT,18097.91,181+34,23.6,36.63,60.23,3140,Launch Valve - Rio Bravo Station (0+00),18097.91,Block Valve  BV 7.14 (377+16),19542.63,16,0.25,,52000,,15,0.04,,,,,0.4,0.4, 06:19,1170,1935,1393,1170,0.84,1.191,1934,1393,,,35.4417436,-119.3198808,322.2, INT ML,Circumferential Slotting,,,MFL/CLP,,
647,Anomaly - Corrosion Cluster,,INT,18099.6,181+36,25.29,34.94,60.23,3140,Launch Valve - Rio Bravo Station (0+00),18099.6,Block Valve  BV 7.14 (377+16),19540.94,16,0.25,,52000,,22,0.06,,,,,1.1,2, 06:31,1170,1901,1369,1170,0.855,1.17,1918,1381,,,35.4417437,-119.3198865,322.2, INT ML,Pitting,,,MFL/CLP,,
648,Anomaly - Corrosion,,INT,18109.88,181+46,35.57,24.66,60.23,3140,Launch Valve - Rio Bravo Station (0+00),18109.88,Block Valve  BV 7.14 (377+16),19530.65,16,0.25,,52000,,22,0.06,,,,,0.3,0.2, 05:52,1170,1935,1393,1170,0.84,1.191,1934,1393,,,35.4417439,-119.319921,322.2, INT ML,Pinhole,,,MFL/CLP,,
649,Weld,,,18134.54,181+71,60.23,60.23,60.23,3150,Launch Valve - Rio Bravo Station (0+00),18134.54,Block Valve  BV 7.14 (377+16),19505.99,16,0.25,,52000, 10:20,,,,,,,,,,1170,,,1170,,,,,,,35.4417441,-119.3200038,322.2,GIRTH WELD,,,,MFL/CLP,,
650,Anomaly - Corrosion,,INT,18181.26,182+18,46.72,13.51,60.23,3150,Launch Valve - Rio Bravo Station (0+00),18181.26,Block Valve  BV 7.14 (377+16),19459.27,16,0.25,,52000,,16,0.04,,,,,0.3,0.4, 05:42,1170,1935,1393,1170,0.84,1.191,1935,1393,,,35.4417446,-119.3201606,322, INT ML,Circumferential Slotting,,,MFL/CLP,,
651,Anomaly - Corrosion,,INT,18192.63,182+29,58.09,2.14,60.23,3150,Launch Valve - Rio Bravo Station (0+00),18192.63,Block Valve  BV 7.14 (377+16),19447.9,16,0.25,,52000,,19,0.05,,,,,0.3,0.5, 05:38,1170,1935,1393,1170,0.84,1.191,1934,1393,,,35.4417449,-119.3201987,322, INT ML,Circumferential Slotting,,,MFL/CLP,,
652,Weld,,,18194.77,182+31,60.23,60.32,60.32,3160,Launch Valve - Rio Bravo Station (0+00),18194.77,Block Valve  BV 7.14 (377+16),19445.76,16,0.25,,52000, 01:04,,,,,,,,,,1170,,,1170,,,,,,,35.441745,-119.3202059,322,GIRTH WELD,,,,MFL/CLP,,
653,Anomaly - Corrosion,,INT,18245.75,182+82,50.98,9.33,60.32,3160,Launch Valve - Rio Bravo Station (0+00),18245.75,Block Valve  BV 7.14 (377+16),19394.78,16,0.25,,52000,,17,0.04,,,,,0.4,0.2, 06:22,1170,1933,1392,1170,0.841,1.189,1932,1391,,,35.4417455,-119.320377,321.9, INT ML,Axial Slotting,,,MFL/CLP,,
654,Anomaly - Corrosion,,INT,18249.05,182+86,54.27,6.04,60.32,3160,Launch Valve - Rio Bravo Station (0+00),18249.05,Block Valve  BV 7.14 (377+16),19391.49,16,0.25,,52000,,16,0.04,,,,,0.4,0.5, 05:50,1170,1933,1392,1170,0.841,1.19,1932,1391,,,35.4417455,-119.320388,321.9, INT ML,Pitting,,,MFL/CLP,,
655,Anomaly - Corrosion,,INT,18249.9,182+87,55.13,5.19,60.32,3160,Launch Valve - Rio Bravo Station (0+00),18249.9,Block Valve  BV 7.14 (377+16),19390.64,16,0.25,,52000,,15,0.04,,,,,0.3,0.4, 06:25,1170,1935,1393,1170,0.84,1.191,1935,1393,,,35.4417455,-119.3203909,321.9, INT ML,Circumferential Slotting,,,MFL/CLP,,
656,Weld,,,18255.09,182+92,60.32,60.34,60.34,3170,Launch Valve - Rio Bravo Station (0+00),18255.09,Block Valve  BV 7.14 (377+16),19385.45,16,0.25,,52000, 11:16,,,,,,,,,,1170,,,1170,,,,,,,35.4417456,-119.3204083,321.8,GIRTH WELD,,,,MFL/CLP,,
657,Weld,,,18315.42,183+52,60.34,60.26,60.27,3180,Launch Valve - Rio Bravo Station (0+00),18315.42,Block Valve  BV 7.14 (377+16),19325.11,16,0.25,,52000, 10:28,,,,,,,,,,1170,,,1170,,,,,,,35.4417467,-119.3206108,321.7,GIRTH WELD,,,,MFL/CLP,,
658,Weld,,,18375.68,184+13,60.27,60.22,60.21,3190,Launch Valve - Rio Bravo Station (0+00),18375.68,Block Valve  BV 7.14 (377+16),19264.85,16,0.25,,52000, 02:08,,,,,,,,,,1170,,,1170,,,,,,,35.4417482,-119.3208131,321.6,GIRTH WELD,,,,MFL/CLP,,
659,Anomaly - Corrosion,,INT,18425.42,184+62,49.73,10.48,60.21,3190,Launch Valve - Rio Bravo Station (0+00),18425.42,Block Valve  BV 7.14 (377+16),19215.12,16,0.25,,52000,,18,0.05,,,,,0.4,0.4, 06:03,1170,1934,1393,1170,0.84,1.19,1933,1392,,,35.4417487,-119.32098,321.4, INT ML,Pinhole,,,MFL/CLP,,
660,Weld,,,18435.9,184+73,60.21,60.37,60.37,3200,Launch Valve - Rio Bravo Station (0+00),18435.9,Block Valve  BV 7.14 (377+16),19204.63,16,0.25,,52000, 10:44,,,,,,,,,,1170,,,1170,,,,,,,35.4417488,-119.3210151,321.4,GIRTH WELD,,,,MFL/CLP,,
661,Weld,,,18496.27,185+33,60.37,58.74,58.74,3210,Launch Valve - Rio Bravo Station (0+00),18496.27,Block Valve  BV 7.14 (377+16),19144.26,16,0.25,,52000, 02:52,,,,,,,,,,1170,,,1170,,,,,,,35.4417502,-119.3212177,321.4,GIRTH WELD,,,,MFL/CLP,,
662,Weld,,,18555.01,185+92,58.74,60.26,60.26,3220,Launch Valve - Rio Bravo Station (0+00),18555.01,Block Valve  BV 7.14 (377+16),19085.52,16,0.25,,52000, 10:56,,,,,,,,,,1170,,,1170,,,,,,,35.4417517,-119.3214149,321.3,GIRTH WELD,,,,MFL/CLP,,
663,Weld,,,18615.27,186+53,60.26,60.45,60.45,3230,Launch Valve - Rio Bravo Station (0+00),18615.27,Block Valve  BV 7.14 (377+16),19025.26,16,0.25,,52000, 12:28,,,,,,,,,,1170,,,1170,,,,,,,35.4417528,-119.3216171,321.1,GIRTH WELD,,,,MFL/CLP,,
664,Weld,,,18675.72,187+13,60.45,60.37,60.37,3240,Launch Valve - Rio Bravo Station (0+00),18675.72,Block Valve  BV 7.14 (377+16),18964.82,16,0.25,,52000, 11:12,,,,,,,,,,1170,,,1170,,,,,,,35.4417536,-119.32182,321.3,GIRTH WELD,,,,MFL/CLP,,
665,Weld,,,18736.09,187+74,60.37,58.31,58.31,3250,Launch Valve - Rio Bravo Station (0+00),18736.09,Block Valve  BV 7.14 (377+16),18904.44,16,0.25,,52000, 12:44,,,,,,,,,,1170,,,1170,,,,,,,35.4417567,-119.3220225,321.2,GIRTH WELD,,,,MFL/CLP,,
666,Weld,,,18794.4,188+32,58.31,60.41,60.41,3260,Launch Valve - Rio Bravo Station (0+00),18794.4,Block Valve  BV 7.14 (377+16),18846.14,16,0.25,,52000, 10:44,,,,,,,,,,1170,,,1170,,,,,,,35.4417627,-119.3222181,321.4,GIRTH WELD,,,,MFL/CLP,,
667,Weld,,,18854.81,188+93,60.41,45.89,45.89,3270,Launch Valve - Rio Bravo Station (0+00),18854.81,Block Valve  BV 7.14 (377+16),18785.72,16,0.25,,52000, 12:44,,,,,,,,,,1170,,,1170,,,,,,,35.4417701,-119.3224206,321.3,GIRTH WELD,,,,MFL/CLP,,
668,Weld,,,18900.7,189+39,45.89,60.4,60.4,3280,Launch Valve - Rio Bravo Station (0+00),18900.7,Block Valve  BV 7.14 (377+16),18739.84,16,0.25,,52000, 10:40,,,,,,,,,,1170,,,1170,,,,,,,35.4417747,-119.3225745,321,GIRTH WELD,,,,MFL/CLP,,
669,Weld,,,18961.1,189+99,60.4,60.12,60.12,3290,Launch Valve - Rio Bravo Station (0+00),18961.1,Block Valve  BV 7.14 (377+16),18679.44,16,0.25,,52000, 01:12,,,,,,,,,,1170,,,1170,,,,,,,35.4417796,-119.3227771,320.9,GIRTH WELD,,,,MFL/CLP,,
670,Weld,,,19021.21,190+59,60.12,60,60,3300,Launch Valve - Rio Bravo Station (0+00),19021.21,Block Valve  BV 7.14 (377+16),18619.32,16,0.25,,52000, 10:04,,,,,,,,,,1170,,,1170,,,,,,,35.4417823,-119.3229788,320.5,GIRTH WELD,,,,MFL/CLP,,
671,Weld,,,19081.21,191+19,60,60.19,60.19,3310,Launch Valve - Rio Bravo Station (0+00),19081.21,Block Valve  BV 7.14 (377+16),18559.32,16,0.25,,52000, 01:04,,,,,,,,,,1170,,,1170,,,,,,,35.4417825,-119.3231801,319.8,GIRTH WELD,,,,MFL/CLP,,
672,Anomaly - Corrosion,,EXT,19137.58,191+76,56.37,3.82,60.19,3310,Launch Valve - Rio Bravo Station (0+00),19137.58,Block Valve  BV 7.14 (377+16),18502.95,16,0.25,,52000,,21,0.05,,,,,0.7,0.7, 07:33,1170,1922,1384,1170,0.846,1.183,1919,1381,,,35.4417819,-119.3233693,319.6, EXT ML,Pitting,,,MFL/CLP,,
673,Anomaly - Corrosion Cluster,,EXT,19138.45,191+77,57.23,2.96,60.19,3310,Launch Valve - Rio Bravo Station (0+00),19138.45,Block Valve  BV 7.14 (377+16),18502.08,16,0.25,,52000,,22,0.06,,,,,2.6,0.9, 05:12,1170,1812,1305,1170,0.897,1.115,1854,1335,,,35.4417819,-119.3233722,319.6, EXT ML,Axial Grooving,,,MFL/CLP,,
674,Anomaly - Corrosion,,EXT,19138.56,191+77,57.35,2.84,60.19,3310,Launch Valve - Rio Bravo Station (0+00),19138.56,Block Valve  BV 7.14 (377+16),18501.97,16,0.25,,52000,,15,0.04,,,,,1,0.4, 03:09,1170,1918,1381,1170,0.847,1.181,1915,1378,,,35.4417818,-119.3233726,319.6, EXT ML,Axial Slotting,,,MFL/CLP,,
675,Repair - Welded sleeve begin,,,19140.4,191+79,59.19,1,60.19,3310,Launch Valve - Rio Bravo Station (0+00),19140.4,Block Valve  BV 7.14 (377+16),18500.13,16,0.25,,52000,,,,,,,,,,,1170,,,1170,,,,,,,35.4417817,-119.3233787,319.5,REPAIR-SHELL START,,,,MFL/CLP,,
676,Weld - Change in wall thickness,,,19141.4,191+80,60.19,15.06,15.06,3320,Launch Valve - Rio Bravo Station (0+00),19141.4,Block Valve  BV 7.14 (377+16),18499.13,16,0.344,,52000,,,,,,,,,,,1170,,,1610,,,,,,,35.4417817,-119.3233821,319.5,GIRTH WELD NWT 0.250/0.344IN,,,,MFL/CLP,,
677,Bend,,,19149.13,191+88,7.72,7.34,15.06,3320,Launch Valve - Rio Bravo Station (0+00),19149.13,Block Valve  BV 7.14 (377+16),18491.4,16,0.344,,52000,,,,,,,,,,,1170,,,1610,,,,,,,35.4417881,-119.3234057,319.2,5.0D 85 DEG BEND-HOT PULLED RIGHT,,,,MFL/CLP,,
678,Weld - Change in wall thickness,,,19156.46,191+95,15.06,60.2,60.2,3330,Launch Valve - Rio Bravo Station (0+00),19156.46,Block Valve  BV 7.14 (377+16),18484.07,16,0.25,,52000, 12:12,,,,,,,,,,1170,,,1170,,,,,,,35.441807,-119.3234117,319.2,GIRTH WELD NWT 0.344/0.250IN,,,,MFL/CLP,,
679,Repair - Welded sleeve end,,,19160.45,191+99,3.99,56.22,60.2,3330,Launch Valve - Rio Bravo Station (0+00),19160.45,Block Valve  BV 7.14 (377+16),18480.09,16,0.25,,52000,,,,,,,,,,,1170,,,1170,,,,,,,35.4418179,-119.3234115,319.3,REPAIR-SHELL END,,,,MFL/CLP,,
680,Casing Begin,,,19176.87,192+15,20.41,39.8,60.2,3330,Launch Valve - Rio Bravo Station (0+00),19176.87,Block Valve  BV 7.14 (377+16),18463.66,16,0.25,,52000,,,,,,,,,,,1170,,,1170,,,,,,,35.4418629,-119.3234111,319.7,CASING START,,,,MFL/CLP,,
681,Anomaly - Corrosion,,EXT,19216.45,192+55,59.99,0.22,60.2,3330,Launch Valve - Rio Bravo Station (0+00),19216.45,Block Valve  BV 7.14 (377+16),18424.09,16,0.25,,52000,,18,0.05,,,,,2,1.5, 06:02,1170,1867,1344,1170,0.871,1.149,1852,1333,,,35.4419713,-119.3234115,319.9, EXT ML,General Metal Loss,,,MFL/CLP,,
682,Weld,,,19216.67,192+55,60.2,13.14,13.14,3340,Launch Valve - Rio Bravo Station (0+00),19216.67,Block Valve  BV 7.14 (377+16),18423.87,16,0.25,,52000, 01:56,,,,,,,,,,1170,,,1170,,,,,,,35.4419719,-119.3234115,319.9,GIRTH WELD,,,,MFL/CLP,,
683,Anomaly - Corrosion,,EXT,19217.29,192+56,0.62,12.51,13.14,3340,Launch Valve - Rio Bravo Station (0+00),19217.29,Block Valve  BV 7.14 (377+16),18423.24,16,0.25,,52000,,28,0.07,,,,,1.1,2.5, 05:24,1170,1888,1360,1170,0.861,1.162,1877,1351,,,35.4419736,-119.3234115,319.9, EXT ML,Circumferential Grooving,,,MFL/CLP,,
684,Casing End,,,19226.73,192+65,10.07,3.07,13.14,3340,Launch Valve - Rio Bravo Station (0+00),19226.73,Block Valve  BV 7.14 (377+16),18413.8,16,0.25,,52000,,,,,,,,,,,1170,,,1170,,,,,,,35.4419995,-119.323411,319.8,CASING END,,,,MFL/CLP,,
685,Repair - Welded sleeve begin,,,19227.71,192+66,11.04,2.09,13.14,3340,Launch Valve - Rio Bravo Station (0+00),19227.71,Block Valve  BV 7.14 (377+16),18412.82,16,0.25,,52000,,,,,,,,,,,1170,,,1170,,,,,,,35.4420022,-119.323411,319.7,REPAIR-SHELL START,,,,MFL/CLP,,
686,Weld - Change in wall thickness,,,19229.8,192+68,13.14,15.3,15.3,3350,Launch Valve - Rio Bravo Station (0+00),19229.8,Block Valve  BV 7.14 (377+16),18410.73,16,0.375,,60000,,,,,,,,,,,1170,,,2025,,,,,,,35.4420079,-119.3234108,319.7,GIRTH WELD NWT 0.250/0.375IN,,,,MFL/CLP,,
687,Bend,,,19237.84,192+76,8.03,7.27,15.3,3350,Launch Valve - Rio Bravo Station (0+00),19237.84,Block Valve  BV 7.14 (377+16),18402.7,16,0.375,,60000,,,,,,,,,,,1170,,,2025,,,,,,,35.4420281,-119.3234188,319.6,5.0D 85 DEG BEND-HOT PULLED LEFT,,,,MFL/CLP,,
688,Weld - Change in wall thickness,,,19245.11,192+84,15.3,60.28,60.28,3360,Launch Valve - Rio Bravo Station (0+00),19245.11,Block Valve  BV 7.14 (377+16),18395.43,16,0.25,,52000, 11:56,,,,,,,,,,1170,,,1170,,,,,,,35.4420333,-119.3234416,319.7,GIRTH WELD NWT 0.375/0.250IN,,,,MFL/CLP,,
689,Repair - Welded sleeve end,,,19249.67,192+88,4.57,55.72,60.28,3360,Launch Valve - Rio Bravo Station (0+00),19249.67,Block Valve  BV 7.14 (377+16),18390.86,16,0.25,,52000,,,,,,,,,,,1170,,,1170,,,,,,,35.4420333,-119.3234569,319.8,REPAIR-SHELL END,,,,MFL/CLP,,
690,Weld,,,19305.39,193+44,60.28,60.39,60.39,3370,Launch Valve - Rio Bravo Station (0+00),19305.39,Block Valve  BV 7.14 (377+16),18335.14,16,0.25,,52000, 01:36,,,,,,,,,,1170,,,1170,,,,,,,35.4420344,-119.3236439,319.6,GIRTH WELD,,,,MFL/CLP,,
691,Anomaly - Corrosion,,INT,19354.33,193+93,48.95,11.44,60.39,3370,Launch Valve - Rio Bravo Station (0+00),19354.33,Block Valve  BV 7.14 (377+16),18286.2,16,0.25,,52000,,16,0.04,,,,,0.2,0.2, 05:45,1170,1937,1394,1170,0.839,1.192,1936,1394,,,35.4420355,-119.3238081,319.2, INT ML,Pinhole,,,MFL/CLP,,
692,Anomaly - Corrosion,,INT,19354.46,193+93,49.07,11.32,60.39,3370,Launch Valve - Rio Bravo Station (0+00),19354.46,Block Valve  BV 7.14 (377+16),18286.08,16,0.25,,52000,,24,0.06,,,,,0.6,0.8, 05:45,1170,1925,1386,1170,0.844,1.184,1922,1384,,,35.4420355,-119.3238085,319.2, INT ML,Pitting,,,MFL/CLP,,
693,Weld,,,19365.77,194+05,60.39,10.24,10.24,3380,Launch Valve - Rio Bravo Station (0+00),19365.77,Block Valve  BV 7.14 (377+16),18274.76,16,0.25,,52000, 10:36,,,,,,,,,,1170,,,1170,,,,,,,35.4420358,-119.3238465,319.1,GIRTH WELD,,,,MFL/CLP,,
694,Weld,,,19376.01,194+15,10.24,60.3,60.3,3390,Launch Valve - Rio Bravo Station (0+00),19376.01,Block Valve  BV 7.14 (377+16),18264.52,16,0.25,,52000, 11:00,,,,,,,,,,1170,,,1170,,,,,,,35.442036,-119.3238809,319.1,GIRTH WELD,,,,MFL/CLP,,
695,Anomaly - Corrosion,,INT,19396.83,194+36,20.82,39.48,60.3,3390,Launch Valve - Rio Bravo Station (0+00),19396.83,Block Valve  BV 7.14 (377+16),18243.7,16,0.25,,52000,,15,0.04,,,,,0.3,0.4, 05:39,1170,1935,1393,1170,0.84,1.191,1935,1393,,,35.4420363,-119.3239507,318.9, INT ML,Pinhole,,,MFL/CLP,,
696,Weld,,,19436.31,194+75,60.3,60.21,60.21,3400,Launch Valve - Rio Bravo Station (0+00),19436.31,Block Valve  BV 7.14 (377+16),18204.23,16,0.25,,52000, 01:00,,,,,,,,,,1170,,,1170,,,,,,,35.4420377,-119.3240832,318.7,GIRTH WELD,,,,MFL/CLP,,
697,Weld,,,19496.52,195+36,60.21,60.16,60.16,3410,Launch Valve - Rio Bravo Station (0+00),19496.52,Block Valve  BV 7.14 (377+16),18144.02,16,0.25,,52000, 10:28,,,,,,,,,,1170,,,1170,,,,,,,35.4420386,-119.3242853,318.4,GIRTH WELD,,,,MFL/CLP,,
698,Repair - Welded sleeve begin,,,19555.92,195+95,59.41,0.75,60.16,3410,Launch Valve - Rio Bravo Station (0+00),19555.92,Block Valve  BV 7.14 (377+16),18084.61,16,0.25,,52000,,,,,,,,,,,1170,,,1170,,,,,,,35.4420397,-119.3244846,318.2,REPAIR-SHELL START,,,,MFL/CLP,,
699,Weld,,,19556.67,195+96,60.16,60.29,60.29,3420,Launch Valve - Rio Bravo Station (0+00),19556.67,Block Valve  BV 7.14 (377+16),18083.86,16,0.25,,52000, 12:36,,,,,,,,,,1170,,,1170,,,,,,,35.4420397,-119.3244872,318.2,GIRTH WELD,,,,MFL/CLP,,
700,Repair - Welded sleeve end,,,19558.52,195+98,1.85,58.44,60.29,3420,Launch Valve - Rio Bravo Station (0+00),19558.52,Block Valve  BV 7.14 (377+16),18082.01,16,0.25,,52000,,,,,,,,,,,1170,,,1170,,,,,,,35.4420397,-119.3244934,318.2,REPAIR-SHELL END,,,,MFL/CLP,,
701,Weld,,,19616.96,196+56,60.29,60.37,60.37,3430,Launch Valve - Rio Bravo Station (0+00),19616.96,Block Valve  BV 7.14 (377+16),18023.57,16,0.25,,52000, 10:48,,,,,,,,,,1170,,,1170,,,,,,,35.4420398,-119.3246897,318.1,GIRTH WELD,,,,MFL/CLP,,
702,Weld,,,19677.33,197+17,60.37,60.28,60.28,3440,Launch Valve - Rio Bravo Station (0+00),19677.33,Block Valve  BV 7.14 (377+16),17963.2,16,0.25,,52000, 01:40,,,,,,,,,,1170,,,1170,,,,,,,35.442041,-119.3248926,318,GIRTH WELD,,,,MFL/CLP,,
703,Weld,,,19737.61,197+77,60.28,60.04,60.04,3450,Launch Valve - Rio Bravo Station (0+00),19737.61,Block Valve  BV 7.14 (377+16),17902.93,16,0.25,,52000, 11:24,,,,,,,,,,1170,,,1170,,,,,,,35.4420418,-119.3250951,317.6,GIRTH WELD,,,,MFL/CLP,,
704,Weld,,,19797.64,198+37,60.04,60.08,60.08,3460,Launch Valve - Rio Bravo Station (0+00),19797.64,Block Valve  BV 7.14 (377+16),17842.89,16,0.25,,52000, 02:28,,,,,,,,,,1170,,,1170,,,,,,,35.442043,-119.3252968,317.6,GIRTH WELD,,,,MFL/CLP,,
705,Weld,,,19857.72,198+98,60.08,60.17,60.17,3470,Launch Valve - Rio Bravo Station (0+00),19857.72,Block Valve  BV 7.14 (377+16),17782.81,16,0.25,,52000, 11:20,,,,,,,,,,1170,,,1170,,,,,,,35.4420431,-119.3254987,317.1,GIRTH WELD,,,,MFL/CLP,,
706,Anomaly - Corrosion Cluster,,INT,19916.63,199+57,58.92,1.26,60.17,3470,Launch Valve - Rio Bravo Station (0+00),19916.63,Block Valve  BV 7.14 (377+16),17723.9,16,0.25,,52000,,19,0.05,,,,,0.8,1.9, 05:54,1170,1921,1383,1170,0.846,1.182,1920,1382,,,35.4420438,-119.3256966,316.7, INT ML,Circumferential Grooving,,,MFL/CLP,,
707,Anomaly - Corrosion,,INT,19916.85,199+57,59.13,1.04,60.17,3470,Launch Valve - Rio Bravo Station (0+00),19916.85,Block Valve  BV 7.14 (377+16),17723.68,16,0.25,,52000,,16,0.04,,,,,0.4,0.5, 05:49,1170,1934,1392,1170,0.84,1.19,1933,1392,,,35.4420438,-119.3256974,316.7, INT ML,Pitting,,,MFL/CLP,,
708,Anomaly - Corrosion,,INT,19917.47,199+57,59.75,0.42,60.17,3470,Launch Valve - Rio Bravo Station (0+00),19917.47,Block Valve  BV 7.14 (377+16),17723.06,16,0.25,,52000,,17,0.04,,,,,0.4,0.4, 06:05,1170,1933,1392,1170,0.841,1.189,1932,1391,,,35.4420438,-119.3256994,316.7, INT ML,Pitting,,,MFL/CLP,,
709,Weld,,,19917.89,199+58,60.17,60.03,60.03,3480,Launch Valve - Rio Bravo Station (0+00),19917.89,Block Valve  BV 7.14 (377+16),17722.64,16,0.25,,52000, 01:20,,,,,,,,,,1170,,,1170,,,,,,,35.4420438,-119.3257009,316.7,GIRTH WELD,,,,MFL/CLP,,
710,Weld,,,19977.93,200+18,60.03,60.19,60.19,3490,Launch Valve - Rio Bravo Station (0+00),19977.93,Block Valve  BV 7.14 (377+16),17662.61,16,0.25,,52000, 10:00,,,,,,,,,,1170,,,1170,,,,,,,35.4420444,-119.3259026,316.5,GIRTH WELD,,,,MFL/CLP,,
711,Weld,,,20038.12,200+78,60.19,60.07,60.07,3500,Launch Valve - Rio Bravo Station (0+00),20038.12,Block Valve  BV 7.14 (377+16),17602.42,16,0.25,,52000, 11:48,,,,,,,,,,1170,,,1170,,,,,,,35.442046,-119.3261048,316.3,GIRTH WELD,,,,MFL/CLP,,
712,Weld,,,20098.19,201+39,60.07,60.08,60.08,3510,Launch Valve - Rio Bravo Station (0+00),20098.19,Block Valve  BV 7.14 (377+16),17542.34,16,0.25,,52000, 10:44,,,,,,,,,,1170,,,1170,,,,,,,35.442048,-119.3263067,316.3,GIRTH WELD,,,,MFL/CLP,,
713,Weld,,,20158.27,201+99,60.08,60.05,60.05,3520,Launch Valve - Rio Bravo Station (0+00),20158.27,Block Valve  BV 7.14 (377+16),17482.26,16,0.25,,52000, 01:24,,,,,,,,,,1170,,,1170,,,,,,,35.4420499,-119.3265085,316.2,GIRTH WELD,,,,MFL/CLP,,
714,Anomaly - Corrosion,,INT,20186.33,202+27,28.06,31.99,60.05,3520,Launch Valve - Rio Bravo Station (0+00),20186.33,Block Valve  BV 7.14 (377+16),17454.2,16,0.25,,52000,,16,0.04,,,,,0.4,0.2, 05:54,1170,1933,1392,1170,0.841,1.19,1932,1391,,,35.4420498,-119.3266028,315.9, INT ML,Axial Slotting,,,MFL/CLP,,
715,Weld,,,20218.32,202+59,60.05,60.1,60.1,3530,Launch Valve - Rio Bravo Station (0+00),20218.32,Block Valve  BV 7.14 (377+16),17422.21,16,0.25,,52000, 11:04,,,,,,,,,,1170,,,1170,,,,,,,35.4420493,-119.3267103,315.7,GIRTH WELD,,,,MFL/CLP,,
716,Weld,,,20278.42,203+19,60.1,60.32,60.32,3540,Launch Valve - Rio Bravo Station (0+00),20278.42,Block Valve  BV 7.14 (377+16),17362.11,16,0.25,,52000, 09:12,,,,,,,,,,1170,,,1170,,,,,,,35.4420489,-119.3269122,315.9,GIRTH WELD,,,,MFL/CLP,,
717,Weld,,,20338.74,203+80,60.32,60.27,60.26,3550,Launch Valve - Rio Bravo Station (0+00),20338.74,Block Valve  BV 7.14 (377+16),17301.8,16,0.25,,52000, 10:44,,,,,,,,,,1170,,,1170,,,,,,,35.4420503,-119.3271149,315.7,GIRTH WELD,,,,MFL/CLP,,
718,Weld,,,20399,204+40,60.26,60.29,60.29,3560,Launch Valve - Rio Bravo Station (0+00),20399,Block Valve  BV 7.14 (377+16),17241.53,16,0.25,,52000, 12:20,,,,,,,,,,1170,,,1170,,,,,,,35.4420521,-119.3273174,315.6,GIRTH WELD,,,,MFL/CLP,,
719,Weld,,,20459.29,205+00,60.29,60.34,60.34,3570,Launch Valve - Rio Bravo Station (0+00),20459.29,Block Valve  BV 7.14 (377+16),17181.24,16,0.25,,52000, 11:20,,,,,,,,,,1170,,,1170,,,,,,,35.442054,-119.3275199,315.4,GIRTH WELD,,,,MFL/CLP,,
720,Weld,,,20519.63,205+61,60.34,60.03,60.03,3580,Launch Valve - Rio Bravo Station (0+00),20519.63,Block Valve  BV 7.14 (377+16),17120.9,16,0.25,,52000, 01:48,,,,,,,,,,1170,,,1170,,,,,,,35.4420562,-119.3277227,314.9,GIRTH WELD,,,,MFL/CLP,,
721,Weld,,,20579.67,206+21,60.03,59.99,59.99,3590,Launch Valve - Rio Bravo Station (0+00),20579.67,Block Valve  BV 7.14 (377+16),17060.87,16,0.25,,52000, 11:24,,,,,,,,,,1170,,,1170,,,,,,,35.4420576,-119.3279244,315.2,GIRTH WELD,,,,MFL/CLP,,
722,Weld,,,20639.65,206+81,59.99,60.11,60.11,3600,Launch Valve - Rio Bravo Station (0+00),20639.65,Block Valve  BV 7.14 (377+16),17000.88,16,0.25,,52000, 01:32,,,,,,,,,,1170,,,1170,,,,,,,35.4420572,-119.3281259,315.2,GIRTH WELD,,,,MFL/CLP,,
723,Anomaly - Corrosion,,INT,20657.61,206+99,17.96,42.15,60.11,3600,Launch Valve - Rio Bravo Station (0+00),20657.61,Block Valve  BV 7.14 (377+16),16982.92,16,0.25,,52000,,21,0.05,,,,,0.2,0.2, 05:59,1170,1936,1394,1170,0.839,1.192,1936,1394,,,35.4420577,-119.3281863,315.3, INT ML,Pinhole,,,MFL/CLP,,
724,Weld,,,20699.76,207+41,60.11,60.04,60.04,3610,Launch Valve - Rio Bravo Station (0+00),20699.76,Block Valve  BV 7.14 (377+16),16940.77,16,0.25,,52000, 11:32,,,,,,,,,,1170,,,1170,,,,,,,35.4420584,-119.3283279,315.3,GIRTH WELD,,,,MFL/CLP,,
725,Weld,,,20759.8,208+01,60.04,60.05,60.05,3620,Launch Valve - Rio Bravo Station (0+00),20759.8,Block Valve  BV 7.14 (377+16),16880.74,16,0.25,,52000, 01:08,,,,,,,,,,1170,,,1170,,,,,,,35.44206,-119.3285296,315.1,GIRTH WELD,,,,MFL/CLP,,
726,Weld,,,20819.84,208+62,60.05,60.04,60.04,3630,Launch Valve - Rio Bravo Station (0+00),20819.84,Block Valve  BV 7.14 (377+16),16820.69,16,0.25,,52000, 10:36,,,,,,,,,,1170,,,1170,,,,,,,35.442061,-119.3287314,315.6,GIRTH WELD,,,,MFL/CLP,,
727,Weld,,,20879.88,209+22,60.04,59.98,59.98,3640,Launch Valve - Rio Bravo Station (0+00),20879.88,Block Valve  BV 7.14 (377+16),16760.65,16,0.25,,52000, 02:04,,,,,,,,,,1170,,,1170,,,,,,,35.4420617,-119.3289331,315.6,GIRTH WELD,,,,MFL/CLP,,
728,Weld,,,20939.86,209+82,59.98,60.15,60.15,3650,Launch Valve - Rio Bravo Station (0+00),20939.86,Block Valve  BV 7.14 (377+16),16700.67,16,0.25,,52000, 11:24,,,,,,,,,,1170,,,1170,,,,,,,35.4420622,-119.3291347,316,GIRTH WELD,,,,MFL/CLP,,
729,Anomaly - Corrosion,,INT,20964.04,210+06,24.18,35.97,60.15,3650,Launch Valve - Rio Bravo Station (0+00),20964.04,Block Valve  BV 7.14 (377+16),16676.49,16,0.25,,52000,,16,0.04,,,,,0.7,1, 06:31,1170,1925,1386,1170,0.844,1.185,1922,1384,,,35.4420621,-119.3292159,316, INT ML,Pitting,,,MFL/CLP,,
730,Weld,,,21000.01,210+42,60.15,60.11,60.11,3660,Launch Valve - Rio Bravo Station (0+00),21000.01,Block Valve  BV 7.14 (377+16),16640.52,16,0.25,,52000, 01:28,,,,,,,,,,1170,,,1170,,,,,,,35.4420621,-119.3293368,316.1,GIRTH WELD,,,,MFL/CLP,,
731,Weld,,,21060.13,211+02,60.11,60.05,60.05,3670,Launch Valve - Rio Bravo Station (0+00),21060.13,Block Valve  BV 7.14 (377+16),16580.41,16,0.25,,52000, 11:48,,,,,,,,,,1170,,,1170,,,,,,,35.4420622,-119.3295388,316.6,GIRTH WELD,,,,MFL/CLP,,
732,Anomaly - Corrosion,,INT,21104.81,211+47,44.69,15.36,60.05,3670,Launch Valve - Rio Bravo Station (0+00),21104.81,Block Valve  BV 7.14 (377+16),16535.72,16,0.25,,52000,,16,0.04,,,,,0.4,0.5, 06:17,1170,1933,1392,1170,0.841,1.19,1932,1391,,,35.4420624,-119.3296889,316.7, INT ML,Pitting,,,MFL/CLP,,
733,Weld,,,21120.17,211+63,60.05,59.99,59.99,3680,Launch Valve - Rio Bravo Station (0+00),21120.17,Block Valve  BV 7.14 (377+16),16520.36,16,0.25,,52000, 12:56,,,,,,,,,,1170,,,1170,,,,,,,35.4420629,-119.3297405,316.8,GIRTH WELD,,,,MFL/CLP,,
734,Anomaly - Corrosion,,INT,21122.82,211+65,2.64,57.35,59.99,3680,Launch Valve - Rio Bravo Station (0+00),21122.82,Block Valve  BV 7.14 (377+16),16517.72,16,0.25,,52000,,15,0.04,,,,,0.3,0.3, 03:58,1170,1935,1393,1170,0.84,1.191,1935,1393,,,35.442063,-119.3297494,316.8, INT ML,Pinhole,,,MFL/CLP,,
735,Weld,,,21180.16,212+23,59.99,60.03,60.03,3690,Launch Valve - Rio Bravo Station (0+00),21180.16,Block Valve  BV 7.14 (377+16),16460.37,16,0.25,,52000, 11:28,,,,,,,,,,1170,,,1170,,,,,,,35.442064,-119.3299421,316.8,GIRTH WELD,,,,MFL/CLP,,
736,Weld,,,21240.19,212+83,60.03,60.06,60.06,3700,Launch Valve - Rio Bravo Station (0+00),21240.19,Block Valve  BV 7.14 (377+16),16400.34,16,0.25,,52000, 01:56,,,,,,,,,,1170,,,1170,,,,,,,35.4420641,-119.3301438,316.7,GIRTH WELD,,,,MFL/CLP,,
737,Weld,,,21300.25,213+43,60.06,60,60,3710,Launch Valve - Rio Bravo Station (0+00),21300.25,Block Valve  BV 7.14 (377+16),16340.28,16,0.25,,52000, 11:04,,,,,,,,,,1170,,,1170,,,,,,,35.4420642,-119.3303456,317.1,GIRTH WELD,,,,MFL/CLP,,
738,Weld,,,21360.25,214+03,60,60.25,60.25,3720,Launch Valve - Rio Bravo Station (0+00),21360.25,Block Valve  BV 7.14 (377+16),16280.28,16,0.25,,52000, 01:08,,,,,,,,,,1170,,,1170,,,,,,,35.4420644,-119.3305472,316.8,GIRTH WELD,,,,MFL/CLP,,
739,Weld,,,21420.5,214+63,60.25,60.01,60.01,3730,Launch Valve - Rio Bravo Station (0+00),21420.5,Block Valve  BV 7.14 (377+16),16220.03,16,0.25,,52000, 11:52,,,,,,,,,,1170,,,1170,,,,,,,35.4420655,-119.3307496,316.5,GIRTH WELD,,,,MFL/CLP,,
740,Weld,,,21480.51,215+24,60.01,60.31,60.31,3740,Launch Valve - Rio Bravo Station (0+00),21480.51,Block Valve  BV 7.14 (377+16),16160.03,16,0.25,,52000, 09:52,,,,,,,,,,1170,,,1170,,,,,,,35.4420667,-119.3309513,316.7,GIRTH WELD,,,,MFL/CLP,,
741,Weld,,,21540.81,215+84,60.31,60.05,60.05,3750,Launch Valve - Rio Bravo Station (0+00),21540.81,Block Valve  BV 7.14 (377+16),16099.72,16,0.25,,52000, 11:16,,,,,,,,,,1170,,,1170,,,,,,,35.442067,-119.3311539,316.3,GIRTH WELD,,,,MFL/CLP,,
742,Weld,,,21600.87,216+44,60.05,60.34,60.34,3760,Launch Valve - Rio Bravo Station (0+00),21600.87,Block Valve  BV 7.14 (377+16),16039.67,16,0.25,,52000, 02:36,,,,,,,,,,1170,,,1170,,,,,,,35.442068,-119.3313557,316.4,GIRTH WELD,,,,MFL/CLP,,
743,Weld,,,21661.21,217+05,60.34,60.14,60.14,3770,Launch Valve - Rio Bravo Station (0+00),21661.21,Block Valve  BV 7.14 (377+16),15979.32,16,0.25,,52000, 10:56,,,,,,,,,,1170,,,1170,,,,,,,35.4420689,-119.3315584,316.2,GIRTH WELD,,,,MFL/CLP,,
744,Weld,,,21721.35,217+65,60.14,60.18,60.18,3780,Launch Valve - Rio Bravo Station (0+00),21721.35,Block Valve  BV 7.14 (377+16),15919.19,16,0.25,,52000, 02:24,,,,,,,,,,1170,,,1170,,,,,,,35.4420693,-119.3317605,316.3,GIRTH WELD,,,,MFL/CLP,,
745,Weld,,,21781.52,218+25,60.18,60.23,60.23,3790,Launch Valve - Rio Bravo Station (0+00),21781.52,Block Valve  BV 7.14 (377+16),15859.01,16,0.25,,52000, 08:40,,,,,,,,,,1170,,,1170,,,,,,,35.4420701,-119.3319627,317.1,GIRTH WELD,,,,MFL/CLP,,
746,Anomaly - Corrosion Cluster,,EXT,21786.24,218+30,4.72,55.52,60.23,3790,Launch Valve - Rio Bravo Station (0+00),21786.24,Block Valve  BV 7.14 (377+16),15854.3,16,0.25,,52000,,21,0.05,,,,,2.3,0.9, 01:21,1170,1833,1320,1170,0.887,1.128,1858,1338,,,35.4420701,-119.3319785,317.1, EXT ML,Axial Grooving,,,MFL/CLP,,
747,Weld,,,21841.75,218+86,60.23,60.22,60.22,3800,Launch Valve - Rio Bravo Station (0+00),21841.75,Block Valve  BV 7.14 (377+16),15798.78,16,0.25,,52000, 12:24,,,,,,,,,,1170,,,1170,,,,,,,35.4420716,-119.332165,316.6,GIRTH WELD,,,,MFL/CLP,,
748,Anomaly - Corrosion,,INT,21883.96,219+28,42.21,18.02,60.22,3800,Launch Valve - Rio Bravo Station (0+00),21883.96,Block Valve  BV 7.14 (377+16),15756.57,16,0.25,,52000,,16,0.04,,,,,0.6,0.6, 04:55,1170,1931,1390,1170,0.842,1.188,1929,1389,,,35.4420727,-119.3323068,316, INT ML,Pitting,,,MFL/CLP,,
749,Anomaly - Corrosion,,INT,21889.57,219+34,47.82,12.41,60.22,3800,Launch Valve - Rio Bravo Station (0+00),21889.57,Block Valve  BV 7.14 (377+16),15750.96,16,0.25,,52000,,22,0.06,,,,,1.2,1.3, 06:09,1170,1897,1366,1170,0.857,1.167,1887,1359,,,35.4420728,-119.3323257,315.9, INT ML,General Metal Loss,,,MFL/CLP,,
750,Anomaly - Corrosion,,INT,21894.35,219+38,52.6,7.62,60.22,3800,Launch Valve - Rio Bravo Station (0+00),21894.35,Block Valve  BV 7.14 (377+16),15746.18,16,0.25,,52000,,16,0.04,,,,,1,1.2, 05:51,1170,1917,1380,1170,0.848,1.18,1913,1377,,,35.4420729,-119.3323418,315.9, INT ML,Pitting,,,MFL/CLP,,
