Repository: kerbergr/datadump

File: MLCompare/bin/Debug/netcoreapp3.1/ex2/oldAug12_final.csv (part 8 of 64)
74,Anomaly - Corrosion,,INT,1110.35,11+13,40.81,19.61,60.43,240,Launch Valve - Rio Bravo Station (0+00),1110.35,Block Valve  BV 7.14 (377+16),36530.18,16,0.25,,52000,,15,0.04,,,,,0.3,0.4, 05:55,1170,1935,1393,1170,0.84,1.191,1935,1393,,,35.4366554,-119.2694426,320.4, INT ML,Pinhole,,,MFL/CLP,,
75,Weld,,,1129.97,11+32,60.43,60.31,60.31,250,Launch Valve - Rio Bravo Station (0+00),1129.97,Block Valve  BV 7.14 (377+16),36510.56,16,0.25,,52000, 02:04,,,,,,,,,,1170,,,1170,,,,,,,35.4367093,-119.2694419,320.8,GIRTH WELD,,,,MFL/CLP,,
76,Anomaly - Corrosion,,INT,1188.08,11+90,58.11,2.2,60.31,250,Launch Valve - Rio Bravo Station (0+00),1188.08,Block Valve  BV 7.14 (377+16),36452.45,16,0.25,,52000,,16,0.04,,,,,0.3,0.4, 05:46,1170,1935,1393,1170,0.84,1.191,1935,1393,,,35.436869,-119.2694407,321.6, INT ML,Pinhole,,,MFL/CLP,,
77,Weld,,,1190.28,11+93,60.31,60.3,60.3,260,Launch Valve - Rio Bravo Station (0+00),1190.28,Block Valve  BV 7.14 (377+16),36450.26,16,0.25,,52000, 11:48,,,,,,,,,,1170,,,1170,,,,,,,35.436875,-119.2694407,321.6,GIRTH WELD,,,,MFL/CLP,,
1063,Weld,,,34522.14,345+91,59.48,59.38,59.38,5970,Launch Valve - Rio Bravo Station (0+00),34522.14,Block Valve  BV 7.14 (377+16),3118.39,16,0.25,,52000, 01:16,,,,,,,,,,1170,,,1170,,,,,,,35.4474447,-119.3682878,295.4,GIRTH WELD,,,,MFL/CLP,,
1064,Weld,,,34581.52,346+51,59.38,59.55,59.55,5980,Launch Valve - Rio Bravo Station (0+00),34581.52,Block Valve  BV 7.14 (377+16),3059.01,16,0.25,,52000, 10:40,,,,,,,,,,1170,,,1170,,,,,,,35.447608,-119.368288,295.7,GIRTH WELD,,,,MFL/CLP,,
1065,Weld,,,34641.08,347+11,59.55,59.35,59.35,5990,Launch Valve - Rio Bravo Station (0+00),34641.08,Block Valve  BV 7.14 (377+16),2999.46,16,0.25,,52000, 02:28,,,,,,,,,,1170,,,1170,,,,,,,35.4477717,-119.3682878,295.9,GIRTH WELD,,,,MFL/CLP,,
1066,Weld,,,34700.43,347+70,59.35,59.08,59.08,6000,Launch Valve - Rio Bravo Station (0+00),34700.43,Block Valve  BV 7.14 (377+16),2940.11,16,0.25,,52000, 10:32,,,,,,,,,,1170,,,1170,,,,,,,35.4479349,-119.3682877,296.3,GIRTH WELD,,,,MFL/CLP,,
1067,Weld,,,34759.5,348+29,59.08,58.66,58.66,6010,Launch Valve - Rio Bravo Station (0+00),34759.5,Block Valve  BV 7.14 (377+16),2881.03,16,0.25,,52000, 01:28,,,,,,,,,,1170,,,1170,,,,,,,35.4480974,-119.3682875,296.4,GIRTH WELD,,,,MFL/CLP,,
1068,Weld - Change in wall thickness,,,34818.16,348+88,58.66,59.58,59.58,6020,Launch Valve - Rio Bravo Station (0+00),34818.16,Block Valve  BV 7.14 (377+16),2822.37,16,0.281,,52000, 10:56,,,,,,,,,,1170,,,1315,,,,,,,35.4482587,-119.3682864,296.3,GIRTH WELD NWT 0.250/0.281IN,,,,MFL/CLP,,
1069,Weld - Change in wall thickness,,,34877.74,349+48,59.58,59.31,59.31,6030,Launch Valve - Rio Bravo Station (0+00),34877.74,Block Valve  BV 7.14 (377+16),2762.79,16,0.25,,52000, 01:28,,,,,,,,,,1170,,,1170,,,,,,,35.4484225,-119.3682855,296.5,GIRTH WELD NWT 0.281/0.250IN,,,,MFL/CLP,,
1070,Weld,,,34937.05,350+07,59.31,59.56,59.56,6040,Launch Valve - Rio Bravo Station (0+00),34937.05,Block Valve  BV 7.14 (377+16),2703.48,16,0.25,,52000, 12:48,,,,,,,,,,1170,,,1170,,,,,,,35.4485856,-119.3682843,296,GIRTH WELD,,,,MFL/CLP,,
1071,Anomaly - Corrosion,,INT,34944.77,350+15,7.72,51.84,59.56,6040,Launch Valve - Rio Bravo Station (0+00),34944.77,Block Valve  BV 7.14 (377+16),2695.76,16,0.25,,52000,,19,0.05,,,,,0.4,0.4, 08:48,1170,1932,1391,1170,0.841,1.189,1931,1390,,,35.4486068,-119.3682842,295.9, INT ML,Pitting,,,MFL/CLP,,
1072,Weld,,,34996.62,350+67,59.56,59.17,59.17,6050,Launch Valve - Rio Bravo Station (0+00),34996.62,Block Valve  BV 7.14 (377+16),2643.91,16,0.25,,52000, 11:04,,,,,,,,,,1170,,,1170,,,,,,,35.4487494,-119.3682835,296.1,GIRTH WELD,,,,MFL/CLP,,
1073,Weld,,,35055.79,351+26,59.17,59.27,59.27,6060,Launch Valve - Rio Bravo Station (0+00),35055.79,Block Valve  BV 7.14 (377+16),2584.74,16,0.25,,52000, 01:00,,,,,,,,,,1170,,,1170,,,,,,,35.4489121,-119.3682826,296,GIRTH WELD,,,,MFL/CLP,,
1074,Weld,,,35115.06,351+85,59.27,60.01,60.01,6070,Launch Valve - Rio Bravo Station (0+00),35115.06,Block Valve  BV 7.14 (377+16),2525.48,16,0.25,,52000, 11:56,,,,,,,,,,1170,,,1170,,,,,,,35.449075,-119.3682789,296.9,GIRTH WELD,,,,MFL/CLP,,
1075,Weld,,,35175.07,352+46,60.01,59.59,59.59,6080,Launch Valve - Rio Bravo Station (0+00),35175.07,Block Valve  BV 7.14 (377+16),2465.46,16,0.25,,52000, 12:52,,,,,,,,,,1170,,,1170,,,,,,,35.44924,-119.3682758,297.1,GIRTH WELD,,,,MFL/CLP,,
1076,Anomaly - Corrosion,,INT,35217.03,352+88,41.96,17.64,59.59,6080,Launch Valve - Rio Bravo Station (0+00),35217.03,Block Valve  BV 7.14 (377+16),2423.5,16,0.25,,52000,,15,0.04,,,,,0.6,0.6, 06:05,1170,1931,1390,1170,0.842,1.188,1930,1389,,,35.4493554,-119.3682751,296.8, INT ML,Pitting,,,MFL/CLP,,
1077,Weld,,,35234.66,353+05,59.59,59.47,59.47,6090,Launch Valve - Rio Bravo Station (0+00),35234.66,Block Valve  BV 7.14 (377+16),2405.87,16,0.25,,52000, 12:20,,,,,,,,,,1170,,,1170,,,,,,,35.4494039,-119.368275,296.8,GIRTH WELD,,,,MFL/CLP,,
1078,Weld,,,35294.13,353+65,59.47,59.29,59.29,6100,Launch Valve - Rio Bravo Station (0+00),35294.13,Block Valve  BV 7.14 (377+16),2346.4,16,0.25,,52000, 10:36,,,,,,,,,,1170,,,1170,,,,,,,35.4495674,-119.3682752,296.1,GIRTH WELD,,,,MFL/CLP,,
1079,Anomaly - Corrosion,,INT,35294.82,353+66,0.69,58.59,59.29,6100,Launch Valve - Rio Bravo Station (0+00),35294.82,Block Valve  BV 7.14 (377+16),2345.71,16,0.25,,52000,,18,0.05,,,,,0.7,3.3, 05:47,1170,1925,1386,1170,0.844,1.184,1922,1384,,,35.4495693,-119.3682751,296.1, INT ML,Circumferential Grooving,,,MFL/CLP,,
1080,Anomaly - Corrosion,,INT,35300.51,353+71,6.38,52.9,59.29,6100,Launch Valve - Rio Bravo Station (0+00),35300.51,Block Valve  BV 7.14 (377+16),2340.02,16,0.25,,52000,,16,0.04,,,,,0.4,0.4, 05:44,1170,1933,1392,1170,0.841,1.19,1932,1391,,,35.4495849,-119.3682749,296.1, INT ML,Axial Slotting,,,MFL/CLP,,
1081,Anomaly - Corrosion,,INT,35301.8,353+73,7.68,51.61,59.29,6100,Launch Valve - Rio Bravo Station (0+00),35301.8,Block Valve  BV 7.14 (377+16),2338.73,16,0.25,,52000,,29,0.07,,,,,0.8,0.9, 06:07,1170,1909,1375,1170,0.851,1.175,1902,1370,,,35.4495885,-119.3682749,296.1, INT ML,Pitting,,,MFL/CLP,,
1082,Weld,,,35353.41,354+24,59.29,59.64,59.64,6110,Launch Valve - Rio Bravo Station (0+00),35353.41,Block Valve  BV 7.14 (377+16),2287.12,16,0.25,,52000, 12:28,,,,,,,,,,1170,,,1170,,,,,,,35.4497304,-119.3682726,296.4,GIRTH WELD,,,,MFL/CLP,,
1083,Weld,,,35413.05,354+84,59.64,59.66,59.66,6120,Launch Valve - Rio Bravo Station (0+00),35413.05,Block Valve  BV 7.14 (377+16),2227.48,16,0.25,,52000, 11:12,,,,,,,,,,1170,,,1170,,,,,,,35.4498944,-119.3682722,296.5,GIRTH WELD,,,,MFL/CLP,,
1084,Weld,,,35472.71,355+44,59.66,59.5,59.5,6130,Launch Valve - Rio Bravo Station (0+00),35472.71,Block Valve  BV 7.14 (377+16),2167.82,16,0.25,,52000, 01:16,,,,,,,,,,1170,,,1170,,,,,,,35.4500584,-119.3682717,296.8,GIRTH WELD,,,,MFL/CLP,,
1085,Weld,,,35532.21,356+03,59.5,59.44,59.44,6140,Launch Valve - Rio Bravo Station (0+00),35532.21,Block Valve  BV 7.14 (377+16),2108.32,16,0.25,,52000, 11:20,,,,,,,,,,1170,,,1170,,,,,,,35.450222,-119.3682706,296.5,GIRTH WELD,,,,MFL/CLP,,
1086,Weld,,,35591.65,356+63,59.44,59.59,59.59,6150,Launch Valve - Rio Bravo Station (0+00),35591.65,Block Valve  BV 7.14 (377+16),2048.88,16,0.25,,52000, 01:20,,,,,,,,,,1170,,,1170,,,,,,,35.4503855,-119.3682689,296.2,GIRTH WELD,,,,MFL/CLP,,
1087,Weld,,,35651.25,357+23,59.59,59.06,59.06,6160,Launch Valve - Rio Bravo Station (0+00),35651.25,Block Valve  BV 7.14 (377+16),1989.29,16,0.25,,52000, 11:20,,,,,,,,,,1170,,,1170,,,,,,,35.4505493,-119.3682675,296.1,GIRTH WELD,,,,MFL/CLP,,
1088,Weld,,,35710.31,357+82,59.06,59.12,59.12,6170,Launch Valve - Rio Bravo Station (0+00),35710.31,Block Valve  BV 7.14 (377+16),1930.23,16,0.25,,52000, 01:16,,,,,,,,,,1170,,,1170,,,,,,,35.4507117,-119.3682659,296,GIRTH WELD,,,,MFL/CLP,,
1089,Weld,,,35769.42,358+41,59.12,59.52,59.52,6180,Launch Valve - Rio Bravo Station (0+00),35769.42,Block Valve  BV 7.14 (377+16),1871.11,16,0.25,,52000, 11:20,,,,,,,,,,1170,,,1170,,,,,,,35.4508743,-119.3682638,296,GIRTH WELD,,,,MFL/CLP,,
1090,Weld,,,35828.95,359+01,59.52,60.35,60.35,6190,Launch Valve - Rio Bravo Station (0+00),35828.95,Block Valve  BV 7.14 (377+16),1811.59,16,0.25,,52000, 12:56,,,,,,,,,,1170,,,1170,,,,,,,35.451038,-119.3682623,296.1,GIRTH WELD,,,,MFL/CLP,,
1091,Weld,,,35889.3,359+61,60.35,60.42,60.42,6200,Launch Valve - Rio Bravo Station (0+00),35889.3,Block Valve  BV 7.14 (377+16),1751.23,16,0.25,,52000, 10:44,,,,,,,,,,1170,,,1170,,,,,,,35.4512039,-119.3682606,296,GIRTH WELD,,,,MFL/CLP,,
1092,Weld,,,35949.72,360+22,60.42,59.9,59.9,6210,Launch Valve - Rio Bravo Station (0+00),35949.72,Block Valve  BV 7.14 (377+16),1690.82,16,0.25,,52000, 12:40,,,,,,,,,,1170,,,1170,,,,,,,35.45137,-119.368259,296.2,GIRTH WELD,,,,MFL/CLP,,
1093,Weld,,,36009.62,360+82,59.9,59.77,59.77,6220,Launch Valve - Rio Bravo Station (0+00),36009.62,Block Valve  BV 7.14 (377+16),1630.92,16,0.25,,52000, 10:00,,,,,,,,,,1170,,,1170,,,,,,,35.4515347,-119.3682581,296.6,GIRTH WELD,,,,MFL/CLP,,
1094,Weld,,,36069.38,361+42,59.77,60.55,60.55,6230,Launch Valve - Rio Bravo Station (0+00),36069.38,Block Valve  BV 7.14 (377+16),1571.15,16,0.25,,52000, 12:52,,,,,,,,,,1170,,,1170,,,,,,,35.4516991,-119.3682566,297.1,GIRTH WELD,,,,MFL/CLP,,
1095,Weld,,,36129.93,362+02,60.55,60.44,60.44,6240,Launch Valve - Rio Bravo Station (0+00),36129.93,Block Valve  BV 7.14 (377+16),1510.6,16,0.25,,52000, 10:52,,,,,,,,,,1170,,,1170,,,,,,,35.4518656,-119.368256,297.2,GIRTH WELD,,,,MFL/CLP,,
1096,Weld,,,36190.37,362+63,60.44,60.3,60.3,6250,Launch Valve - Rio Bravo Station (0+00),36190.37,Block Valve  BV 7.14 (377+16),1450.16,16,0.25,,52000, 01:36,,,,,,,,,,1170,,,1170,,,,,,,35.4520318,-119.3682545,297.2,GIRTH WELD,,,,MFL/CLP,,
1097,Weld,,,36250.67,363+23,60.3,60.37,60.37,6260,Launch Valve - Rio Bravo Station (0+00),36250.67,Block Valve  BV 7.14 (377+16),1389.86,16,0.25,,52000, 11:32,,,,,,,,,,1170,,,1170,,,,,,,35.4521976,-119.3682542,297.2,GIRTH WELD,,,,MFL/CLP,,
1098,Weld,,,36311.04,363+84,60.37,60.39,60.39,6270,Launch Valve - Rio Bravo Station (0+00),36311.04,Block Valve  BV 7.14 (377+16),1329.5,16,0.25,,52000, 01:20,,,,,,,,,,1170,,,1170,,,,,,,35.4523636,-119.3682535,297.5,GIRTH WELD,,,,MFL/CLP,,
1099,Weld,,,36371.43,364+44,60.39,60.41,60.41,6280,Launch Valve - Rio Bravo Station (0+00),36371.43,Block Valve  BV 7.14 (377+16),1269.1,16,0.25,,52000, 10:52,,,,,,,,,,1170,,,1170,,,,,,,35.4525296,-119.3682529,297.6,GIRTH WELD,,,,MFL/CLP,,
1100,Weld,,,36431.84,365+05,60.41,60.48,60.49,6290,Launch Valve - Rio Bravo Station (0+00),36431.84,Block Valve  BV 7.14 (377+16),1208.69,16,0.25,,52000, 12:44,,,,,,,,,,1170,,,1170,,,,,,,35.4526957,-119.3682521,297.8,GIRTH WELD,,,,MFL/CLP,,
1101,Weld,,,36492.32,365+66,60.49,60.53,60.53,6300,Launch Valve - Rio Bravo Station (0+00),36492.32,Block Valve  BV 7.14 (377+16),1148.21,16,0.25,,52000, 12:56,,,,,,,,,,1170,,,1170,,,,,,,35.452862,-119.3682502,298.5,GIRTH WELD,,,,MFL/CLP,,
1102,Weld,,,36552.85,366+26,60.53,60.4,60.4,6310,Launch Valve - Rio Bravo Station (0+00),36552.85,Block Valve  BV 7.14 (377+16),1087.68,16,0.25,,52000, 09:24,,,,,,,,,,1170,,,1170,,,,,,,35.4530285,-119.3682498,298.4,GIRTH WELD,,,,MFL/CLP,,
1103,Weld,,,36613.26,366+87,60.4,60.47,60.47,6320,Launch Valve - Rio Bravo Station (0+00),36613.26,Block Valve  BV 7.14 (377+16),1027.28,16,0.25,,52000, 11:52,,,,,,,,,,1170,,,1170,,,,,,,35.4531946,-119.3682502,298.9,GIRTH WELD,,,,MFL/CLP,,
1104,Anomaly - Corrosion,,INT,36654.04,367+28,40.79,19.68,60.47,6320,Launch Valve - Rio Bravo Station (0+00),36654.04,Block Valve  BV 7.14 (377+16),986.49,16,0.25,,52000,,15,0.04,,,,,0.5,0.5, 06:02,1170,1933,1392,1170,0.841,1.189,1932,1391,,,35.4533067,-119.3682499,298.4, INT ML,Pitting,,,MFL/CLP,,
1105,Weld,,,36673.72,367+47,60.47,58.93,58.93,6330,Launch Valve - Rio Bravo Station (0+00),36673.72,Block Valve  BV 7.14 (377+16),966.81,16,0.25,,52000, 10:24,,,,,,,,,,1170,,,1170,,,,,,,35.4533608,-119.3682494,298.2,GIRTH WELD,,,,MFL/CLP,,
1106,Weld,,,36732.65,368+06,58.93,59.08,59.08,6340,Launch Valve - Rio Bravo Station (0+00),36732.65,Block Valve  BV 7.14 (377+16),907.88,16,0.25,,52000, 01:16,,,,,,,,,,1170,,,1170,,,,,,,35.4535228,-119.3682474,298.8,GIRTH WELD,,,,MFL/CLP,,
1107,Weld,,,36791.73,368+66,59.08,59.9,59.9,6350,Launch Valve - Rio Bravo Station (0+00),36791.73,Block Valve  BV 7.14 (377+16),848.8,16,0.25,,52000, 09:36,,,,,,,,,,1170,,,1170,,,,,,,35.4536853,-119.3682464,299,GIRTH WELD,,,,MFL/CLP,,
1108,Weld,,,36851.63,369+26,59.9,59.95,59.95,6360,Launch Valve - Rio Bravo Station (0+00),36851.63,Block Valve  BV 7.14 (377+16),788.9,16,0.25,,52000, 01:52,,,,,,,,,,1170,,,1170,,,,,,,35.45385,-119.3682464,299,GIRTH WELD,,,,MFL/CLP,,
1109,Weld,,,36911.58,369+86,59.95,59.89,59.89,6370,Launch Valve - Rio Bravo Station (0+00),36911.58,Block Valve  BV 7.14 (377+16),728.96,16,0.25,,52000, 11:20,,,,,,,,,,1170,,,1170,,,,,,,35.4540148,-119.3682444,298.9,GIRTH WELD,,,,MFL/CLP,,
1110,Weld,,,36971.46,370+46,59.89,59.87,59.87,6380,Launch Valve - Rio Bravo Station (0+00),36971.46,Block Valve  BV 7.14 (377+16),669.07,16,0.25,,52000, 01:04,,,,,,,,,,1170,,,1170,,,,,,,35.4541795,-119.3682427,298.9,GIRTH WELD,,,,MFL/CLP,,
1111,Weld,,,37031.33,371+06,59.87,9.83,9.83,6390,Launch Valve - Rio Bravo Station (0+00),37031.33,Block Valve  BV 7.14 (377+16),609.2,16,0.25,,52000, 10:52,,,,,,,,,,1170,,,1170,,,,,,,35.4543441,-119.3682406,299.2,GIRTH WELD,,,,MFL/CLP,,
1112,Weld,,,37041.16,371+15,9.83,60.36,60.36,6400,Launch Valve - Rio Bravo Station (0+00),37041.16,Block Valve  BV 7.14 (377+16),599.37,16,0.25,,52000, 02:00,,,,,,,,,,1170,,,1170,,,,,,,35.4543711,-119.36824,299.2,GIRTH WELD,,,,MFL/CLP,,
1113,Weld,,,37101.53,371+76,60.36,58.85,58.85,6410,Launch Valve - Rio Bravo Station (0+00),37101.53,Block Valve  BV 7.14 (377+16),539.01,16,0.25,,52000, 10:36,,,,,,,,,,1170,,,1170,,,,,,,35.4545371,-119.3682368,299.2,GIRTH WELD,,,,MFL/CLP,,
1114,Weld,,,37160.37,372+35,58.85,60.19,60.19,6420,Launch Valve - Rio Bravo Station (0+00),37160.37,Block Valve  BV 7.14 (377+16),480.16,16,0.25,,52000, 01:36,,,,,,,,,,1170,,,1170,,,,,,,35.4546989,-119.3682355,299.5,GIRTH WELD,,,,MFL/CLP,,
1115,Anomaly - Corrosion,,INT,37202.97,372+78,42.6,17.6,60.19,6420,Launch Valve - Rio Bravo Station (0+00),37202.97,Block Valve  BV 7.14 (377+16),437.56,16,0.25,,52000,,15,0.04,,,,,0.4,0.5, 06:16,1170,1934,1393,1170,0.84,1.19,1933,1392,,,35.454816,-119.3682353,299.7, INT ML,Pitting,,,MFL/CLP,,
1116,Weld,,,37220.56,372+95,60.19,59.86,59.86,6430,Launch Valve - Rio Bravo Station (0+00),37220.56,Block Valve  BV 7.14 (377+16),419.97,16,0.25,,52000, 09:32,,,,,,,,,,1170,,,1170,,,,,,,35.4548644,-119.3682355,299.6,GIRTH WELD,,,,MFL/CLP,,
1117,Weld,,,37280.42,373+55,59.86,59.81,59.81,6440,Launch Valve - Rio Bravo Station (0+00),37280.42,Block Valve  BV 7.14 (377+16),360.11,16,0.25,,52000, 01:48,,,,,,,,,,1170,,,1170,,,,,,,35.455029,-119.3682338,299.7,GIRTH WELD,,,,MFL/CLP,,
1118,Weld,,,37340.23,374+15,59.81,59.82,59.82,6450,Launch Valve - Rio Bravo Station (0+00),37340.23,Block Valve  BV 7.14 (377+16),300.3,16,0.25,,52000, 10:28,,,,,,,,,,1170,,,1170,,,,,,,35.4551935,-119.3682329,299.5,GIRTH WELD,,,,MFL/CLP,,
1119,Weld,,,37400.05,374+75,59.82,50.15,50.15,6460,Launch Valve - Rio Bravo Station (0+00),37400.05,Block Valve  BV 7.14 (377+16),240.49,16,0.25,,52000, 10:40,,,,,,,,,,1170,,,1170,,,,,,,35.4553579,-119.368232,299.3,GIRTH WELD,,,,MFL/CLP,,
1120,Weld,,,37450.2,375+25,50.15,59.8,59.8,6470,Launch Valve - Rio Bravo Station (0+00),37450.2,Block Valve  BV 7.14 (377+16),190.34,16,0.25,,52000, 10:44,,,,,,,,,,1170,,,1170,,,,,,,35.4554958,-119.368232,298.3,GIRTH WELD,,,,MFL/CLP,,
1121,Anomaly - Corrosion Cluster,,EXT,37480.71,375+56,30.51,29.29,59.8,6470,Launch Valve - Rio Bravo Station (0+00),37480.71,Block Valve  BV 7.14 (377+16),159.83,16,0.25,,52000,,34,0.09,,,,,3.5,11, 09:35,1170,1657,1193,1170,0.981,1.02,1744,1256,,,35.4555796,-119.3682327,297.4,*EXT ML,General Metal Loss,,,MFL/CLP,,
1122,Anomaly - Corrosion,,EXT,37480.86,375+56,30.66,29.14,59.8,6470,Launch Valve - Rio Bravo Station (0+00),37480.86,Block Valve  BV 7.14 (377+16),159.68,16,0.25,,52000,,40,0.1,,,,,0.9,1.3, 07:03,1170,1881,1354,1170,0.864,1.157,1865,1343,,,35.4555801,-119.3682327,297.4,*EXT ML,Pitting,,,MFL/CLP,,
1123,Repair - Welded sleeve begin,,,37480.99,375+56,30.8,29,59.8,6470,Launch Valve - Rio Bravo Station (0+00),37480.99,Block Valve  BV 7.14 (377+16),159.54,16,0.25,,52000,,,,,,,,,,,1170,,,1170,,,,,,,35.4555804,-119.3682327,297.4,REPAIR-SHELL START,,,,MFL/CLP,,
1124,Repair - Welded sleeve end,,,37486.1,375+61,35.9,23.9,59.8,6470,Launch Valve - Rio Bravo Station (0+00),37486.1,Block Valve  BV 7.14 (377+16),154.44,16,0.25,,52000,,,,,,,,,,,1170,,,1170,,,,,,,35.4555945,-119.3682328,297.3,REPAIR-SHELL END,,,,MFL/CLP,,
1125,Weld,,,37509.99,375+85,59.8,60.48,60.48,6480,Launch Valve - Rio Bravo Station (0+00),37509.99,Block Valve  BV 7.14 (377+16),130.54,16,0.25,,52000, 11:40,,,,,,,,,,1170,,,1170,,,,,,,35.4556601,-119.3682326,298.4,GIRTH WELD,,,,MFL/CLP,,
1126,Weld,,,37570.47,376+46,60.48,60.03,60.03,6490,Launch Valve - Rio Bravo Station (0+00),37570.47,Block Valve  BV 7.14 (377+16),70.06,16,0.25,,52000, 01:28,,,,,,,,,,1170,,,1170,,,,,,,35.4558261,-119.3682305,302.4,GIRTH WELD,,,,MFL/CLP,,
1127,Off take,,,37598.47,376+74,28,32.04,60.03,6490,Launch Valve - Rio Bravo Station (0+00),37598.47,Block Valve  BV 7.14 (377+16),42.06,16,0.25,,52000,,,,,,,,,, 12:00,1170,,,1170,,,,,,,35.455903,-119.3682298,303.1,1.0 IN OFFTAKE-WELDOLET,,,,MFL/CLP,,
1128,Weld,,,37630.51,377+06,60.03,7.78,7.78,6500,Launch Valve - Rio Bravo Station (0+00),37630.51,Block Valve  BV 7.14 (377+16),10.03,16,0.25,,52000, 11:32,,,,,,,,,,1170,,,1170,,,,,,,35.4559911,-119.3682294,303.4,GIRTH WELD,,,,MFL/CLP,,
1129,Weld,,,37638.28,377+14,7.78,4.5,4.5,6510,Launch Valve - Rio Bravo Station (0+00),37638.28,Block Valve  BV 7.14 (377+16),2.25,16,0.25,,52000,,,,,,,,,,,1170,,,1170,,,,,,,35.4560125,-119.3682293,303.5,GIRTH WELD,,,,MFL/CLP,,
1130,Valve,,,37640.53,377+16,2.25,2.24,4.5,6510,Launch Valve - Rio Bravo Station (0+00),37640.53,Block Valve - I-5 (1235+58),88430.43,16,0.25,,52000,,,,,,,,,,,1170,,,1170,,,,,,,35.4560187,-119.3682293,303.5,Block Valve  BV 7.14 (377+16),,,,MFL/CLP,,
1131,Weld,,,37642.78,377+18,4.5,47.82,47.82,6520,Block Valve  BV 7.14 (377+16),2.24,Block Valve - I-5 (1235+58),88428.19,16,0.25,,52000, 11:24,,,,,,,,,,1170,,,1170,,,,,,,35.4560248,-119.3682293,303.5,GIRTH WELD,,,,MFL/CLP,,
1132,Off take,,,37676.98,377+51,34.21,13.61,47.82,6520,Block Valve  BV 7.14 (377+16),36.45,Block Valve - I-5 (1235+58),88393.98,16,0.25,,52000,,,,,,,,,, 12:00,1170,,,1170,,,,,,,35.4561188,-119.3682285,303.8,1.0 IN OFFTAKE-WELDOLET,,,,MFL/CLP,,
1133,Off take,,,37678.79,377+53,36.01,11.8,47.82,6520,Block Valve  BV 7.14 (377+16),38.26,Block Valve - I-5 (1235+58),88392.18,16,0.25,,52000,,,,,,,,,, 12:00,1170,,,1170,,,,,,,35.4561238,-119.3682285,303.8,1.0 IN OFFTAKE-WELDOLET,,,,MFL/CLP,,
1134,Off take,,,37680.35,377+55,37.58,10.24,47.82,6520,Block Valve  BV 7.14 (377+16),39.82,Block Valve - I-5 (1235+58),88390.61,16,0.25,,52000,,,,,,,,,, 12:00,1170,,,1170,,,,,,,35.4561281,-119.3682284,303.8,1.0 IN OFFTAKE-WELDOLET,,,,MFL/CLP,,
1135,Off take,,,37681.93,377+56,39.15,8.66,47.82,6520,Block Valve  BV 7.14 (377+16),41.4,Block Valve - I-5 (1235+58),88389.03,16,0.25,,52000,,,,,,,,,, 12:00,1170,,,1170,,,,,,,35.4561324,-119.3682284,303.8,1.0 IN OFFTAKE-WELDOLET,,,,MFL/CLP,,
1136,Weld,,,37690.59,377+65,47.82,60.13,60.13,6530,Block Valve  BV 7.14 (377+16),50.06,Block Valve - I-5 (1235+58),88380.37,16,0.25,,52000, 01:48,,,,,,,,,,1170,,,1170,,,,,,,35.4561563,-119.3682282,303.9,GIRTH WELD,,,,MFL/CLP,,
1137,Weld,,,37750.72,378+23,60.13,60.1,60.1,6540,Block Valve  BV 7.14 (377+16),110.19,Block Valve - I-5 (1235+58),88320.24,16,0.25,,52000, 12:24,,,,,,,,,,1170,,,1170,,,,,,,35.4563216,-119.3682271,304,GIRTH WELD,,,,MFL/CLP,,
1138,Weld,,,37810.82,378+81,60.1,60.55,60.55,6550,Block Valve  BV 7.14 (377+16),170.29,Block Valve - I-5 (1235+58),88260.14,16,0.25,,52000, 01:08,,,,,,,,,,1170,,,1170,,,,,,,35.4564868,-119.3682268,303.5,GIRTH WELD,,,,MFL/CLP,,
1139,Weld,,,37871.37,379+40,60.55,60.35,60.35,6560,Block Valve  BV 7.14 (377+16),230.84,Block Valve - I-5 (1235+58),88199.59,16,0.25,,52000, 10:00,,,,,,,,,,1170,,,1170,,,,,,,35.4566532,-119.3682275,303,GIRTH WELD,,,,MFL/CLP,,
1140,Weld,,,37931.72,379+99,60.35,60.09,60.09,6570,Block Valve  BV 7.14 (377+16),291.19,Block Valve - I-5 (1235+58),88139.24,16,0.25,,52000, 01:40,,,,,,,,,,1170,,,1170,,,,,,,35.4568191,-119.3682269,302.6,GIRTH WELD,,,,MFL/CLP,,
1141,Weld,,,37991.81,380+57,60.09,60.16,60.16,6580,Block Valve  BV 7.14 (377+16),351.28,Block Valve - I-5 (1235+58),88079.15,16,0.25,,52000, 10:28,,,,,,,,,,1170,,,1170,,,,,,,35.4569843,-119.3682267,301.9,GIRTH WELD,,,,MFL/CLP,,
1142,Anomaly - Corrosion Cluster,,INT,38022.58,380+87,30.77,29.39,60.16,6580,Block Valve  BV 7.14 (377+16),382.05,Block Valve - I-5 (1235+58),88048.38,16,0.25,,52000,,17,0.04,,,,,2.1,2.1, 05:49,1170,1864,1342,1170,0.872,1.147,1878,1352,,,35.4570689,-119.3682268,301.6, INT ML,General Metal Loss,,,MFL/CLP,,
1143,Anomaly - Corrosion,,INT,38023.43,380+88,31.62,28.54,60.16,6580,Block Valve  BV 7.14 (377+16),382.9,Block Valve - I-5 (1235+58),88047.53,16,0.25,,52000,,24,0.06,,,,,0.5,0.5, 06:06,1170,1928,1388,1170,0.843,1.186,1925,1386,,,35.4570712,-119.3682268,301.6,*INT ML,Pitting,,,MFL/CLP,,
1144,Anomaly - Corrosion,,INT,38028.71,380+93,36.9,23.26,60.16,6580,Block Valve  BV 7.14 (377+16),388.18,Block Valve - I-5 (1235+58),88042.25,16,0.25,,52000,,16,0.04,,,,,1.4,1.2, 05:44,1170,1901,1369,1170,0.855,1.17,1894,1363,,,35.4570858,-119.3682268,301.6, INT ML,General Metal Loss,,,MFL/CLP,,
1145,Anomaly - Corrosion,,INT,38035.3,380+99,43.49,16.67,60.16,6580,Block Valve  BV 7.14 (377+16),394.77,Block Valve - I-5 (1235+58),88035.66,16,0.25,,52000,,15,0.04,,,,,0.6,0.9, 06:01,1170,1929,1389,1170,0.842,1.187,1927,1388,,,35.4571039,-119.3682268,301.5, INT ML,Pitting,,,MFL/CLP,,
1146,Anomaly - Corrosion,,INT,38039.53,381+03,47.72,12.43,60.16,6580,Block Valve  BV 7.14 (377+16),399,Block Valve - I-5 (1235+58),88031.43,16,0.25,,52000,,32,0.08,,,,,1.6,1.1, 06:04,1170,1830,1318,1170,0.888,1.126,1804,1299,,,35.4571155,-119.3682268,301.4,*INT ML,Pitting,,,MFL/CLP,,
1147,Weld,,,38051.97,381+15,60.16,60.3,60.3,6590,Block Valve  BV 7.14 (377+16),411.44,Block Valve - I-5 (1235+58),88018.99,16,0.25,,52000, 01:04,,,,,,,,,,1170,,,1170,,,,,,,35.4571497,-119.3682266,301.3,GIRTH WELD,,,,MFL/CLP,,
1148,Anomaly - Corrosion,,INT,38107.46,381+69,55.49,4.81,60.3,6590,Block Valve  BV 7.14 (377+16),466.93,Block Valve - I-5 (1235+58),87963.5,16,0.25,,52000,,15,0.04,,,,,1.2,1.1, 05:43,1170,1911,1376,1170,0.85,1.176,1906,1372,,,35.4573022,-119.3682257,301.1, INT ML,Pitting,,,MFL/CLP,,
1149,Weld,,,38112.27,381+74,60.3,60.32,60.32,6600,Block Valve  BV 7.14 (377+16),471.74,Block Valve - I-5 (1235+58),87958.69,16,0.25,,52000, 10:44,,,,,,,,,,1170,,,1170,,,,,,,35.4573155,-119.3682257,301.1,GIRTH WELD,,,,MFL/CLP,,
1150,Anomaly - Corrosion Cluster,,INT,38116,381+78,3.73,56.59,60.32,6600,Block Valve  BV 7.14 (377+16),475.47,Block Valve - I-5 (1235+58),87954.96,16,0.25,,52000,,27,0.07,,,,,1.4,0.7, 05:58,1170,1867,1344,1170,0.871,1.149,1904,1371,,,35.4573257,-119.3682257,301.1,*INT ML,Axial Grooving,,,MFL/CLP,,
1151,Anomaly - Corrosion,,INT,38116.24,381+78,3.97,56.35,60.32,6600,Block Valve  BV 7.14 (377+16),475.71,Block Valve - I-5 (1235+58),87954.72,16,0.25,,52000,,25,0.06,,,,,1.3,1.5, 06:01,1170,1884,1357,1170,0.863,1.159,1872,1348,,,35.4573264,-119.3682257,301, INT ML,General Metal Loss,,,MFL/CLP,,
1152,Anomaly - Corrosion,,INT,38117.42,381+79,5.15,55.17,60.32,6600,Block Valve  BV 7.14 (377+16),476.89,Block Valve - I-5 (1235+58),87953.54,16,0.25,,52000,,19,0.05,,,,,1,0.6, 05:45,1170,1911,1376,1170,0.851,1.176,1905,1371,,,35.4573296,-119.3682258,301, INT ML,Pitting,,,MFL/CLP,,
1153,Anomaly - Corrosion,,INT,38142.12,382+03,29.85,30.47,60.32,6600,Block Valve  BV 7.14 (377+16),501.59,Block Valve - I-5 (1235+58),87928.85,16,0.25,,52000,,15,0.04,,,,,0.7,0.5, 06:10,1170,1926,1387,1170,0.844,1.185,1924,1385,,,35.4573975,-119.3682259,300.8, INT ML,Pitting,,,MFL/CLP,,
1154,Anomaly - Corrosion,,INT,38151.78,382+12,39.51,20.81,60.32,6600,Block Valve  BV 7.14 (377+16),511.24,Block Valve - I-5 (1235+58),87919.19,16,0.25,,52000,,16,0.04,,,,,0.4,0.6, 07:06,1170,1933,1392,1170,0.841,1.19,1932,1391,,,35.4574241,-119.3682259,300.8, INT ML,Pitting,,,MFL/CLP,,
1155,Anomaly - Corrosion,,INT,38157.76,382+18,45.49,14.83,60.32,6600,Block Valve  BV 7.14 (377+16),517.23,Block Valve - I-5 (1235+58),87913.2,16,0.25,,52000,,38,0.1,,,,,0.7,0.6, 05:53,1170,1900,1368,1170,0.855,1.169,1890,1361,,,35.4574405,-119.3682259,300.7,*INT ML,Pitting,,,MFL/CLP,,
1156,Anomaly - Corrosion,,INT,38160.75,382+21,48.48,11.84,60.32,6600,Block Valve  BV 7.14 (377+16),520.22,Block Valve - I-5 (1235+58),87910.21,16,0.25,,52000,,21,0.05,,,,,1.3,1.1, 05:53,1170,1894,1364,1170,0.858,1.166,1885,1357,,,35.4574487,-119.3682259,300.7, INT ML,Pitting,,,MFL/CLP,,
1157,Anomaly - Corrosion,,INT,38162.21,382+23,49.94,10.38,60.32,6600,Block Valve  BV 7.14 (377+16),521.68,Block Valve - I-5 (1235+58),87908.75,16,0.25,,52000,,15,0.04,,,,,1.9,1.6, 06:03,1170,1884,1357,1170,0.862,1.16,1874,1349,,,35.4574527,-119.3682259,300.7, INT ML,General Metal Loss,,,MFL/CLP,,
1158,Anomaly - Corrosion,,INT,38165.02,382+25,52.75,7.57,60.32,6600,Block Valve  BV 7.14 (377+16),524.49,Block Valve - I-5 (1235+58),87905.94,16,0.25,,52000,,21,0.05,,,,,1.6,1.4, 05:59,1170,1876,1351,1170,0.866,1.154,1863,1341,,,35.4574605,-119.3682258,300.7, INT ML,General Metal Loss,,,MFL/CLP,,
1159,Weld,,,38172.59,382+33,60.32,59.99,59.99,6610,Block Valve  BV 7.14 (377+16),532.06,Block Valve - I-5 (1235+58),87898.37,16,0.25,,52000, 12:12,,,,,,,,,,1170,,,1170,,,,,,,35.4574813,-119.3682258,300.7,GIRTH WELD,,,,MFL/CLP,,
1160,Repair - Welded sleeve begin,,,38196.79,382+56,24.2,35.79,59.99,6610,Block Valve  BV 7.14 (377+16),556.25,Block Valve - I-5 (1235+58),87874.18,16,0.25,,52000,,,,,,,,,,,1170,,,1170,,,,,,,35.4575478,-119.3682257,300.5,REPAIR-SHELL START,,,,MFL/CLP,,
1161,Repair - Welded sleeve end,,,38201.97,382+61,29.38,30.61,59.99,6610,Block Valve  BV 7.14 (377+16),561.44,Block Valve - I-5 (1235+58),87868.99,16,0.25,,52000,,,,,,,,,,,1170,,,1170,,,,,,,35.4575621,-119.3682256,300.5,REPAIR-SHELL END,,,,MFL/CLP,,
1162,Anomaly - Corrosion,,EXT,38202.15,382+61,29.56,30.43,59.99,6610,Block Valve  BV 7.14 (377+16),561.61,Block Valve - I-5 (1235+58),87868.82,16,0.25,,52000,,15,0.04,,,,,0.3,0.2, 08:34,1170,1935,1393,1170,0.84,1.191,1935,1393,,,35.4575625,-119.3682256,300.5, EXT ML,Pinhole,,,MFL/CLP,,
1163,Anomaly - Corrosion,,EXT,38202.19,382+61,29.6,30.39,59.99,6610,Block Valve  BV 7.14 (377+16),561.66,Block Valve - I-5 (1235+58),87868.77,16,0.25,,52000,,15,0.04,,,,,0.8,1.2, 07:07,1170,1924,1385,1170,0.845,1.184,1921,1383,,,35.4575627,-119.3682256,300.5, EXT ML,Pitting,,,MFL/CLP,,
1164,Anomaly - Corrosion,,INT,38210.76,382+70,38.17,21.82,59.99,6610,Block Valve  BV 7.14 (377+16),570.23,Block Valve - I-5 (1235+58),87860.2,16,0.25,,52000,,19,0.05,,,,,0.4,0.4, 05:54,1170,1933,1392,1170,0.841,1.19,1932,1391,,,35.4575862,-119.3682255,300.6, INT ML,Pitting,,,MFL/CLP,,
1165,Weld,,,38232.58,382+91,59.99,59.99,59.99,6620,Block Valve  BV 7.14 (377+16),592.05,Block Valve - I-5 (1235+58),87838.38,16,0.25,,52000, 10:20,,,,,,,,,,1170,,,1170,,,,,,,35.4576462,-119.3682252,300.7,GIRTH WELD,,,,MFL/CLP,,
1166,Anomaly - Corrosion Cluster,,INT,38232.9,382+91,0.32,59.68,59.99,6620,Block Valve  BV 7.14 (377+16),592.37,Block Valve - I-5 (1235+58),87838.06,16,0.25,,52000,,19,0.05,,,,,2.3,2.3, 05:50,1170,1844,1328,1170,0.881,1.135,1845,1329,,,35.4576471,-119.3682252,300.7, INT ML,General Metal Loss,,,MFL/CLP,,
1167,Weld,,,38292.57,383+49,59.99,58.3,58.3,6630,Block Valve  BV 7.14 (377+16),652.04,Block Valve - I-5 (1235+58),87778.39,16,0.25,,52000, 12:08,,,,,,,,,,1170,,,1170,,,,,,,35.4578111,-119.3682251,300.8,GIRTH WELD,,,,MFL/CLP,,
1168,Anomaly - Corrosion,,INT,38297.91,383+54,5.34,52.97,58.3,6630,Block Valve  BV 7.14 (377+16),657.38,Block Valve - I-5 (1235+58),87773.05,16,0.25,,52000,,19,0.05,,,,,0.4,0.3, 07:02,1170,1934,1392,1170,0.84,1.19,1933,1392,,,35.4578258,-119.3682251,300.8, INT ML,Pinhole,,,MFL/CLP,,
1169,Anomaly - Corrosion,,INT,38304.43,383+61,11.85,46.45,58.3,6630,Block Valve  BV 7.14 (377+16),663.9,Block Valve - I-5 (1235+58),87766.53,16,0.25,,52000,,15,0.04,,,,,0.4,0.4, 07:02,1170,1935,1393,1170,0.84,1.191,1934,1393,,,35.4578437,-119.3682251,300.7, INT ML,Circumferential Slotting,,,MFL/CLP,,
1170,Anomaly - Corrosion,,INT,38308.17,383+64,15.59,42.71,58.3,6630,Block Valve  BV 7.14 (377+16),667.64,Block Valve - I-5 (1235+58),87762.8,16,0.25,,52000,,16,0.04,,,,,0.8,0.2, 05:02,1170,1924,1385,1170,0.845,1.184,1921,1383,,,35.457854,-119.368225,300.7, INT ML,Axial Slotting,,,MFL/CLP,,
1171,Anomaly - Corrosion,,INT,38311.46,383+67,18.89,39.42,58.3,6630,Block Valve  BV 7.14 (377+16),670.93,Block Valve - I-5 (1235+58),87759.5,16,0.25,,52000,,17,0.04,,,,,0.4,0.3, 04:56,1170,1934,1392,1170,0.841,1.19,1933,1392,,,35.457863,-119.368225,300.6, INT ML,Axial Slotting,,,MFL/CLP,,
1172,Anomaly - Corrosion,,INT,38312.83,383+69,20.26,38.05,58.3,6630,Block Valve  BV 7.14 (377+16),672.3,Block Valve - I-5 (1235+58),87758.13,16,0.25,,52000,,17,0.04,,,,,0.8,1.1, 05:44,1170,1921,1383,1170,0.846,1.182,1918,1381,,,35.4578668,-119.368225,300.6, INT ML,Pitting,,,MFL/CLP,,
1173,Anomaly - Corrosion,,INT,38319,383+75,26.42,31.88,58.3,6630,Block Valve  BV 7.14 (377+16),678.47,Block Valve - I-5 (1235+58),87751.97,16,0.25,,52000,,16,0.04,,,,,0.4,0.4, 04:56,1170,1934,1392,1170,0.84,1.19,1933,1392,,,35.4578838,-119.3682249,300.6, INT ML,Pitting,,,MFL/CLP,,
1174,Anomaly - Corrosion,,INT,38320.31,383+76,27.74,30.57,58.3,6630,Block Valve  BV 7.14 (377+16),679.78,Block Valve - I-5 (1235+58),87750.65,16,0.25,,52000,,15,0.04,,,,,0.5,0.3, 07:08,1170,1933,1392,1170,0.841,1.189,1932,1391,,,35.4578874,-119.3682249,300.6, INT ML,Axial Slotting,,,MFL/CLP,,
1175,Anomaly - Corrosion Cluster,,INT,38347.61,384+03,55.04,3.26,58.3,6630,Block Valve  BV 7.14 (377+16),707.08,Block Valve - I-5 (1235+58),87723.35,16,0.25,,52000,,15,0.04,,,,,3.7,1.6, 05:55,1170,1821,1311,1170,0.892,1.121,1857,1337,,,35.4579624,-119.3682248,300.5, INT ML,General Metal Loss,,,MFL/CLP,,
1176,Weld,,,38350.88,384+06,58.3,58.36,58.36,6640,Block Valve  BV 7.14 (377+16),710.34,Block Valve - I-5 (1235+58),87720.09,16,0.25,,52000, 10:16,,,,,,,,,,1170,,,1170,,,,,,,35.4579714,-119.3682248,300.4,GIRTH WELD,,,,MFL/CLP,,
1177,Repair - Welded sleeve begin,,,38351.7,384+06,0.82,57.54,58.36,6640,Block Valve  BV 7.14 (377+16),711.17,Block Valve - I-5 (1235+58),87719.26,16,0.25,,52000,,,,,,,,,,,1170,,,1170,,,,,,,35.4579737,-119.3682248,300.4,REPAIR-SHELL START,,,,MFL/CLP,,
1178,Repair - Welded sleeve end,,,38367.5,384+22,16.63,41.74,58.36,6640,Block Valve  BV 7.14 (377+16),726.97,Block Valve - I-5 (1235+58),87703.46,16,0.25,,52000,,,,,,,,,,,1170,,,1170,,,,,,,35.4580171,-119.3682248,300.4,REPAIR-SHELL END,,,,MFL/CLP,,
1179,Weld,,,38409.24,384+62,58.36,58.81,58.81,6650,Block Valve  BV 7.14 (377+16),768.71,Block Valve - I-5 (1235+58),87661.72,16,0.25,,52000, 01:44,,,,,,,,,,1170,,,1170,,,,,,,35.4581318,-119.3682247,300.4,GIRTH WELD,,,,MFL/CLP,,
1180,Weld,,,38468.05,385+19,58.81,58.76,58.76,6660,Block Valve  BV 7.14 (377+16),827.51,Block Valve - I-5 (1235+58),87602.92,16,0.25,,52000, 11:16,,,,,,,,,,1170,,,1170,,,,,,,35.4582935,-119.3682247,300.5,GIRTH WELD,,,,MFL/CLP,,
1181,Weld,,,38526.81,385+76,58.76,58.86,58.86,6670,Block Valve  BV 7.14 (377+16),886.28,Block Valve - I-5 (1235+58),87544.15,16,0.25,,52000, 01:36,,,,,,,,,,1170,,,1170,,,,,,,35.458455,-119.3682244,300.6,GIRTH WELD,,,,MFL/CLP,,
1182,Weld,,,38585.66,386+33,58.86,58.7,58.7,6680,Block Valve  BV 7.14 (377+16),945.13,Block Valve - I-5 (1235+58),87485.3,16,0.25,,52000, 12:44,,,,,,,,,,1170,,,1170,,,,,,,35.4586168,-119.3682243,301.2,GIRTH WELD,,,,MFL/CLP,,
1183,Anomaly - Corrosion,,INT,38614.42,386+61,28.76,29.94,58.7,6680,Block Valve  BV 7.14 (377+16),973.89,Block Valve - I-5 (1235+58),87456.54,16,0.25,,52000,,16,0.04,,,,,0.4,0.6, 06:05,1170,1935,1393,1170,0.84,1.19,1934,1392,,,35.4586959,-119.3682243,301.8, INT ML,Circumferential Slotting,,,MFL/CLP,,
1184,Anomaly - Corrosion,,INT,38615.25,386+62,29.59,29.12,58.7,6680,Block Valve  BV 7.14 (377+16),974.72,Block Valve - I-5 (1235+58),87455.71,16,0.25,,52000,,15,0.04,,,,,0.4,0.6, 06:10,1170,1935,1393,1170,0.84,1.191,1934,1393,,,35.4586982,-119.3682243,301.8, INT ML,Circumferential Slotting,,,MFL/CLP,,
1185,Weld,,,38644.37,386+90,58.7,58.87,58.87,6690,Block Valve  BV 7.14 (377+16),1003.84,Block Valve - I-5 (1235+58),87426.59,16,0.25,,52000, 10:56,,,,,,,,,,1170,,,1170,,,,,,,35.4587782,-119.3682245,302.2,GIRTH WELD,,,,MFL/CLP,,
1186,Weld,,,38703.24,387+48,58.87,58.94,58.94,6700,Block Valve  BV 7.14 (377+16),1062.7,Block Valve - I-5 (1235+58),87367.73,16,0.25,,52000, 01:40,,,,,,,,,,1170,,,1170,,,,,,,35.45894,-119.3682246,303.3,GIRTH WELD,,,,MFL/CLP,,
1187,Weld,,,38762.18,388+05,58.94,60.17,60.17,6710,Block Valve  BV 7.14 (377+16),1121.65,Block Valve - I-5 (1235+58),87308.78,16,0.25,,52000, 10:24,,,,,,,,,,1170,,,1170,,,,,,,35.459102,-119.3682243,304.4,GIRTH WELD,,,,MFL/CLP,,
1188,Weld,,,38822.35,388+63,60.17,58.79,58.79,6720,Block Valve  BV 7.14 (377+16),1181.82,Block Valve - I-5 (1235+58),87248.61,16,0.25,,52000, 01:04,,,,,,,,,,1170,,,1170,,,,,,,35.4592674,-119.3682235,305.2,GIRTH WELD,,,,MFL/CLP,,
1189,Weld,,,38881.14,389+20,58.79,60.29,60.29,6730,Block Valve  BV 7.14 (377+16),1240.61,Block Valve - I-5 (1235+58),87189.82,16,0.25,,52000, 11:28,,,,,,,,,,1170,,,1170,,,,,,,35.459429,-119.3682236,305.6,GIRTH WELD,,,,MFL/CLP,,
1190,Weld,,,38941.43,389+79,60.29,50.24,50.24,6740,Block Valve  BV 7.14 (377+16),1300.9,Block Valve - I-5 (1235+58),87129.53,16,0.25,,52000, 02:16,,,,,,,,,,1170,,,1170,,,,,,,35.4595948,-119.3682251,306.2,GIRTH WELD,,,,MFL/CLP,,
1191,Weld,,,38991.67,390+28,50.24,58.72,58.72,6750,Block Valve  BV 7.14 (377+16),1351.14,Block Valve - I-5 (1235+58),87079.29,16,0.25,,52000, 09:52,,,,,,,,,,1170,,,1170,,,,,,,35.4597329,-119.3682258,306.7,GIRTH WELD,,,,MFL/CLP,,
1192,Weld,,,39050.39,390+85,58.72,58.91,58.91,6760,Block Valve  BV 7.14 (377+16),1409.86,Block Valve - I-5 (1235+58),87020.57,16,0.25,,52000, 02:00,,,,,,,,,,1170,,,1170,,,,,,,35.4598942,-119.3682251,304.9,GIRTH WELD,,,,MFL/CLP,,
1193,Anomaly - Corrosion,,INT,39082.27,391+16,31.88,27.03,58.91,6760,Block Valve  BV 7.14 (377+16),1441.74,Block Valve - I-5 (1235+58),86988.69,16,0.25,,52000,,19,0.05,,,,,1,1.2, 05:59,1170,1912,1377,1170,0.85,1.177,1907,1373,,,35.4599817,-119.3682245,303.3, INT ML,Pitting,,,MFL/CLP,,
1194,Repair - Welded sleeve begin,,,39083.68,391+17,33.28,25.63,58.91,6760,Block Valve  BV 7.14 (377+16),1443.14,Block Valve - I-5 (1235+58),86987.29,16,0.25,,52000,,,,,,,,,,,1170,,,1170,,,,,,,35.4599855,-119.3682245,303.3,REPAIR-SHELL START,,,,MFL/CLP,,
1195,Repair - Welded sleeve end,,,39093.75,391+27,43.35,15.56,58.91,6760,Block Valve  BV 7.14 (377+16),1453.22,Block Valve - I-5 (1235+58),86977.22,16,0.25,,52000,,,,,,,,,,,1170,,,1170,,,,,,,35.4600132,-119.3682245,303,REPAIR-SHELL END,,,,MFL/CLP,,
1196,Weld,,,39109.3,391+42,58.91,59.98,59.98,6770,Block Valve  BV 7.14 (377+16),1468.77,Block Valve - I-5 (1235+58),86961.66,16,0.25,,52000, 08:12,,,,,,,,,,1170,,,1170,,,,,,,35.4600559,-119.3682245,303.6,GIRTH WELD,,,,MFL/CLP,,
1197,Weld,,,39169.29,392+00,59.98,58.76,58.77,6780,Block Valve  BV 7.14 (377+16),1528.76,Block Valve - I-5 (1235+58),86901.67,16,0.25,,52000, 02:08,,,,,,,,,,1170,,,1170,,,,,,,35.4602205,-119.3682242,307,GIRTH WELD,,,,MFL/CLP,,
1198,Weld,,,39228.05,392+57,58.77,59.93,59.93,6790,Block Valve  BV 7.14 (377+16),1587.52,Block Valve - I-5 (1235+58),86842.91,16,0.25,,52000, 10:12,,,,,,,,,,1170,,,1170,,,,,,,35.460382,-119.3682253,308.1,GIRTH WELD,,,,MFL/CLP,,
1199,Weld,,,39287.98,393+15,59.93,60.38,60.38,6800,Block Valve  BV 7.14 (377+16),1647.44,Block Valve - I-5 (1235+58),86782.99,16,0.25,,52000, 02:20,,,,,,,,,,1170,,,1170,,,,,,,35.4605467,-119.368228,308,GIRTH WELD,,,,MFL/CLP,,
1200,Weld,,,39348.36,393+74,60.38,60.43,60.43,6810,Block Valve  BV 7.14 (377+16),1707.83,Block Valve - I-5 (1235+58),86722.6,16,0.25,,52000, 11:08,,,,,,,,,,1170,,,1170,,,,,,,35.4607127,-119.3682298,308.2,GIRTH WELD,,,,MFL/CLP,,
1201,Weld,,,39408.79,394+33,60.43,60.41,60.41,6820,Block Valve  BV 7.14 (377+16),1768.26,Block Valve - I-5 (1235+58),86662.17,16,0.25,,52000, 01:36,,,,,,,,,,1170,,,1170,,,,,,,35.4608788,-119.3682308,308,GIRTH WELD,,,,MFL/CLP,,
1202,Weld,,,39469.21,394+91,60.41,60.46,60.46,6830,Block Valve  BV 7.14 (377+16),1828.68,Block Valve - I-5 (1235+58),86601.76,16,0.25,,52000, 11:24,,,,,,,,,,1170,,,1170,,,,,,,35.4610449,-119.3682309,307.8,GIRTH WELD,,,,MFL/CLP,,
1203,Weld,,,39529.67,395+50,60.46,60.4,60.4,6840,Block Valve  BV 7.14 (377+16),1889.13,Block Valve - I-5 (1235+58),86541.3,16,0.25,,52000, 02:00,,,,,,,,,,1170,,,1170,,,,,,,35.4612111,-119.3682321,307.8,GIRTH WELD,,,,MFL/CLP,,
1204,Weld,,,39590.06,396+08,60.4,60.45,60.45,6850,Block Valve  BV 7.14 (377+16),1949.53,Block Valve - I-5 (1235+58),86480.9,16,0.25,,52000, 10:28,,,,,,,,,,1170,,,1170,,,,,,,35.4613771,-119.3682328,307.9,GIRTH WELD,,,,MFL/CLP,,
1205,Weld,,,39650.51,396+67,60.45,60.47,60.46,6860,Block Valve  BV 7.14 (377+16),2009.98,Block Valve - I-5 (1235+58),86420.45,16,0.25,,52000, 01:04,,,,,,,,,,1170,,,1170,,,,,,,35.4615433,-119.3682335,307.9,GIRTH WELD,,,,MFL/CLP,,
1206,Repair - Welded sleeve begin,,,39694.4,397+10,43.89,16.58,60.46,6860,Block Valve  BV 7.14 (377+16),2053.87,Block Valve - I-5 (1235+58),86376.57,16,0.25,,52000,,,,,,,,,,,1170,,,1170,,,,,,,35.4616639,-119.3682338,308.2,REPAIR-SHELL START,,,,MFL/CLP,,
1207,Repair - Welded sleeve end,,,39699.55,397+15,49.04,11.42,60.46,6860,Block Valve  BV 7.14 (377+16),2059.02,Block Valve - I-5 (1235+58),86371.41,16,0.25,,52000,,,,,,,,,,,1170,,,1170,,,,,,,35.4616781,-119.3682339,308.2,REPAIR-SHELL END,,,,MFL/CLP,,
1208,Weld,,,39710.98,397+26,60.46,60.4,60.4,6870,Block Valve  BV 7.14 (377+16),2070.45,Block Valve - I-5 (1235+58),86359.98,16,0.25,,52000, 10:36,,,,,,,,,,1170,,,1170,,,,,,,35.4617095,-119.3682343,308.5,GIRTH WELD,,,,MFL/CLP,,
1209,Weld,,,39771.38,397+85,60.4,60.32,60.32,6880,Block Valve  BV 7.14 (377+16),2130.85,Block Valve - I-5 (1235+58),86299.58,16,0.25,,52000, 12:56,,,,,,,,,,1170,,,1170,,,,,,,35.4618755,-119.3682355,309,GIRTH WELD,,,,MFL/CLP,,
1210,Weld,,,39831.7,398+43,60.32,60.35,60.35,6890,Block Valve  BV 7.14 (377+16),2191.17,Block Valve - I-5 (1235+58),86239.26,16,0.25,,52000, 10:36,,,,,,,,,,1170,,,1170,,,,,,,35.4620413,-119.368236,309,GIRTH WELD,,,,MFL/CLP,,
1211,Weld,,,39892.05,399+02,60.35,60.39,60.39,6900,Block Valve  BV 7.14 (377+16),2251.52,Block Valve - I-5 (1235+58),86178.91,16,0.25,,52000, 12:32,,,,,,,,,,1170,,,1170,,,,,,,35.4622072,-119.3682367,309.3,GIRTH WELD,,,,MFL/CLP,,
1212,Anomaly - Corrosion,,INT,39946.75,399+55,54.69,5.7,60.39,6900,Block Valve  BV 7.14 (377+16),2306.21,Block Valve - I-5 (1235+58),86124.22,16,0.25,,52000,,15,0.04,,,,,0.5,0.6, 06:11,1170,1933,1392,1170,0.841,1.189,1932,1391,,,35.4623575,-119.3682365,309.6, INT ML,Pitting,,,MFL/CLP,,
1213,Weld,,,39952.44,399+60,60.39,60.35,60.35,6910,Block Valve  BV 7.14 (377+16),2311.91,Block Valve - I-5 (1235+58),86118.52,16,0.25,,52000, 11:12,,,,,,,,,,1170,,,1170,,,,,,,35.4623732,-119.3682365,309.6,GIRTH WELD,,,,MFL/CLP,,
1214,Weld,,,40012.79,400+19,60.35,60.5,60.51,6920,Block Valve  BV 7.14 (377+16),2372.26,Block Valve - I-5 (1235+58),86058.17,16,0.25,,52000, 01:44,,,,,,,,,,1170,,,1170,,,,,,,35.4625391,-119.3682357,309.8,GIRTH WELD,,,,MFL/CLP,,
1215,Weld,,,40073.29,400+78,60.51,60.36,60.36,6930,Block Valve  BV 7.14 (377+16),2432.76,Block Valve - I-5 (1235+58),85997.67,16,0.25,,52000, 11:04,,,,,,,,,,1170,,,1170,,,,,,,35.4627054,-119.3682356,309.9,GIRTH WELD,,,,MFL/CLP,,
1216,Weld,,,40133.66,401+36,60.36,60.41,60.41,6940,Block Valve  BV 7.14 (377+16),2493.12,Block Valve - I-5 (1235+58),85937.31,16,0.25,,52000, 01:16,,,,,,,,,,1170,,,1170,,,,,,,35.4628713,-119.3682361,310.2,GIRTH WELD,,,,MFL/CLP,,
1217,Weld,,,40194.06,401+95,60.41,60.36,60.36,6950,Block Valve  BV 7.14 (377+16),2553.53,Block Valve - I-5 (1235+58),85876.9,16,0.25,,52000, 11:48,,,,,,,,,,1170,,,1170,,,,,,,35.4630373,-119.368237,310.6,GIRTH WELD,,,,MFL/CLP,,
1218,Weld,,,40254.42,402+53,60.36,60.34,60.34,6960,Block Valve  BV 7.14 (377+16),2613.89,Block Valve - I-5 (1235+58),85816.54,16,0.25,,52000, 01:44,,,,,,,,,,1170,,,1170,,,,,,,35.4632032,-119.3682382,310.6,GIRTH WELD,,,,MFL/CLP,,
1219,Weld,,,40314.76,403+12,60.34,60.37,60.37,6970,Block Valve  BV 7.14 (377+16),2674.23,Block Valve - I-5 (1235+58),85756.2,16,0.25,,52000, 11:28,,,,,,,,,,1170,,,1170,,,,,,,35.4633691,-119.3682386,311,GIRTH WELD,,,,MFL/CLP,,
1220,Weld,,,40375.13,403+71,60.37,60.29,60.29,6980,Block Valve  BV 7.14 (377+16),2734.6,Block Valve - I-5 (1235+58),85695.83,16,0.25,,52000, 01:00,,,,,,,,,,1170,,,1170,,,,,,,35.463535,-119.3682394,311.8,GIRTH WELD,,,,MFL/CLP,,
1221,Weld,,,40435.42,404+29,60.29,49.85,49.85,6990,Block Valve  BV 7.14 (377+16),2794.89,Block Valve - I-5 (1235+58),85635.54,16,0.25,,52000, 09:44,,,,,,,,,,1170,,,1170,,,,,,,35.4637007,-119.3682414,312.3,GIRTH WELD,,,,MFL/CLP,,
