Repository: kerbergr/datadump

File: MLCompare/bin/Debug/netcoreapp3.1/ex2/oldAug12_final.csv (part 10 of 64)
74,Anomaly - Corrosion,,INT,1110.35,11+13,40.81,19.61,60.43,240,Launch Valve - Rio Bravo Station (0+00),1110.35,Block Valve  BV 7.14 (377+16),36530.18,16,0.25,,52000,,15,0.04,,,,,0.3,0.4, 05:55,1170,1935,1393,1170,0.84,1.191,1935,1393,,,35.4366554,-119.2694426,320.4, INT ML,Pinhole,,,MFL/CLP,,
75,Weld,,,1129.97,11+32,60.43,60.31,60.31,250,Launch Valve - Rio Bravo Station (0+00),1129.97,Block Valve  BV 7.14 (377+16),36510.56,16,0.25,,52000, 02:04,,,,,,,,,,1170,,,1170,,,,,,,35.4367093,-119.2694419,320.8,GIRTH WELD,,,,MFL/CLP,,
76,Anomaly - Corrosion,,INT,1188.08,11+90,58.11,2.2,60.31,250,Launch Valve - Rio Bravo Station (0+00),1188.08,Block Valve  BV 7.14 (377+16),36452.45,16,0.25,,52000,,16,0.04,,,,,0.3,0.4, 05:46,1170,1935,1393,1170,0.84,1.191,1935,1393,,,35.436869,-119.2694407,321.6, INT ML,Pinhole,,,MFL/CLP,,
77,Weld,,,1190.28,11+93,60.31,60.3,60.3,260,Launch Valve - Rio Bravo Station (0+00),1190.28,Block Valve  BV 7.14 (377+16),36450.26,16,0.25,,52000, 11:48,,,,,,,,,,1170,,,1170,,,,,,,35.436875,-119.2694407,321.6,GIRTH WELD,,,,MFL/CLP,,
1385,Weld,,,46994.62,467+96,60.11,60.41,60.41,8110,Block Valve  BV 7.14 (377+16),9354.09,Block Valve - I-5 (1235+58),79076.34,16,0.25,,52000, 09:56,,,,,,,,,,1170,,,1170,,,,,,,35.4817277,-119.3682275,312.2,GIRTH WELD,,,,MFL/CLP,,
1386,Weld,,,47055.03,468+55,60.41,60.07,60.07,8120,Block Valve  BV 7.14 (377+16),9414.5,Block Valve - I-5 (1235+58),79015.93,16,0.25,,52000, 01:32,,,,,,,,,,1170,,,1170,,,,,,,35.4818937,-119.3682261,312.3,GIRTH WELD,,,,MFL/CLP,,
1387,Anomaly - Corrosion,,INT,47094.62,468+93,39.59,20.48,60.07,8120,Block Valve  BV 7.14 (377+16),9454.09,Block Valve - I-5 (1235+58),78976.34,16,0.25,,52000,,15,0.04,,,,,1,1.3, 06:02,1170,1918,1381,1170,0.847,1.181,1915,1378,,,35.4820024,-119.3682243,312.1, INT ML,Pitting,,,MFL/CLP,,
1388,Weld,,,47115.1,469+13,60.07,59.09,59.09,8130,Block Valve  BV 7.14 (377+16),9474.57,Block Valve - I-5 (1235+58),78955.86,16,0.25,,52000, 10:32,,,,,,,,,,1170,,,1170,,,,,,,35.4820587,-119.3682237,312.2,GIRTH WELD,,,,MFL/CLP,,
1389,Weld,,,47174.19,469+71,59.09,59.01,59.01,8140,Block Valve  BV 7.14 (377+16),9533.66,Block Valve - I-5 (1235+58),78896.77,16,0.25,,52000, 12:52,,,,,,,,,,1170,,,1170,,,,,,,35.482221,-119.3682226,312.4,GIRTH WELD,,,,MFL/CLP,,
1390,Anomaly - Corrosion,,EXT,47224.23,470+19,50.04,8.97,59.01,8140,Block Valve  BV 7.14 (377+16),9583.7,Block Valve - I-5 (1235+58),78846.73,16,0.25,,52000,,16,0.04,,,,,0.2,0.2, 03:29,1170,1936,1394,1170,0.839,1.191,1936,1394,,,35.4823585,-119.3682214,312.5, EXT ML,Pinhole,,,MFL/CLP,,
1391,Anomaly - Corrosion,,EXT,47226.52,470+21,52.33,6.68,59.01,8140,Block Valve  BV 7.14 (377+16),9585.98,Block Valve - I-5 (1235+58),78844.45,16,0.25,,52000,,20,0.05,,,,,0.2,0.2, 03:22,1170,1936,1394,1170,0.839,1.192,1936,1394,,,35.4823648,-119.3682214,312.6, EXT ML,Pinhole,,,MFL/CLP,,
1392,Weld,,,47233.2,470+28,59.01,60.27,60.27,8150,Block Valve  BV 7.14 (377+16),9592.66,Block Valve - I-5 (1235+58),78837.77,16,0.25,,52000, 12:08,,,,,,,,,,1170,,,1170,,,,,,,35.4823832,-119.3682212,312.6,GIRTH WELD,,,,MFL/CLP,,
1393,Weld,,,47293.47,470+86,60.27,60.24,60.24,8160,Block Valve  BV 7.14 (377+16),9652.93,Block Valve - I-5 (1235+58),78777.5,16,0.25,,52000, 01:40,,,,,,,,,,1170,,,1170,,,,,,,35.4825488,-119.3682197,312.8,GIRTH WELD,,,,MFL/CLP,,
1394,Weld,,,47353.7,471+45,60.24,60.38,60.38,8170,Block Valve  BV 7.14 (377+16),9713.17,Block Valve - I-5 (1235+58),78717.26,16,0.25,,52000, 10:52,,,,,,,,,,1170,,,1170,,,,,,,35.4827143,-119.3682189,312.9,GIRTH WELD,,,,MFL/CLP,,
1395,Weld,,,47414.08,472+03,60.38,59.43,59.43,8180,Block Valve  BV 7.14 (377+16),9773.55,Block Valve - I-5 (1235+58),78656.88,16,0.25,,52000, 12:36,,,,,,,,,,1170,,,1170,,,,,,,35.4828801,-119.368218,312.9,GIRTH WELD,,,,MFL/CLP,,
1396,Weld,,,47473.51,472+61,59.43,59.97,59.97,8190,Block Valve  BV 7.14 (377+16),9832.98,Block Valve - I-5 (1235+58),78597.45,16,0.25,,52000, 11:08,,,,,,,,,,1170,,,1170,,,,,,,35.4830434,-119.368217,313.1,GIRTH WELD,,,,MFL/CLP,,
1397,Anomaly - Corrosion,,INT,47504.86,472+92,31.35,28.62,59.97,8190,Block Valve  BV 7.14 (377+16),9864.33,Block Valve - I-5 (1235+58),78566.1,16,0.25,,52000,,16,0.04,,,,,1.2,0.8, 06:09,1170,1909,1375,1170,0.851,1.175,1903,1371,,,35.4831296,-119.3682166,313.1, INT ML,Pitting,,,MFL/CLP,,
1398,Weld,,,47533.48,473+19,59.97,60.27,60.27,8200,Block Valve  BV 7.14 (377+16),9892.95,Block Valve - I-5 (1235+58),78537.48,16,0.25,,52000, 12:40,,,,,,,,,,1170,,,1170,,,,,,,35.4832082,-119.3682162,313.1,GIRTH WELD,,,,MFL/CLP,,
1399,Anomaly - Corrosion,,INT,47544.9,473+31,11.42,48.85,60.27,8200,Block Valve  BV 7.14 (377+16),9904.37,Block Valve - I-5 (1235+58),78526.06,16,0.25,,52000,,17,0.04,,,,,0.9,0.8, 05:47,1170,1919,1381,1170,0.847,1.181,1915,1378,,,35.4832396,-119.368216,313, INT ML,Pitting,,,MFL/CLP,,
1400,Weld,,,47593.75,473+78,60.27,60.68,60.68,8210,Block Valve  BV 7.14 (377+16),9953.22,Block Valve - I-5 (1235+58),78477.22,16,0.25,,52000, 11:12,,,,,,,,,,1170,,,1170,,,,,,,35.4833738,-119.3682156,313,GIRTH WELD,,,,MFL/CLP,,
1401,Repair - Welded sleeve begin,,,47653.78,474+36,60.04,0.64,60.68,8210,Block Valve  BV 7.14 (377+16),10013.25,Block Valve - I-5 (1235+58),78417.18,16,0.25,,52000,,,,,,,,,,,1170,,,1170,,,,,,,35.4835387,-119.3682152,312.7,REPAIR-SHELL START,,,,MFL/CLP,,
1402,Weld,,,47654.42,474+37,60.68,60.29,60.29,8220,Block Valve  BV 7.14 (377+16),10013.89,Block Valve - I-5 (1235+58),78416.54,16,0.25,,52000, 01:16,,,,,,,,,,1170,,,1170,,,,,,,35.4835405,-119.3682151,312.7,GIRTH WELD,,,,MFL/CLP,,
1403,Repair - Welded sleeve end,,,47708.17,474+89,53.75,6.55,60.29,8220,Block Valve  BV 7.14 (377+16),10067.64,Block Valve - I-5 (1235+58),78362.79,16,0.25,,52000,,,,,,,,,,,1170,,,1170,,,,,,,35.4836881,-119.3682148,312.7,REPAIR-SHELL END,,,,MFL/CLP,,
1404,Anomaly - Corrosion,,EXT,47713.78,474+95,59.36,0.94,60.29,8220,Block Valve  BV 7.14 (377+16),10073.25,Block Valve - I-5 (1235+58),78357.18,16,0.25,,52000,,21,0.05,,,,,2.2,1.1, 06:00,1170,1839,1324,1170,0.884,1.132,1819,1310,,,35.4837036,-119.3682149,312.9, EXT ML,Axial Grooving,,,MFL/CLP,,
1405,Weld,,,47714.72,474+95,60.29,60.15,60.15,8230,Block Valve  BV 7.14 (377+16),10074.18,Block Valve - I-5 (1235+58),78356.25,16,0.25,,52000, 11:40,,,,,,,,,,1170,,,1170,,,,,,,35.4837061,-119.3682149,312.9,GIRTH WELD,,,,MFL/CLP,,
1406,Weld,,,47774.86,475+54,60.15,60.75,60.75,8240,Block Valve  BV 7.14 (377+16),10134.33,Block Valve - I-5 (1235+58),78296.1,16,0.25,,52000, 12:48,,,,,,,,,,1170,,,1170,,,,,,,35.4838714,-119.3682139,312.7,GIRTH WELD,,,,MFL/CLP,,
1407,Weld,,,47835.61,476+13,60.75,60.78,60.78,8250,Block Valve  BV 7.14 (377+16),10195.08,Block Valve - I-5 (1235+58),78235.35,16,0.25,,52000, 10:20,,,,,,,,,,1170,,,1170,,,,,,,35.4840383,-119.3682135,312.6,GIRTH WELD,,,,MFL/CLP,,
1408,Weld,,,47896.39,476+72,60.78,58.77,58.77,8260,Block Valve  BV 7.14 (377+16),10255.86,Block Valve - I-5 (1235+58),78174.57,16,0.25,,52000, 12:40,,,,,,,,,,1170,,,1170,,,,,,,35.4842053,-119.3682122,312.4,GIRTH WELD,,,,MFL/CLP,,
1409,Weld,,,47955.16,477+29,58.77,60.07,60.07,8270,Block Valve  BV 7.14 (377+16),10314.63,Block Valve - I-5 (1235+58),78115.8,16,0.25,,52000, 11:04,,,,,,,,,,1170,,,1170,,,,,,,35.4843667,-119.3682106,312.3,GIRTH WELD,,,,MFL/CLP,,
1410,Weld,,,48015.23,477+87,60.07,60.33,60.33,8280,Block Valve  BV 7.14 (377+16),10374.7,Block Valve - I-5 (1235+58),78055.73,16,0.25,,52000, 01:44,,,,,,,,,,1170,,,1170,,,,,,,35.4845318,-119.3682099,312.3,GIRTH WELD,,,,MFL/CLP,,
1411,Anomaly - Corrosion,,EXT,48072.68,478+43,57.45,2.88,60.33,8280,Block Valve  BV 7.14 (377+16),10432.15,Block Valve - I-5 (1235+58),77998.28,16,0.25,,52000,,18,0.05,,,,,0.2,0.2, 08:06,1170,1936,1394,1170,0.839,1.192,1936,1394,,,35.4846896,-119.3682089,312.2, EXT ML,Pinhole,,,MFL/CLP,,
1412,Weld,,,48075.56,478+46,60.33,60.41,60.41,8290,Block Valve  BV 7.14 (377+16),10435.03,Block Valve - I-5 (1235+58),77995.4,16,0.25,,52000, 11:48,,,,,,,,,,1170,,,1170,,,,,,,35.4846975,-119.3682089,312.2,GIRTH WELD,,,,MFL/CLP,,
1413,Weld,,,48135.97,479+04,60.41,60.55,60.56,8300,Block Valve  BV 7.14 (377+16),10495.44,Block Valve - I-5 (1235+58),77934.99,16,0.25,,52000, 01:04,,,,,,,,,,1170,,,1170,,,,,,,35.4848635,-119.3682074,312,GIRTH WELD,,,,MFL/CLP,,
1414,Anomaly - Corrosion,,INT,48165.91,479+33,29.95,30.61,60.56,8300,Block Valve  BV 7.14 (377+16),10525.38,Block Valve - I-5 (1235+58),77905.05,16,0.25,,52000,,17,0.04,,,,,0.8,0.7, 06:00,1170,1923,1384,1170,0.845,1.183,1920,1382,,,35.4849458,-119.3682061,311.9, INT ML,Pitting,,,MFL/CLP,,
1415,Weld,,,48196.52,479+63,60.56,60.37,60.37,8310,Block Valve  BV 7.14 (377+16),10555.99,Block Valve - I-5 (1235+58),77874.44,16,0.25,,52000, 10:20,,,,,,,,,,1170,,,1170,,,,,,,35.4850299,-119.3682047,311.8,GIRTH WELD,,,,MFL/CLP,,
1416,Weld,,,48256.89,480+22,60.37,60.43,60.43,8320,Block Valve  BV 7.14 (377+16),10616.36,Block Valve - I-5 (1235+58),77814.07,16,0.25,,52000, 01:20,,,,,,,,,,1170,,,1170,,,,,,,35.4851957,-119.3682026,311.8,GIRTH WELD,,,,MFL/CLP,,
1417,Repair - Welded sleeve begin,,,48314.4,480+77,57.51,2.93,60.43,8320,Block Valve  BV 7.14 (377+16),10673.87,Block Valve - I-5 (1235+58),77756.57,16,0.25,,52000,,,,,,,,,,,1170,,,1170,,,,,,,35.4853537,-119.3682012,311.8,REPAIR-SHELL START,,,,MFL/CLP,,
1418,Repair - Welded sleeve end,,,48316.31,480+79,59.42,1.02,60.43,8320,Block Valve  BV 7.14 (377+16),10675.77,Block Valve - I-5 (1235+58),77754.66,16,0.25,,52000,,,,,,,,,,,1170,,,1170,,,,,,,35.485359,-119.3682011,311.8,REPAIR-SHELL END,,,,MFL/CLP,,
1419,Weld,,,48317.32,480+80,60.43,43.56,43.56,8330,Block Valve  BV 7.14 (377+16),10676.79,Block Valve - I-5 (1235+58),77753.64,16,0.25,,52000, 10:48,,,,,,,,,,1170,,,1170,,,,,,,35.4853618,-119.3682011,311.9,GIRTH WELD,,,,MFL/CLP,,
1420,Anomaly - Corrosion,,INT,48354.47,481+16,37.15,6.41,43.56,8330,Block Valve  BV 7.14 (377+16),10713.94,Block Valve - I-5 (1235+58),77716.49,16,0.25,,52000,,17,0.04,,,,,0.4,0.6, 06:04,1170,1933,1392,1170,0.841,1.189,1932,1391,,,35.4854638,-119.3681994,312, INT ML,Pitting,,,MFL/CLP,,
1421,Anomaly - Corrosion,,INT,48355.21,481+17,37.88,5.68,43.56,8330,Block Valve  BV 7.14 (377+16),10714.68,Block Valve - I-5 (1235+58),77715.76,16,0.25,,52000,,26,0.07,,,,,0.4,0.5, 05:59,1170,1931,1390,1170,0.842,1.188,1929,1389,,,35.4854658,-119.3681993,312, INT ML,Pitting,,,MFL/CLP,,
1422,Anomaly - Corrosion,,INT,48356.31,481+18,38.98,4.58,43.56,8330,Block Valve  BV 7.14 (377+16),10715.77,Block Valve - I-5 (1235+58),77714.66,16,0.25,,52000,,18,0.05,,,,,1.1,0.9, 06:00,1170,1911,1376,1170,0.851,1.176,1905,1371,,,35.4854689,-119.3681993,312, INT ML,Pitting,,,MFL/CLP,,
1423,Anomaly - Corrosion,,INT,48356.54,481+18,39.22,4.34,43.56,8330,Block Valve  BV 7.14 (377+16),10716.01,Block Valve - I-5 (1235+58),77714.42,16,0.25,,52000,,17,0.04,,,,,0.4,0.4, 05:56,1170,1934,1393,1170,0.84,1.19,1934,1392,,,35.4854695,-119.3681993,312, INT ML,Pinhole,,,MFL/CLP,,
1424,Anomaly - Corrosion,,INT,48356.86,481+19,39.54,4.02,43.56,8330,Block Valve  BV 7.14 (377+16),10716.33,Block Valve - I-5 (1235+58),77714.1,16,0.25,,52000,,22,0.06,,,,,0.4,0.5, 06:00,1170,1931,1390,1170,0.842,1.188,1930,1389,,,35.4854704,-119.3681993,312, INT ML,Pitting,,,MFL/CLP,,
1425,Anomaly - Corrosion Cluster,,INT,48357.7,481+20,40.37,3.19,43.56,8330,Block Valve  BV 7.14 (377+16),10717.17,Block Valve - I-5 (1235+58),77713.26,16,0.25,,52000,,28,0.07,,,,,2.2,1.2, 05:56,1170,1803,1298,1170,0.902,1.109,1871,1347,,,35.4854727,-119.3681992,311.9, INT ML,General Metal Loss,,,MFL/CLP,,
1426,Anomaly - Corrosion,,INT,48358.78,481+21,41.46,2.11,43.56,8330,Block Valve  BV 7.14 (377+16),10718.25,Block Valve - I-5 (1235+58),77712.18,16,0.25,,52000,,26,0.07,,,,,0.6,0.7, 06:02,1170,1921,1383,1170,0.846,1.182,1918,1381,,,35.4854756,-119.3681991,311.9, INT ML,Pitting,,,MFL/CLP,,
1427,Anomaly - Corrosion Cluster,,INT,48359.21,481+21,41.89,1.68,43.56,8330,Block Valve  BV 7.14 (377+16),10718.68,Block Valve - I-5 (1235+58),77711.75,16,0.25,,52000,,28,0.07,,,,,2.6,1.1, 05:57,1170,1768,1273,1170,0.919,1.088,1845,1329,,,35.4854768,-119.3681991,311.9,*INT ML,Axial Grooving,,,MFL/CLP,,
1428,Anomaly - Corrosion Cluster,,INT,48359.83,481+22,42.51,1.06,43.56,8330,Block Valve  BV 7.14 (377+16),10719.3,Block Valve - I-5 (1235+58),77711.13,16,0.25,,52000,,16,0.04,,,,,2.5,0.8, 06:00,1170,1854,1335,1170,0.876,1.141,1909,1374,,,35.4854785,-119.3681991,311.9, INT ML,Axial Grooving,,,MFL/CLP,,
1429,Weld,,,48360.89,481+23,43.56,55.85,55.85,8340,Block Valve  BV 7.14 (377+16),10720.35,Block Valve - I-5 (1235+58),77710.08,16,0.25,,52000, 12:16,,,,,,,,,,1170,,,1170,,,,,,,35.4854814,-119.368199,311.9,GIRTH WELD,,,,MFL/CLP,,
1430,Anomaly - Corrosion,,INT,48364.22,481+26,3.33,52.52,55.85,8340,Block Valve  BV 7.14 (377+16),10723.69,Block Valve - I-5 (1235+58),77706.74,16,0.25,,52000,,16,0.04,,,,,0.4,0.4, 05:59,1170,1934,1392,1170,0.84,1.19,1933,1392,,,35.4854906,-119.3681989,311.8, INT ML,Pitting,,,MFL/CLP,,
1431,Anomaly - Corrosion Cluster,,INT,48366.63,481+28,5.74,50.11,55.85,8340,Block Valve  BV 7.14 (377+16),10726.1,Block Valve - I-5 (1235+58),77704.33,16,0.25,,52000,,21,0.05,,,,,1.7,0.5, 06:12,1170,1869,1346,1170,0.87,1.15,1906,1372,,,35.4854972,-119.3681989,311.8, INT ML,Axial Grooving,,,MFL/CLP,,
1432,Anomaly - Corrosion,,INT,48367.56,481+29,6.67,49.18,55.85,8340,Block Valve  BV 7.14 (377+16),10727.02,Block Valve - I-5 (1235+58),77703.41,16,0.25,,52000,,16,0.04,,,,,0.3,0.2, 06:11,1170,1936,1394,1170,0.84,1.191,1935,1393,,,35.4854997,-119.3681988,311.8, INT ML,Pinhole,,,MFL/CLP,,
1433,Anomaly - Corrosion Cluster,,INT,48368.54,481+30,7.65,48.19,55.85,8340,Block Valve  BV 7.14 (377+16),10728.01,Block Valve - I-5 (1235+58),77702.42,16,0.25,,52000,,15,0.04,,,,,1.1,0.4, 06:10,1170,1913,1377,1170,0.85,1.177,1919,1381,,,35.4855025,-119.3681988,311.8, INT ML,Axial Grooving,,,MFL/CLP,,
1434,Anomaly - Corrosion Cluster,,INT,48368.78,481+30,7.89,47.96,55.85,8340,Block Valve  BV 7.14 (377+16),10728.25,Block Valve - I-5 (1235+58),77702.19,16,0.25,,52000,,18,0.05,,,,,2.6,1.2, 06:05,1170,1836,1322,1170,0.885,1.13,1887,1359,,,35.4855031,-119.3681988,311.8, INT ML,General Metal Loss,,,MFL/CLP,,
1435,Anomaly - Corrosion,,INT,48369.23,481+31,8.34,47.51,55.85,8340,Block Valve  BV 7.14 (377+16),10728.7,Block Valve - I-5 (1235+58),77701.73,16,0.25,,52000,,15,0.04,,,,,0.4,0.4, 06:10,1170,1934,1393,1170,0.84,1.19,1933,1392,,,35.4855043,-119.3681988,311.8, INT ML,Pitting,,,MFL/CLP,,
1436,Anomaly - Corrosion,,INT,48370.43,481+32,9.54,46.31,55.85,8340,Block Valve  BV 7.14 (377+16),10729.9,Block Valve - I-5 (1235+58),77700.54,16,0.25,,52000,,25,0.06,,,,,0.5,0.6, 06:10,1170,1927,1388,1170,0.843,1.186,1925,1386,,,35.4855076,-119.3681987,311.8, INT ML,Pitting,,,MFL/CLP,,
1437,Anomaly - Corrosion,,INT,48370.95,481+32,10.07,45.78,55.85,8340,Block Valve  BV 7.14 (377+16),10730.42,Block Valve - I-5 (1235+58),77700.01,16,0.25,,52000,,20,0.05,,,,,0.5,0.4, 06:11,1170,1931,1390,1170,0.842,1.188,1929,1389,,,35.4855091,-119.3681987,311.8, INT ML,Pitting,,,MFL/CLP,,
1438,Anomaly - Corrosion,,INT,48385.65,481+47,24.76,31.08,55.85,8340,Block Valve  BV 7.14 (377+16),10745.12,Block Valve - I-5 (1235+58),77685.31,16,0.25,,52000,,18,0.05,,,,,0.6,0.6, 05:58,1170,1927,1388,1170,0.843,1.186,1925,1386,,,35.4855495,-119.3681982,311.7, INT ML,Pitting,,,MFL/CLP,,
1439,Off take,,,48407.83,481+68,46.94,8.91,55.85,8340,Block Valve  BV 7.14 (377+16),10767.29,Block Valve - I-5 (1235+58),77663.14,16,0.25,,52000,,,,,,,,,, 12:00,1170,,,1170,,,,,,,35.4856104,-119.3681977,311.5,1.0 IN OFFTAKE-WELDOLET,,,,MFL/CLP,,
1440,Anomaly - Corrosion Cluster,,EXT,48414.33,481+75,53.44,2.41,55.85,8340,Block Valve  BV 7.14 (377+16),10773.8,Block Valve - I-5 (1235+58),77656.63,16,0.25,,52000,,21,0.05,,,,,3.3,4.4, 08:36,1170,1784,1285,1170,0.911,1.098,1793,1291,,,35.4856282,-119.3681976,311.3, EXT ML,General Metal Loss,,,MFL/CLP,,
1441,Anomaly - Corrosion Cluster,,EXT,48414.36,481+75,53.47,2.38,55.85,8340,Block Valve  BV 7.14 (377+16),10773.83,Block Valve - I-5 (1235+58),77656.6,16,0.25,,52000,,15,0.04,,,,,2,1.8, 06:51,1170,1880,1353,1170,0.865,1.157,1873,1349,,,35.4856283,-119.3681976,311.3, EXT ML,General Metal Loss,,,MFL/CLP,,
1442,Anomaly - Corrosion Cluster,,EXT,48414.43,481+75,53.54,2.31,55.85,8340,Block Valve  BV 7.14 (377+16),10773.9,Block Valve - I-5 (1235+58),77656.53,16,0.25,,52000,,19,0.05,,,,,2.7,3.3, 05:41,1170,1826,1315,1170,0.89,1.124,1803,1298,,,35.4856285,-119.3681976,311.3, EXT ML,General Metal Loss,,,MFL/CLP,,
1443,Anomaly - Corrosion Cluster,,EXT,48414.65,481+75,53.77,2.08,55.85,8340,Block Valve  BV 7.14 (377+16),10774.12,Block Valve - I-5 (1235+58),77656.31,16,0.25,,52000,,22,0.06,,,,,1.5,2.5, 04:22,1170,1875,1350,1170,0.867,1.154,1885,1358,,,35.4856291,-119.3681976,311.3, EXT ML,General Metal Loss,,,MFL/CLP,,
1444,Anomaly - Corrosion,,EXT,48414.71,481+75,53.82,2.02,55.85,8340,Block Valve  BV 7.14 (377+16),10774.18,Block Valve - I-5 (1235+58),77656.25,16,0.25,,52000,,19,0.05,,,,,0.2,0.2, 02:51,1170,1936,1394,1170,0.839,1.192,1936,1394,,,35.4856293,-119.3681976,311.3, EXT ML,Pinhole,,,MFL/CLP,,
1445,Anomaly - Corrosion,,EXT,48415.51,481+76,54.62,1.23,55.85,8340,Block Valve  BV 7.14 (377+16),10774.98,Block Valve - I-5 (1235+58),77655.45,16,0.25,,52000,,21,0.05,,,,,0.6,0.3, 06:43,1170,1927,1387,1170,0.844,1.186,1924,1385,,,35.4856315,-119.3681976,311.3, EXT ML,Axial Slotting,,,MFL/CLP,,
1446,Anomaly - Corrosion Cluster,,EXT,48415.91,481+76,55.02,0.83,55.85,8340,Block Valve  BV 7.14 (377+16),10775.38,Block Valve - I-5 (1235+58),77655.05,16,0.25,,52000,,21,0.05,,,,,3.8,4, 06:29,1170,1768,1273,1170,0.919,1.088,1818,1309,,,35.4856326,-119.3681975,311.3, EXT ML,General Metal Loss,,,MFL/CLP,,
1447,Weld,,,48416.74,481+77,55.85,3,3.01,8350,Block Valve  BV 7.14 (377+16),10776.2,Block Valve - I-5 (1235+58),77654.23,16,0.25,,52000, 10:40,,,,,,,,,,1170,,,1170,,,,,,,35.4856349,-119.3681975,311.2,GIRTH WELD,,,,MFL/CLP,,
1448,Weld,,,48419.74,481+80,3.01,5.67,5.67,8360,Block Valve  BV 7.14 (377+16),10779.21,Block Valve - I-5 (1235+58),77651.22,16,0.25,,52000, 01:04,,,,,,,,,,1170,,,1170,,,,,,,35.4856431,-119.3681974,311.2,GIRTH WELD,,,,MFL/CLP,,
1449,Weld - Change in wall thickness,,,48425.41,481+85,5.67,6.59,6.59,8370,Block Valve  BV 7.14 (377+16),10784.88,Block Valve - I-5 (1235+58),77645.55,16,0.375,,60000,,,,,,,,,,,1170,,,2025,,,,,,,35.4856587,-119.3681971,311,GIRTH WELD NWT 0.250/0.375IN,,,,MFL/CLP,,
1450,Bend,,,48428.7,481+88,3.3,3.3,6.59,8370,Block Valve  BV 7.14 (377+16),10788.17,Block Valve - I-5 (1235+58),77642.26,16,0.375,,60000,,,,,,,,,,,1170,,,2025,,,,,,,35.4856667,-119.3681927,311,3.0D 90 DEG BEND-FORGED RIGHT,,,,MFL/CLP,,
1451,Weld - Change in wall thickness,,,48432,481+92,6.59,7.59,7.59,8380,Block Valve  BV 7.14 (377+16),10791.47,Block Valve - I-5 (1235+58),77638.96,16,0.25,,52000, 10:52,,,,,,,,,,1170,,,1170,,,,,,,35.48567,-119.3681826,311.2,GIRTH WELD NWT 0.375/0.250IN,,,,MFL/CLP,,
1452,Weld,,,48439.59,481+99,7.59,56.94,56.94,8390,Block Valve  BV 7.14 (377+16),10799.06,Block Valve - I-5 (1235+58),77631.37,16,0.25,,52000, 11:08,,,,,,,,,,1170,,,1170,,,,,,,35.4856695,-119.3681571,311.7,GIRTH WELD,,,,MFL/CLP,,
1453,Off take,,,48442.23,482+02,2.64,54.3,56.94,8390,Block Valve  BV 7.14 (377+16),10801.7,Block Valve - I-5 (1235+58),77628.73,16,0.25,,52000,,,,,,,,,, 12:00,1170,,,1170,,,,,,,35.4856693,-119.3681483,311.9,1.0 IN OFFTAKE-WELDOLET,,,,MFL/CLP,,
1454,Casing Begin,,,48443.99,482+03,4.4,52.54,56.94,8390,Block Valve  BV 7.14 (377+16),10803.46,Block Valve - I-5 (1235+58),77626.97,16,0.25,,52000,,,,,,,,,,,1170,,,1170,,,,,,,35.4856692,-119.3681423,312,CASING START,,,,MFL/CLP,,
1455,Anomaly - Corrosion Cluster,,EXT,48443.99,482+03,4.4,52.54,56.94,8390,Block Valve  BV 7.14 (377+16),10803.46,Block Valve - I-5 (1235+58),77626.97,16,0.25,,52000,,26,0.07,,,,,2.9,4.2, 06:11,1170,1768,1273,1170,0.919,1.088,1852,1334,,,35.4856692,-119.3681423,312, EXT ML,General Metal Loss,,,MFL/CLP,,
1456,Weld,,,48496.53,482+54,56.94,14.3,14.3,8400,Block Valve  BV 7.14 (377+16),10856,Block Valve - I-5 (1235+58),77574.43,16,0.25,,52000, 02:48,,,,,,,,,,1170,,,1170,,,,,,,35.4856655,-119.3679656,312.2,GIRTH WELD,,,,MFL/CLP,,
1457,Casing End,,,48500.49,482+58,3.96,10.34,14.3,8400,Block Valve  BV 7.14 (377+16),10859.96,Block Valve - I-5 (1235+58),77570.47,16,0.25,,52000,,,,,,,,,,,1170,,,1170,,,,,,,35.4856651,-119.3679522,312.1,CASING END,,,,MFL/CLP,,
1458,Repair - Welded sleeve begin,,,48501.57,482+59,5.04,9.27,14.3,8400,Block Valve  BV 7.14 (377+16),10861.04,Block Valve - I-5 (1235+58),77569.39,16,0.25,,52000,,,,,,,,,,,1170,,,1170,,,,,,,35.4856649,-119.3679486,312.1,REPAIR-SHELL START,,,,MFL/CLP,,
1459,Weld - Change in wall thickness,,,48510.83,482+68,14.3,15.31,15.31,8410,Block Valve  BV 7.14 (377+16),10870.3,Block Valve - I-5 (1235+58),77560.13,16,0.375,,60000,,,,,,,,,,,1170,,,2025,,,,,,,35.4856636,-119.3679175,311.7,GIRTH WELD NWT 0.250/0.375IN,,,,MFL/CLP,,
1460,Bend,,,48519.1,482+76,8.27,7.03,15.31,8410,Block Valve  BV 7.14 (377+16),10878.57,Block Valve - I-5 (1235+58),77551.86,16,0.375,,60000,,,,,,,,,,,1170,,,2025,,,,,,,35.4856699,-119.3678919,311.5,5.0D 90 DEG BEND-HOT PULLED LEFT,,,,MFL/CLP,,
1461,Weld - Change in wall thickness,,,48526.14,482+83,15.31,33.63,33.63,8420,Block Valve  BV 7.14 (377+16),10885.61,Block Valve - I-5 (1235+58),77544.82,16,0.25,,52000, 10:32,,,,,,,,,,1170,,,1170,,,,,,,35.4856879,-119.3678854,311.5,GIRTH WELD NWT 0.375/0.250IN,,,,MFL/CLP,,
1462,Repair - Welded sleeve end,,,48528.78,482+86,2.64,30.99,33.63,8420,Block Valve  BV 7.14 (377+16),10888.25,Block Valve - I-5 (1235+58),77542.18,16,0.25,,52000,,,,,,,,,,,1170,,,1170,,,,,,,35.4856951,-119.3678853,311.5,REPAIR-SHELL END,,,,MFL/CLP,,
1463,Anomaly - Corrosion,,EXT,48530.97,482+88,4.84,28.8,33.63,8420,Block Valve  BV 7.14 (377+16),10890.44,Block Valve - I-5 (1235+58),77539.99,16,0.25,,52000,,18,0.05,,,,,2,1.7, 06:26,1170,1867,1344,1170,0.871,1.149,1852,1333,,,35.4857012,-119.3678853,311.5, EXT ML,General Metal Loss,,,MFL/CLP,,
1464,Weld,,,48559.77,483+16,33.63,59.54,59.54,8430,Block Valve  BV 7.14 (377+16),10919.24,Block Valve - I-5 (1235+58),77511.19,16,0.25,,52000, 12:56,,,,,,,,,,1170,,,1170,,,,,,,35.4857803,-119.3678847,311.3,GIRTH WELD,,,,MFL/CLP,,
1465,Weld,,,48619.31,483+73,59.54,60.44,60.44,8440,Block Valve  BV 7.14 (377+16),10978.78,Block Valve - I-5 (1235+58),77451.65,16,0.25,,52000, 10:56,,,,,,,,,,1170,,,1170,,,,,,,35.4859439,-119.3678832,311.3,GIRTH WELD,,,,MFL/CLP,,
1466,Anomaly - Corrosion,,EXT,48635.96,483+90,16.64,43.79,60.44,8440,Block Valve  BV 7.14 (377+16),10995.43,Block Valve - I-5 (1235+58),77435,16,0.25,,52000,,18,0.05,,,,,0.2,0.2, 03:57,1170,1936,1394,1170,0.839,1.191,1936,1394,,,35.4859896,-119.3678828,311.4, EXT ML,Pinhole,,,MFL/CLP,,
1467,Weld,,,48679.75,484+32,60.44,60.51,60.51,8450,Block Valve  BV 7.14 (377+16),11039.22,Block Valve - I-5 (1235+58),77391.21,16,0.25,,52000, 01:20,,,,,,,,,,1170,,,1170,,,,,,,35.4861099,-119.3678813,311.5,GIRTH WELD,,,,MFL/CLP,,
1468,Weld,,,48740.26,484+91,60.51,60.7,60.7,8460,Block Valve  BV 7.14 (377+16),11099.72,Block Valve - I-5 (1235+58),77330.71,16,0.25,,52000, 11:24,,,,,,,,,,1170,,,1170,,,,,,,35.4862761,-119.3678804,311.5,GIRTH WELD,,,,MFL/CLP,,
1469,Anomaly - Corrosion,,EXT,48777.49,485+27,37.23,23.47,60.7,8460,Block Valve  BV 7.14 (377+16),11136.96,Block Valve - I-5 (1235+58),77293.47,16,0.25,,52000,,18,0.05,,,,,0.2,0.2, 04:11,1170,1936,1394,1170,0.839,1.192,1936,1394,,,35.4863784,-119.3678801,311.8,*EXT ML,Pinhole,,,MFL/CLP,,
1470,Weld,,,48800.96,485+50,60.7,60.38,60.38,8470,Block Valve  BV 7.14 (377+16),11160.42,Block Valve - I-5 (1235+58),77270.01,16,0.25,,52000, 12:52,,,,,,,,,,1170,,,1170,,,,,,,35.4864429,-119.3678801,311.9,GIRTH WELD,,,,MFL/CLP,,
1471,Weld,,,48861.34,486+08,60.38,60.22,60.22,8480,Block Valve  BV 7.14 (377+16),11220.81,Block Valve - I-5 (1235+58),77209.62,16,0.25,,52000, 10:32,,,,,,,,,,1170,,,1170,,,,,,,35.4866088,-119.3678798,312.3,GIRTH WELD,,,,MFL/CLP,,
1472,Weld,,,48921.56,486+67,60.22,60.41,60.41,8490,Block Valve  BV 7.14 (377+16),11281.02,Block Valve - I-5 (1235+58),77149.41,16,0.25,,52000, 01:08,,,,,,,,,,1170,,,1170,,,,,,,35.4867743,-119.3678797,312.5,GIRTH WELD,,,,MFL/CLP,,
1473,Anomaly - Corrosion,,INT,48969.26,487+13,47.7,12.71,60.41,8490,Block Valve  BV 7.14 (377+16),11328.72,Block Valve - I-5 (1235+58),77101.71,16,0.25,,52000,,15,0.04,,,,,0.4,0.5, 05:57,1170,1933,1392,1170,0.841,1.19,1933,1392,,,35.4869053,-119.3678792,312.6, INT ML,Pitting,,,MFL/CLP,,
1474,Weld,,,48981.97,487+25,60.41,60.56,60.55,8500,Block Valve  BV 7.14 (377+16),11341.44,Block Valve - I-5 (1235+58),77088.99,16,0.25,,52000, 11:32,,,,,,,,,,1170,,,1170,,,,,,,35.4869403,-119.3678792,312.6,GIRTH WELD,,,,MFL/CLP,,
1475,Anomaly - Corrosion,,INT,48997.81,487+41,15.84,44.72,60.55,8500,Block Valve  BV 7.14 (377+16),11357.27,Block Valve - I-5 (1235+58),77073.16,16,0.25,,52000,,18,0.05,,,,,0.5,0.5, 05:47,1170,1932,1391,1170,0.841,1.189,1930,1390,,,35.4869838,-119.3678793,312.6, INT ML,Pitting,,,MFL/CLP,,
1476,Weld,,,49042.53,487+84,60.55,59.97,59.98,8510,Block Valve  BV 7.14 (377+16),11402,Block Valve - I-5 (1235+58),77028.44,16,0.25,,52000, 01:40,,,,,,,,,,1170,,,1170,,,,,,,35.4871066,-119.3678783,312.6,GIRTH WELD,,,,MFL/CLP,,
1477,Anomaly - Corrosion Cluster,,EXT,49049.59,487+91,7.07,52.91,59.98,8510,Block Valve  BV 7.14 (377+16),11409.06,Block Valve - I-5 (1235+58),77021.37,16,0.25,,52000,,15,0.04,,,,,1.1,0.2, 08:02,1170,1914,1378,1170,0.849,1.178,1925,1386,,,35.4871261,-119.367878,312.6, EXT ML,Axial Slotting,,,MFL/CLP,,
1478,Weld,,,49102.5,488+42,59.98,60.55,60.55,8520,Block Valve  BV 7.14 (377+16),11461.97,Block Valve - I-5 (1235+58),76968.46,16,0.25,,52000, 11:00,,,,,,,,,,1170,,,1170,,,,,,,35.4872714,-119.3678767,312.7,GIRTH WELD,,,,MFL/CLP,,
1479,Weld,,,49163.05,489+01,60.55,60.42,60.42,8530,Block Valve  BV 7.14 (377+16),11522.52,Block Valve - I-5 (1235+58),76907.91,16,0.25,,52000, 01:12,,,,,,,,,,1170,,,1170,,,,,,,35.4874378,-119.3678764,312.6,GIRTH WELD,,,,MFL/CLP,,
1480,Weld,,,49223.47,489+60,60.42,60.46,60.46,8540,Block Valve  BV 7.14 (377+16),11582.94,Block Valve - I-5 (1235+58),76847.49,16,0.25,,52000, 11:52,,,,,,,,,,1170,,,1170,,,,,,,35.4876038,-119.3678763,312.8,GIRTH WELD,,,,MFL/CLP,,
1481,Weld,,,49283.93,490+19,60.46,60.41,60.41,8550,Block Valve  BV 7.14 (377+16),11643.4,Block Valve - I-5 (1235+58),76787.03,16,0.25,,52000, 02:16,,,,,,,,,,1170,,,1170,,,,,,,35.4877699,-119.3678752,312.7,GIRTH WELD,,,,MFL/CLP,,
1482,Weld,,,49344.34,490+77,60.41,60.21,60.21,8560,Block Valve  BV 7.14 (377+16),11703.81,Block Valve - I-5 (1235+58),76726.62,16,0.25,,52000, 10:52,,,,,,,,,,1170,,,1170,,,,,,,35.4879359,-119.3678738,312.5,GIRTH WELD,,,,MFL/CLP,,
1483,Weld,,,49404.55,491+36,60.21,60.74,60.74,8570,Block Valve  BV 7.14 (377+16),11764.02,Block Valve - I-5 (1235+58),76666.41,16,0.25,,52000, 01:48,,,,,,,,,,1170,,,1170,,,,,,,35.4881013,-119.3678728,312.5,GIRTH WELD,,,,MFL/CLP,,
1484,Weld,,,49465.3,491+95,60.74,60.42,60.42,8580,Block Valve  BV 7.14 (377+16),11824.76,Block Valve - I-5 (1235+58),76605.67,16,0.25,,52000, 10:52,,,,,,,,,,1170,,,1170,,,,,,,35.4882682,-119.3678704,312.3,GIRTH WELD,,,,MFL/CLP,,
1485,Anomaly - Corrosion,,INT,49466.1,491+95,0.8,59.62,60.42,8580,Block Valve  BV 7.14 (377+16),11825.57,Block Valve - I-5 (1235+58),76604.86,16,0.25,,52000,,15,0.04,,,,,0.3,0.3, 05:42,1170,1936,1394,1170,0.84,1.191,1936,1394,,,35.4882704,-119.3678704,312.3, INT ML,Pinhole,,,MFL/CLP,,
1486,Weld,,,49525.72,492+53,60.42,60.06,60.06,8590,Block Valve  BV 7.14 (377+16),11885.19,Block Valve - I-5 (1235+58),76545.24,16,0.25,,52000, 12:44,,,,,,,,,,1170,,,1170,,,,,,,35.4884342,-119.3678689,312.4,GIRTH WELD,,,,MFL/CLP,,
1487,Weld,,,49585.77,493+12,60.06,59.38,59.38,8600,Block Valve  BV 7.14 (377+16),11945.24,Block Valve - I-5 (1235+58),76485.19,16,0.25,,52000, 11:00,,,,,,,,,,1170,,,1170,,,,,,,35.4885992,-119.367869,312.3,GIRTH WELD,,,,MFL/CLP,,
1488,Weld,,,49645.16,493+69,59.38,60.04,60.04,8610,Block Valve  BV 7.14 (377+16),12004.63,Block Valve - I-5 (1235+58),76425.8,16,0.25,,52000, 01:32,,,,,,,,,,1170,,,1170,,,,,,,35.4887624,-119.3678682,312.4,GIRTH WELD,,,,MFL/CLP,,
1489,Weld,,,49705.2,494+28,60.04,60.54,60.54,8620,Block Valve  BV 7.14 (377+16),12064.67,Block Valve - I-5 (1235+58),76365.76,16,0.25,,52000, 10:48,,,,,,,,,,1170,,,1170,,,,,,,35.4889273,-119.3678656,311.9,GIRTH WELD,,,,MFL/CLP,,
1490,Weld,,,49765.74,494+86,60.54,60.52,60.51,8630,Block Valve  BV 7.14 (377+16),12125.2,Block Valve - I-5 (1235+58),76305.23,16,0.25,,52000, 01:40,,,,,,,,,,1170,,,1170,,,,,,,35.4890936,-119.3678639,311,GIRTH WELD,,,,MFL/CLP,,
1491,Anomaly - Corrosion,,INT,49825.78,495+45,60.04,0.47,60.51,8630,Block Valve  BV 7.14 (377+16),12185.25,Block Valve - I-5 (1235+58),76245.18,16,0.25,,52000,,16,0.04,,,,,0.4,0.2, 06:03,1170,1934,1392,1170,0.84,1.19,1933,1392,,,35.4892586,-119.3678627,310.4, INT ML,Axial Slotting,,,MFL/CLP,,
1492,Anomaly - Corrosion,,INT,49825.96,495+45,60.22,0.29,60.51,8630,Block Valve  BV 7.14 (377+16),12185.43,Block Valve - I-5 (1235+58),76245,16,0.25,,52000,,16,0.04,,,,,0.9,1, 06:01,1170,1921,1383,1170,0.846,1.182,1918,1381,,,35.4892591,-119.3678627,310.3, INT ML,Pitting,,,MFL/CLP,,
1493,Weld,,,49826.25,495+45,60.51,59.41,59.42,8640,Block Valve  BV 7.14 (377+16),12185.72,Block Valve - I-5 (1235+58),76244.71,16,0.25,,52000, 11:44,,,,,,,,,,1170,,,1170,,,,,,,35.4892599,-119.3678627,310.3,GIRTH WELD,,,,MFL/CLP,,
1494,Weld,,,49885.66,496+03,59.42,60.45,60.45,8650,Block Valve  BV 7.14 (377+16),12245.13,Block Valve - I-5 (1235+58),76185.3,16,0.25,,52000, 01:24,,,,,,,,,,1170,,,1170,,,,,,,35.4894231,-119.3678617,310.7,GIRTH WELD,,,,MFL/CLP,,
1495,Weld,,,49946.11,496+61,60.45,60.43,60.43,8660,Block Valve  BV 7.14 (377+16),12305.58,Block Valve - I-5 (1235+58),76124.85,16,0.25,,52000, 10:12,,,,,,,,,,1170,,,1170,,,,,,,35.4895892,-119.3678611,310.6,GIRTH WELD,,,,MFL/CLP,,
1496,Weld,,,50006.54,497+20,60.43,59.89,59.89,8670,Block Valve  BV 7.14 (377+16),12366,Block Valve - I-5 (1235+58),76064.43,16,0.25,,52000, 12:32,,,,,,,,,,1170,,,1170,,,,,,,35.4897552,-119.367861,310.6,GIRTH WELD,,,,MFL/CLP,,
1497,Weld,,,50066.43,497+78,59.89,60.73,60.73,8680,Block Valve  BV 7.14 (377+16),12425.9,Block Valve - I-5 (1235+58),76004.53,16,0.25,,52000, 10:12,,,,,,,,,,1170,,,1170,,,,,,,35.4899198,-119.3678607,310.7,GIRTH WELD,,,,MFL/CLP,,
1498,Weld,,,50127.15,498+37,60.73,60.74,60.74,8690,Block Valve  BV 7.14 (377+16),12486.62,Block Valve - I-5 (1235+58),75943.81,16,0.25,,52000, 12:56,,,,,,,,,,1170,,,1170,,,,,,,35.4900866,-119.3678605,310.7,GIRTH WELD,,,,MFL/CLP,,
1499,Weld,,,50187.89,498+96,60.74,60.65,60.65,8700,Block Valve  BV 7.14 (377+16),12547.36,Block Valve - I-5 (1235+58),75883.07,16,0.25,,52000, 11:20,,,,,,,,,,1170,,,1170,,,,,,,35.4902535,-119.3678602,310.7,GIRTH WELD,,,,MFL/CLP,,
1500,Weld,,,50248.54,499+55,60.65,60.56,60.56,8710,Block Valve  BV 7.14 (377+16),12608.01,Block Valve - I-5 (1235+58),75822.42,16,0.25,,52000, 01:36,,,,,,,,,,1170,,,1170,,,,,,,35.4904201,-119.3678599,310.8,GIRTH WELD,,,,MFL/CLP,,
1501,Weld,,,50309.11,500+14,60.56,59.92,59.92,8720,Block Valve  BV 7.14 (377+16),12668.58,Block Valve - I-5 (1235+58),75761.85,16,0.25,,52000, 11:08,,,,,,,,,,1170,,,1170,,,,,,,35.4905865,-119.3678594,310.7,GIRTH WELD,,,,MFL/CLP,,
1502,Weld,,,50369.02,500+72,59.92,59.89,59.89,8730,Block Valve  BV 7.14 (377+16),12728.49,Block Valve - I-5 (1235+58),75701.94,16,0.25,,52000, 01:48,,,,,,,,,,1170,,,1170,,,,,,,35.4907512,-119.3678579,310.8,GIRTH WELD,,,,MFL/CLP,,
1503,Weld,,,50428.91,501+30,59.89,59.89,59.89,8740,Block Valve  BV 7.14 (377+16),12788.38,Block Valve - I-5 (1235+58),75642.05,16,0.25,,52000, 10:40,,,,,,,,,,1170,,,1170,,,,,,,35.4909157,-119.3678565,310.9,GIRTH WELD,,,,MFL/CLP,,
1504,Weld,,,50488.8,501+88,59.89,60.73,60.73,8750,Block Valve  BV 7.14 (377+16),12848.27,Block Valve - I-5 (1235+58),75582.16,16,0.25,,52000, 01:44,,,,,,,,,,1170,,,1170,,,,,,,35.4910803,-119.3678552,310.9,GIRTH WELD,,,,MFL/CLP,,
1505,Anomaly - Corrosion,,INT,50519.95,502+18,31.15,29.58,60.73,8750,Block Valve  BV 7.14 (377+16),12879.42,Block Valve - I-5 (1235+58),75551.01,16,0.25,,52000,,22,0.06,,,,,0.3,0.4, 08:17,1170,1935,1393,1170,0.84,1.191,1934,1393,,,35.4911658,-119.3678545,311.1, INT ML,Circumferential Slotting,,,MFL/CLP,,
1506,Anomaly - Corrosion,,INT,50521.11,502+20,32.31,28.42,60.73,8750,Block Valve  BV 7.14 (377+16),12880.58,Block Valve - I-5 (1235+58),75549.85,16,0.25,,52000,,15,0.04,,,,,0.3,0.4, 08:25,1170,1935,1393,1170,0.84,1.191,1935,1393,,,35.491169,-119.3678544,311.1, INT ML,Circumferential Slotting,,,MFL/CLP,,
1507,Anomaly - Corrosion,,INT,50523.85,502+22,35.05,25.68,60.73,8750,Block Valve  BV 7.14 (377+16),12883.32,Block Valve - I-5 (1235+58),75547.11,16,0.25,,52000,,15,0.04,,,,,0.3,0.3, 08:33,1170,1935,1393,1170,0.84,1.191,1935,1393,,,35.4911765,-119.3678544,311.1, INT ML,Pinhole,,,MFL/CLP,,
1508,Anomaly - Corrosion,,INT,50545.18,502+43,56.38,4.34,60.73,8750,Block Valve  BV 7.14 (377+16),12904.65,Block Valve - I-5 (1235+58),75525.78,16,0.25,,52000,,18,0.05,,,,,0.3,0.3, 08:08,1170,1935,1393,1170,0.84,1.191,1934,1393,,,35.4912352,-119.367854,311.1, INT ML,Pinhole,,,MFL/CLP,,
1509,Anomaly - Corrosion,,INT,50546.42,502+44,57.62,3.1,60.73,8750,Block Valve  BV 7.14 (377+16),12905.89,Block Valve - I-5 (1235+58),75524.54,16,0.25,,52000,,15,0.04,,,,,0.3,0.6, 08:10,1170,1935,1393,1170,0.84,1.191,1935,1393,,,35.4912386,-119.367854,311.1, INT ML,Circumferential Slotting,,,MFL/CLP,,
1510,Weld,,,50549.53,502+47,60.73,60.65,60.64,8760,Block Valve  BV 7.14 (377+16),12909,Block Valve - I-5 (1235+58),75521.43,16,0.25,,52000, 11:52,,,,,,,,,,1170,,,1170,,,,,,,35.4912471,-119.367854,311.1,GIRTH WELD,,,,MFL/CLP,,
1511,Anomaly - Corrosion,,INT,50552.19,502+50,2.66,57.99,60.64,8760,Block Valve  BV 7.14 (377+16),12911.66,Block Valve - I-5 (1235+58),75518.77,16,0.25,,52000,,15,0.04,,,,,0.4,0.3, 03:19,1170,1933,1392,1170,0.841,1.19,1933,1392,,,35.4912544,-119.3678539,311.1, INT ML,Axial Slotting,,,MFL/CLP,,
1512,Weld,,,50610.17,503+06,60.64,60.55,60.55,8770,Block Valve  BV 7.14 (377+16),12969.64,Block Valve - I-5 (1235+58),75460.79,16,0.25,,52000, 02:08,,,,,,,,,,1170,,,1170,,,,,,,35.4914137,-119.367852,310.9,GIRTH WELD,,,,MFL/CLP,,
1513,Anomaly - Corrosion,,INT,50636.58,503+32,26.41,34.14,60.55,8770,Block Valve  BV 7.14 (377+16),12996.05,Block Valve - I-5 (1235+58),75434.38,16,0.25,,52000,,15,0.04,,,,,0.4,0.2, 06:10,1170,1935,1393,1170,0.84,1.191,1934,1393,,,35.4914863,-119.3678513,310.8, INT ML,Pinhole,,,MFL/CLP,,
1514,Anomaly - Corrosion,,INT,50636.7,503+32,26.53,34.02,60.55,8770,Block Valve  BV 7.14 (377+16),12996.17,Block Valve - I-5 (1235+58),75434.26,16,0.25,,52000,,15,0.04,,,,,0.4,0.2, 06:08,1170,1935,1393,1170,0.84,1.191,1934,1393,,,35.4914866,-119.3678513,310.8, INT ML,Pinhole,,,MFL/CLP,,
1515,Anomaly - Corrosion,,INT,50649.28,503+44,39.1,21.44,60.55,8770,Block Valve  BV 7.14 (377+16),13008.75,Block Valve - I-5 (1235+58),75421.68,16,0.25,,52000,,16,0.04,,,,,0.2,0.2, 04:11,1170,1936,1394,1170,0.839,1.191,1936,1394,,,35.4915211,-119.3678511,310.9, INT ML,Pinhole,,,MFL/CLP,,
1516,Weld,,,50670.72,503+65,60.55,59.94,59.94,8780,Block Valve  BV 7.14 (377+16),13030.19,Block Valve - I-5 (1235+58),75400.24,16,0.25,,52000, 11:48,,,,,,,,,,1170,,,1170,,,,,,,35.4915801,-119.3678509,310.9,GIRTH WELD,,,,MFL/CLP,,
1517,Anomaly - Corrosion,,INT,50705.27,503+98,34.55,25.4,59.94,8780,Block Valve  BV 7.14 (377+16),13064.74,Block Valve - I-5 (1235+58),75365.69,16,0.25,,52000,,16,0.04,,,,,0.3,0.4, 02:58,1170,1935,1393,1170,0.84,1.191,1935,1393,,,35.491675,-119.3678504,311.1, INT ML,Circumferential Slotting,,,MFL/CLP,,
1518,Anomaly - Corrosion,,INT,50713.78,504+07,43.05,16.89,59.94,8780,Block Valve  BV 7.14 (377+16),13073.25,Block Valve - I-5 (1235+58),75357.19,16,0.25,,52000,,16,0.04,,,,,0.3,0.3, 03:31,1170,1936,1394,1170,0.84,1.191,1935,1393,,,35.4916984,-119.3678502,311.1, INT ML,Pinhole,,,MFL/CLP,,
1519,Weld,,,50730.67,504+23,59.94,59.88,59.88,8790,Block Valve  BV 7.14 (377+16),13090.14,Block Valve - I-5 (1235+58),75340.3,16,0.25,,52000, 12:40,,,,,,,,,,1170,,,1170,,,,,,,35.4917448,-119.3678497,311,GIRTH WELD,,,,MFL/CLP,,
1520,Weld,,,50790.54,504+81,59.88,59.79,59.8,8800,Block Valve  BV 7.14 (377+16),13150.01,Block Valve - I-5 (1235+58),75280.42,16,0.25,,52000, 10:56,,,,,,,,,,1170,,,1170,,,,,,,35.4919092,-119.367849,309.7,GIRTH WELD,,,,MFL/CLP,,
1521,Repair - Welded sleeve begin,,,50824.71,505+14,34.17,25.63,59.8,8800,Block Valve  BV 7.14 (377+16),13184.17,Block Valve - I-5 (1235+58),75246.26,16,0.25,,52000,,,,,,,,,,,1170,,,1170,,,,,,,35.4920031,-119.3678486,309,REPAIR-SHELL START,,,,MFL/CLP,,
1522,Repair - Welded sleeve end,,,50827.2,505+17,36.66,23.14,59.8,8800,Block Valve  BV 7.14 (377+16),13186.67,Block Valve - I-5 (1235+58),75243.76,16,0.25,,52000,,,,,,,,,,,1170,,,1170,,,,,,,35.4920099,-119.3678486,309,REPAIR-SHELL END,,,,MFL/CLP,,
1523,Anomaly - Corrosion Cluster,,EXT,50830.28,505+20,39.74,20.06,59.8,8800,Block Valve  BV 7.14 (377+16),13189.75,Block Valve - I-5 (1235+58),75240.68,16,0.25,,52000,,40,0.1,,,,,1.7,3.3, 09:24,1170,1777,1280,1170,0.914,1.094,1757,1265,,,35.4920184,-119.3678485,309,*EXT ML,General Metal Loss,,,MFL/CLP,,
1524,Weld,,,50850.34,505+39,59.8,59.94,59.94,8810,Block Valve  BV 7.14 (377+16),13209.8,Block Valve - I-5 (1235+58),75220.63,16,0.25,,52000, 12:28,,,,,,,,,,1170,,,1170,,,,,,,35.4920735,-119.3678481,309.2,GIRTH WELD,,,,MFL/CLP,,
1525,Weld,,,50910.28,505+97,59.94,59.69,59.69,8820,Block Valve  BV 7.14 (377+16),13269.74,Block Valve - I-5 (1235+58),75160.69,16,0.25,,52000, 10:20,,,,,,,,,,1170,,,1170,,,,,,,35.4922381,-119.3678485,310.9,GIRTH WELD,,,,MFL/CLP,,
1526,Anomaly - Corrosion,,INT,50928.67,506+15,18.39,41.3,59.69,8820,Block Valve  BV 7.14 (377+16),13288.14,Block Valve - I-5 (1235+58),75142.29,16,0.25,,52000,,15,0.04,,,,,0.4,0.2, 02:58,1170,1935,1393,1170,0.84,1.191,1934,1393,,,35.4922886,-119.36785,311.2, INT ML,Pinhole,,,MFL/CLP,,
1527,Anomaly - Corrosion Cluster,,INT,50935.4,506+22,25.12,34.57,59.69,8820,Block Valve  BV 7.14 (377+16),13294.87,Block Valve - I-5 (1235+58),75135.56,16,0.25,,52000,,21,0.05,,,,,0.6,1.3, 03:11,1170,1925,1386,1170,0.844,1.185,1923,1385,,,35.4923071,-119.3678505,311.3, INT ML,Circumferential Grooving,,,MFL/CLP,,
1528,Anomaly - Corrosion,,INT,50936.61,506+23,26.33,33.36,59.69,8820,Block Valve  BV 7.14 (377+16),13296.08,Block Valve - I-5 (1235+58),75134.35,16,0.25,,52000,,16,0.04,,,,,0.3,0.3, 03:14,1170,1935,1393,1170,0.84,1.191,1935,1393,,,35.4923104,-119.3678505,311.3, INT ML,Pinhole,,,MFL/CLP,,
1529,Anomaly - Corrosion,,INT,50938.24,506+25,27.96,31.73,59.69,8820,Block Valve  BV 7.14 (377+16),13297.7,Block Valve - I-5 (1235+58),75132.73,16,0.25,,52000,,16,0.04,,,,,0.4,0.4, 03:15,1170,1935,1393,1170,0.84,1.19,1934,1392,,,35.4923149,-119.3678506,311.3, INT ML,Pinhole,,,MFL/CLP,,
1530,Anomaly - Corrosion,,INT,50938.73,506+25,28.45,31.23,59.69,8820,Block Valve  BV 7.14 (377+16),13298.2,Block Valve - I-5 (1235+58),75132.23,16,0.25,,52000,,19,0.05,,,,,0.3,0.3, 03:14,1170,1935,1393,1170,0.84,1.191,1934,1393,,,35.4923162,-119.3678507,311.3, INT ML,Pinhole,,,MFL/CLP,,
1531,Anomaly - Corrosion,,INT,50939.01,506+25,28.73,30.96,59.69,8820,Block Valve  BV 7.14 (377+16),13298.48,Block Valve - I-5 (1235+58),75131.95,16,0.25,,52000,,15,0.04,,,,,0.4,0.3, 03:14,1170,1935,1393,1170,0.84,1.191,1934,1393,,,35.492317,-119.3678507,311.3, INT ML,Pinhole,,,MFL/CLP,,
1532,Anomaly - Corrosion,,INT,50939.59,506+26,29.31,30.38,59.69,8820,Block Valve  BV 7.14 (377+16),13299.06,Block Valve - I-5 (1235+58),75131.38,16,0.25,,52000,,18,0.05,,,,,0.3,0.2, 03:01,1170,1935,1393,1170,0.84,1.191,1934,1393,,,35.4923186,-119.3678507,311.3, INT ML,Pinhole,,,MFL/CLP,,
1533,Anomaly - Corrosion,,INT,50952.61,506+38,42.33,17.36,59.69,8820,Block Valve  BV 7.14 (377+16),13312.08,Block Valve - I-5 (1235+58),75118.35,16,0.25,,52000,,15,0.04,,,,,0.3,0.3, 08:33,1170,1935,1393,1170,0.84,1.191,1935,1393,,,35.4923543,-119.3678525,311.5, INT ML,Pinhole,,,MFL/CLP,,
1534,Anomaly - Corrosion,,INT,50954.87,506+41,44.59,15.1,59.69,8820,Block Valve  BV 7.14 (377+16),13314.34,Block Valve - I-5 (1235+58),75116.09,16,0.25,,52000,,18,0.05,,,,,0.4,0.4, 08:30,1170,1934,1393,1170,0.84,1.19,1933,1392,,,35.4923605,-119.3678531,311.5, INT ML,Pinhole,,,MFL/CLP,,
1535,Weld,,,50969.96,506+55,59.69,60.51,60.51,8830,Block Valve  BV 7.14 (377+16),13329.43,Block Valve - I-5 (1235+58),75101,16,0.25,,52000, 12:40,,,,,,,,,,1170,,,1170,,,,,,,35.4924019,-119.367857,311.5,GIRTH WELD,,,,MFL/CLP,,
1536,Anomaly - Corrosion,,INT,50999.9,506+84,29.93,30.57,60.51,8830,Block Valve  BV 7.14 (377+16),13359.37,Block Valve - I-5 (1235+58),75071.06,16,0.25,,52000,,16,0.04,,,,,0.4,0.4, 03:52,1170,1934,1392,1170,0.84,1.19,1933,1392,,,35.4924839,-119.3678647,311.8, INT ML,Pitting,,,MFL/CLP,,
1537,Anomaly - Corrosion,,INT,51012.51,506+97,42.55,17.96,60.51,8830,Block Valve  BV 7.14 (377+16),13371.98,Block Valve - I-5 (1235+58),75058.45,16,0.25,,52000,,18,0.05,,,,,0.3,0.2, 03:18,1170,1935,1393,1170,0.84,1.191,1934,1393,,,35.4925184,-119.3678682,311.8, INT ML,Pinhole,,,MFL/CLP,,
1538,Weld,,,51030.47,507+14,60.51,58.43,58.43,8840,Block Valve  BV 7.14 (377+16),13389.94,Block Valve - I-5 (1235+58),75040.49,16,0.25,,52000, 10:40,,,,,,,,,,1170,,,1170,,,,,,,35.4925676,-119.3678732,311.5,GIRTH WELD,,,,MFL/CLP,,
