Repository: kerbergr/datadump

File: MLCompare/bin/Debug/netcoreapp3.1/ex2/oldAug12_final.csv (part 11 of 64)
74,Anomaly - Corrosion,,INT,1110.35,11+13,40.81,19.61,60.43,240,Launch Valve - Rio Bravo Station (0+00),1110.35,Block Valve  BV 7.14 (377+16),36530.18,16,0.25,,52000,,15,0.04,,,,,0.3,0.4, 05:55,1170,1935,1393,1170,0.84,1.191,1935,1393,,,35.4366554,-119.2694426,320.4, INT ML,Pinhole,,,MFL/CLP,,
75,Weld,,,1129.97,11+32,60.43,60.31,60.31,250,Launch Valve - Rio Bravo Station (0+00),1129.97,Block Valve  BV 7.14 (377+16),36510.56,16,0.25,,52000, 02:04,,,,,,,,,,1170,,,1170,,,,,,,35.4367093,-119.2694419,320.8,GIRTH WELD,,,,MFL/CLP,,
76,Anomaly - Corrosion,,INT,1188.08,11+90,58.11,2.2,60.31,250,Launch Valve - Rio Bravo Station (0+00),1188.08,Block Valve  BV 7.14 (377+16),36452.45,16,0.25,,52000,,16,0.04,,,,,0.3,0.4, 05:46,1170,1935,1393,1170,0.84,1.191,1935,1393,,,35.436869,-119.2694407,321.6, INT ML,Pinhole,,,MFL/CLP,,
77,Weld,,,1190.28,11+93,60.31,60.3,60.3,260,Launch Valve - Rio Bravo Station (0+00),1190.28,Block Valve  BV 7.14 (377+16),36450.26,16,0.25,,52000, 11:48,,,,,,,,,,1170,,,1170,,,,,,,35.436875,-119.2694407,321.6,GIRTH WELD,,,,MFL/CLP,,
1539,Anomaly - Corrosion,,INT,51030.68,507+14,0.21,58.22,58.43,8840,Block Valve  BV 7.14 (377+16),13390.15,Block Valve - I-5 (1235+58),75040.28,16,0.25,,52000,,25,0.06,,,,,0.6,1, 05:59,1170,1922,1384,1170,0.846,1.183,1919,1381,,,35.4925682,-119.3678733,311.5, INT ML,Pitting,,,MFL/CLP,,
1540,Anomaly - Corrosion Cluster,,INT,51032.69,507+16,2.22,56.21,58.43,8840,Block Valve  BV 7.14 (377+16),13392.16,Block Valve - I-5 (1235+58),75038.27,16,0.25,,52000,,20,0.05,,,,,1.3,0.7, 06:02,1170,1892,1363,1170,0.859,1.165,1907,1373,,,35.4925737,-119.3678738,311.4, INT ML,Axial Grooving,,,MFL/CLP,,
1541,Anomaly - Corrosion,,INT,51035.81,507+19,5.34,53.09,58.43,8840,Block Valve  BV 7.14 (377+16),13395.28,Block Valve - I-5 (1235+58),75035.15,16,0.25,,52000,,16,0.04,,,,,0.4,0.4, 06:00,1170,1935,1393,1170,0.84,1.19,1934,1392,,,35.4925822,-119.3678747,311.4, INT ML,Circumferential Slotting,,,MFL/CLP,,
1542,Anomaly - Corrosion,,INT,51036.44,507+20,5.97,52.46,58.43,8840,Block Valve  BV 7.14 (377+16),13395.91,Block Valve - I-5 (1235+58),75034.52,16,0.25,,52000,,15,0.04,,,,,0.4,0.6, 05:53,1170,1933,1392,1170,0.841,1.19,1933,1392,,,35.4925839,-119.3678748,311.4, INT ML,Pitting,,,MFL/CLP,,
1543,Anomaly - Corrosion,,INT,51037.13,507+21,6.66,51.78,58.43,8840,Block Valve  BV 7.14 (377+16),13396.59,Block Valve - I-5 (1235+58),75033.84,16,0.25,,52000,,17,0.04,,,,,0.6,0.7, 05:58,1170,1930,1390,1170,0.842,1.188,1928,1389,,,35.4925858,-119.367875,311.3, INT ML,Pitting,,,MFL/CLP,,
1544,Anomaly - Corrosion,,INT,51040.3,507+24,9.83,48.61,58.43,8840,Block Valve  BV 7.14 (377+16),13399.76,Block Valve - I-5 (1235+58),75030.67,16,0.25,,52000,,17,0.04,,,,,0.6,0.6, 05:59,1170,1930,1390,1170,0.842,1.188,1928,1389,,,35.4925945,-119.3678759,311.3, INT ML,Pitting,,,MFL/CLP,,
1545,Anomaly - Corrosion,,INT,51050.25,507+33,19.78,38.66,58.43,8840,Block Valve  BV 7.14 (377+16),13409.72,Block Valve - I-5 (1235+58),75020.72,16,0.25,,52000,,15,0.04,,,,,0.6,0.5, 06:01,1170,1929,1389,1170,0.842,1.187,1927,1388,,,35.4926217,-119.3678785,311.1, INT ML,Pitting,,,MFL/CLP,,
1546,Anomaly - Corrosion Cluster,,INT,51058.66,507+41,28.19,30.24,58.43,8840,Block Valve  BV 7.14 (377+16),13418.13,Block Valve - I-5 (1235+58),75012.3,16,0.25,,52000,,21,0.05,,,,,1.5,0.7, 05:51,1170,1881,1354,1170,0.864,1.157,1901,1369,,,35.4926448,-119.3678806,311.1, INT ML,Axial Grooving,,,MFL/CLP,,
1547,Anomaly - Corrosion Cluster,,INT,51059.64,507+42,29.17,29.27,58.43,8840,Block Valve  BV 7.14 (377+16),13419.1,Block Valve - I-5 (1235+58),75011.33,16,0.25,,52000,,15,0.04,,,,,1.4,1.2, 05:54,1170,1902,1370,1170,0.854,1.17,1916,1380,,,35.4926475,-119.3678808,311.1, INT ML,General Metal Loss,,,MFL/CLP,,
1548,Anomaly - Corrosion,,INT,51068.59,507+51,38.12,20.31,58.43,8840,Block Valve  BV 7.14 (377+16),13428.06,Block Valve - I-5 (1235+58),75002.37,16,0.25,,52000,,16,0.04,,,,,0.4,0.5, 05:54,1170,1934,1392,1170,0.84,1.19,1933,1392,,,35.492672,-119.3678829,311, INT ML,Pitting,,,MFL/CLP,,
1549,Anomaly - Corrosion,,INT,51070.49,507+53,40.02,18.41,58.43,8840,Block Valve  BV 7.14 (377+16),13429.96,Block Valve - I-5 (1235+58),75000.47,16,0.25,,52000,,21,0.05,,,,,0.4,0.4, 05:45,1170,1933,1391,1170,0.841,1.189,1931,1391,,,35.4926772,-119.3678832,311, INT ML,Pitting,,,MFL/CLP,,
1550,Anomaly - Corrosion,,INT,51073.93,507+56,43.47,14.97,58.43,8840,Block Valve  BV 7.14 (377+16),13433.4,Block Valve - I-5 (1235+58),74997.03,16,0.25,,52000,,16,0.04,,,,,0.5,0.4, 04:23,1170,1932,1391,1170,0.841,1.189,1931,1391,,,35.4926867,-119.3678834,311, INT ML,Axial Slotting,,,MFL/CLP,,
1551,Anomaly - Corrosion,,INT,51080.69,507+63,50.22,8.21,58.43,8840,Block Valve  BV 7.14 (377+16),13440.16,Block Valve - I-5 (1235+58),74990.27,16,0.25,,52000,,15,0.04,,,,,0.4,0.4, 06:57,1170,1935,1393,1170,0.84,1.191,1934,1393,,,35.4927053,-119.3678833,311, INT ML,Circumferential Slotting,,,MFL/CLP,,
1552,Anomaly - Corrosion,,INT,51086.24,507+68,55.77,2.66,58.43,8840,Block Valve  BV 7.14 (377+16),13445.71,Block Valve - I-5 (1235+58),74984.72,16,0.25,,52000,,16,0.04,,,,,0.4,0.5, 07:13,1170,1934,1392,1170,0.84,1.19,1933,1392,,,35.4927205,-119.3678832,311, INT ML,Pitting,,,MFL/CLP,,
1553,Weld,,,51088.9,507+71,58.43,60.55,60.55,8850,Block Valve  BV 7.14 (377+16),13448.37,Block Valve - I-5 (1235+58),74982.06,16,0.25,,52000, 01:36,,,,,,,,,,1170,,,1170,,,,,,,35.4927278,-119.3678832,310.9,GIRTH WELD,,,,MFL/CLP,,
1554,Anomaly - Corrosion,,INT,51096.93,507+79,8.03,52.52,60.55,8850,Block Valve  BV 7.14 (377+16),13456.4,Block Valve - I-5 (1235+58),74974.03,16,0.25,,52000,,16,0.04,,,,,0.5,0.6, 05:44,1170,1931,1391,1170,0.841,1.189,1930,1390,,,35.4927499,-119.3678832,310.9, INT ML,Pitting,,,MFL/CLP,,
1555,Casing Begin,,,51110.82,507+92,21.92,38.63,60.55,8850,Block Valve  BV 7.14 (377+16),13470.29,Block Valve - I-5 (1235+58),74960.14,16,0.25,,52000,,,,,,,,,,,1170,,,1170,,,,,,,35.492788,-119.3678833,311,CASING START,,,,MFL/CLP,,
1556,Weld,,,51149.45,508+30,60.55,58.7,58.69,8860,Block Valve  BV 7.14 (377+16),13508.92,Block Valve - I-5 (1235+58),74921.51,16,0.25,,52000, 11:12,,,,,,,,,,1170,,,1170,,,,,,,35.4928942,-119.3678833,311.3,GIRTH WELD,,,,MFL/CLP,,
1557,Casing End,,,51180.84,508+60,31.39,27.3,58.69,8860,Block Valve  BV 7.14 (377+16),13540.31,Block Valve - I-5 (1235+58),74890.12,16,0.25,,52000,,,,,,,,,,,1170,,,1170,,,,,,,35.4929804,-119.3678828,310.7,CASING END,,,,MFL/CLP,,
1558,Weld,,,51208.15,508+86,58.69,34.36,34.36,8870,Block Valve  BV 7.14 (377+16),13567.62,Block Valve - I-5 (1235+58),74862.82,16,0.25,,52000, 02:08,,,,,,,,,,1170,,,1170,,,,,,,35.4930553,-119.3678822,309.5,GIRTH WELD,,,,MFL/CLP,,
1559,Anomaly - Corrosion,,INT,51229.76,509+08,21.61,12.75,34.36,8870,Block Valve  BV 7.14 (377+16),13589.23,Block Valve - I-5 (1235+58),74841.2,16,0.25,,52000,,33,0.08,,,,,0.8,0.7, 06:07,1170,1901,1369,1170,0.855,1.17,1891,1362,,,35.4931147,-119.3678818,308.9,*INT ML,Pitting,,,MFL/CLP,,
1560,Anomaly - Corrosion Cluster,,INT,51232.01,509+10,23.86,10.5,34.36,8870,Block Valve  BV 7.14 (377+16),13591.47,Block Valve - I-5 (1235+58),74838.96,16,0.25,,52000,,16,0.04,,,,,4.3,2.9, 05:52,1170,1798,1295,1170,0.904,1.107,1837,1323,,,35.4931209,-119.3678817,308.8, INT ML,General Metal Loss,,,MFL/CLP,,
1561,Anomaly - Corrosion Cluster,,INT,51232.56,509+10,24.41,9.95,34.36,8870,Block Valve  BV 7.14 (377+16),13592.02,Block Valve - I-5 (1235+58),74838.41,16,0.25,,52000,,15,0.04,,,,,1.7,1.1, 05:46,1170,1891,1361,1170,0.86,1.164,1898,1367,,,35.4931224,-119.3678817,308.8, INT ML,Pitting,,,MFL/CLP,,
1562,Anomaly - Corrosion,,INT,51232.81,509+10,24.67,9.7,34.36,8870,Block Valve  BV 7.14 (377+16),13592.28,Block Valve - I-5 (1235+58),74838.15,16,0.25,,52000,,23,0.06,,,,,0.9,1.1, 06:05,1170,1912,1377,1170,0.85,1.177,1907,1373,,,35.4931231,-119.3678817,308.8, INT ML,Pitting,,,MFL/CLP,,
1563,Anomaly - Corrosion Cluster,,INT,51233.09,509+11,24.94,9.42,34.36,8870,Block Valve  BV 7.14 (377+16),13592.56,Block Valve - I-5 (1235+58),74837.87,16,0.25,,52000,,28,0.07,,,,,2.5,1.2, 06:06,1170,1776,1279,1170,0.915,1.093,1857,1337,,,35.4931239,-119.3678817,308.8, INT ML,General Metal Loss,,,MFL/CLP,,
1564,Anomaly - Corrosion,,INT,51233.16,509+11,25.02,9.34,34.36,8870,Block Valve  BV 7.14 (377+16),13592.63,Block Valve - I-5 (1235+58),74837.8,16,0.25,,52000,,18,0.05,,,,,0.4,0.4, 05:33,1170,1933,1391,1170,0.841,1.189,1931,1391,,,35.493124,-119.3678817,308.8, INT ML,Pitting,,,MFL/CLP,,
1565,Anomaly - Corrosion,,INT,51233.41,509+11,25.26,9.1,34.36,8870,Block Valve  BV 7.14 (377+16),13592.88,Block Valve - I-5 (1235+58),74837.55,16,0.25,,52000,,21,0.05,,,,,0.7,0.7, 06:12,1170,1924,1385,1170,0.845,1.184,1921,1383,,,35.4931247,-119.3678817,308.8, INT ML,Pitting,,,MFL/CLP,,
1566,Anomaly - Corrosion,,INT,51233.97,509+12,25.82,8.54,34.36,8870,Block Valve  BV 7.14 (377+16),13593.44,Block Valve - I-5 (1235+58),74837,16,0.25,,52000,,19,0.05,,,,,0.7,0.9, 05:36,1170,1922,1384,1170,0.845,1.183,1919,1382,,,35.4931263,-119.3678817,308.8, INT ML,Pitting,,,MFL/CLP,,
1567,Anomaly - Corrosion,,INT,51235.96,509+14,27.81,6.55,34.36,8870,Block Valve  BV 7.14 (377+16),13595.43,Block Valve - I-5 (1235+58),74835,16,0.25,,52000,,17,0.04,,,,,0.6,0.7, 05:26,1170,1928,1388,1170,0.843,1.186,1926,1387,,,35.4931317,-119.3678816,308.7, INT ML,Pitting,,,MFL/CLP,,
1568,Anomaly - Corrosion,,INT,51237.84,509+15,29.7,4.66,34.36,8870,Block Valve  BV 7.14 (377+16),13597.31,Block Valve - I-5 (1235+58),74833.12,16,0.25,,52000,,18,0.05,,,,,0.6,0.7, 06:10,1170,1928,1388,1170,0.843,1.187,1926,1387,,,35.4931369,-119.3678816,308.7, INT ML,Pitting,,,MFL/CLP,,
1569,Weld - Change in wall thickness,,,51242.51,509+20,34.36,16.05,16.05,8880,Block Valve  BV 7.14 (377+16),13601.98,Block Valve - I-5 (1235+58),74828.46,16,0.281,,52000, 07:52,,,,,,,,,,1170,,,1315,,,,,,,35.4931497,-119.3678815,308.6,GIRTH WELD NWT 0.250/0.281IN,,,,MFL/CLP,,
1570,Anomaly - Corrosion,,EXT,51255.28,509+32,12.77,3.28,16.05,8880,Block Valve  BV 7.14 (377+16),13614.74,Block Valve - I-5 (1235+58),74815.69,16,0.281,,52000,,16,0.05,,,,,0.5,0.2, 08:42,1170,2173,1564,1315,0.748,1.189,2172,1564,,,35.4931848,-119.3678814,308.4, EXT ML,Axial Slotting,,,MFL/CLP,,
1571,Anomaly - Corrosion,,EXT,51255.37,509+32,12.86,3.19,16.05,8880,Block Valve  BV 7.14 (377+16),13614.84,Block Valve - I-5 (1235+58),74815.59,16,0.281,,52000,,19,0.05,,,,,1.1,0.9, 01:46,1170,2145,1544,1315,0.758,1.174,2138,1539,,,35.493185,-119.3678814,308.4, EXT ML,Pitting,,,MFL/CLP,,
1572,Anomaly - Corrosion Cluster,,EXT,51256.02,509+33,13.51,2.54,16.05,8880,Block Valve  BV 7.14 (377+16),13615.49,Block Valve - I-5 (1235+58),74814.94,16,0.281,,52000,,18,0.05,,,,,0.9,3.7, 08:06,1170,2157,1553,1315,0.753,1.181,2153,1550,,,35.4931868,-119.3678814,308.4, EXT ML,Circumferential Grooving,,,MFL/CLP,,
1573,Anomaly - Corrosion Cluster,,EXT,51256.34,509+33,13.84,2.22,16.05,8880,Block Valve  BV 7.14 (377+16),13615.81,Block Valve - I-5 (1235+58),74814.62,16,0.281,,52000,,24,0.07,,,,,1.8,1.1, 08:09,1170,2086,1502,1315,0.779,1.142,2119,1526,,,35.4931877,-119.3678814,308.4, EXT ML,Pitting,,,MFL/CLP,,
1574,Anomaly - Corrosion,,EXT,51256.72,509+34,14.21,1.84,16.05,8880,Block Valve  BV 7.14 (377+16),13616.18,Block Valve - I-5 (1235+58),74814.25,16,0.281,,52000,,22,0.06,,,,,0.7,0.6, 08:14,1170,2161,1556,1315,0.752,1.183,2158,1553,,,35.4931887,-119.3678814,308.4, EXT ML,Pitting,,,MFL/CLP,,
1575,Anomaly - Corrosion Cluster,,EXT,51257.18,509+34,14.67,1.39,16.05,8880,Block Valve  BV 7.14 (377+16),13616.64,Block Valve - I-5 (1235+58),74813.79,16,0.281,,52000,,16,0.05,,,,,3.3,5.1, 08:55,1170,2057,1481,1315,0.79,1.126,2082,1499,,,35.49319,-119.3678814,308.4, EXT ML,General Metal Loss,,,MFL/CLP,,
1576,Weld - Change in wall thickness,,,51258.56,509+35,16.05,56.29,56.29,8890,Block Valve  BV 7.14 (377+16),13618.03,Block Valve - I-5 (1235+58),74812.4,16,0.25,,52000, 12:44,,,,,,,,,,1170,,,1170,,,,,,,35.4931938,-119.3678814,308.4,GIRTH WELD NWT 0.281/0.250IN,,,,MFL/CLP,,
1577,Weld,,,51314.85,509+90,56.29,60.59,60.6,8900,Block Valve  BV 7.14 (377+16),13674.32,Block Valve - I-5 (1235+58),74756.11,16,0.25,,52000, 11:08,,,,,,,,,,1170,,,1170,,,,,,,35.4933483,-119.3678814,310.4,GIRTH WELD,,,,MFL/CLP,,
1578,Repair - Welded sleeve begin,,,51328.76,510+04,13.9,46.69,60.6,8900,Block Valve  BV 7.14 (377+16),13688.23,Block Valve - I-5 (1235+58),74742.21,16,0.25,,52000,,,,,,,,,,,1170,,,1170,,,,,,,35.4933865,-119.3678817,310.4,REPAIR-SHELL START,,,,MFL/CLP,,
1579,Repair - Welded sleeve end,,,51369.42,510+43,54.57,6.03,60.6,8900,Block Valve  BV 7.14 (377+16),13728.89,Block Valve - I-5 (1235+58),74701.55,16,0.25,,52000,,,,,,,,,,,1170,,,1170,,,,,,,35.4934983,-119.367881,310.7,REPAIR-SHELL END,,,,MFL/CLP,,
1580,Weld,,,51375.45,510+49,60.6,58.63,58.63,8910,Block Valve  BV 7.14 (377+16),13734.92,Block Valve - I-5 (1235+58),74695.52,16,0.25,,52000, 02:20,,,,,,,,,,1170,,,1170,,,,,,,35.4935148,-119.3678809,310.8,GIRTH WELD,,,,MFL/CLP,,
1581,Anomaly - Corrosion,,INT,51390.58,510+64,15.13,43.5,58.63,8910,Block Valve  BV 7.14 (377+16),13750.05,Block Valve - I-5 (1235+58),74680.38,16,0.25,,52000,,15,0.04,,,,,0.4,0.3, 05:39,1170,1935,1393,1170,0.84,1.191,1934,1393,,,35.4935564,-119.3678803,310.8, INT ML,Pinhole,,,MFL/CLP,,
1582,Weld,,,51434.08,511+06,58.63,60.32,60.32,8920,Block Valve  BV 7.14 (377+16),13793.54,Block Valve - I-5 (1235+58),74636.89,16,0.25,,52000, 12:08,,,,,,,,,,1170,,,1170,,,,,,,35.4936759,-119.3678794,310.6,GIRTH WELD,,,,MFL/CLP,,
1583,Anomaly - Corrosion,,INT,51463.46,511+34,29.39,30.93,60.32,8920,Block Valve  BV 7.14 (377+16),13822.93,Block Valve - I-5 (1235+58),74607.5,16,0.25,,52000,,20,0.05,,,,,0.3,0.4, 03:15,1170,1935,1393,1170,0.84,1.19,1934,1392,,,35.4937566,-119.3678788,310.5, INT ML,Circumferential Slotting,,,MFL/CLP,,
1584,Anomaly - Corrosion,,INT,51468.71,511+39,34.63,25.68,60.32,8920,Block Valve  BV 7.14 (377+16),13828.18,Block Valve - I-5 (1235+58),74602.25,16,0.25,,52000,,23,0.06,,,,,0.3,0.4, 03:16,1170,1934,1392,1170,0.84,1.19,1933,1392,,,35.4937711,-119.3678787,310.5, INT ML,Circumferential Slotting,,,MFL/CLP,,
1585,Anomaly - Corrosion,,INT,51469.71,511+40,35.63,24.69,60.32,8920,Block Valve  BV 7.14 (377+16),13829.17,Block Valve - I-5 (1235+58),74601.26,16,0.25,,52000,,19,0.05,,,,,0.4,0.4, 03:16,1170,1934,1392,1170,0.84,1.19,1933,1392,,,35.4937738,-119.3678787,310.5, INT ML,Circumferential Slotting,,,MFL/CLP,,
1586,Anomaly - Corrosion,,INT,51472.91,511+44,38.84,21.48,60.32,8920,Block Valve  BV 7.14 (377+16),13832.38,Block Valve - I-5 (1235+58),74598.05,16,0.25,,52000,,26,0.07,,,,,0.3,0.3, 03:16,1170,1933,1392,1170,0.841,1.19,1932,1391,,,35.4937826,-119.3678786,310.5, INT ML,Pinhole,,,MFL/CLP,,
1587,Anomaly - Corrosion,,INT,51474.11,511+45,40.03,20.28,60.32,8920,Block Valve  BV 7.14 (377+16),13833.58,Block Valve - I-5 (1235+58),74596.85,16,0.25,,52000,,24,0.06,,,,,0.3,0.4, 03:17,1170,1934,1392,1170,0.84,1.19,1933,1392,,,35.4937859,-119.3678786,310.5, INT ML,Pinhole,,,MFL/CLP,,
1588,Weld,,,51494.39,511+64,60.32,60.63,60.63,8930,Block Valve  BV 7.14 (377+16),13853.86,Block Valve - I-5 (1235+58),74576.57,16,0.25,,52000, 03:32,,,,,,,,,,1170,,,1170,,,,,,,35.4938416,-119.367878,310.5,GIRTH WELD,,,,MFL/CLP,,
1589,Anomaly - Corrosion,,INT,51500.1,511+70,5.71,54.93,60.63,8930,Block Valve  BV 7.14 (377+16),13859.57,Block Valve - I-5 (1235+58),74570.86,16,0.25,,52000,,19,0.05,,,,,0.3,0.3, 08:09,1170,1935,1393,1170,0.84,1.191,1934,1393,,,35.4938573,-119.3678777,310.5, INT ML,Pinhole,,,MFL/CLP,,
1590,Anomaly - Corrosion,,INT,51523.27,511+92,28.89,31.75,60.63,8930,Block Valve  BV 7.14 (377+16),13882.74,Block Valve - I-5 (1235+58),74547.69,16,0.25,,52000,,15,0.04,,,,,0.2,0.2, 05:52,1170,1936,1394,1170,0.839,1.192,1936,1394,,,35.493921,-119.367877,310.4, INT ML,Pinhole,,,MFL/CLP,,
1591,Anomaly - Corrosion Cluster,,INT,51545.26,512+14,50.87,9.76,60.63,8930,Block Valve  BV 7.14 (377+16),13904.73,Block Valve - I-5 (1235+58),74525.7,16,0.25,,52000,,31,0.08,,,,,2.2,1.7, 05:49,1170,1781,1282,1170,0.913,1.096,1812,1305,,,35.4939814,-119.3678768,310.1,*INT ML,General Metal Loss,,,MFL/CLP,,
1592,Anomaly - Corrosion,,INT,51545.61,512+14,51.22,9.41,60.63,8930,Block Valve  BV 7.14 (377+16),13905.08,Block Valve - I-5 (1235+58),74525.35,16,0.25,,52000,,21,0.05,,,,,0.7,0.9, 05:45,1170,1924,1385,1170,0.845,1.184,1921,1383,,,35.4939823,-119.3678767,310, INT ML,Pitting,,,MFL/CLP,,
1593,Anomaly - Corrosion,,INT,51554.39,512+23,60,0.64,60.63,8930,Block Valve  BV 7.14 (377+16),13913.86,Block Valve - I-5 (1235+58),74516.58,16,0.25,,52000,,15,0.04,,,,,0.4,0.4, 06:47,1170,1934,1393,1170,0.84,1.19,1933,1392,,,35.4940065,-119.3678767,310, INT ML,Pitting,,,MFL/CLP,,
1594,Weld,,,51555.02,512+23,60.63,60.38,60.38,8940,Block Valve  BV 7.14 (377+16),13914.49,Block Valve - I-5 (1235+58),74515.94,16,0.25,,52000, 12:44,,,,,,,,,,1170,,,1170,,,,,,,35.4940082,-119.3678767,310,GIRTH WELD,,,,MFL/CLP,,
1595,Anomaly - Corrosion,,INT,51570.38,512+38,15.36,45.02,60.38,8940,Block Valve  BV 7.14 (377+16),13929.85,Block Valve - I-5 (1235+58),74500.58,16,0.25,,52000,,15,0.04,,,,,0.9,1, 05:48,1170,1920,1382,1170,0.847,1.181,1916,1380,,,35.4940504,-119.3678766,309.9, INT ML,Pitting,,,MFL/CLP,,
1596,Repair - Welded sleeve begin,,,51575.87,512+43,20.85,39.53,60.38,8940,Block Valve  BV 7.14 (377+16),13935.34,Block Valve - I-5 (1235+58),74495.09,16,0.25,,52000,,,,,,,,,,,1170,,,1170,,,,,,,35.4940655,-119.3678766,309.9,REPAIR-SHELL START,,,,MFL/CLP,,
1597,Repair - Welded sleeve end,,,51579.02,512+47,24,36.38,60.38,8940,Block Valve  BV 7.14 (377+16),13938.49,Block Valve - I-5 (1235+58),74491.94,16,0.25,,52000,,,,,,,,,,,1170,,,1170,,,,,,,35.4940741,-119.3678766,309.8,REPAIR-SHELL END,,,,MFL/CLP,,
1598,Anomaly - Corrosion,,INT,51591.76,512+59,36.74,23.64,60.38,8940,Block Valve  BV 7.14 (377+16),13951.23,Block Valve - I-5 (1235+58),74479.2,16,0.25,,52000,,16,0.04,,,,,0.6,0.3, 06:04,1170,1931,1390,1170,0.842,1.188,1929,1389,,,35.4941091,-119.3678765,309.8, INT ML,Axial Slotting,,,MFL/CLP,,
1599,Anomaly - Corrosion,,INT,51602.77,512+70,47.75,12.63,60.38,8940,Block Valve  BV 7.14 (377+16),13962.24,Block Valve - I-5 (1235+58),74468.19,16,0.25,,52000,,15,0.04,,,,,0.7,0.7, 06:04,1170,1928,1388,1170,0.843,1.187,1926,1387,,,35.4941394,-119.3678764,309.9, INT ML,Pitting,,,MFL/CLP,,
1600,Weld,,,51615.4,512+82,60.38,58.7,58.7,8950,Block Valve  BV 7.14 (377+16),13974.87,Block Valve - I-5 (1235+58),74455.56,16,0.25,,52000, 12:00,,,,,,,,,,1170,,,1170,,,,,,,35.4941741,-119.3678763,309.9,GIRTH WELD,,,,MFL/CLP,,
1601,Weld,,,51674.1,513+39,58.7,60.29,60.29,8960,Block Valve  BV 7.14 (377+16),14033.57,Block Valve - I-5 (1235+58),74396.86,16,0.25,,52000, 02:40,,,,,,,,,,1170,,,1170,,,,,,,35.4943354,-119.3678756,309.8,GIRTH WELD,,,,MFL/CLP,,
1602,Anomaly - Corrosion,,INT,51722.98,513+86,48.88,11.41,60.29,8960,Block Valve  BV 7.14 (377+16),14082.45,Block Valve - I-5 (1235+58),74347.98,16,0.25,,52000,,17,0.04,,,,,0.4,0.4, 06:08,1170,1934,1393,1170,0.84,1.19,1934,1392,,,35.4944697,-119.3678753,309.9, INT ML,Circumferential Slotting,,,MFL/CLP,,
1603,Anomaly - Corrosion,,INT,51729.7,513+93,55.59,4.7,60.29,8960,Block Valve  BV 7.14 (377+16),14089.16,Block Valve - I-5 (1235+58),74341.27,16,0.25,,52000,,17,0.04,,,,,0.3,0.4, 06:22,1170,1935,1393,1170,0.84,1.191,1935,1393,,,35.4944881,-119.3678753,310, INT ML,Circumferential Slotting,,,MFL/CLP,,
1604,Anomaly - Corrosion,,INT,51733.55,513+97,59.45,0.84,60.29,8960,Block Valve  BV 7.14 (377+16),14093.02,Block Valve - I-5 (1235+58),74337.41,16,0.25,,52000,,18,0.05,,,,,0.4,0.3, 03:00,1170,1933,1392,1170,0.841,1.19,1932,1391,,,35.4944987,-119.3678754,310, INT ML,Axial Slotting,,,MFL/CLP,,
1605,Weld,,,51734.39,513+97,60.29,60.58,60.58,8970,Block Valve  BV 7.14 (377+16),14093.86,Block Valve - I-5 (1235+58),74336.57,16,0.25,,52000, 10:56,,,,,,,,,,1170,,,1170,,,,,,,35.494501,-119.3678754,310.1,GIRTH WELD,,,,MFL/CLP,,
1606,Anomaly - Corrosion,,INT,51745.18,514+08,10.78,49.8,60.58,8970,Block Valve  BV 7.14 (377+16),14104.65,Block Valve - I-5 (1235+58),74325.78,16,0.25,,52000,,15,0.04,,,,,0.4,0.4, 05:46,1170,1935,1393,1170,0.84,1.191,1934,1393,,,35.4945307,-119.3678754,310.1, INT ML,Circumferential Slotting,,,MFL/CLP,,
1607,Anomaly - Corrosion,,INT,51764.28,514+26,29.89,30.7,60.58,8970,Block Valve  BV 7.14 (377+16),14123.75,Block Valve - I-5 (1235+58),74306.68,16,0.25,,52000,,16,0.04,,,,,0.4,0.5, 05:51,1170,1934,1392,1170,0.84,1.19,1933,1392,,,35.4945831,-119.3678755,310, INT ML,Pitting,,,MFL/CLP,,
1608,Anomaly - Corrosion,,INT,51782.07,514+44,47.68,12.91,60.58,8970,Block Valve  BV 7.14 (377+16),14141.54,Block Valve - I-5 (1235+58),74288.89,16,0.25,,52000,,16,0.04,,,,,0.3,0.4, 06:16,1170,1936,1394,1170,0.84,1.191,1935,1393,,,35.494632,-119.3678753,309.9, INT ML,Pinhole,,,MFL/CLP,,
1609,Weld,,,51794.98,514+56,60.58,59.88,59.88,8980,Block Valve  BV 7.14 (377+16),14154.45,Block Valve - I-5 (1235+58),74275.98,16,0.25,,52000, 03:16,,,,,,,,,,1170,,,1170,,,,,,,35.4946675,-119.367875,310,GIRTH WELD,,,,MFL/CLP,,
1610,Anomaly - Corrosion,,INT,51802.81,514+64,7.83,52.05,59.88,8980,Block Valve  BV 7.14 (377+16),14162.28,Block Valve - I-5 (1235+58),74268.15,16,0.25,,52000,,20,0.05,,,,,0.4,0.4, 05:42,1170,1934,1392,1170,0.84,1.19,1933,1392,,,35.494689,-119.3678747,310, INT ML,Circumferential Slotting,,,MFL/CLP,,
1611,Anomaly - Corrosion,,INT,51820.09,514+81,25.12,34.77,59.88,8980,Block Valve  BV 7.14 (377+16),14179.56,Block Valve - I-5 (1235+58),74250.87,16,0.25,,52000,,16,0.04,,,,,0.3,0.3, 06:36,1170,1935,1393,1170,0.84,1.191,1935,1393,,,35.4947365,-119.3678743,310, INT ML,Pinhole,,,MFL/CLP,,
1612,Anomaly - Corrosion,,INT,51832.25,514+92,37.28,22.61,59.88,8980,Block Valve  BV 7.14 (377+16),14191.72,Block Valve - I-5 (1235+58),74238.71,16,0.25,,52000,,16,0.04,,,,,0.3,0.4, 06:43,1170,1935,1393,1170,0.84,1.191,1935,1393,,,35.4947699,-119.3678741,310, INT ML,Pinhole,,,MFL/CLP,,
1613,Weld,,,51854.86,515+14,59.88,60.23,60.23,8990,Block Valve  BV 7.14 (377+16),14214.33,Block Valve - I-5 (1235+58),74216.1,16,0.25,,52000, 11:56,,,,,,,,,,1170,,,1170,,,,,,,35.494832,-119.3678738,309.9,GIRTH WELD,,,,MFL/CLP,,
1614,Weld,,,51915.09,515+73,60.23,60.66,60.66,9000,Block Valve  BV 7.14 (377+16),14274.56,Block Valve - I-5 (1235+58),74155.87,16,0.25,,52000, 02:04,,,,,,,,,,1170,,,1170,,,,,,,35.4949975,-119.3678724,309.7,GIRTH WELD,,,,MFL/CLP,,
1615,Weld,,,51975.75,516+32,60.66,60.56,60.56,9010,Block Valve  BV 7.14 (377+16),14335.22,Block Valve - I-5 (1235+58),74095.21,16,0.25,,52000, 11:00,,,,,,,,,,1170,,,1170,,,,,,,35.4951641,-119.3678708,309.1,GIRTH WELD,,,,MFL/CLP,,
1616,Anomaly - Corrosion Cluster,,INT,52029.49,516+84,53.74,6.82,60.56,9010,Block Valve  BV 7.14 (377+16),14388.96,Block Valve - I-5 (1235+58),74041.47,16,0.25,,52000,,19,0.05,,,,,3.1,1.5, 05:46,1170,1810,1303,1170,0.898,1.114,1878,1352,,,35.4953115,-119.3678694,305.7, INT ML,General Metal Loss,,,MFL/CLP,,
1617,Anomaly - Corrosion,,INT,52033.86,516+88,58.11,2.45,60.56,9010,Block Valve  BV 7.14 (377+16),14393.33,Block Valve - I-5 (1235+58),74037.1,16,0.25,,52000,,20,0.05,,,,,0.4,0.6, 06:03,1170,1932,1391,1170,0.841,1.189,1931,1390,,,35.4953235,-119.3678691,305.6, INT ML,Pitting,,,MFL/CLP,,
1618,Weld,,,52036.31,516+90,60.56,60.82,60.82,9020,Block Valve  BV 7.14 (377+16),14395.78,Block Valve - I-5 (1235+58),74034.65,16,0.25,,52000, 01:40,,,,,,,,,,1170,,,1170,,,,,,,35.4953302,-119.367869,305.5,GIRTH WELD,,,,MFL/CLP,,
1619,Anomaly - Corrosion,,INT,52087.22,517+40,50.91,9.91,60.82,9020,Block Valve  BV 7.14 (377+16),14446.68,Block Valve - I-5 (1235+58),73983.75,16,0.25,,52000,,15,0.04,,,,,0.3,0.4, 05:15,1170,1935,1393,1170,0.84,1.191,1935,1393,,,35.4954698,-119.3678677,307.9, INT ML,Circumferential Slotting,,,MFL/CLP,,
1620,Weld,,,52097.13,517+49,60.82,59.79,59.79,9030,Block Valve  BV 7.14 (377+16),14456.59,Block Valve - I-5 (1235+58),73973.84,16,0.25,,52000, 09:48,,,,,,,,,,1170,,,1170,,,,,,,35.495497,-119.3678677,308.7,GIRTH WELD,,,,MFL/CLP,,
1621,Weld,,,52156.92,518+07,59.79,59.82,59.82,9040,Block Valve  BV 7.14 (377+16),14516.39,Block Valve - I-5 (1235+58),73914.05,16,0.25,,52000, 11:48,,,,,,,,,,1170,,,1170,,,,,,,35.4956611,-119.3678688,309.6,GIRTH WELD,,,,MFL/CLP,,
1622,Weld,,,52216.74,518+66,59.82,60.18,60.18,9050,Block Valve  BV 7.14 (377+16),14576.2,Block Valve - I-5 (1235+58),73854.23,16,0.25,,52000, 11:28,,,,,,,,,,1170,,,1170,,,,,,,35.4958255,-119.367868,309.3,GIRTH WELD,,,,MFL/CLP,,
1623,Anomaly - Corrosion,,INT,52270.34,519+18,53.61,6.57,60.18,9050,Block Valve  BV 7.14 (377+16),14629.81,Block Valve - I-5 (1235+58),73800.62,16,0.25,,52000,,18,0.05,,,,,0.5,0.5, 06:06,1170,1932,1391,1170,0.841,1.189,1930,1390,,,35.4959728,-119.3678655,309.7, INT ML,Pitting,,,MFL/CLP,,
1624,Weld,,,52276.91,519+24,60.18,59.81,59.81,9060,Block Valve  BV 7.14 (377+16),14636.38,Block Valve - I-5 (1235+58),73794.05,16,0.25,,52000, 03:12,,,,,,,,,,1170,,,1170,,,,,,,35.4959908,-119.3678652,309.7,GIRTH WELD,,,,MFL/CLP,,
1625,Weld,,,52336.72,519+82,59.81,59.89,59.88,9070,Block Valve  BV 7.14 (377+16),14696.19,Block Valve - I-5 (1235+58),73734.24,16,0.25,,52000, 12:32,,,,,,,,,,1170,,,1170,,,,,,,35.4961551,-119.3678635,309.7,GIRTH WELD,,,,MFL/CLP,,
1626,Anomaly - Corrosion,,INT,52356.88,520+02,20.16,39.73,59.88,9070,Block Valve  BV 7.14 (377+16),14716.35,Block Valve - I-5 (1235+58),73714.09,16,0.25,,52000,,16,0.04,,,,,0.3,0.2, 04:27,1170,1935,1393,1170,0.84,1.191,1935,1393,,,35.4962105,-119.3678633,309.8, INT ML,Pinhole,,,MFL/CLP,,
1627,Weld,,,52396.6,520+40,59.88,58.61,58.62,9080,Block Valve  BV 7.14 (377+16),14756.07,Block Valve - I-5 (1235+58),73674.36,16,0.25,,52000, 02:04,,,,,,,,,,1170,,,1170,,,,,,,35.4963196,-119.3678633,309.8,GIRTH WELD,,,,MFL/CLP,,
1628,Anomaly - Corrosion,,INT,52437.78,520+80,41.17,17.44,58.62,9080,Block Valve  BV 7.14 (377+16),14797.24,Block Valve - I-5 (1235+58),73633.19,16,0.25,,52000,,15,0.04,,,,,0.4,0.4, 05:51,1170,1935,1393,1170,0.84,1.191,1934,1393,,,35.4964327,-119.3678631,310.5, INT ML,Pinhole,,,MFL/CLP,,
1629,Weld,,,52455.22,520+97,58.62,59.93,59.93,9090,Block Valve  BV 7.14 (377+16),14814.69,Block Valve - I-5 (1235+58),73615.75,16,0.25,,52000, 12:44,,,,,,,,,,1170,,,1170,,,,,,,35.4964806,-119.3678634,310.5,GIRTH WELD,,,,MFL/CLP,,
1630,Anomaly - Corrosion,,INT,52514.32,521+54,59.1,0.82,59.93,9090,Block Valve  BV 7.14 (377+16),14873.79,Block Valve - I-5 (1235+58),73556.64,16,0.25,,52000,,19,0.05,,,,,0.6,0.6, 05:53,1170,1929,1389,1170,0.843,1.187,1927,1388,,,35.496643,-119.3678629,310.2, INT ML,Pitting,,,MFL/CLP,,
1631,Weld,,,52515.14,521+55,59.93,59.88,59.88,9100,Block Valve  BV 7.14 (377+16),14874.61,Block Valve - I-5 (1235+58),73555.82,16,0.25,,52000, 02:44,,,,,,,,,,1170,,,1170,,,,,,,35.4966453,-119.3678628,310.2,GIRTH WELD,,,,MFL/CLP,,
1632,Weld,,,52575.03,522+13,59.88,60.21,60.21,9110,Block Valve  BV 7.14 (377+16),14934.5,Block Valve - I-5 (1235+58),73495.94,16,0.25,,52000, 11:20,,,,,,,,,,1170,,,1170,,,,,,,35.4968098,-119.3678623,310.6,GIRTH WELD,,,,MFL/CLP,,
1633,Anomaly - Corrosion,,EXT,52576.12,522+14,1.1,59.11,60.21,9110,Block Valve  BV 7.14 (377+16),14935.59,Block Valve - I-5 (1235+58),73494.84,16,0.25,,52000,,16,0.04,,,,,0.3,0.2, 04:05,1170,1935,1393,1170,0.84,1.191,1935,1393,,,35.4968128,-119.3678623,310.6, EXT ML,Pinhole,,,MFL/CLP,,
1634,Weld,,,52635.24,522+72,60.21,59.68,59.68,9120,Block Valve  BV 7.14 (377+16),14994.71,Block Valve - I-5 (1235+58),73435.73,16,0.25,,52000, 02:00,,,,,,,,,,1170,,,1170,,,,,,,35.4969752,-119.3678621,311.1,GIRTH WELD,,,,MFL/CLP,,
1635,Weld,,,52694.92,523+30,59.68,60.28,60.28,9130,Block Valve  BV 7.14 (377+16),15054.38,Block Valve - I-5 (1235+58),73376.05,16,0.25,,52000, 01:00,,,,,,,,,,1170,,,1170,,,,,,,35.4971391,-119.3678614,311.4,GIRTH WELD,,,,MFL/CLP,,
1636,Anomaly - Corrosion,,INT,52712.7,523+47,17.79,42.49,60.28,9130,Block Valve  BV 7.14 (377+16),15072.17,Block Valve - I-5 (1235+58),73358.26,16,0.25,,52000,,16,0.04,,,,,0.3,0.3, 02:37,1170,1936,1394,1170,0.84,1.191,1935,1393,,,35.497188,-119.3678614,311.6, INT ML,Pinhole,,,MFL/CLP,,
1637,Anomaly - Corrosion,,INT,52734.58,523+68,39.67,20.61,60.28,9130,Block Valve  BV 7.14 (377+16),15094.05,Block Valve - I-5 (1235+58),73336.38,16,0.25,,52000,,15,0.04,,,,,0.3,0.2, 03:03,1170,1935,1393,1170,0.84,1.191,1935,1393,,,35.4972481,-119.3678615,311.7, INT ML,Pinhole,,,MFL/CLP,,
1638,Anomaly - Corrosion,,INT,52743.92,523+77,49.01,11.27,60.28,9130,Block Valve  BV 7.14 (377+16),15103.39,Block Valve - I-5 (1235+58),73327.04,16,0.25,,52000,,16,0.04,,,,,0.4,0.2, 02:38,1170,1935,1393,1170,0.84,1.19,1934,1392,,,35.4972738,-119.3678617,311.6, INT ML,Pinhole,,,MFL/CLP,,
1639,Weld,,,52755.19,523+88,60.28,60.34,60.34,9140,Block Valve  BV 7.14 (377+16),15114.66,Block Valve - I-5 (1235+58),73315.77,16,0.25,,52000, 01:24,,,,,,,,,,1170,,,1170,,,,,,,35.4973047,-119.3678619,311.5,GIRTH WELD,,,,MFL/CLP,,
1640,Weld,,,52815.53,524+47,60.34,60.62,60.62,9150,Block Valve  BV 7.14 (377+16),15175,Block Valve - I-5 (1235+58),73255.43,16,0.25,,52000, 11:44,,,,,,,,,,1170,,,1170,,,,,,,35.4974705,-119.3678623,311.4,GIRTH WELD,,,,MFL/CLP,,
1641,Anomaly - Corrosion,,INT,52817.97,524+49,2.44,58.18,60.62,9150,Block Valve  BV 7.14 (377+16),15177.44,Block Valve - I-5 (1235+58),73252.99,16,0.25,,52000,,16,0.04,,,,,0.4,0.6, 05:55,1170,1933,1392,1170,0.841,1.19,1932,1391,,,35.4974772,-119.3678623,311.4, INT ML,Pitting,,,MFL/CLP,,
1642,Weld,,,52876.15,525+06,60.62,60.07,60.07,9160,Block Valve  BV 7.14 (377+16),15235.62,Block Valve - I-5 (1235+58),73194.81,16,0.25,,52000, 03:04,,,,,,,,,,1170,,,1170,,,,,,,35.497637,-119.3678618,311.6,GIRTH WELD,,,,MFL/CLP,,
1643,Weld,,,52936.21,525+64,60.07,60.69,60.69,9170,Block Valve  BV 7.14 (377+16),15295.68,Block Valve - I-5 (1235+58),73134.75,16,0.25,,52000, 12:40,,,,,,,,,,1170,,,1170,,,,,,,35.497802,-119.367862,311.5,GIRTH WELD,,,,MFL/CLP,,
1644,Weld,,,52996.9,526+23,60.69,60.02,60.02,9180,Block Valve  BV 7.14 (377+16),15356.37,Block Valve - I-5 (1235+58),73074.06,16,0.25,,52000, 02:52,,,,,,,,,,1170,,,1170,,,,,,,35.4979688,-119.3678616,311.8,GIRTH WELD,,,,MFL/CLP,,
1645,Anomaly - Corrosion,,INT,53029.47,526+55,32.57,27.46,60.02,9180,Block Valve  BV 7.14 (377+16),15388.94,Block Valve - I-5 (1235+58),73041.49,16,0.25,,52000,,16,0.04,,,,,0.4,0.5, 07:58,1170,1935,1393,1170,0.84,1.19,1934,1392,,,35.4980582,-119.3678616,312, INT ML,Circumferential Slotting,,,MFL/CLP,,
1646,Anomaly - Corrosion,,INT,53032.99,526+58,36.08,23.94,60.02,9180,Block Valve  BV 7.14 (377+16),15392.45,Block Valve - I-5 (1235+58),73037.98,16,0.25,,52000,,15,0.04,,,,,0.4,0.4, 08:08,1170,1935,1393,1170,0.84,1.191,1934,1393,,,35.4980679,-119.3678616,312, INT ML,Circumferential Slotting,,,MFL/CLP,,
1647,Weld,,,53056.93,526+81,60.02,60.64,60.64,9190,Block Valve  BV 7.14 (377+16),15416.39,Block Valve - I-5 (1235+58),73014.04,16,0.25,,52000, 01:08,,,,,,,,,,1170,,,1170,,,,,,,35.4981336,-119.3678619,311.7,GIRTH WELD,,,,MFL/CLP,,
1648,Weld,,,53117.57,527+40,60.64,60,60,9200,Block Valve  BV 7.14 (377+16),15477.03,Block Valve - I-5 (1235+58),72953.4,16,0.25,,52000, 02:28,,,,,,,,,,1170,,,1170,,,,,,,35.4983002,-119.3678606,311.3,GIRTH WELD,,,,MFL/CLP,,
1649,Weld,,,53177.57,527+98,60,60.61,60.61,9210,Block Valve  BV 7.14 (377+16),15537.03,Block Valve - I-5 (1235+58),72893.4,16,0.25,,52000, 11:36,,,,,,,,,,1170,,,1170,,,,,,,35.4984651,-119.3678597,311.2,GIRTH WELD,,,,MFL/CLP,,
1650,Weld,,,53238.18,528+57,60.61,60.68,60.68,9220,Block Valve  BV 7.14 (377+16),15597.64,Block Valve - I-5 (1235+58),72832.79,16,0.25,,52000, 03:12,,,,,,,,,,1170,,,1170,,,,,,,35.4986316,-119.3678595,311.3,GIRTH WELD,,,,MFL/CLP,,
1651,Anomaly - Corrosion Cluster,,INT,53252.12,528+71,13.94,46.74,60.68,9220,Block Valve  BV 7.14 (377+16),15611.59,Block Valve - I-5 (1235+58),72818.85,16,0.25,,52000,,18,0.05,,,,,1.2,1.5, 05:55,1170,1903,1370,1170,0.854,1.171,1912,1376,,,35.4986699,-119.3678593,311.2, INT ML,General Metal Loss,,,MFL/CLP,,
1652,Anomaly - Corrosion,,INT,53254.1,528+73,15.92,44.76,60.68,9220,Block Valve  BV 7.14 (377+16),15613.57,Block Valve - I-5 (1235+58),72816.86,16,0.25,,52000,,19,0.05,,,,,0.3,0.3, 05:43,1170,1935,1393,1170,0.84,1.191,1934,1393,,,35.4986753,-119.3678592,311.2, INT ML,Pinhole,,,MFL/CLP,,
1653,Anomaly - Corrosion,,INT,53256.92,528+75,18.74,41.94,60.68,9220,Block Valve  BV 7.14 (377+16),15616.39,Block Valve - I-5 (1235+58),72814.04,16,0.25,,52000,,23,0.06,,,,,0.4,0.5, 05:34,1170,1931,1390,1170,0.842,1.188,1929,1389,,,35.4986831,-119.3678592,311.2, INT ML,Pitting,,,MFL/CLP,,
1654,Anomaly - Corrosion,,INT,53258.25,528+77,20.08,40.6,60.68,9220,Block Valve  BV 7.14 (377+16),15617.72,Block Valve - I-5 (1235+58),72812.71,16,0.25,,52000,,16,0.04,,,,,0.3,0.2, 02:39,1170,1936,1394,1170,0.84,1.191,1935,1393,,,35.4986867,-119.3678592,311.2, INT ML,Pinhole,,,MFL/CLP,,
1655,Weld,,,53298.86,529+16,60.68,60.14,60.14,9230,Block Valve  BV 7.14 (377+16),15658.32,Block Valve - I-5 (1235+58),72772.11,16,0.25,,52000, 11:12,,,,,,,,,,1170,,,1170,,,,,,,35.4987983,-119.3678585,311.5,GIRTH WELD,,,,MFL/CLP,,
1656,Anomaly - Corrosion,,INT,53311.21,529+28,12.35,47.79,60.14,9230,Block Valve  BV 7.14 (377+16),15670.68,Block Valve - I-5 (1235+58),72759.75,16,0.25,,52000,,16,0.04,,,,,0.4,0.4, 03:06,1170,1935,1393,1170,0.84,1.19,1934,1392,,,35.4988322,-119.3678585,311.5, INT ML,Circumferential Slotting,,,MFL/CLP,,
1657,Weld,,,53359,529+74,60.14,60.58,60.58,9240,Block Valve  BV 7.14 (377+16),15718.47,Block Valve - I-5 (1235+58),72711.97,16,0.25,,52000, 03:00,,,,,,,,,,1170,,,1170,,,,,,,35.4989635,-119.3678574,311.3,GIRTH WELD,,,,MFL/CLP,,
1658,Anomaly - Corrosion Cluster,,INT,53401.26,530+15,42.26,18.32,60.58,9240,Block Valve  BV 7.14 (377+16),15760.73,Block Valve - I-5 (1235+58),72669.71,16,0.25,,52000,,17,0.04,,,,,1.4,0.6, 05:52,1170,1898,1367,1170,0.856,1.168,1920,1382,,,35.4990796,-119.3678565,311.2, INT ML,Axial Grooving,,,MFL/CLP,,
1659,Weld,,,53419.58,530+33,60.58,60.46,60.46,9250,Block Valve  BV 7.14 (377+16),15779.05,Block Valve - I-5 (1235+58),72651.38,16,0.25,,52000, 11:24,,,,,,,,,,1170,,,1170,,,,,,,35.4991299,-119.3678565,311.1,GIRTH WELD,,,,MFL/CLP,,
1660,Anomaly - Corrosion,,INT,53422.99,530+37,3.41,57.06,60.46,9250,Block Valve  BV 7.14 (377+16),15782.45,Block Valve - I-5 (1235+58),72647.98,16,0.25,,52000,,16,0.04,,,,,0.3,0.4, 05:41,1170,1935,1393,1170,0.84,1.191,1935,1393,,,35.4991393,-119.3678564,311.1, INT ML,Circumferential Slotting,,,MFL/CLP,,
1661,Anomaly - Corrosion,,INT,53466.16,530+78,46.58,13.89,60.46,9250,Block Valve  BV 7.14 (377+16),15825.63,Block Valve - I-5 (1235+58),72604.8,16,0.25,,52000,,15,0.04,,,,,0.3,0.2, 04:52,1170,1936,1394,1170,0.84,1.191,1936,1394,,,35.4992579,-119.3678559,311.3, INT ML,Pinhole,,,MFL/CLP,,
1662,Weld,,,53480.04,530+92,60.46,60.72,60.72,9260,Block Valve  BV 7.14 (377+16),15839.51,Block Valve - I-5 (1235+58),72590.92,16,0.25,,52000, 02:16,,,,,,,,,,1170,,,1170,,,,,,,35.499296,-119.3678559,311.3,GIRTH WELD,,,,MFL/CLP,,
1663,Weld,,,53540.76,531+51,60.72,60.41,60.41,9270,Block Valve  BV 7.14 (377+16),15900.23,Block Valve - I-5 (1235+58),72530.2,16,0.25,,52000, 12:16,,,,,,,,,,1170,,,1170,,,,,,,35.4994628,-119.3678561,311.6,GIRTH WELD,,,,MFL/CLP,,
1664,Anomaly - Corrosion,,INT,53553.12,531+63,12.36,48.05,60.41,9270,Block Valve  BV 7.14 (377+16),15912.59,Block Valve - I-5 (1235+58),72517.84,16,0.25,,52000,,18,0.05,,,,,0.4,0.3, 05:41,1170,1933,1391,1170,0.841,1.189,1931,1391,,,35.4994968,-119.3678563,311.8, INT ML,Axial Slotting,,,MFL/CLP,,
1665,Anomaly - Corrosion,,INT,53561.38,531+71,20.61,39.8,60.41,9270,Block Valve  BV 7.14 (377+16),15920.84,Block Valve - I-5 (1235+58),72509.59,16,0.25,,52000,,18,0.05,,,,,0.4,0.5, 05:46,1170,1934,1393,1170,0.84,1.19,1933,1392,,,35.4995195,-119.3678565,311.8, INT ML,Circumferential Slotting,,,MFL/CLP,,
1666,Anomaly - Corrosion,,INT,53566.38,531+76,25.62,34.79,60.41,9270,Block Valve  BV 7.14 (377+16),15925.85,Block Valve - I-5 (1235+58),72504.58,16,0.25,,52000,,15,0.04,,,,,0.3,0.4, 06:05,1170,1935,1393,1170,0.84,1.191,1935,1393,,,35.4995332,-119.3678566,311.8, INT ML,Circumferential Slotting,,,MFL/CLP,,
1667,Anomaly - Corrosion,,INT,53579.13,531+88,38.37,22.04,60.41,9270,Block Valve  BV 7.14 (377+16),15938.6,Block Valve - I-5 (1235+58),72491.83,16,0.25,,52000,,17,0.04,,,,,0.5,0.3, 05:53,1170,1932,1391,1170,0.841,1.189,1931,1390,,,35.4995682,-119.3678569,311.8, INT ML,Axial Slotting,,,MFL/CLP,,
1668,Anomaly - Corrosion,,INT,53585.81,531+95,45.05,15.36,60.41,9270,Block Valve  BV 7.14 (377+16),15945.28,Block Valve - I-5 (1235+58),72485.15,16,0.25,,52000,,17,0.04,,,,,0.4,0.4, 06:02,1170,1934,1393,1170,0.84,1.19,1934,1392,,,35.4995866,-119.3678571,311.8, INT ML,Pinhole,,,MFL/CLP,,
1669,Anomaly - Corrosion,,INT,53590.08,531+99,49.31,11.09,60.41,9270,Block Valve  BV 7.14 (377+16),15949.55,Block Valve - I-5 (1235+58),72480.88,16,0.25,,52000,,16,0.04,,,,,0.4,0.3, 04:11,1170,1935,1393,1170,0.84,1.19,1934,1392,,,35.4995983,-119.3678571,311.8, INT ML,Pinhole,,,MFL/CLP,,
1670,Weld,,,53601.17,532+09,60.41,49.32,49.32,9280,Block Valve  BV 7.14 (377+16),15960.64,Block Valve - I-5 (1235+58),72469.79,16,0.25,,52000, 02:04,,,,,,,,,,1170,,,1170,,,,,,,35.4996288,-119.3678574,311.7,GIRTH WELD,,,,MFL/CLP,,
1671,Weld,,,53650.49,532+57,49.32,59.97,59.97,9290,Block Valve  BV 7.14 (377+16),16009.96,Block Valve - I-5 (1235+58),72420.47,16,0.25,,52000, 10:16,,,,,,,,,,1170,,,1170,,,,,,,35.4997642,-119.3678569,310.6,GIRTH WELD,,,,MFL/CLP,,
1672,Weld,,,53710.47,533+16,59.97,60.43,60.43,9300,Block Valve  BV 7.14 (377+16),16069.93,Block Valve - I-5 (1235+58),72360.5,16,0.25,,52000, 01:16,,,,,,,,,,1170,,,1170,,,,,,,35.499929,-119.3678541,310.4,GIRTH WELD,,,,MFL/CLP,,
1673,Casing Begin,,,53743.47,533+48,33.01,27.43,60.43,9300,Block Valve  BV 7.14 (377+16),16102.94,Block Valve - I-5 (1235+58),72327.49,16,0.25,,52000,,,,,,,,,,,1170,,,1170,,,,,,,35.5000196,-119.3678524,311.3,CASING START,,,,MFL/CLP,,
1674,Anomaly - Corrosion,,INT,53747.13,533+51,36.67,23.76,60.43,9300,Block Valve  BV 7.14 (377+16),16106.6,Block Valve - I-5 (1235+58),72323.83,16,0.25,,52000,,18,0.05,,,,,0.4,0.5, 08:09,1170,1933,1392,1170,0.841,1.19,1932,1391,,,35.5000297,-119.3678522,311.4, INT ML,Pitting,,,MFL/CLP,,
1675,Weld,,,53770.9,533+74,60.43,59.94,59.94,9310,Block Valve  BV 7.14 (377+16),16130.36,Block Valve - I-5 (1235+58),72300.07,16,0.25,,52000, 10:48,,,,,,,,,,1170,,,1170,,,,,,,35.5000949,-119.3678515,311.6,GIRTH WELD,,,,MFL/CLP,,
1676,Anomaly - Corrosion,,INT,53793.55,533+96,22.65,37.29,59.94,9310,Block Valve  BV 7.14 (377+16),16153.02,Block Valve - I-5 (1235+58),72277.42,16,0.25,,52000,,18,0.05,,,,,0.2,0.2, 08:25,1170,1936,1394,1170,0.839,1.191,1936,1394,,,35.5001572,-119.3678507,311.5, INT ML,Pinhole,,,MFL/CLP,,
1677,Anomaly - Corrosion,,INT,53809.66,534+12,38.76,21.18,59.94,9310,Block Valve  BV 7.14 (377+16),16169.12,Block Valve - I-5 (1235+58),72261.31,16,0.25,,52000,,18,0.05,,,,,0.3,0.3, 05:54,1170,1935,1394,1170,0.84,1.191,1935,1393,,,35.5002014,-119.3678502,311.2, INT ML,Pinhole,,,MFL/CLP,,
1678,Casing End,,,53816.39,534+18,45.5,14.45,59.94,9310,Block Valve  BV 7.14 (377+16),16175.86,Block Valve - I-5 (1235+58),72254.57,16,0.25,,52000,,,,,,,,,,,1170,,,1170,,,,,,,35.5002199,-119.36785,311,CASING END,,,,MFL/CLP,,
1679,Anomaly - Corrosion,,INT,53828.26,534+30,57.37,2.58,59.94,9310,Block Valve  BV 7.14 (377+16),16187.73,Block Valve - I-5 (1235+58),72242.7,16,0.25,,52000,,16,0.04,,,,,0.4,0.3, 04:26,1170,1934,1392,1170,0.84,1.19,1933,1392,,,35.5002525,-119.3678497,310.7, INT ML,Axial Slotting,,,MFL/CLP,,
1680,Weld,,,53830.84,534+32,59.94,60.67,60.67,9320,Block Valve  BV 7.14 (377+16),16190.31,Block Valve - I-5 (1235+58),72240.12,16,0.25,,52000, 12:00,,,,,,,,,,1170,,,1170,,,,,,,35.5002596,-119.3678497,310.7,GIRTH WELD,,,,MFL/CLP,,
1681,Anomaly - Corrosion,,INT,53833.77,534+35,2.93,57.74,60.67,9320,Block Valve  BV 7.14 (377+16),16193.24,Block Valve - I-5 (1235+58),72237.2,16,0.25,,52000,,15,0.04,,,,,1,1, 05:56,1170,1918,1381,1170,0.847,1.181,1915,1378,,,35.5002676,-119.3678496,310.6, INT ML,Pitting,,,MFL/CLP,,
1682,Anomaly - Corrosion Cluster,,INT,53835.49,534+37,4.65,56.02,60.67,9320,Block Valve  BV 7.14 (377+16),16194.95,Block Valve - I-5 (1235+58),72235.48,16,0.25,,52000,,20,0.05,,,,,1,2.5, 05:53,1170,1909,1374,1170,0.851,1.175,1905,1371,,,35.5002723,-119.3678495,310.6, INT ML,Circumferential Grooving,,,MFL/CLP,,
1683,Anomaly - Corrosion,,INT,53850.96,534+52,20.11,40.55,60.67,9320,Block Valve  BV 7.14 (377+16),16210.42,Block Valve - I-5 (1235+58),72220.01,16,0.25,,52000,,20,0.05,,,,,0.3,0.4, 07:55,1170,1935,1393,1170,0.84,1.19,1934,1392,,,35.5003148,-119.367849,310.8, INT ML,Pinhole,,,MFL/CLP,,
1684,Anomaly - Corrosion,,INT,53873.1,534+73,42.26,18.41,60.67,9320,Block Valve  BV 7.14 (377+16),16232.57,Block Valve - I-5 (1235+58),72197.86,16,0.25,,52000,,17,0.04,,,,,0.4,0.5, 06:15,1170,1934,1393,1170,0.84,1.19,1934,1392,,,35.5003756,-119.3678451,311.3, INT ML,Circumferential Slotting,,,MFL/CLP,,
1685,Anomaly - Corrosion,,INT,53875.33,534+76,44.49,16.18,60.67,9320,Block Valve  BV 7.14 (377+16),16234.79,Block Valve - I-5 (1235+58),72195.64,16,0.25,,52000,,22,0.06,,,,,0.4,0.4, 06:06,1170,1932,1391,1170,0.841,1.189,1931,1390,,,35.5003816,-119.3678445,311.4, INT ML,Pitting,,,MFL/CLP,,
