Repository: kerbergr/datadump

File: MLCompare/bin/Debug/netcoreapp3.1/ex2/oldAug12_final.csv (part 12 of 64)
74,Anomaly - Corrosion,,INT,1110.35,11+13,40.81,19.61,60.43,240,Launch Valve - Rio Bravo Station (0+00),1110.35,Block Valve  BV 7.14 (377+16),36530.18,16,0.25,,52000,,15,0.04,,,,,0.3,0.4, 05:55,1170,1935,1393,1170,0.84,1.191,1935,1393,,,35.4366554,-119.2694426,320.4, INT ML,Pinhole,,,MFL/CLP,,
75,Weld,,,1129.97,11+32,60.43,60.31,60.31,250,Launch Valve - Rio Bravo Station (0+00),1129.97,Block Valve  BV 7.14 (377+16),36510.56,16,0.25,,52000, 02:04,,,,,,,,,,1170,,,1170,,,,,,,35.4367093,-119.2694419,320.8,GIRTH WELD,,,,MFL/CLP,,
76,Anomaly - Corrosion,,INT,1188.08,11+90,58.11,2.2,60.31,250,Launch Valve - Rio Bravo Station (0+00),1188.08,Block Valve  BV 7.14 (377+16),36452.45,16,0.25,,52000,,16,0.04,,,,,0.3,0.4, 05:46,1170,1935,1393,1170,0.84,1.191,1935,1393,,,35.436869,-119.2694407,321.6, INT ML,Pinhole,,,MFL/CLP,,
77,Weld,,,1190.28,11+93,60.31,60.3,60.3,260,Launch Valve - Rio Bravo Station (0+00),1190.28,Block Valve  BV 7.14 (377+16),36450.26,16,0.25,,52000, 11:48,,,,,,,,,,1170,,,1170,,,,,,,35.436875,-119.2694407,321.6,GIRTH WELD,,,,MFL/CLP,,
1686,Anomaly - Corrosion,,INT,53880.16,534+80,49.31,11.35,60.67,9320,Block Valve  BV 7.14 (377+16),16239.63,Block Valve - I-5 (1235+58),72190.8,16,0.25,,52000,,16,0.04,,,,,0.4,0.5, 06:05,1170,1935,1393,1170,0.84,1.19,1934,1392,,,35.5003949,-119.3678433,311.5, INT ML,Circumferential Slotting,,,MFL/CLP,,
1687,Anomaly - Corrosion,,INT,53881.99,534+82,51.15,9.52,60.67,9320,Block Valve  BV 7.14 (377+16),16241.46,Block Valve - I-5 (1235+58),72188.97,16,0.25,,52000,,19,0.05,,,,,0.3,0.5, 06:02,1170,1935,1393,1170,0.84,1.191,1935,1393,,,35.5003999,-119.3678428,311.6, INT ML,Circumferential Slotting,,,MFL/CLP,,
1688,Anomaly - Corrosion,,INT,53885.41,534+85,54.57,6.1,60.67,9320,Block Valve  BV 7.14 (377+16),16244.88,Block Valve - I-5 (1235+58),72185.55,16,0.25,,52000,,15,0.04,,,,,0.3,0.4, 06:13,1170,1935,1393,1170,0.84,1.191,1935,1393,,,35.5004093,-119.3678419,311.7, INT ML,Pinhole,,,MFL/CLP,,
1689,Anomaly - Corrosion,,INT,53888.76,534+89,57.91,2.75,60.67,9320,Block Valve  BV 7.14 (377+16),16248.23,Block Valve - I-5 (1235+58),72182.21,16,0.25,,52000,,21,0.05,,,,,0.4,0.4, 06:16,1170,1933,1392,1170,0.841,1.19,1933,1391,,,35.5004184,-119.3678411,311.8, INT ML,Circumferential Slotting,,,MFL/CLP,,
1690,Weld,,,53891.51,534+91,60.67,60.42,60.42,9330,Block Valve  BV 7.14 (377+16),16250.98,Block Valve - I-5 (1235+58),72179.45,16,0.25,,52000, 12:12,,,,,,,,,,1170,,,1170,,,,,,,35.500426,-119.3678403,311.9,GIRTH WELD,,,,MFL/CLP,,
1691,Repair - Welded sleeve begin,,,53909.25,535+09,17.74,42.68,60.42,9330,Block Valve  BV 7.14 (377+16),16268.72,Block Valve - I-5 (1235+58),72161.71,16,0.25,,52000,,,,,,,,,,,1170,,,1170,,,,,,,35.5004745,-119.3678358,312.4,REPAIR-SHELL START,,,,MFL/CLP,,
1692,Repair - Welded sleeve end,,,53914.3,535+13,22.8,37.63,60.42,9330,Block Valve  BV 7.14 (377+16),16273.77,Block Valve - I-5 (1235+58),72156.66,16,0.25,,52000,,,,,,,,,,,1170,,,1170,,,,,,,35.5004884,-119.3678346,312.4,REPAIR-SHELL END,,,,MFL/CLP,,
1693,Anomaly - Corrosion,,INT,53919.56,535+19,28.05,32.38,60.42,9330,Block Valve  BV 7.14 (377+16),16279.03,Block Valve - I-5 (1235+58),72151.4,16,0.25,,52000,,17,0.04,,,,,0.4,0.5, 06:01,1170,1934,1392,1170,0.841,1.19,1933,1392,,,35.5005028,-119.3678332,312.4, INT ML,Pitting,,,MFL/CLP,,
1694,Anomaly - Corrosion Cluster,,INT,53921.98,535+21,30.47,29.95,60.42,9330,Block Valve  BV 7.14 (377+16),16281.45,Block Valve - I-5 (1235+58),72148.98,16,0.25,,52000,,16,0.04,,,,,1.5,0.8, 08:16,1170,1896,1365,1170,0.857,1.167,1920,1383,,,35.5005094,-119.3678326,312.4, INT ML,Pitting,,,MFL/CLP,,
1695,Anomaly - Corrosion,,INT,53926.59,535+25,35.09,25.34,60.42,9330,Block Valve  BV 7.14 (377+16),16286.06,Block Valve - I-5 (1235+58),72144.37,16,0.25,,52000,,22,0.06,,,,,0.4,0.4, 06:00,1170,1933,1392,1170,0.841,1.19,1932,1391,,,35.5005221,-119.3678314,312.3, INT ML,Circumferential Slotting,,,MFL/CLP,,
1696,Anomaly - Corrosion Cluster,,INT,53933.04,535+32,41.53,18.89,60.42,9330,Block Valve  BV 7.14 (377+16),16292.51,Block Valve - I-5 (1235+58),72137.92,16,0.25,,52000,,22,0.06,,,,,2,0.9, 05:57,1170,1848,1331,1170,0.879,1.137,1883,1356,,,35.5005397,-119.3678298,312.2, INT ML,Axial Grooving,,,MFL/CLP,,
1697,Anomaly - Corrosion,,INT,53934.15,535+33,42.64,17.78,60.42,9330,Block Valve  BV 7.14 (377+16),16293.62,Block Valve - I-5 (1235+58),72136.81,16,0.25,,52000,,26,0.07,,,,,0.5,0.6, 06:01,1170,1928,1388,1170,0.843,1.187,1926,1387,,,35.5005427,-119.3678296,312.2, INT ML,Pitting,,,MFL/CLP,,
1698,Anomaly - Corrosion,,INT,53935.04,535+34,43.53,16.89,60.42,9330,Block Valve  BV 7.14 (377+16),16294.51,Block Valve - I-5 (1235+58),72135.92,16,0.25,,52000,,15,0.04,,,,,0.4,0.2, 03:57,1170,1935,1393,1170,0.84,1.191,1934,1393,,,35.5005452,-119.3678293,312.2, INT ML,Pinhole,,,MFL/CLP,,
1699,Anomaly - Corrosion,,INT,53937.92,535+36,46.41,14.01,60.42,9330,Block Valve  BV 7.14 (377+16),16297.39,Block Valve - I-5 (1235+58),72133.04,16,0.25,,52000,,19,0.05,,,,,0.3,0.5, 06:05,1170,1935,1393,1170,0.84,1.191,1934,1393,,,35.5005531,-119.3678286,312.1, INT ML,Circumferential Slotting,,,MFL/CLP,,
1700,Anomaly - Corrosion,,INT,53939.23,535+38,47.71,12.71,60.42,9330,Block Valve  BV 7.14 (377+16),16298.69,Block Valve - I-5 (1235+58),72131.74,16,0.25,,52000,,21,0.05,,,,,0.5,0.7, 06:01,1170,1929,1389,1170,0.842,1.187,1927,1388,,,35.5005567,-119.3678283,312.1, INT ML,Pitting,,,MFL/CLP,,
1701,Anomaly - Corrosion Cluster,,INT,53943.5,535+42,51.99,8.44,60.42,9330,Block Valve  BV 7.14 (377+16),16302.97,Block Valve - I-5 (1235+58),72127.46,16,0.25,,52000,,15,0.04,,,,,1.9,1.3, 05:03,1170,1881,1355,1170,0.864,1.158,1908,1374,,,35.5005683,-119.3678273,312, INT ML,General Metal Loss,,,MFL/CLP,,
1702,Anomaly - Corrosion,,INT,53943.56,535+42,52.05,8.37,60.42,9330,Block Valve  BV 7.14 (377+16),16303.03,Block Valve - I-5 (1235+58),72127.4,16,0.25,,52000,,15,0.04,,,,,0.3,0.4, 07:45,1170,1936,1394,1170,0.84,1.191,1936,1394,,,35.5005685,-119.3678272,312, INT ML,Pinhole,,,MFL/CLP,,
1703,Anomaly - Corrosion,,INT,53945.8,535+44,54.29,6.13,60.42,9330,Block Valve  BV 7.14 (377+16),16305.27,Block Valve - I-5 (1235+58),72125.16,16,0.25,,52000,,17,0.04,,,,,0.4,0.4, 05:57,1170,1934,1393,1170,0.84,1.19,1934,1392,,,35.5005747,-119.3678267,312, INT ML,Circumferential Slotting,,,MFL/CLP,,
1704,Weld,,,53951.93,535+50,60.42,60.33,60.33,9340,Block Valve  BV 7.14 (377+16),16311.4,Block Valve - I-5 (1235+58),72119.03,16,0.25,,52000, 01:32,,,,,,,,,,1170,,,1170,,,,,,,35.5005915,-119.3678252,311.9,GIRTH WELD,,,,MFL/CLP,,
1705,Anomaly - Corrosion,,INT,53953.44,535+51,1.51,58.82,60.33,9340,Block Valve  BV 7.14 (377+16),16312.91,Block Valve - I-5 (1235+58),72117.52,16,0.25,,52000,,29,0.07,,,,,0.5,0.6, 05:57,1170,1927,1387,1170,0.843,1.186,1924,1385,,,35.5005956,-119.3678248,311.9, INT ML,Pitting,,,MFL/CLP,,
1706,Anomaly - Corrosion,,INT,53953.66,535+52,1.73,58.6,60.33,9340,Block Valve  BV 7.14 (377+16),16313.13,Block Valve - I-5 (1235+58),72117.3,16,0.25,,52000,,16,0.04,,,,,0.4,0.6, 07:49,1170,1935,1393,1170,0.84,1.19,1934,1392,,,35.5005962,-119.3678247,311.9, INT ML,Circumferential Slotting,,,MFL/CLP,,
1707,Anomaly - Corrosion,,INT,53961.4,535+59,9.46,50.87,60.33,9340,Block Valve  BV 7.14 (377+16),16320.87,Block Valve - I-5 (1235+58),72109.56,16,0.25,,52000,,15,0.04,,,,,0.4,0.6, 07:56,1170,1935,1393,1170,0.84,1.191,1934,1393,,,35.5006174,-119.3678227,311.8, INT ML,Circumferential Slotting,,,MFL/CLP,,
1708,Anomaly - Corrosion,,INT,53968.96,535+67,17.03,43.3,60.33,9340,Block Valve  BV 7.14 (377+16),16328.43,Block Valve - I-5 (1235+58),72102,16,0.25,,52000,,16,0.04,,,,,0.2,0.2, 03:50,1170,1936,1394,1170,0.839,1.191,1936,1394,,,35.5006381,-119.3678209,311.8, INT ML,Pinhole,,,MFL/CLP,,
1709,Anomaly - Corrosion,,INT,53970.22,535+68,18.28,42.05,60.33,9340,Block Valve  BV 7.14 (377+16),16329.69,Block Valve - I-5 (1235+58),72100.75,16,0.25,,52000,,19,0.05,,,,,0.7,0.8, 06:02,1170,1924,1385,1170,0.845,1.184,1921,1383,,,35.5006415,-119.3678206,311.7, INT ML,Pitting,,,MFL/CLP,,
1710,Anomaly - Corrosion Cluster,,INT,53971.86,535+69,19.93,40.4,60.33,9340,Block Valve  BV 7.14 (377+16),16331.33,Block Valve - I-5 (1235+58),72099.1,16,0.25,,52000,,18,0.05,,,,,1.4,1.1, 05:58,1170,1896,1365,1170,0.857,1.167,1914,1378,,,35.5006461,-119.3678202,311.7, INT ML,Pitting,,,MFL/CLP,,
1711,Anomaly - Corrosion,,INT,53972.84,535+70,20.91,39.42,60.33,9340,Block Valve  BV 7.14 (377+16),16332.31,Block Valve - I-5 (1235+58),72098.12,16,0.25,,52000,,16,0.04,,,,,0.5,0.5, 06:00,1170,1931,1391,1170,0.841,1.189,1930,1390,,,35.5006487,-119.36782,311.7, INT ML,Pitting,,,MFL/CLP,,
1712,Anomaly - Corrosion Cluster,,INT,53973.43,535+71,21.49,38.84,60.33,9340,Block Valve  BV 7.14 (377+16),16332.89,Block Valve - I-5 (1235+58),72097.54,16,0.25,,52000,,22,0.06,,,,,1.8,1.3, 05:56,1170,1860,1339,1170,0.874,1.145,1891,1361,,,35.5006504,-119.3678199,311.7, INT ML,General Metal Loss,,,MFL/CLP,,
1713,Anomaly - Corrosion Cluster,,INT,53973.94,535+72,22.01,38.33,60.33,9340,Block Valve  BV 7.14 (377+16),16333.41,Block Valve - I-5 (1235+58),72097.02,16,0.25,,52000,,16,0.04,,,,,2.8,2.2, 05:53,1170,1844,1328,1170,0.881,1.135,1871,1347,,,35.5006518,-119.3678198,311.7, INT ML,General Metal Loss,,,MFL/CLP,,
1714,Anomaly - Corrosion Cluster,,INT,53974.61,535+72,22.68,37.65,60.33,9340,Block Valve  BV 7.14 (377+16),16334.08,Block Valve - I-5 (1235+58),72096.35,16,0.25,,52000,,21,0.05,,,,,3.2,1, 05:59,1170,1791,1290,1170,0.907,1.102,1876,1351,,,35.5006536,-119.3678198,311.7, INT ML,Axial Grooving,,,MFL/CLP,,
1715,Anomaly - Corrosion,,INT,53975.11,535+73,23.18,37.15,60.33,9340,Block Valve  BV 7.14 (377+16),16334.58,Block Valve - I-5 (1235+58),72095.85,16,0.25,,52000,,21,0.05,,,,,0.9,0.7, 05:55,1170,1915,1379,1170,0.849,1.178,1910,1375,,,35.500655,-119.3678197,311.7, INT ML,Pitting,,,MFL/CLP,,
1716,Anomaly - Corrosion,,INT,53981.16,535+78,29.23,31.1,60.33,9340,Block Valve  BV 7.14 (377+16),16340.63,Block Valve - I-5 (1235+58),72089.8,16,0.25,,52000,,16,0.04,,,,,0.4,0.4, 06:08,1170,1934,1392,1170,0.84,1.19,1933,1392,,,35.5006716,-119.3678194,311.8, INT ML,Pitting,,,MFL/CLP,,
1717,Anomaly - Corrosion,,INT,53988.33,535+85,36.39,23.94,60.33,9340,Block Valve  BV 7.14 (377+16),16347.8,Block Valve - I-5 (1235+58),72082.64,16,0.25,,52000,,22,0.06,,,,,0.3,0.6, 08:25,1170,1934,1393,1170,0.84,1.19,1933,1392,,,35.5006913,-119.3678191,311.9, INT ML,Circumferential Slotting,,,MFL/CLP,,
1718,Anomaly - Corrosion,,INT,53989.06,535+86,37.13,23.21,60.33,9340,Block Valve  BV 7.14 (377+16),16348.53,Block Valve - I-5 (1235+58),72081.9,16,0.25,,52000,,20,0.05,,,,,0.3,0.6, 08:29,1170,1935,1393,1170,0.84,1.19,1934,1392,,,35.5006933,-119.3678191,311.9, INT ML,Circumferential Slotting,,,MFL/CLP,,
1719,Anomaly - Corrosion,,INT,53995.29,535+92,43.35,16.98,60.33,9340,Block Valve  BV 7.14 (377+16),16354.75,Block Valve - I-5 (1235+58),72075.68,16,0.25,,52000,,16,0.04,,,,,0.3,0.6, 08:30,1170,1935,1393,1170,0.84,1.191,1935,1393,,,35.5007104,-119.3678189,311.9, INT ML,Circumferential Slotting,,,MFL/CLP,,
1720,Anomaly - Corrosion,,INT,54004.64,536+01,52.7,7.63,60.33,9340,Block Valve  BV 7.14 (377+16),16364.1,Block Valve - I-5 (1235+58),72066.33,16,0.25,,52000,,20,0.05,,,,,0.3,0.4, 08:43,1170,1935,1393,1170,0.84,1.19,1934,1392,,,35.5007361,-119.3678187,311.9, INT ML,Circumferential Slotting,,,MFL/CLP,,
1721,Weld,,,54012.26,536+09,60.33,60.1,60.1,9350,Block Valve  BV 7.14 (377+16),16371.73,Block Valve - I-5 (1235+58),72058.7,16,0.25,,52000, 10:44,,,,,,,,,,1170,,,1170,,,,,,,35.500757,-119.3678185,311.9,GIRTH WELD,,,,MFL/CLP,,
1722,Weld,,,54072.36,536+67,60.1,60.11,60.11,9360,Block Valve  BV 7.14 (377+16),16431.83,Block Valve - I-5 (1235+58),71998.6,16,0.25,,52000, 01:08,,,,,,,,,,1170,,,1170,,,,,,,35.5009221,-119.3678154,311.8,GIRTH WELD,,,,MFL/CLP,,
1723,Weld,,,54132.47,537+25,60.11,58.16,58.16,9370,Block Valve  BV 7.14 (377+16),16491.94,Block Valve - I-5 (1235+58),71938.49,16,0.25,,52000, 11:16,,,,,,,,,,1170,,,1170,,,,,,,35.5010872,-119.3678113,311.9,GIRTH WELD,,,,MFL/CLP,,
1724,Weld,,,54190.63,537+82,58.16,60.03,60.03,9380,Block Valve  BV 7.14 (377+16),16550.1,Block Valve - I-5 (1235+58),71880.34,16,0.25,,52000, 01:40,,,,,,,,,,1170,,,1170,,,,,,,35.501247,-119.3678076,312,GIRTH WELD,,,,MFL/CLP,,
1725,Anomaly - Corrosion,,INT,54194.43,537+85,3.8,56.23,60.03,9380,Block Valve  BV 7.14 (377+16),16553.89,Block Valve - I-5 (1235+58),71876.54,16,0.25,,52000,,15,0.04,,,,,0.4,0.4, 05:44,1170,1935,1393,1170,0.84,1.191,1934,1393,,,35.5012574,-119.3678074,312, INT ML,Pinhole,,,MFL/CLP,,
1726,Anomaly - Corrosion,,INT,54207.55,537+98,16.92,43.1,60.03,9380,Block Valve  BV 7.14 (377+16),16567.02,Block Valve - I-5 (1235+58),71863.41,16,0.25,,52000,,15,0.04,,,,,0.3,0.3, 05:50,1170,1936,1394,1170,0.84,1.191,1936,1394,,,35.5012934,-119.3678066,312, INT ML,Pinhole,,,MFL/CLP,,
1727,Anomaly - Corrosion,,INT,54210.16,538+01,19.53,40.49,60.03,9380,Block Valve  BV 7.14 (377+16),16569.63,Block Valve - I-5 (1235+58),71860.8,16,0.25,,52000,,17,0.04,,,,,0.3,0.4, 05:49,1170,1935,1393,1170,0.84,1.191,1935,1393,,,35.5013006,-119.3678064,312, INT ML,Circumferential Slotting,,,MFL/CLP,,
1728,Anomaly - Corrosion,,INT,54214.97,538+05,24.35,35.68,60.03,9380,Block Valve  BV 7.14 (377+16),16574.44,Block Valve - I-5 (1235+58),71855.99,16,0.25,,52000,,16,0.04,,,,,0.3,0.3, 05:47,1170,1935,1393,1170,0.84,1.191,1935,1393,,,35.5013138,-119.3678062,312, INT ML,Pinhole,,,MFL/CLP,,
1729,Anomaly - Corrosion,,INT,54216.28,538+07,25.66,34.37,60.03,9380,Block Valve  BV 7.14 (377+16),16575.75,Block Valve - I-5 (1235+58),71854.68,16,0.25,,52000,,16,0.04,,,,,0.4,0.5, 05:47,1170,1934,1392,1170,0.84,1.19,1933,1392,,,35.5013174,-119.3678061,312, INT ML,Pitting,,,MFL/CLP,,
1730,Anomaly - Corrosion,,INT,54221.85,538+12,31.22,28.81,60.03,9380,Block Valve  BV 7.14 (377+16),16581.32,Block Valve - I-5 (1235+58),71849.11,16,0.25,,52000,,17,0.04,,,,,0.4,0.3, 05:45,1170,1934,1392,1170,0.841,1.19,1933,1392,,,35.5013327,-119.3678058,312, INT ML,Axial Slotting,,,MFL/CLP,,
1731,Anomaly - Corrosion,,INT,54223.87,538+14,33.25,26.78,60.03,9380,Block Valve  BV 7.14 (377+16),16583.34,Block Valve - I-5 (1235+58),71847.09,16,0.25,,52000,,16,0.04,,,,,0.4,0.6, 05:48,1170,1934,1392,1170,0.84,1.19,1933,1392,,,35.5013383,-119.3678057,312, INT ML,Pitting,,,MFL/CLP,,
1732,Anomaly - Corrosion Cluster,,INT,54237.53,538+27,46.91,13.12,60.03,9380,Block Valve  BV 7.14 (377+16),16597,Block Valve - I-5 (1235+58),71833.43,16,0.25,,52000,,20,0.05,,,,,1,0.6, 05:47,1170,1911,1376,1170,0.851,1.176,1921,1383,,,35.5013758,-119.3678051,312.1,*INT ML,Pitting,,,MFL/CLP,,
1733,Anomaly - Corrosion,,INT,54246.46,538+36,55.83,4.2,60.03,9380,Block Valve  BV 7.14 (377+16),16605.93,Block Valve - I-5 (1235+58),71824.51,16,0.25,,52000,,21,0.05,,,,,0.3,0.4, 05:46,1170,1934,1393,1170,0.84,1.19,1934,1392,,,35.5014003,-119.3678048,312.1, INT ML,Circumferential Slotting,,,MFL/CLP,,
1734,Weld,,,54250.65,538+40,60.03,60.53,60.53,9390,Block Valve  BV 7.14 (377+16),16610.12,Block Valve - I-5 (1235+58),71820.31,16,0.25,,52000, 10:20,,,,,,,,,,1170,,,1170,,,,,,,35.5014118,-119.3678046,312.1,GIRTH WELD,,,,MFL/CLP,,
1735,Anomaly - Corrosion,,INT,54261.3,538+50,10.64,49.89,60.53,9390,Block Valve  BV 7.14 (377+16),16620.76,Block Valve - I-5 (1235+58),71809.67,16,0.25,,52000,,16,0.04,,,,,0.3,0.5, 05:46,1170,1935,1393,1170,0.84,1.191,1935,1393,,,35.5014411,-119.3678042,312.2, INT ML,Circumferential Slotting,,,MFL/CLP,,
1736,Anomaly - Corrosion,,INT,54290.53,538+79,39.87,20.66,60.53,9390,Block Valve  BV 7.14 (377+16),16649.99,Block Valve - I-5 (1235+58),71780.44,16,0.25,,52000,,20,0.05,,,,,0.5,0.5, 05:53,1170,1931,1390,1170,0.842,1.188,1929,1389,,,35.5015214,-119.3678026,312.3, INT ML,Pitting,,,MFL/CLP,,
1737,Anomaly - Corrosion,,INT,54307.99,538+96,57.33,3.2,60.53,9390,Block Valve  BV 7.14 (377+16),16667.45,Block Valve - I-5 (1235+58),71762.98,16,0.25,,52000,,20,0.05,,,,,0.4,0.6, 05:37,1170,1934,1392,1170,0.84,1.19,1933,1392,,,35.5015693,-119.3678014,312.2, INT ML,Circumferential Slotting,,,MFL/CLP,,
1738,Weld,,,54311.18,538+99,60.53,58.66,58.66,9400,Block Valve  BV 7.14 (377+16),16670.65,Block Valve - I-5 (1235+58),71759.78,16,0.25,,52000, 01:36,,,,,,,,,,1170,,,1170,,,,,,,35.5015781,-119.3678012,312.2,GIRTH WELD,,,,MFL/CLP,,
1739,Weld,,,54369.85,539+56,58.66,61.21,61.21,9410,Block Valve  BV 7.14 (377+16),16729.31,Block Valve - I-5 (1235+58),71701.12,16,0.25,,52000, 10:52,,,,,,,,,,1170,,,1170,,,,,,,35.5017392,-119.3677967,312.1,GIRTH WELD,,,,MFL/CLP,,
1740,Weld,,,54431.05,540+15,61.21,60.41,60.41,9420,Block Valve  BV 7.14 (377+16),16790.52,Block Valve - I-5 (1235+58),71639.91,16,0.25,,52000, 02:00,,,,,,,,,,1170,,,1170,,,,,,,35.5019074,-119.3677928,312.2,GIRTH WELD,,,,MFL/CLP,,
1741,Weld,,,54491.46,540+74,60.41,60.33,60.34,9430,Block Valve  BV 7.14 (377+16),16850.93,Block Valve - I-5 (1235+58),71579.5,16,0.25,,52000, 11:24,,,,,,,,,,1170,,,1170,,,,,,,35.5020733,-119.3677893,312.2,GIRTH WELD,,,,MFL/CLP,,
1742,Weld,,,54551.79,541+32,60.34,60.46,60.46,9440,Block Valve  BV 7.14 (377+16),16911.26,Block Valve - I-5 (1235+58),71519.17,16,0.25,,52000, 02:12,,,,,,,,,,1170,,,1170,,,,,,,35.502239,-119.3677858,312.2,GIRTH WELD,,,,MFL/CLP,,
1743,Anomaly - Corrosion,,INT,54582.03,541+62,30.24,30.23,60.46,9440,Block Valve  BV 7.14 (377+16),16941.5,Block Valve - I-5 (1235+58),71488.93,16,0.25,,52000,,15,0.04,,,,,0.3,0.2, 07:26,1170,1935,1393,1170,0.84,1.191,1935,1393,,,35.5023221,-119.3677838,312.3, INT ML,Pinhole,,,MFL/CLP,,
1744,Weld,,,54612.25,541+91,60.46,61.14,61.14,9450,Block Valve  BV 7.14 (377+16),16971.72,Block Valve - I-5 (1235+58),71458.71,16,0.25,,52000, 10:16,,,,,,,,,,1170,,,1170,,,,,,,35.5024051,-119.3677826,312.3,GIRTH WELD,,,,MFL/CLP,,
1745,Anomaly - Corrosion,,INT,54668.82,542+46,56.57,4.57,61.14,9450,Block Valve  BV 7.14 (377+16),17028.29,Block Valve - I-5 (1235+58),71402.14,16,0.25,,52000,,20,0.05,,,,,0.4,0.4, 04:55,1170,1934,1392,1170,0.84,1.19,1933,1392,,,35.5025605,-119.3677796,312, INT ML,Circumferential Slotting,,,MFL/CLP,,
1746,Weld,,,54673.39,542+50,61.14,59.15,59.15,9460,Block Valve  BV 7.14 (377+16),17032.86,Block Valve - I-5 (1235+58),71397.57,16,0.25,,52000, 01:44,,,,,,,,,,1170,,,1170,,,,,,,35.502573,-119.3677792,312,GIRTH WELD,,,,MFL/CLP,,
1747,Anomaly - Corrosion,,INT,54674.89,542+52,1.5,57.65,59.15,9460,Block Valve  BV 7.14 (377+16),17034.35,Block Valve - I-5 (1235+58),71396.08,16,0.25,,52000,,16,0.04,,,,,0.4,0.4, 04:57,1170,1933,1392,1170,0.841,1.19,1932,1391,,,35.5025771,-119.3677791,312, INT ML,Pitting,,,MFL/CLP,,
1748,Anomaly - Corrosion,,INT,54682.16,542+59,8.77,50.38,59.15,9460,Block Valve  BV 7.14 (377+16),17041.63,Block Valve - I-5 (1235+58),71388.8,16,0.25,,52000,,19,0.05,,,,,0.3,0.4, 04:58,1170,1935,1393,1170,0.84,1.191,1934,1393,,,35.5025971,-119.3677787,311.9, INT ML,Circumferential Slotting,,,MFL/CLP,,
1749,Anomaly - Corrosion,,INT,54683.3,542+60,9.92,49.24,59.15,9460,Block Valve  BV 7.14 (377+16),17042.77,Block Valve - I-5 (1235+58),71387.66,16,0.25,,52000,,20,0.05,,,,,1.1,0.8, 05:46,1170,1903,1370,1170,0.854,1.171,1896,1365,,,35.5026002,-119.3677786,311.9, INT ML,Pitting,,,MFL/CLP,,
1750,Anomaly - Corrosion,,INT,54684.85,542+61,11.46,47.68,59.15,9460,Block Valve  BV 7.14 (377+16),17044.32,Block Valve - I-5 (1235+58),71386.11,16,0.25,,52000,,17,0.04,,,,,0.4,0.4, 04:54,1170,1933,1392,1170,0.841,1.189,1932,1391,,,35.5026045,-119.3677785,311.9, INT ML,Pitting,,,MFL/CLP,,
1751,Anomaly - Corrosion,,INT,54685.54,542+62,12.15,47,59.15,9460,Block Valve  BV 7.14 (377+16),17045.01,Block Valve - I-5 (1235+58),71385.42,16,0.25,,52000,,20,0.05,,,,,0.3,0.2, 04:52,1170,1935,1393,1170,0.84,1.19,1934,1392,,,35.5026064,-119.3677785,311.9, INT ML,Pinhole,,,MFL/CLP,,
1752,Anomaly - Corrosion,,INT,54686.9,542+63,13.51,45.64,59.15,9460,Block Valve  BV 7.14 (377+16),17046.37,Block Valve - I-5 (1235+58),71384.07,16,0.25,,52000,,17,0.04,,,,,0.4,0.4, 04:54,1170,1934,1393,1170,0.84,1.19,1934,1392,,,35.5026101,-119.3677784,311.9, INT ML,Pinhole,,,MFL/CLP,,
1753,Anomaly - Corrosion,,INT,54695.45,542+72,22.06,37.09,59.15,9460,Block Valve  BV 7.14 (377+16),17054.92,Block Valve - I-5 (1235+58),71375.51,16,0.25,,52000,,16,0.04,,,,,1.2,0.9, 06:10,1170,1908,1374,1170,0.852,1.174,1902,1369,,,35.5026336,-119.367778,311.9, INT ML,Pitting,,,MFL/CLP,,
1754,Anomaly - Corrosion,,INT,54732.21,543+07,58.82,0.33,59.15,9460,Block Valve  BV 7.14 (377+16),17091.68,Block Valve - I-5 (1235+58),71338.75,16,0.25,,52000,,20,0.05,,,,,0.4,0.3, 05:52,1170,1934,1392,1170,0.84,1.19,1933,1392,,,35.5027346,-119.3677766,312, INT ML,Pinhole,,,MFL/CLP,,
1755,Weld,,,54732.54,543+08,59.15,59.18,59.18,9470,Block Valve  BV 7.14 (377+16),17092.01,Block Valve - I-5 (1235+58),71338.43,16,0.25,,52000, 11:52,,,,,,,,,,1170,,,1170,,,,,,,35.5027355,-119.3677766,312,GIRTH WELD,,,,MFL/CLP,,
1756,Anomaly - Corrosion,,INT,54790.36,543+64,57.82,1.36,59.18,9470,Block Valve  BV 7.14 (377+16),17149.83,Block Valve - I-5 (1235+58),71280.6,16,0.25,,52000,,17,0.04,,,,,0.3,0.3, 05:49,1170,1936,1394,1170,0.84,1.191,1935,1393,,,35.5028943,-119.367774,312.1, INT ML,Pinhole,,,MFL/CLP,,
1757,Weld,,,54791.72,543+65,59.18,60.92,60.92,9480,Block Valve  BV 7.14 (377+16),17151.18,Block Valve - I-5 (1235+58),71279.25,16,0.25,,52000, 02:20,,,,,,,,,,1170,,,1170,,,,,,,35.5028981,-119.3677739,312.1,GIRTH WELD,,,,MFL/CLP,,
1758,Weld,,,54852.64,544+24,60.92,60.48,60.48,9490,Block Valve  BV 7.14 (377+16),17212.11,Block Valve - I-5 (1235+58),71218.32,16,0.25,,52000, 10:36,,,,,,,,,,1170,,,1170,,,,,,,35.5030654,-119.367772,312.4,GIRTH WELD,,,,MFL/CLP,,
1759,Anomaly - Corrosion,,INT,54853.09,544+25,0.45,60.03,60.48,9490,Block Valve  BV 7.14 (377+16),17212.56,Block Valve - I-5 (1235+58),71217.87,16,0.25,,52000,,16,0.04,,,,,0.4,0.4, 04:51,1170,1933,1392,1170,0.841,1.19,1932,1391,,,35.5030667,-119.367772,312.4, INT ML,Pitting,,,MFL/CLP,,
1760,Anomaly - Corrosion,,INT,54881.37,544+52,28.73,31.75,60.48,9490,Block Valve  BV 7.14 (377+16),17240.84,Block Valve - I-5 (1235+58),71189.59,16,0.25,,52000,,15,0.04,,,,,0.4,0.5, 05:50,1170,1933,1392,1170,0.841,1.19,1933,1392,,,35.5031444,-119.3677712,312.5, INT ML,Pitting,,,MFL/CLP,,
1761,Weld,,,54913.12,544+83,60.48,61.1,61.1,9500,Block Valve  BV 7.14 (377+16),17272.59,Block Valve - I-5 (1235+58),71157.84,16,0.25,,52000,,,,,,,,,,,1170,,,1170,,,,,,,35.5032316,-119.3677696,312.7,GIRTH WELD,,,,MFL/CLP,,
1762,Weld,,,54974.21,545+42,61.1,57.81,57.8,9510,Block Valve  BV 7.14 (377+16),17333.68,Block Valve - I-5 (1235+58),71096.75,16,0.25,,52000, 01:48,,,,,,,,,,1170,,,1170,,,,,,,35.5033994,-119.3677653,312.8,GIRTH WELD,,,,MFL/CLP,,
1763,Anomaly - Corrosion,,INT,55016.37,545+83,42.15,15.65,57.8,9510,Block Valve  BV 7.14 (377+16),17375.83,Block Valve - I-5 (1235+58),71054.6,16,0.25,,52000,,18,0.05,,,,,0.4,0.5, 05:53,1170,1933,1392,1170,0.841,1.19,1932,1391,,,35.5035152,-119.367763,312.8, INT ML,Pitting,,,MFL/CLP,,
1764,Weld,,,55032.02,545+98,57.8,60.55,60.55,9520,Block Valve  BV 7.14 (377+16),17391.49,Block Valve - I-5 (1235+58),71038.94,16,0.25,,52000, 11:24,,,,,,,,,,1170,,,1170,,,,,,,35.5035581,-119.3677622,312.9,GIRTH WELD,,,,MFL/CLP,,
1765,Anomaly - Corrosion,,INT,55054.4,546+20,22.39,38.16,60.55,9520,Block Valve  BV 7.14 (377+16),17413.87,Block Valve - I-5 (1235+58),71016.56,16,0.25,,52000,,16,0.04,,,,,0.3,0.4, 08:32,1170,1935,1393,1170,0.84,1.191,1935,1393,,,35.5036196,-119.3677607,312.9, INT ML,Circumferential Slotting,,,MFL/CLP,,
1766,Anomaly - Corrosion Cluster,,INT,55061.16,546+27,29.14,31.41,60.55,9520,Block Valve  BV 7.14 (377+16),17420.63,Block Valve - I-5 (1235+58),71009.8,16,0.25,,52000,,15,0.04,,,,,1.3,0.4, 08:32,1170,1905,1372,1170,0.853,1.172,1921,1383,,,35.5036382,-119.3677603,312.9, INT ML,Axial Slotting,,,MFL/CLP,,
1767,Anomaly - Corrosion Cluster,,INT,55063.03,546+29,31.01,29.54,60.55,9520,Block Valve  BV 7.14 (377+16),17422.49,Block Valve - I-5 (1235+58),71007.94,16,0.25,,52000,,15,0.04,,,,,1.6,0.4, 08:31,1170,1894,1364,1170,0.858,1.166,1918,1381,,,35.5036433,-119.3677602,312.9, INT ML,Axial Grooving,,,MFL/CLP,,
1768,Weld,,,55092.57,546+57,60.55,60.51,60.51,9530,Block Valve  BV 7.14 (377+16),17452.03,Block Valve - I-5 (1235+58),70978.4,16,0.25,,52000, 10:40,,,,,,,,,,1170,,,1170,,,,,,,35.5037244,-119.3677582,312.5,GIRTH WELD,,,,MFL/CLP,,
1769,Weld,,,55153.08,547+16,60.51,58.69,58.69,9540,Block Valve  BV 7.14 (377+16),17512.55,Block Valve - I-5 (1235+58),70917.88,16,0.25,,52000, 02:12,,,,,,,,,,1170,,,1170,,,,,,,35.5038904,-119.3677555,309.1,GIRTH WELD,,,,MFL/CLP,,
1770,Anomaly - Corrosion Cluster,,INT,55172.32,547+35,19.25,39.44,58.69,9540,Block Valve  BV 7.14 (377+16),17531.79,Block Valve - I-5 (1235+58),70898.64,16,0.25,,52000,,15,0.04,,,,,2.8,1.4, 06:03,1170,1849,1331,1170,0.879,1.138,1862,1341,,,35.5039432,-119.3677544,308.3, INT ML,General Metal Loss,,,MFL/CLP,,
1771,Repair - Welded sleeve begin,,,55173.67,547+36,20.59,38.09,58.69,9540,Block Valve  BV 7.14 (377+16),17533.14,Block Valve - I-5 (1235+58),70897.29,16,0.25,,52000,,,,,,,,,,,1170,,,1170,,,,,,,35.5039469,-119.3677543,308.3,REPAIR-SHELL START,,,,MFL/CLP,,
1772,Repair - Welded sleeve end,,,55185.27,547+47,32.2,26.49,58.69,9540,Block Valve  BV 7.14 (377+16),17544.74,Block Valve - I-5 (1235+58),70885.69,16,0.25,,52000,,,,,,,,,,,1170,,,1170,,,,,,,35.5039788,-119.3677535,308.3,REPAIR-SHELL END,,,,MFL/CLP,,
1773,Weld,,,55211.77,547+73,58.69,59.32,59.32,9550,Block Valve  BV 7.14 (377+16),17571.23,Block Valve - I-5 (1235+58),70859.2,16,0.25,,52000, 02:36,,,,,,,,,,1170,,,1170,,,,,,,35.5040515,-119.3677518,309.4,GIRTH WELD,,,,MFL/CLP,,
1774,Weld,,,55271.09,548+31,59.32,58.32,58.32,9560,Block Valve  BV 7.14 (377+16),17630.56,Block Valve - I-5 (1235+58),70799.87,16,0.25,,52000, 11:00,,,,,,,,,,1170,,,1170,,,,,,,35.5042142,-119.3677491,312.5,GIRTH WELD,,,,MFL/CLP,,
1775,Weld,,,55329.41,548+87,58.32,58.23,58.23,9570,Block Valve  BV 7.14 (377+16),17688.88,Block Valve - I-5 (1235+58),70741.56,16,0.25,,52000, 02:20,,,,,,,,,,1170,,,1170,,,,,,,35.5043744,-119.3677471,312.8,GIRTH WELD,,,,MFL/CLP,,
1776,Anomaly - Corrosion,,INT,55342.28,549+00,12.87,45.36,58.23,9570,Block Valve  BV 7.14 (377+16),17701.75,Block Valve - I-5 (1235+58),70728.68,16,0.25,,52000,,18,0.05,,,,,0.4,0.4, 05:46,1170,1933,1392,1170,0.841,1.19,1932,1391,,,35.5044098,-119.3677464,312.8, INT ML,Pitting,,,MFL/CLP,,
1777,Weld,,,55387.64,549+44,58.23,58.77,58.77,9580,Block Valve  BV 7.14 (377+16),17747.11,Block Valve - I-5 (1235+58),70683.32,16,0.25,,52000, 10:28,,,,,,,,,,1170,,,1170,,,,,,,35.5045344,-119.3677437,312.7,GIRTH WELD,,,,MFL/CLP,,
1778,Anomaly - Corrosion,,INT,55392.35,549+48,4.72,54.06,58.77,9580,Block Valve  BV 7.14 (377+16),17751.82,Block Valve - I-5 (1235+58),70678.61,16,0.25,,52000,,16,0.04,,,,,0.4,0.5, 05:57,1170,1934,1392,1170,0.84,1.19,1933,1392,,,35.5045473,-119.3677435,312.7, INT ML,Pitting,,,MFL/CLP,,
1779,Anomaly - Corrosion,,INT,55429.22,549+84,41.58,17.2,58.77,9580,Block Valve  BV 7.14 (377+16),17788.68,Block Valve - I-5 (1235+58),70641.75,16,0.25,,52000,,17,0.04,,,,,0.4,0.5, 05:53,1170,1933,1392,1170,0.841,1.189,1932,1391,,,35.5046486,-119.3677414,312.7, INT ML,Pitting,,,MFL/CLP,,
1780,Weld,,,55446.41,550+01,58.77,58.35,58.35,9590,Block Valve  BV 7.14 (377+16),17805.88,Block Valve - I-5 (1235+58),70624.55,16,0.25,,52000, 01:40,,,,,,,,,,1170,,,1170,,,,,,,35.5046958,-119.3677404,312.7,GIRTH WELD,,,,MFL/CLP,,
1781,Weld,,,55504.76,550+57,58.35,59.19,59.19,9600,Block Valve  BV 7.14 (377+16),17864.23,Block Valve - I-5 (1235+58),70566.2,16,0.25,,52000, 11:00,,,,,,,,,,1170,,,1170,,,,,,,35.5048561,-119.3677373,312.7,GIRTH WELD,,,,MFL/CLP,,
1782,Weld,,,55563.95,551+15,59.19,59.92,59.92,9610,Block Valve  BV 7.14 (377+16),17923.42,Block Valve - I-5 (1235+58),70507.01,16,0.25,,52000, 01:32,,,,,,,,,,1170,,,1170,,,,,,,35.5050187,-119.3677344,312.7,GIRTH WELD,,,,MFL/CLP,,
1783,Weld,,,55623.87,551+73,59.92,55.88,55.88,9620,Block Valve  BV 7.14 (377+16),17983.33,Block Valve - I-5 (1235+58),70447.1,16,0.25,,52000, 10:36,,,,,,,,,,1170,,,1170,,,,,,,35.5051833,-119.3677318,312.5,GIRTH WELD,,,,MFL/CLP,,
1784,Weld,,,55679.75,552+27,55.88,59.37,59.37,9630,Block Valve  BV 7.14 (377+16),18039.22,Block Valve - I-5 (1235+58),70391.21,16,0.25,,52000, 01:16,,,,,,,,,,1170,,,1170,,,,,,,35.5053368,-119.3677287,312.6,GIRTH WELD,,,,MFL/CLP,,
1785,Anomaly - Corrosion,,INT,55711.69,552+58,31.95,27.42,59.37,9630,Block Valve  BV 7.14 (377+16),18071.16,Block Valve - I-5 (1235+58),70359.27,16,0.25,,52000,,16,0.04,,,,,0.5,0.5, 05:58,1170,1931,1391,1170,0.841,1.189,1930,1390,,,35.5054245,-119.3677269,312.5, INT ML,Pitting,,,MFL/CLP,,
1786,Anomaly - Corrosion,,INT,55725.46,552+72,45.71,13.66,59.37,9630,Block Valve  BV 7.14 (377+16),18084.93,Block Valve - I-5 (1235+58),70345.5,16,0.25,,52000,,19,0.05,,,,,0.2,0.2, 05:53,1170,1936,1394,1170,0.84,1.191,1936,1394,,,35.5054623,-119.3677262,312.5, INT ML,Pinhole,,,MFL/CLP,,
1787,Weld,,,55739.11,552+85,59.37,57.81,57.81,9640,Block Valve  BV 7.14 (377+16),18098.58,Block Valve - I-5 (1235+58),70331.85,16,0.25,,52000, 10:20,,,,,,,,,,1170,,,1170,,,,,,,35.5054999,-119.3677256,312.5,GIRTH WELD,,,,MFL/CLP,,
1788,Anomaly - Corrosion,,INT,55752.85,552+98,13.73,44.08,57.81,9640,Block Valve  BV 7.14 (377+16),18112.32,Block Valve - I-5 (1235+58),70318.11,16,0.25,,52000,,16,0.04,,,,,0.4,0.4, 05:55,1170,1935,1393,1170,0.84,1.19,1934,1392,,,35.5055376,-119.367725,312.5, INT ML,Circumferential Slotting,,,MFL/CLP,,
1789,Weld,,,55796.92,553+41,57.81,57.34,57.34,9650,Block Valve  BV 7.14 (377+16),18156.39,Block Valve - I-5 (1235+58),70274.04,16,0.25,,52000, 12:40,,,,,,,,,,1170,,,1170,,,,,,,35.5056587,-119.3677229,312.5,GIRTH WELD,,,,MFL/CLP,,
1790,Anomaly - Corrosion,,INT,55831.33,553+74,34.4,22.94,57.34,9650,Block Valve  BV 7.14 (377+16),18190.79,Block Valve - I-5 (1235+58),70239.64,16,0.25,,52000,,15,0.04,,,,,0.4,0.4, 05:58,1170,1935,1393,1170,0.84,1.191,1934,1393,,,35.5057532,-119.3677215,312.5, INT ML,Pinhole,,,MFL/CLP,,
1791,Anomaly - Corrosion,,INT,55832.74,553+76,35.82,21.52,57.34,9650,Block Valve  BV 7.14 (377+16),18192.21,Block Valve - I-5 (1235+58),70238.22,16,0.25,,52000,,16,0.04,,,,,0.4,0.4, 05:54,1170,1935,1393,1170,0.84,1.19,1934,1392,,,35.5057571,-119.3677214,312.5, INT ML,Circumferential Slotting,,,MFL/CLP,,
1792,Anomaly - Corrosion,,INT,55850.41,553+93,53.49,3.85,57.34,9650,Block Valve  BV 7.14 (377+16),18209.88,Block Valve - I-5 (1235+58),70220.55,16,0.25,,52000,,22,0.06,,,,,0.4,0.4, 03:11,1170,1932,1391,1170,0.841,1.189,1931,1390,,,35.5058056,-119.3677207,312.5, INT ML,Axial Slotting,,,MFL/CLP,,
1793,Weld,,,55854.26,553+97,57.34,59.27,59.27,9660,Block Valve  BV 7.14 (377+16),18213.73,Block Valve - I-5 (1235+58),70216.7,16,0.25,,52000, 09:28,,,,,,,,,,1170,,,1170,,,,,,,35.5058162,-119.3677206,312.5,GIRTH WELD,,,,MFL/CLP,,
1794,Anomaly - Corrosion,,INT,55863.01,554+05,8.74,50.53,59.27,9660,Block Valve  BV 7.14 (377+16),18222.47,Block Valve - I-5 (1235+58),70207.96,16,0.25,,52000,,16,0.04,,,,,0.6,0.7, 05:50,1170,1931,1390,1170,0.842,1.188,1929,1389,,,35.5058402,-119.3677201,312.6, INT ML,Pitting,,,MFL/CLP,,
1795,Anomaly - Corrosion,,INT,55912.7,554+53,58.44,0.83,59.27,9660,Block Valve  BV 7.14 (377+16),18272.17,Block Valve - I-5 (1235+58),70158.26,16,0.25,,52000,,18,0.05,,,,,0.5,0.5, 05:35,1170,1932,1391,1170,0.841,1.189,1930,1390,,,35.5059767,-119.3677168,312.5, INT ML,Pitting,,,MFL/CLP,,
1796,Weld,,,55913.53,554+54,59.27,59.98,59.98,9670,Block Valve  BV 7.14 (377+16),18273,Block Valve - I-5 (1235+58),70157.43,16,0.25,,52000, 02:08,,,,,,,,,,1170,,,1170,,,,,,,35.505979,-119.3677167,312.5,GIRTH WELD,,,,MFL/CLP,,
1797,Anomaly - Corrosion,,EXT,55972.48,555+11,58.95,1.03,59.98,9670,Block Valve  BV 7.14 (377+16),18331.95,Block Valve - I-5 (1235+58),70098.48,16,0.25,,52000,,17,0.04,,,,,0.6,0.4, 05:58,1170,1928,1388,1170,0.843,1.186,1926,1387,,,35.5061409,-119.367714,312.4, EXT ML,Pitting,,,MFL/CLP,,
1798,Weld,,,55973.51,555+12,59.98,60.26,60.26,9680,Block Valve  BV 7.14 (377+16),18332.98,Block Valve - I-5 (1235+58),70097.45,16,0.25,,52000, 11:28,,,,,,,,,,1170,,,1170,,,,,,,35.5061437,-119.3677139,312.4,GIRTH WELD,,,,MFL/CLP,,
1799,Anomaly - Corrosion,,EXT,56033.09,555+70,59.58,0.68,60.26,9680,Block Valve  BV 7.14 (377+16),18392.56,Block Valve - I-5 (1235+58),70037.87,16,0.25,,52000,,16,0.04,,,,,0.3,0.2, 09:12,1170,1935,1393,1170,0.84,1.191,1935,1393,,,35.5063074,-119.3677108,312.5, EXT ML,Pinhole,,,MFL/CLP,,
1800,Anomaly - Corrosion,,INT,56033.59,555+71,60.08,0.18,60.26,9680,Block Valve  BV 7.14 (377+16),18393.05,Block Valve - I-5 (1235+58),70037.38,16,0.25,,52000,,17,0.04,,,,,0.4,0.4, 05:44,1170,1934,1392,1170,0.841,1.19,1933,1392,,,35.5063088,-119.3677108,312.5, INT ML,Pitting,,,MFL/CLP,,
1801,Weld,,,56033.77,555+71,60.26,59.49,59.49,9690,Block Valve  BV 7.14 (377+16),18393.24,Block Valve - I-5 (1235+58),70037.19,16,0.25,,52000,,,,,,,,,,,1170,,,1170,,,,,,,35.5063092,-119.3677108,312.5,GIRTH WELD,,,,MFL/CLP,,
1802,Weld,,,56093.26,556+29,59.49,59.45,59.45,9700,Block Valve  BV 7.14 (377+16),18452.73,Block Valve - I-5 (1235+58),69977.7,16,0.25,,52000, 10:56,,,,,,,,,,1170,,,1170,,,,,,,35.5064726,-119.3677065,312.4,GIRTH WELD,,,,MFL/CLP,,
1803,Anomaly - Corrosion,,INT,56107.6,556+43,14.34,45.11,59.45,9700,Block Valve  BV 7.14 (377+16),18467.07,Block Valve - I-5 (1235+58),69963.36,16,0.25,,52000,,15,0.04,,,,,0.8,0.7, 05:45,1170,1924,1385,1170,0.845,1.184,1921,1383,,,35.506512,-119.3677056,312.4, INT ML,Pitting,,,MFL/CLP,,
1804,Repair - Welded sleeve begin,,,56128.93,556+63,35.68,23.77,59.45,9700,Block Valve  BV 7.14 (377+16),18488.4,Block Valve - I-5 (1235+58),69942.03,16,0.25,,52000,,,,,,,,,,,1170,,,1170,,,,,,,35.5065706,-119.3677043,312.3,REPAIR-SHELL START,,,,MFL/CLP,,
1805,Repair - Welded sleeve end,,,56131.46,556+66,38.21,21.24,59.45,9700,Block Valve  BV 7.14 (377+16),18490.93,Block Valve - I-5 (1235+58),69939.5,16,0.25,,52000,,,,,,,,,,,1170,,,1170,,,,,,,35.5065776,-119.3677041,312.3,REPAIR-SHELL END,,,,MFL/CLP,,
1806,Repair - Welded sleeve begin,,,56136.38,556+70,43.12,16.33,59.45,9700,Block Valve  BV 7.14 (377+16),18495.85,Block Valve - I-5 (1235+58),69934.58,16,0.25,,52000,,,,,,,,,,,1170,,,1170,,,,,,,35.5065911,-119.3677038,312.2,REPAIR-SHELL START,,,,MFL/CLP,,
1807,Repair - Welded sleeve end,,,56138.89,556+73,45.64,13.82,59.45,9700,Block Valve  BV 7.14 (377+16),18498.36,Block Valve - I-5 (1235+58),69932.07,16,0.25,,52000,,,,,,,,,,,1170,,,1170,,,,,,,35.506598,-119.3677037,312.2,REPAIR-SHELL END,,,,MFL/CLP,,
1808,Repair - Welded sleeve begin,,,56150.76,556+84,57.51,1.94,59.45,9700,Block Valve  BV 7.14 (377+16),18510.23,Block Valve - I-5 (1235+58),69920.2,16,0.25,,52000,,,,,,,,,,,1170,,,1170,,,,,,,35.5066306,-119.3677029,312.2,REPAIR-SHELL START,,,,MFL/CLP,,
1809,Weld,,,56152.71,556+86,59.45,59.62,59.62,9710,Block Valve  BV 7.14 (377+16),18512.18,Block Valve - I-5 (1235+58),69918.26,16,0.25,,52000, 12:56,,,,,,,,,,1170,,,1170,,,,,,,35.5066359,-119.3677028,312.2,GIRTH WELD,,,,MFL/CLP,,
1810,Repair - Welded sleeve end,,,56155.76,556+89,3.05,56.57,59.62,9710,Block Valve  BV 7.14 (377+16),18515.22,Block Valve - I-5 (1235+58),69915.21,16,0.25,,52000,,,,,,,,,,,1170,,,1170,,,,,,,35.5066443,-119.3677026,312.2,REPAIR-SHELL END,,,,MFL/CLP,,
1811,Anomaly - Corrosion,,INT,56160.2,556+94,7.5,52.12,59.62,9710,Block Valve  BV 7.14 (377+16),18519.67,Block Valve - I-5 (1235+58),69910.76,16,0.25,,52000,,18,0.05,,,,,0.4,0.4, 05:45,1170,1933,1391,1170,0.841,1.189,1931,1391,,,35.5066565,-119.3677024,312.3, INT ML,Pitting,,,MFL/CLP,,
1812,Anomaly - Corrosion,,INT,56186.76,557+19,34.05,25.57,59.62,9710,Block Valve  BV 7.14 (377+16),18546.23,Block Valve - I-5 (1235+58),69884.2,16,0.25,,52000,,19,0.05,,,,,0.4,0.4, 05:36,1170,1932,1391,1170,0.841,1.189,1931,1390,,,35.5067295,-119.3677007,312.3, INT ML,Axial Slotting,,,MFL/CLP,,
1813,Anomaly - Corrosion,,INT,56191.53,557+24,38.82,20.8,59.62,9710,Block Valve  BV 7.14 (377+16),18550.99,Block Valve - I-5 (1235+58),69879.44,16,0.25,,52000,,16,0.04,,,,,0.4,0.3, 06:05,1170,1935,1393,1170,0.84,1.19,1934,1392,,,35.5067426,-119.3677004,312.3, INT ML,Pinhole,,,MFL/CLP,,
1814,Weld,,,56212.33,557+44,59.62,59.35,59.35,9720,Block Valve  BV 7.14 (377+16),18571.8,Block Valve - I-5 (1235+58),69858.64,16,0.25,,52000, 12:20,,,,,,,,,,1170,,,1170,,,,,,,35.5067997,-119.3676992,312.3,GIRTH WELD,,,,MFL/CLP,,
1815,Anomaly - Corrosion,,INT,56238.47,557+70,26.14,33.21,59.35,9720,Block Valve  BV 7.14 (377+16),18597.94,Block Valve - I-5 (1235+58),69832.49,16,0.25,,52000,,19,0.05,,,,,0.3,0.3, 02:54,1170,1935,1393,1170,0.84,1.191,1935,1393,,,35.5068715,-119.3676979,312.4, INT ML,Pinhole,,,MFL/CLP,,
1816,Repair - Welded sleeve begin,,,56271.05,558+01,58.73,0.63,59.35,9720,Block Valve  BV 7.14 (377+16),18630.52,Block Valve - I-5 (1235+58),69799.91,16,0.25,,52000,,,,,,,,,,,1170,,,1170,,,,,,,35.506961,-119.3676968,312.3,REPAIR-SHELL START,,,,MFL/CLP,,
1817,Weld,,,56271.68,558+02,59.35,58.95,58.95,9730,Block Valve  BV 7.14 (377+16),18631.15,Block Valve - I-5 (1235+58),69799.28,16,0.25,,52000, 09:12,,,,,,,,,,1170,,,1170,,,,,,,35.5069627,-119.3676968,312.3,GIRTH WELD,,,,MFL/CLP,,
1818,Repair - Welded sleeve end,,,56272.44,558+03,0.76,58.19,58.95,9730,Block Valve  BV 7.14 (377+16),18631.91,Block Valve - I-5 (1235+58),69798.52,16,0.25,,52000,,,,,,,,,,,1170,,,1170,,,,,,,35.5069648,-119.3676968,312.3,REPAIR-SHELL END,,,,MFL/CLP,,
1819,Repair - Welded sleeve begin,,,56329.08,558+58,57.4,1.55,58.95,9730,Block Valve  BV 7.14 (377+16),18688.55,Block Valve - I-5 (1235+58),69741.88,16,0.25,,52000,,,,,,,,,,,1170,,,1170,,,,,,,35.5071204,-119.3676953,311.7,REPAIR-SHELL START,,,,MFL/CLP,,
1820,Weld,,,56330.63,558+59,58.95,56.59,56.58,9740,Block Valve  BV 7.14 (377+16),18690.1,Block Valve - I-5 (1235+58),69740.33,16,0.25,,52000, 01:24,,,,,,,,,,1170,,,1170,,,,,,,35.5071247,-119.3676953,311.6,GIRTH WELD,,,,MFL/CLP,,
1821,Repair - Welded sleeve end,,,56332.19,558+61,1.56,55.02,56.58,9740,Block Valve  BV 7.14 (377+16),18691.66,Block Valve - I-5 (1235+58),69738.77,16,0.25,,52000,,,,,,,,,,,1170,,,1170,,,,,,,35.507129,-119.3676952,311.6,REPAIR-SHELL END,,,,MFL/CLP,,
1822,Repair - Welded sleeve begin,,,56335.22,558+63,4.59,51.99,56.58,9740,Block Valve  BV 7.14 (377+16),18694.69,Block Valve - I-5 (1235+58),69735.74,16,0.25,,52000,,,,,,,,,,,1170,,,1170,,,,,,,35.5071373,-119.3676952,311.6,REPAIR-SHELL START,,,,MFL/CLP,,
1823,Repair - Welded sleeve end,,,56340.31,558+68,9.67,46.91,56.58,9740,Block Valve  BV 7.14 (377+16),18699.77,Block Valve - I-5 (1235+58),69730.66,16,0.25,,52000,,,,,,,,,,,1170,,,1170,,,,,,,35.5071512,-119.3676951,311.5,REPAIR-SHELL END,,,,MFL/CLP,,
1824,Repair - Welded sleeve begin,,,56344.16,558+72,13.53,43.05,56.58,9740,Block Valve  BV 7.14 (377+16),18703.63,Block Valve - I-5 (1235+58),69726.8,16,0.25,,52000,,,,,,,,,,,1170,,,1170,,,,,,,35.5071618,-119.3676951,311.5,REPAIR-SHELL START,,,,MFL/CLP,,
1825,Repair - Welded sleeve end,,,56349.47,558+77,18.84,37.74,56.58,9740,Block Valve  BV 7.14 (377+16),18708.94,Block Valve - I-5 (1235+58),69721.49,16,0.25,,52000,,,,,,,,,,,1170,,,1170,,,,,,,35.5071764,-119.3676949,311.6,REPAIR-SHELL END,,,,MFL/CLP,,
1826,Anomaly - Corrosion,,EXT,56352.39,558+80,21.76,34.83,56.58,9740,Block Valve  BV 7.14 (377+16),18711.86,Block Valve - I-5 (1235+58),69718.57,16,0.25,,52000,,15,0.04,,,,,0.4,0.4, 05:59,1170,1934,1393,1170,0.84,1.19,1933,1392,,,35.5071844,-119.3676949,311.6, EXT ML,Pitting,,,MFL/CLP,,
1827,Anomaly - Corrosion,,EXT,56353.11,558+81,22.48,34.1,56.58,9740,Block Valve  BV 7.14 (377+16),18712.58,Block Valve - I-5 (1235+58),69717.85,16,0.25,,52000,,36,0.09,,,,,0.2,0.2, 06:05,1170,1935,1393,1170,0.84,1.191,1934,1393,,,35.5071864,-119.3676948,311.6,*EXT ML,Pinhole,,,MFL/CLP,,
1828,Anomaly - Corrosion Cluster,,EXT,56353.29,558+81,22.66,33.92,56.58,9740,Block Valve  BV 7.14 (377+16),18712.76,Block Valve - I-5 (1235+58),69717.67,16,0.25,,52000,,16,0.04,,,,,2.6,3.9, 04:24,1170,1848,1331,1170,0.879,1.137,1853,1334,,,35.5071869,-119.3676948,311.6, EXT ML,General Metal Loss,,,MFL/CLP,,
1829,Anomaly - Corrosion Cluster,,EXT,56353.42,558+81,22.78,33.8,56.58,9740,Block Valve  BV 7.14 (377+16),18712.88,Block Valve - I-5 (1235+58),69717.55,16,0.25,,52000,,37,0.09,,,,,1.8,4.3, 07:23,1170,1789,1288,1170,0.908,1.101,1833,1320,,,35.5071872,-119.3676948,311.6,*EXT ML,General Metal Loss,,,MFL/CLP,,
1830,Anomaly - Corrosion,,EXT,56353.81,558+82,23.18,33.41,56.58,9740,Block Valve  BV 7.14 (377+16),18713.28,Block Valve - I-5 (1235+58),69717.15,16,0.25,,52000,,17,0.04,,,,,0.5,0.4, 07:33,1170,1931,1390,1170,0.842,1.188,1930,1389,,,35.5071883,-119.3676948,311.6, EXT ML,Axial Slotting,,,MFL/CLP,,
1831,Anomaly - Corrosion Cluster,,EXT,56354.11,558+82,23.48,33.1,56.58,9740,Block Valve  BV 7.14 (377+16),18713.58,Block Valve - I-5 (1235+58),69716.85,16,0.25,,52000,,18,0.05,,,,,2.6,2.6, 07:20,1170,1837,1323,1170,0.884,1.131,1832,1319,,,35.5071892,-119.3676948,311.6, EXT ML,General Metal Loss,,,MFL/CLP,,
1832,Weld,,,56387.22,559+14,56.58,59.25,59.25,9750,Block Valve  BV 7.14 (377+16),18746.68,Block Valve - I-5 (1235+58),69683.75,16,0.25,,52000, 01:44,,,,,,,,,,1170,,,1170,,,,,,,35.5072801,-119.3676929,312,GIRTH WELD,,,,MFL/CLP,,
1833,Casing Begin,,,56398.63,559+25,11.42,47.83,59.25,9750,Block Valve  BV 7.14 (377+16),18758.1,Block Valve - I-5 (1235+58),69672.33,16,0.25,,52000,,,,,,,,,,,1170,,,1170,,,,,,,35.5073114,-119.3676922,312.4,CASING START,,,,MFL/CLP,,
