Repository: kerbergr/datadump

File: MLCompare/bin/Debug/netcoreapp3.1/ex2/oldAug12_final.csv (part 13 of 64)
74,Anomaly - Corrosion,,INT,1110.35,11+13,40.81,19.61,60.43,240,Launch Valve - Rio Bravo Station (0+00),1110.35,Block Valve  BV 7.14 (377+16),36530.18,16,0.25,,52000,,15,0.04,,,,,0.3,0.4, 05:55,1170,1935,1393,1170,0.84,1.191,1935,1393,,,35.4366554,-119.2694426,320.4, INT ML,Pinhole,,,MFL/CLP,,
75,Weld,,,1129.97,11+32,60.43,60.31,60.31,250,Launch Valve - Rio Bravo Station (0+00),1129.97,Block Valve  BV 7.14 (377+16),36510.56,16,0.25,,52000, 02:04,,,,,,,,,,1170,,,1170,,,,,,,35.4367093,-119.2694419,320.8,GIRTH WELD,,,,MFL/CLP,,
76,Anomaly - Corrosion,,INT,1188.08,11+90,58.11,2.2,60.31,250,Launch Valve - Rio Bravo Station (0+00),1188.08,Block Valve  BV 7.14 (377+16),36452.45,16,0.25,,52000,,16,0.04,,,,,0.3,0.4, 05:46,1170,1935,1393,1170,0.84,1.191,1935,1393,,,35.436869,-119.2694407,321.6, INT ML,Pinhole,,,MFL/CLP,,
77,Weld,,,1190.28,11+93,60.31,60.3,60.3,260,Launch Valve - Rio Bravo Station (0+00),1190.28,Block Valve  BV 7.14 (377+16),36450.26,16,0.25,,52000, 11:48,,,,,,,,,,1170,,,1170,,,,,,,35.436875,-119.2694407,321.6,GIRTH WELD,,,,MFL/CLP,,
1834,Repair - Welded sleeve begin,,,56445.33,559+70,58.12,1.14,59.25,9750,Block Valve  BV 7.14 (377+16),18804.8,Block Valve - I-5 (1235+58),69625.63,16,0.25,,52000,,,,,,,,,,,1170,,,1170,,,,,,,35.5074397,-119.3676895,313,REPAIR-SHELL START,,,,MFL/CLP,,
1835,Weld,,,56446.46,559+71,59.25,58.68,58.68,9760,Block Valve  BV 7.14 (377+16),18805.93,Block Valve - I-5 (1235+58),69624.5,16,0.25,,52000, 10:56,,,,,,,,,,1170,,,1170,,,,,,,35.5074428,-119.3676894,313,GIRTH WELD,,,,MFL/CLP,,
1836,Repair - Welded sleeve end,,,56447.45,559+72,0.99,57.69,58.68,9760,Block Valve  BV 7.14 (377+16),18806.92,Block Valve - I-5 (1235+58),69623.51,16,0.25,,52000,,,,,,,,,,,1170,,,1170,,,,,,,35.5074455,-119.3676894,313,REPAIR-SHELL END,,,,MFL/CLP,,
1837,Anomaly - Corrosion Cluster,,EXT,56447.74,559+73,1.27,57.41,58.68,9760,Block Valve  BV 7.14 (377+16),18807.21,Block Valve - I-5 (1235+58),69623.23,16,0.25,,52000,,16,0.04,,,,,4.3,12.8, 05:38,1170,1800,1296,1170,0.903,1.108,1807,1301,,,35.5074463,-119.3676894,313, EXT ML,General Metal Loss,,,MFL/CLP,,
1838,Casing End,,,56466.4,559+91,19.94,38.74,58.68,9760,Block Valve  BV 7.14 (377+16),18825.87,Block Valve - I-5 (1235+58),69604.56,16,0.25,,52000,,,,,,,,,,,1170,,,1170,,,,,,,35.5074976,-119.3676885,312.7,CASING END,,,,MFL/CLP,,
1839,Weld,,,56505.14,560+28,58.68,50.63,50.63,9770,Block Valve  BV 7.14 (377+16),18864.61,Block Valve - I-5 (1235+58),69565.82,16,0.25,,52000, 05:04,,,,,,,,,,1170,,,1170,,,,,,,35.5076039,-119.3676862,311.8,GIRTH WELD,,,,MFL/CLP,,
1840,Anomaly - Corrosion,,INT,56518.48,560+41,13.34,37.29,50.63,9770,Block Valve  BV 7.14 (377+16),18877.95,Block Valve - I-5 (1235+58),69552.48,16,0.25,,52000,,21,0.05,,,,,0.5,0.6, 05:00,1170,1929,1389,1170,0.842,1.187,1927,1388,,,35.5076406,-119.3676851,311.7, INT ML,Pitting,,,MFL/CLP,,
1841,Anomaly - Corrosion,,INT,56519.52,560+42,14.38,36.25,50.63,9770,Block Valve  BV 7.14 (377+16),18878.99,Block Valve - I-5 (1235+58),69551.44,16,0.25,,52000,,22,0.06,,,,,0.6,0.4, 05:38,1170,1927,1388,1170,0.843,1.186,1925,1386,,,35.5076434,-119.367685,311.7, INT ML,Axial Slotting,,,MFL/CLP,,
1842,Repair - Welded sleeve begin,,,56523.47,560+46,18.33,32.29,50.63,9770,Block Valve  BV 7.14 (377+16),18882.94,Block Valve - I-5 (1235+58),69547.49,16,0.25,,52000,,,,,,,,,,,1170,,,1170,,,,,,,35.5076543,-119.3676846,311.7,REPAIR-SHELL START,,,,MFL/CLP,,
1843,Repair - Welded sleeve end,,,56526.57,560+49,21.43,29.2,50.63,9770,Block Valve  BV 7.14 (377+16),18886.04,Block Valve - I-5 (1235+58),69544.39,16,0.25,,52000,,,,,,,,,,,1170,,,1170,,,,,,,35.5076628,-119.3676843,311.7,REPAIR-SHELL END,,,,MFL/CLP,,
1844,Anomaly - Corrosion,,INT,56537.62,560+60,32.47,18.15,50.63,9770,Block Valve  BV 7.14 (377+16),18897.08,Block Valve - I-5 (1235+58),69533.35,16,0.25,,52000,,20,0.05,,,,,0.5,0.3, 06:43,1170,1931,1390,1170,0.842,1.188,1929,1389,,,35.5076931,-119.3676833,311.8, INT ML,Axial Slotting,,,MFL/CLP,,
1845,Anomaly - Corrosion,,INT,56550.8,560+73,45.66,4.96,50.63,9770,Block Valve  BV 7.14 (377+16),18910.27,Block Valve - I-5 (1235+58),69520.16,16,0.25,,52000,,16,0.04,,,,,0.4,0.5, 06:54,1170,1934,1392,1170,0.84,1.19,1933,1392,,,35.5077293,-119.3676827,312, INT ML,Pitting,,,MFL/CLP,,
1846,Weld,,,56555.77,560+78,50.63,57.59,57.59,9780,Block Valve  BV 7.14 (377+16),18915.24,Block Valve - I-5 (1235+58),69515.19,16,0.25,,52000, 12:08,,,,,,,,,,1170,,,1170,,,,,,,35.507743,-119.367683,312.1,GIRTH WELD,,,,MFL/CLP,,
1847,Anomaly - Corrosion,,INT,56567.88,560+89,12.11,45.47,57.59,9780,Block Valve  BV 7.14 (377+16),18927.35,Block Valve - I-5 (1235+58),69503.08,16,0.25,,52000,,16,0.04,,,,,0.4,0.4, 08:44,1170,1934,1392,1170,0.84,1.19,1933,1392,,,35.5077762,-119.3676838,312.4, INT ML,Pitting,,,MFL/CLP,,
1848,Weld,,,56613.35,561+33,57.59,60.13,60.13,9790,Block Valve  BV 7.14 (377+16),18972.82,Block Valve - I-5 (1235+58),69457.61,16,0.25,,52000, 11:20,,,,,,,,,,1170,,,1170,,,,,,,35.5079011,-119.3676871,312.2,GIRTH WELD,,,,MFL/CLP,,
1849,Weld,,,56673.48,561+92,60.13,58.87,58.87,9800,Block Valve  BV 7.14 (377+16),19032.95,Block Valve - I-5 (1235+58),69397.48,16,0.25,,52000, 12:24,,,,,,,,,,1170,,,1170,,,,,,,35.5080662,-119.3676889,312.5,GIRTH WELD,,,,MFL/CLP,,
1850,Anomaly - Corrosion,,INT,56688.75,562+07,15.27,43.6,58.87,9800,Block Valve  BV 7.14 (377+16),19048.22,Block Valve - I-5 (1235+58),69382.21,16,0.25,,52000,,16,0.04,,,,,0.4,0.5, 05:50,1170,1934,1392,1170,0.84,1.19,1933,1392,,,35.5081082,-119.3676877,312.6, INT ML,Pitting,,,MFL/CLP,,
1851,Anomaly - Corrosion,,INT,56718.7,562+36,45.23,13.65,58.87,9800,Block Valve  BV 7.14 (377+16),19078.17,Block Valve - I-5 (1235+58),69352.26,16,0.25,,52000,,16,0.04,,,,,0.3,0.3, 05:39,1170,1935,1393,1170,0.84,1.191,1935,1393,,,35.5081905,-119.3676861,312.7, INT ML,Pinhole,,,MFL/CLP,,
1852,Repair - Welded sleeve begin,,,56731.68,562+48,58.2,0.67,58.87,9800,Block Valve  BV 7.14 (377+16),19091.15,Block Valve - I-5 (1235+58),69339.28,16,0.25,,52000,,,,,,,,,,,1170,,,1170,,,,,,,35.5082261,-119.3676858,312.6,REPAIR-SHELL START,,,,MFL/CLP,,
1853,Weld,,,56732.35,562+49,58.87,60.36,60.35,9810,Block Valve  BV 7.14 (377+16),19091.82,Block Valve - I-5 (1235+58),69338.61,16,0.25,,52000, 01:08,,,,,,,,,,1170,,,1170,,,,,,,35.508228,-119.3676857,312.6,GIRTH WELD,,,,MFL/CLP,,
1854,Repair - Welded sleeve end,,,56741.69,562+58,9.34,51.02,60.35,9810,Block Valve  BV 7.14 (377+16),19101.16,Block Valve - I-5 (1235+58),69329.27,16,0.25,,52000,,,,,,,,,,,1170,,,1170,,,,,,,35.5082536,-119.3676853,312.6,REPAIR-SHELL END,,,,MFL/CLP,,
1855,Anomaly - Corrosion,,INT,56788.72,563+04,56.38,3.98,60.35,9810,Block Valve  BV 7.14 (377+16),19148.19,Block Valve - I-5 (1235+58),69282.24,16,0.25,,52000,,15,0.04,,,,,0.5,0.5, 05:55,1170,1933,1392,1170,0.841,1.189,1932,1391,,,35.5083828,-119.3676834,312.6, INT ML,Pitting,,,MFL/CLP,,
1856,Anomaly - Corrosion,,INT,56792.47,563+07,60.12,0.24,60.35,9810,Block Valve  BV 7.14 (377+16),19151.94,Block Valve - I-5 (1235+58),69278.49,16,0.25,,52000,,16,0.04,,,,,0.5,0.7, 06:09,1170,1931,1391,1170,0.841,1.189,1930,1390,,,35.5083931,-119.3676833,312.6, INT ML,Pitting,,,MFL/CLP,,
1857,Weld,,,56792.71,563+08,60.35,60.43,60.43,9820,Block Valve  BV 7.14 (377+16),19152.18,Block Valve - I-5 (1235+58),69278.26,16,0.25,,52000, 10:28,,,,,,,,,,1170,,,1170,,,,,,,35.5083937,-119.3676833,312.6,GIRTH WELD,,,,MFL/CLP,,
1858,Anomaly - Corrosion,,INT,56840.28,563+54,47.58,12.86,60.43,9820,Block Valve  BV 7.14 (377+16),19199.75,Block Valve - I-5 (1235+58),69230.68,16,0.25,,52000,,18,0.05,,,,,0.4,0.4, 05:28,1170,1934,1393,1170,0.84,1.19,1933,1392,,,35.5085245,-119.3676813,312.6, INT ML,Pinhole,,,MFL/CLP,,
1859,Weld,,,56853.14,563+66,60.43,61.48,61.48,9830,Block Valve  BV 7.14 (377+16),19212.61,Block Valve - I-5 (1235+58),69217.82,16,0.25,,52000, 01:04,,,,,,,,,,1170,,,1170,,,,,,,35.5085598,-119.3676807,312.6,GIRTH WELD,,,,MFL/CLP,,
1860,Anomaly - Corrosion,,INT,56898.29,564+10,45.15,16.33,61.48,9830,Block Valve  BV 7.14 (377+16),19257.76,Block Valve - I-5 (1235+58),69172.67,16,0.25,,52000,,15,0.04,,,,,0.7,0.7, 06:03,1170,1926,1387,1170,0.844,1.185,1924,1385,,,35.5086838,-119.3676777,312.8, INT ML,Pitting,,,MFL/CLP,,
1861,Anomaly - Corrosion,,INT,56902.56,564+14,49.42,12.06,61.48,9830,Block Valve  BV 7.14 (377+16),19262.03,Block Valve - I-5 (1235+58),69168.4,16,0.25,,52000,,16,0.04,,,,,0.4,0.5, 06:04,1170,1933,1392,1170,0.841,1.19,1932,1391,,,35.5086955,-119.3676775,312.8, INT ML,Pitting,,,MFL/CLP,,
1862,Anomaly - Corrosion,,INT,56904.69,564+16,51.55,9.93,61.48,9830,Block Valve  BV 7.14 (377+16),19264.16,Block Valve - I-5 (1235+58),69166.27,16,0.25,,52000,,16,0.04,,,,,0.5,0.5, 06:04,1170,1931,1391,1170,0.841,1.189,1930,1390,,,35.5087014,-119.3676774,312.8, INT ML,Pitting,,,MFL/CLP,,
1863,Weld,,,56914.62,564+26,61.48,61.63,61.63,9840,Block Valve  BV 7.14 (377+16),19274.09,Block Valve - I-5 (1235+58),69156.34,16,0.25,,52000, 12:20,,,,,,,,,,1170,,,1170,,,,,,,35.5087286,-119.3676769,312.8,GIRTH WELD,,,,MFL/CLP,,
1864,Anomaly - Corrosion,,INT,56939.02,564+50,24.4,37.22,61.63,9840,Block Valve  BV 7.14 (377+16),19298.49,Block Valve - I-5 (1235+58),69131.94,16,0.25,,52000,,17,0.04,,,,,0.6,0.6, 05:46,1170,1930,1390,1170,0.842,1.188,1928,1389,,,35.5087957,-119.3676755,312.7, INT ML,Pitting,,,MFL/CLP,,
1865,Anomaly - Corrosion,,INT,56951.04,564+61,36.42,25.21,61.63,9840,Block Valve  BV 7.14 (377+16),19310.51,Block Valve - I-5 (1235+58),69119.93,16,0.25,,52000,,20,0.05,,,,,0.4,0.4, 05:46,1170,1934,1392,1170,0.84,1.19,1933,1392,,,35.5088287,-119.3676748,312.7, INT ML,Pinhole,,,MFL/CLP,,
1866,Weld,,,56976.25,564+86,61.63,60.2,60.2,9850,Block Valve  BV 7.14 (377+16),19335.72,Block Valve - I-5 (1235+58),69094.72,16,0.25,,52000, 01:48,,,,,,,,,,1170,,,1170,,,,,,,35.5088979,-119.3676732,312.7,GIRTH WELD,,,,MFL/CLP,,
1867,Anomaly - Corrosion,,INT,57002.91,565+12,26.66,33.54,60.2,9850,Block Valve  BV 7.14 (377+16),19362.38,Block Valve - I-5 (1235+58),69068.05,16,0.25,,52000,,15,0.04,,,,,0.5,0.6, 05:58,1170,1933,1392,1170,0.841,1.189,1932,1391,,,35.5089712,-119.3676717,312.8, INT ML,Pitting,,,MFL/CLP,,
1868,Weld,,,57036.45,565+44,60.2,60.33,60.33,9860,Block Valve  BV 7.14 (377+16),19395.92,Block Valve - I-5 (1235+58),69034.51,16,0.25,,52000, 11:28,,,,,,,,,,1170,,,1170,,,,,,,35.5090633,-119.3676703,312.7,GIRTH WELD,,,,MFL/CLP,,
1869,Anomaly - Corrosion,,INT,57046.5,565+54,10.05,50.29,60.33,9860,Block Valve  BV 7.14 (377+16),19405.97,Block Valve - I-5 (1235+58),69024.47,16,0.25,,52000,,18,0.05,,,,,0.4,0.4, 06:03,1170,1934,1393,1170,0.84,1.19,1933,1392,,,35.5090909,-119.3676698,312.7, INT ML,Circumferential Slotting,,,MFL/CLP,,
1870,Anomaly - Corrosion,,INT,57050.29,565+58,13.84,46.49,60.33,9860,Block Valve  BV 7.14 (377+16),19409.76,Block Valve - I-5 (1235+58),69020.67,16,0.25,,52000,,15,0.04,,,,,0.4,0.6, 05:59,1170,1933,1392,1170,0.841,1.19,1933,1392,,,35.5091013,-119.3676696,312.7, INT ML,Pitting,,,MFL/CLP,,
1871,Anomaly - Corrosion,,INT,57050.44,565+58,13.99,46.34,60.33,9860,Block Valve  BV 7.14 (377+16),19409.91,Block Valve - I-5 (1235+58),69020.52,16,0.25,,52000,,15,0.04,,,,,0.7,0.6, 05:59,1170,1927,1388,1170,0.843,1.186,1925,1386,,,35.5091017,-119.3676696,312.7, INT ML,Pitting,,,MFL/CLP,,
1872,Weld,,,57096.78,566+03,60.33,59.08,59.08,9870,Block Valve  BV 7.14 (377+16),19456.25,Block Valve - I-5 (1235+58),68974.18,16,0.25,,52000, 12:52,,,,,,,,,,1170,,,1170,,,,,,,35.509229,-119.3676676,312.8,GIRTH WELD,,,,MFL/CLP,,
1873,Weld,,,57155.86,566+60,59.08,59.31,59.31,9880,Block Valve  BV 7.14 (377+16),19515.33,Block Valve - I-5 (1235+58),68915.1,16,0.25,,52000, 11:44,,,,,,,,,,1170,,,1170,,,,,,,35.5093913,-119.3676641,312.6,GIRTH WELD,,,,MFL/CLP,,
1874,Anomaly - Corrosion,,INT,57165.97,566+70,10.1,49.21,59.31,9880,Block Valve  BV 7.14 (377+16),19525.43,Block Valve - I-5 (1235+58),68905,16,0.25,,52000,,15,0.04,,,,,0.6,0.7, 05:52,1170,1931,1390,1170,0.842,1.188,1930,1389,,,35.5094191,-119.3676636,312.6, INT ML,Pitting,,,MFL/CLP,,
1875,Anomaly - Corrosion,,INT,57167.84,566+72,11.98,47.33,59.31,9880,Block Valve  BV 7.14 (377+16),19527.31,Block Valve - I-5 (1235+58),68903.12,16,0.25,,52000,,17,0.04,,,,,0.5,0.4, 05:53,1170,1931,1390,1170,0.842,1.188,1930,1389,,,35.5094242,-119.3676635,312.6, INT ML,Pitting,,,MFL/CLP,,
1876,Anomaly - Corrosion,,INT,57176.97,566+81,21.11,38.21,59.31,9880,Block Valve  BV 7.14 (377+16),19536.43,Block Valve - I-5 (1235+58),68894,16,0.25,,52000,,17,0.04,,,,,0.4,0.5, 05:50,1170,1933,1392,1170,0.841,1.189,1932,1391,,,35.5094493,-119.367663,312.6, INT ML,Pitting,,,MFL/CLP,,
1877,Anomaly - Corrosion,,INT,57179.89,566+83,24.02,35.29,59.31,9880,Block Valve  BV 7.14 (377+16),19539.35,Block Valve - I-5 (1235+58),68891.08,16,0.25,,52000,,15,0.04,,,,,1.1,0.2, 05:46,1170,1914,1378,1170,0.849,1.178,1909,1375,,,35.5094573,-119.3676628,312.6, INT ML,Axial Slotting,,,MFL/CLP,,
1878,Weld,,,57215.17,567+18,59.31,57.74,57.74,9890,Block Valve  BV 7.14 (377+16),19574.64,Block Valve - I-5 (1235+58),68855.79,16,0.25,,52000, 01:44,,,,,,,,,,1170,,,1170,,,,,,,35.5095542,-119.3676611,312.6,GIRTH WELD,,,,MFL/CLP,,
1879,Weld,,,57272.91,567+74,57.74,59.47,59.47,9900,Block Valve  BV 7.14 (377+16),19632.38,Block Valve - I-5 (1235+58),68798.05,16,0.25,,52000, 11:36,,,,,,,,,,1170,,,1170,,,,,,,35.5097128,-119.3676588,312.7,GIRTH WELD,,,,MFL/CLP,,
1880,Anomaly - Corrosion,,EXT,57292.62,567+93,19.71,39.76,59.47,9900,Block Valve  BV 7.14 (377+16),19652.08,Block Valve - I-5 (1235+58),68778.35,16,0.25,,52000,,18,0.05,,,,,0.3,0.2, 01:59,1170,1935,1393,1170,0.84,1.191,1934,1393,,,35.5097669,-119.3676576,312.7, EXT ML,Pinhole,,,MFL/CLP,,
1881,Weld,,,57332.38,568+31,59.47,55.92,55.92,9910,Block Valve  BV 7.14 (377+16),19691.85,Block Valve - I-5 (1235+58),68738.58,16,0.25,,52000, 01:04,,,,,,,,,,1170,,,1170,,,,,,,35.5098762,-119.3676552,312.5,GIRTH WELD,,,,MFL/CLP,,
1882,Anomaly - Corrosion,,EXT,57342.97,568+42,10.59,45.33,55.92,9910,Block Valve  BV 7.14 (377+16),19702.44,Block Valve - I-5 (1235+58),68727.99,16,0.25,,52000,,16,0.04,,,,,0.2,0.2, 03:57,1170,1937,1394,1170,0.839,1.192,1936,1394,,,35.5099053,-119.3676546,312.5,*EXT ML,Pinhole,,,MFL/CLP,,
1883,Weld,,,57388.3,568+86,55.92,59.47,59.47,9920,Block Valve  BV 7.14 (377+16),19747.77,Block Valve - I-5 (1235+58),68682.66,16,0.25,,52000, 10:44,,,,,,,,,,1170,,,1170,,,,,,,35.5100298,-119.3676522,312.5,GIRTH WELD,,,,MFL/CLP,,
1884,Weld,,,57447.77,569+43,59.47,59.53,59.53,9930,Block Valve  BV 7.14 (377+16),19807.24,Block Valve - I-5 (1235+58),68623.19,16,0.25,,52000,,,,,,,,,,,1170,,,1170,,,,,,,35.5101932,-119.3676489,312.6,GIRTH WELD,,,,MFL/CLP,,
1885,Weld,,,57507.31,570+01,59.53,60.46,60.46,9940,Block Valve  BV 7.14 (377+16),19866.78,Block Valve - I-5 (1235+58),68563.66,16,0.25,,52000, 10:24,,,,,,,,,,1170,,,1170,,,,,,,35.5103567,-119.3676453,312.6,GIRTH WELD,,,,MFL/CLP,,
1886,Weld,,,57567.77,570+60,60.46,60.17,60.17,9950,Block Valve  BV 7.14 (377+16),19927.23,Block Valve - I-5 (1235+58),68503.2,16,0.25,,52000, 02:16,,,,,,,,,,1170,,,1170,,,,,,,35.5105228,-119.367642,312.6,GIRTH WELD,,,,MFL/CLP,,
1887,Weld,,,57627.94,571+18,60.17,60.4,60.4,9960,Block Valve  BV 7.14 (377+16),19987.41,Block Valve - I-5 (1235+58),68443.03,16,0.25,,52000, 02:32,,,,,,,,,,1170,,,1170,,,,,,,35.510688,-119.3676375,312.3,GIRTH WELD,,,,MFL/CLP,,
1888,Anomaly - Corrosion,,EXT,57676.98,571+66,49.05,11.36,60.4,9960,Block Valve  BV 7.14 (377+16),20036.45,Block Valve - I-5 (1235+58),68393.98,16,0.25,,52000,,23,0.06,,,,,0.2,0.2, 02:17,1170,1936,1394,1170,0.84,1.191,1935,1393,,,35.5108227,-119.3676346,312.5, EXT ML,Pinhole,,,MFL/CLP,,
1889,Weld,,,57688.34,571+77,60.4,57.71,57.71,9970,Block Valve  BV 7.14 (377+16),20047.81,Block Valve - I-5 (1235+58),68382.63,16,0.25,,52000, 10:32,,,,,,,,,,1170,,,1170,,,,,,,35.5108539,-119.367634,312.6,GIRTH WELD,,,,MFL/CLP,,
1890,Anomaly - Corrosion,,EXT,57702.94,571+91,14.6,43.11,57.71,9970,Block Valve  BV 7.14 (377+16),20062.41,Block Valve - I-5 (1235+58),68368.02,16,0.25,,52000,,22,0.06,,,,,0.2,0.2, 02:33,1170,1936,1394,1170,0.839,1.191,1936,1394,,,35.5108941,-119.3676335,312.6, EXT ML,Pinhole,,,MFL/CLP,,
1891,Anomaly - Corrosion,,EXT,57713.72,572+02,25.38,32.33,57.71,9970,Block Valve  BV 7.14 (377+16),20073.19,Block Valve - I-5 (1235+58),68357.24,16,0.25,,52000,,19,0.05,,,,,0.4,0.2, 02:03,1170,1934,1392,1170,0.84,1.19,1933,1392,,,35.5109237,-119.367633,312.5, EXT ML,Pinhole,,,MFL/CLP,,
1892,Anomaly - Corrosion,,EXT,57725.64,572+13,37.31,20.4,57.71,9970,Block Valve  BV 7.14 (377+16),20085.11,Block Valve - I-5 (1235+58),68345.32,16,0.25,,52000,,17,0.04,,,,,0.2,0.2, 01:35,1170,1936,1394,1170,0.839,1.191,1936,1394,,,35.5109564,-119.3676324,312.5, EXT ML,Pinhole,,,MFL/CLP,,
1893,Anomaly - Corrosion,,INT,57735.32,572+23,46.99,10.73,57.71,9970,Block Valve  BV 7.14 (377+16),20094.79,Block Valve - I-5 (1235+58),68335.64,16,0.25,,52000,,17,0.04,,,,,0.4,0.5, 05:50,1170,1934,1392,1170,0.841,1.19,1933,1392,,,35.510983,-119.3676318,312.4, INT ML,Pitting,,,MFL/CLP,,
1894,Weld,,,57746.05,572+33,57.71,60.13,60.13,9980,Block Valve  BV 7.14 (377+16),20105.52,Block Valve - I-5 (1235+58),68324.92,16,0.25,,52000, 12:56,,,,,,,,,,1170,,,1170,,,,,,,35.5110124,-119.3676311,312.4,GIRTH WELD,,,,MFL/CLP,,
1895,Weld,,,57806.18,572+91,60.13,61.71,61.71,9990,Block Valve  BV 7.14 (377+16),20165.65,Block Valve - I-5 (1235+58),68264.78,16,0.25,,52000, 09:48,,,,,,,,,,1170,,,1170,,,,,,,35.5111776,-119.3676289,312.3,GIRTH WELD,,,,MFL/CLP,,
1896,Anomaly - Corrosion,,EXT,57843.4,573+28,37.22,24.49,61.71,9990,Block Valve  BV 7.14 (377+16),20202.87,Block Valve - I-5 (1235+58),68227.56,16,0.25,,52000,,18,0.05,,,,,0.2,0.2, 01:53,1170,1936,1394,1170,0.839,1.192,1936,1394,,,35.5112799,-119.3676272,312.3, EXT ML,Pinhole,,,MFL/CLP,,
1897,Anomaly - Corrosion,,EXT,57846.65,573+31,40.47,21.24,61.71,9990,Block Valve  BV 7.14 (377+16),20206.12,Block Valve - I-5 (1235+58),68224.31,16,0.25,,52000,,15,0.04,,,,,0.4,0.2, 01:54,1170,1935,1393,1170,0.84,1.191,1934,1393,,,35.5112888,-119.3676271,312.3, EXT ML,Pinhole,,,MFL/CLP,,
1898,Anomaly - Corrosion,,EXT,57847.33,573+31,41.15,20.56,61.71,9990,Block Valve  BV 7.14 (377+16),20206.8,Block Valve - I-5 (1235+58),68223.64,16,0.25,,52000,,20,0.05,,,,,0.2,0.2, 01:52,1170,1936,1394,1170,0.84,1.191,1935,1394,,,35.5112907,-119.367627,312.3, EXT ML,Pinhole,,,MFL/CLP,,
1899,Anomaly - Corrosion,,EXT,57849.82,573+34,43.64,18.07,61.71,9990,Block Valve  BV 7.14 (377+16),20209.29,Block Valve - I-5 (1235+58),68221.15,16,0.25,,52000,,19,0.05,,,,,0.2,0.2, 01:52,1170,1936,1394,1170,0.84,1.191,1936,1394,,,35.5112975,-119.3676269,312.3, EXT ML,Pinhole,,,MFL/CLP,,
1900,Anomaly - Corrosion,,EXT,57862.75,573+46,56.57,5.14,61.71,9990,Block Valve  BV 7.14 (377+16),20222.22,Block Valve - I-5 (1235+58),68208.21,16,0.25,,52000,,15,0.04,,,,,0.2,0.2, 01:50,1170,1936,1394,1170,0.839,1.192,1936,1394,,,35.511333,-119.3676261,312.2, EXT ML,Pinhole,,,MFL/CLP,,
1901,Weld,,,57867.89,573+51,61.71,61.68,61.68,10000,Block Valve  BV 7.14 (377+16),20227.36,Block Valve - I-5 (1235+58),68203.07,16,0.25,,52000, 01:00,,,,,,,,,,1170,,,1170,,,,,,,35.5113472,-119.3676258,312.2,GIRTH WELD,,,,MFL/CLP,,
1902,Anomaly - Corrosion,,INT,57911.31,573+93,43.42,18.26,61.68,10000,Block Valve  BV 7.14 (377+16),20270.77,Block Valve - I-5 (1235+58),68159.66,16,0.25,,52000,,19,0.05,,,,,0.5,0.7, 05:58,1170,1930,1390,1170,0.842,1.188,1929,1389,,,35.5114664,-119.3676227,312.2, INT ML,Pitting,,,MFL/CLP,,
1903,Weld,,,57929.57,574+11,61.68,61.7,61.7,10010,Block Valve  BV 7.14 (377+16),20289.04,Block Valve - I-5 (1235+58),68141.39,16,0.25,,52000, 10:36,,,,,,,,,,1170,,,1170,,,,,,,35.5115166,-119.3676218,312.2,GIRTH WELD,,,,MFL/CLP,,
1904,Anomaly - Corrosion,,INT,57931.08,574+13,1.51,60.19,61.7,10010,Block Valve  BV 7.14 (377+16),20290.55,Block Valve - I-5 (1235+58),68139.88,16,0.25,,52000,,15,0.04,,,,,0.4,0.2, 08:17,1170,1933,1392,1170,0.841,1.19,1933,1392,,,35.5115207,-119.3676217,312.2, INT ML,Axial Slotting,,,MFL/CLP,,
1905,Anomaly - Corrosion Cluster,,INT,57949.21,574+30,19.64,42.06,61.7,10010,Block Valve  BV 7.14 (377+16),20308.68,Block Valve - I-5 (1235+58),68121.75,16,0.25,,52000,,22,0.06,,,,,0.9,1, 06:10,1170,1910,1375,1170,0.851,1.175,1911,1376,,,35.5115705,-119.3676209,312.1, INT ML,Pitting,,,MFL/CLP,,
1906,Anomaly - Corrosion,,INT,57956.61,574+37,27.04,34.66,61.7,10010,Block Valve  BV 7.14 (377+16),20316.08,Block Valve - I-5 (1235+58),68114.35,16,0.25,,52000,,17,0.04,,,,,0.3,0.4, 06:12,1170,1935,1393,1170,0.84,1.191,1935,1393,,,35.5115909,-119.3676206,312, INT ML,Pinhole,,,MFL/CLP,,
1907,Anomaly - Corrosion,,INT,57967.97,574+48,38.4,23.3,61.7,10010,Block Valve  BV 7.14 (377+16),20327.44,Block Valve - I-5 (1235+58),68102.99,16,0.25,,52000,,20,0.05,,,,,0.4,0.3, 06:08,1170,1934,1392,1170,0.84,1.19,1933,1392,,,35.5116221,-119.36762,312, INT ML,Pinhole,,,MFL/CLP,,
1908,Anomaly - Corrosion,,EXT,57986.45,574+66,56.88,4.83,61.7,10010,Block Valve  BV 7.14 (377+16),20345.92,Block Valve - I-5 (1235+58),68084.51,16,0.25,,52000,,17,0.04,,,,,0.3,0.2, 02:45,1170,1936,1394,1170,0.84,1.191,1935,1393,,,35.5116728,-119.367619,312, EXT ML,Pinhole,,,MFL/CLP,,
1909,Weld,,,57991.27,574+71,61.7,61.55,61.54,10020,Block Valve  BV 7.14 (377+16),20350.74,Block Valve - I-5 (1235+58),68079.69,16,0.25,,52000, 01:08,,,,,,,,,,1170,,,1170,,,,,,,35.5116861,-119.3676187,312,GIRTH WELD,,,,MFL/CLP,,
1910,Anomaly - Corrosion,,EXT,58048.5,575+27,57.22,4.32,61.54,10020,Block Valve  BV 7.14 (377+16),20407.97,Block Valve - I-5 (1235+58),68022.46,16,0.25,,52000,,18,0.05,,,,,0.3,0.2, 08:07,1170,1935,1394,1170,0.84,1.191,1935,1393,,,35.5118433,-119.3676156,312, EXT ML,Pinhole,,,MFL/CLP,,
1911,Weld,,,58052.82,575+31,61.54,60.42,60.42,10030,Block Valve  BV 7.14 (377+16),20412.29,Block Valve - I-5 (1235+58),68018.14,16,0.25,,52000, 11:00,,,,,,,,,,1170,,,1170,,,,,,,35.5118551,-119.3676154,311.9,GIRTH WELD,,,,MFL/CLP,,
1912,Anomaly - Corrosion,,INT,58093.17,575+70,40.35,20.07,60.42,10030,Block Valve  BV 7.14 (377+16),20452.64,Block Valve - I-5 (1235+58),67977.79,16,0.25,,52000,,17,0.04,,,,,0.2,0.2, 05:43,1170,1936,1394,1170,0.839,1.191,1936,1394,,,35.511966,-119.3676124,311.9, INT ML,Pinhole,,,MFL/CLP,,
1913,Weld,,,58113.24,575+89,60.42,61.88,61.88,10040,Block Valve  BV 7.14 (377+16),20472.71,Block Valve - I-5 (1235+58),67957.72,16,0.25,,52000, 12:52,,,,,,,,,,1170,,,1170,,,,,,,35.5120211,-119.3676111,311.9,GIRTH WELD,,,,MFL/CLP,,
1914,Weld,,,58175.12,576+50,61.88,60.5,60.5,10050,Block Valve  BV 7.14 (377+16),20534.59,Block Valve - I-5 (1235+58),67895.84,16,0.25,,52000, 10:28,,,,,,,,,,1170,,,1170,,,,,,,35.5121911,-119.3676079,312,GIRTH WELD,,,,MFL/CLP,,
1915,Weld,,,58235.62,577+08,60.5,60.55,60.55,10060,Block Valve  BV 7.14 (377+16),20595.09,Block Valve - I-5 (1235+58),67835.34,16,0.25,,52000, 12:56,,,,,,,,,,1170,,,1170,,,,,,,35.5123573,-119.3676052,312,GIRTH WELD,,,,MFL/CLP,,
1916,Weld,,,58296.17,577+67,60.55,60.54,60.54,10070,Block Valve  BV 7.14 (377+16),20655.64,Block Valve - I-5 (1235+58),67774.79,16,0.25,,52000, 11:00,,,,,,,,,,1170,,,1170,,,,,,,35.5125236,-119.3676015,311.9,GIRTH WELD,,,,MFL/CLP,,
1917,Weld,,,58356.71,578+26,60.54,60.45,60.45,10080,Block Valve  BV 7.14 (377+16),20716.18,Block Valve - I-5 (1235+58),67714.25,16,0.25,,52000, 01:24,,,,,,,,,,1170,,,1170,,,,,,,35.5126899,-119.3675991,312,GIRTH WELD,,,,MFL/CLP,,
1918,Weld,,,58417.16,578+84,60.45,59.36,59.36,10090,Block Valve  BV 7.14 (377+16),20776.63,Block Valve - I-5 (1235+58),67653.8,16,0.25,,52000, 10:48,,,,,,,,,,1170,,,1170,,,,,,,35.512856,-119.3675968,311.9,GIRTH WELD,,,,MFL/CLP,,
1919,Weld,,,58476.52,579+42,59.36,60.41,60.4,10100,Block Valve  BV 7.14 (377+16),20835.99,Block Valve - I-5 (1235+58),67594.44,16,0.25,,52000, 12:32,,,,,,,,,,1170,,,1170,,,,,,,35.513019,-119.3675941,311.7,GIRTH WELD,,,,MFL/CLP,,
1920,Anomaly - Corrosion,,EXT,58503.72,579+69,27.2,33.21,60.4,10100,Block Valve  BV 7.14 (377+16),20863.19,Block Valve - I-5 (1235+58),67567.24,16,0.25,,52000,,15,0.04,,,,,0.3,0.2, 09:31,1170,1936,1394,1170,0.84,1.191,1936,1394,,,35.5130937,-119.3675926,311.8, EXT ML,Pinhole,,,MFL/CLP,,
1921,Anomaly - Corrosion,,EXT,58524.12,579+88,47.6,12.8,60.4,10100,Block Valve  BV 7.14 (377+16),20883.59,Block Valve - I-5 (1235+58),67546.84,16,0.25,,52000,,20,0.05,,,,,0.2,0.2, 09:11,1170,1936,1394,1170,0.839,1.192,1936,1394,,,35.5131498,-119.3675917,312,*EXT ML,Pinhole,,,MFL/CLP,,
1922,Weld,,,58536.93,580+01,60.4,60.38,60.38,10110,Block Valve  BV 7.14 (377+16),20896.39,Block Valve - I-5 (1235+58),67534.04,16,0.25,,52000, 11:20,,,,,,,,,,1170,,,1170,,,,,,,35.5131849,-119.3675912,312.1,GIRTH WELD,,,,MFL/CLP,,
1923,Weld,,,58597.31,580+59,60.38,60.42,60.42,10120,Block Valve  BV 7.14 (377+16),20956.78,Block Valve - I-5 (1235+58),67473.66,16,0.25,,52000, 12:52,,,,,,,,,,1170,,,1170,,,,,,,35.5133508,-119.3675886,312.1,GIRTH WELD,,,,MFL/CLP,,
1924,Anomaly - Corrosion,,INT,58611.98,580+74,14.67,45.75,60.42,10120,Block Valve  BV 7.14 (377+16),20971.44,Block Valve - I-5 (1235+58),67458.99,16,0.25,,52000,,15,0.04,,,,,0.4,0.5, 02:38,1170,1934,1393,1170,0.84,1.19,1933,1392,,,35.5133911,-119.3675879,312.2, INT ML,Pitting,,,MFL/CLP,,
1925,Anomaly - Corrosion,,INT,58626.56,580+88,29.26,31.17,60.42,10120,Block Valve  BV 7.14 (377+16),20986.03,Block Valve - I-5 (1235+58),67444.4,16,0.25,,52000,,18,0.05,,,,,0.2,0.2, 03:03,1170,1936,1394,1170,0.839,1.191,1936,1394,,,35.5134312,-119.3675873,312.2, INT ML,Pinhole,,,MFL/CLP,,
1926,Anomaly - Corrosion,,INT,58640.91,581+02,43.6,16.82,60.42,10120,Block Valve  BV 7.14 (377+16),21000.38,Block Valve - I-5 (1235+58),67430.05,16,0.25,,52000,,16,0.04,,,,,0.4,0.3, 02:48,1170,1933,1392,1170,0.841,1.19,1932,1391,,,35.5134706,-119.3675868,312.2, INT ML,Axial Slotting,,,MFL/CLP,,
1927,Weld,,,58657.73,581+18,60.42,60.51,60.51,10130,Block Valve  BV 7.14 (377+16),21017.2,Block Valve - I-5 (1235+58),67413.24,16,0.25,,52000, 10:40,,,,,,,,,,1170,,,1170,,,,,,,35.5135168,-119.3675865,312.1,GIRTH WELD,,,,MFL/CLP,,
1928,Anomaly - Corrosion,,INT,58670.09,581+30,12.36,48.14,60.51,10130,Block Valve  BV 7.14 (377+16),21029.56,Block Valve - I-5 (1235+58),67400.87,16,0.25,,52000,,15,0.04,,,,,0.3,0.2, 02:35,1170,1936,1394,1170,0.84,1.191,1936,1394,,,35.5135507,-119.3675863,312.1, INT ML,Pinhole,,,MFL/CLP,,
1929,Anomaly - Corrosion,,INT,58716.01,581+75,58.28,2.22,60.51,10130,Block Valve  BV 7.14 (377+16),21075.48,Block Valve - I-5 (1235+58),67354.95,16,0.25,,52000,,16,0.04,,,,,0.3,0.3, 06:03,1170,1936,1394,1170,0.84,1.191,1935,1393,,,35.5136769,-119.3675847,312, INT ML,Pinhole,,,MFL/CLP,,
1930,Weld,,,58718.23,581+77,60.51,60.48,60.48,10140,Block Valve  BV 7.14 (377+16),21077.7,Block Valve - I-5 (1235+58),67352.73,16,0.25,,52000, 12:56,,,,,,,,,,1170,,,1170,,,,,,,35.513683,-119.3675846,312,GIRTH WELD,,,,MFL/CLP,,
1931,Anomaly - Corrosion,,INT,58736.82,581+95,18.59,41.89,60.48,10140,Block Valve  BV 7.14 (377+16),21096.29,Block Valve - I-5 (1235+58),67334.14,16,0.25,,52000,,17,0.04,,,,,0.3,0.4, 05:47,1170,1935,1393,1170,0.84,1.191,1935,1393,,,35.5137341,-119.3675835,312.1, INT ML,Circumferential Slotting,,,MFL/CLP,,
1932,Anomaly - Corrosion,,INT,58748.67,582+06,30.43,30.05,60.48,10140,Block Valve  BV 7.14 (377+16),21108.13,Block Valve - I-5 (1235+58),67322.3,16,0.25,,52000,,20,0.05,,,,,0.3,0.4, 02:59,1170,1935,1393,1170,0.84,1.19,1934,1392,,,35.5137666,-119.3675828,312.1, INT ML,Pinhole,,,MFL/CLP,,
1933,Anomaly - Corrosion,,INT,58750.05,582+08,31.81,28.66,60.48,10140,Block Valve  BV 7.14 (377+16),21109.52,Block Valve - I-5 (1235+58),67320.91,16,0.25,,52000,,19,0.05,,,,,0.3,0.3, 03:03,1170,1935,1393,1170,0.84,1.191,1934,1393,,,35.5137704,-119.3675827,312.1, INT ML,Pinhole,,,MFL/CLP,,
1934,Anomaly - Corrosion,,INT,58752.97,582+10,34.74,25.74,60.48,10140,Block Valve  BV 7.14 (377+16),21112.44,Block Valve - I-5 (1235+58),67317.99,16,0.25,,52000,,20,0.05,,,,,0.4,0.4, 03:01,1170,1934,1392,1170,0.84,1.19,1933,1392,,,35.5137784,-119.3675825,312.1, INT ML,Pinhole,,,MFL/CLP,,
1935,Anomaly - Corrosion,,INT,58754.7,582+12,36.47,24.01,60.48,10140,Block Valve  BV 7.14 (377+16),21114.17,Block Valve - I-5 (1235+58),67316.26,16,0.25,,52000,,16,0.04,,,,,0.4,0.4, 03:02,1170,1935,1393,1170,0.84,1.19,1934,1392,,,35.5137832,-119.3675824,312.1, INT ML,Pinhole,,,MFL/CLP,,
1936,Anomaly - Corrosion,,INT,58756.92,582+14,38.69,21.79,60.48,10140,Block Valve  BV 7.14 (377+16),21116.39,Block Valve - I-5 (1235+58),67314.04,16,0.25,,52000,,16,0.04,,,,,0.3,0.4, 03:01,1170,1935,1393,1170,0.84,1.191,1935,1393,,,35.5137893,-119.3675822,312.1, INT ML,Pinhole,,,MFL/CLP,,
1937,Anomaly - Corrosion,,INT,58766.35,582+23,48.12,12.36,60.48,10140,Block Valve  BV 7.14 (377+16),21125.82,Block Valve - I-5 (1235+58),67304.61,16,0.25,,52000,,17,0.04,,,,,0.4,0.4, 08:45,1170,1934,1393,1170,0.84,1.19,1934,1392,,,35.5138152,-119.3675816,312, INT ML,Pinhole,,,MFL/CLP,,
1938,Weld,,,58778.71,582+35,60.48,60.38,60.38,10150,Block Valve  BV 7.14 (377+16),21138.18,Block Valve - I-5 (1235+58),67292.25,16,0.25,,52000, 10:52,,,,,,,,,,1170,,,1170,,,,,,,35.5138491,-119.3675809,311.9,GIRTH WELD,,,,MFL/CLP,,
1939,Weld,,,58839.09,582+94,60.38,60.51,60.51,10160,Block Valve  BV 7.14 (377+16),21198.56,Block Valve - I-5 (1235+58),67231.87,16,0.25,,52000, 12:40,,,,,,,,,,1170,,,1170,,,,,,,35.514015,-119.3675776,311.8,GIRTH WELD,,,,MFL/CLP,,
1940,Anomaly - Corrosion,,INT,58843.88,582+99,4.79,55.72,60.51,10160,Block Valve  BV 7.14 (377+16),21203.34,Block Valve - I-5 (1235+58),67227.09,16,0.25,,52000,,21,0.05,,,,,0.4,0.5, 06:02,1170,1933,1391,1170,0.841,1.189,1931,1391,,,35.5140281,-119.3675775,311.9, INT ML,Pitting,,,MFL/CLP,,
1941,Anomaly - Corrosion,,INT,58844.4,582+99,5.31,55.19,60.51,10160,Block Valve  BV 7.14 (377+16),21203.87,Block Valve - I-5 (1235+58),67226.56,16,0.25,,52000,,17,0.04,,,,,0.4,0.4, 06:08,1170,1934,1393,1170,0.84,1.19,1934,1392,,,35.5140296,-119.3675775,311.9, INT ML,Circumferential Slotting,,,MFL/CLP,,
1942,Anomaly - Corrosion,,INT,58848.34,583+03,9.25,51.25,60.51,10160,Block Valve  BV 7.14 (377+16),21207.81,Block Valve - I-5 (1235+58),67222.62,16,0.25,,52000,,18,0.05,,,,,0.3,0.4, 05:59,1170,1935,1393,1170,0.84,1.191,1934,1393,,,35.5140404,-119.3675774,311.9, INT ML,Circumferential Slotting,,,MFL/CLP,,
1943,Anomaly - Corrosion,,INT,58848.7,583+03,9.61,50.89,60.51,10160,Block Valve  BV 7.14 (377+16),21208.17,Block Valve - I-5 (1235+58),67222.26,16,0.25,,52000,,16,0.04,,,,,0.3,0.4, 05:59,1170,1935,1393,1170,0.84,1.191,1935,1393,,,35.5140414,-119.3675774,311.9, INT ML,Circumferential Slotting,,,MFL/CLP,,
1944,Anomaly - Corrosion,,INT,58852.12,583+07,13.03,47.48,60.51,10160,Block Valve  BV 7.14 (377+16),21211.59,Block Valve - I-5 (1235+58),67218.84,16,0.25,,52000,,17,0.04,,,,,0.4,0.4, 06:00,1170,1934,1393,1170,0.84,1.19,1934,1392,,,35.5140508,-119.3675774,311.9, INT ML,Circumferential Slotting,,,MFL/CLP,,
1945,Anomaly - Corrosion,,INT,58865.13,583+19,26.03,34.47,60.51,10160,Block Valve  BV 7.14 (377+16),21224.59,Block Valve - I-5 (1235+58),67205.84,16,0.25,,52000,,22,0.06,,,,,0.4,0.3, 05:44,1170,1933,1392,1170,0.841,1.19,1932,1391,,,35.5140865,-119.3675775,311.9, INT ML,Pinhole,,,MFL/CLP,,
1946,Anomaly - Corrosion,,INT,58893.39,583+47,54.3,6.21,60.51,10160,Block Valve  BV 7.14 (377+16),21252.85,Block Valve - I-5 (1235+58),67177.58,16,0.25,,52000,,15,0.04,,,,,0.3,0.4, 05:48,1170,1935,1393,1170,0.84,1.191,1935,1393,,,35.514164,-119.3675817,311.9, INT ML,Pinhole,,,MFL/CLP,,
1947,Weld,,,58899.6,583+53,60.51,60.46,60.46,10170,Block Valve  BV 7.14 (377+16),21259.07,Block Valve - I-5 (1235+58),67171.37,16,0.25,,52000, 11:12,,,,,,,,,,1170,,,1170,,,,,,,35.5141809,-119.3675847,312,GIRTH WELD,,,,MFL/CLP,,
1948,Anomaly - Corrosion,,INT,58940.58,583+93,40.99,19.47,60.46,10170,Block Valve  BV 7.14 (377+16),21300.05,Block Valve - I-5 (1235+58),67130.38,16,0.25,,52000,,15,0.04,,,,,0.5,0.5, 05:50,1170,1933,1392,1170,0.841,1.189,1932,1391,,,35.5142922,-119.367603,311.2, INT ML,Pitting,,,MFL/CLP,,
1949,Weld,,,58960.05,584+11,60.46,60.47,60.47,10180,Block Valve  BV 7.14 (377+16),21319.52,Block Valve - I-5 (1235+58),67110.91,16,0.25,,52000, 12:28,,,,,,,,,,1170,,,1170,,,,,,,35.5143452,-119.3676106,310.5,GIRTH WELD,,,,MFL/CLP,,
1950,Weld,,,59020.52,584+70,60.47,59.19,59.19,10190,Block Valve  BV 7.14 (377+16),21379.99,Block Valve - I-5 (1235+58),67050.44,16,0.25,,52000, 10:32,,,,,,,,,,1170,,,1170,,,,,,,35.5145102,-119.3676282,308.1,GIRTH WELD,,,,MFL/CLP,,
1951,Anomaly - Corrosion,,INT,59021.44,584+71,0.93,58.26,59.19,10190,Block Valve  BV 7.14 (377+16),21380.91,Block Valve - I-5 (1235+58),67049.52,16,0.25,,52000,,16,0.04,,,,,0.5,0.6, 06:01,1170,1931,1391,1170,0.841,1.189,1930,1390,,,35.5145127,-119.3676283,308.1, INT ML,Pitting,,,MFL/CLP,,
1952,Anomaly - Corrosion,,INT,59026.79,584+76,6.26,52.92,59.19,10190,Block Valve  BV 7.14 (377+16),21386.25,Block Valve - I-5 (1235+58),67044.18,16,0.25,,52000,,15,0.04,,,,,0.5,0.4, 05:44,1170,1932,1391,1170,0.841,1.189,1931,1390,,,35.5145273,-119.3676285,308, INT ML,Pitting,,,MFL/CLP,,
1953,Repair - Welded sleeve begin,,,59041.13,584+90,20.61,38.58,59.19,10190,Block Valve  BV 7.14 (377+16),21400.6,Block Valve - I-5 (1235+58),67029.83,16,0.25,,52000,,,,,,,,,,,1170,,,1170,,,,,,,35.5145667,-119.3676289,307.7,REPAIR-SHELL START,,,,MFL/CLP,,
1954,Repair - Welded sleeve end,,,59046.09,584+95,25.57,33.62,59.19,10190,Block Valve  BV 7.14 (377+16),21405.56,Block Valve - I-5 (1235+58),67024.87,16,0.25,,52000,,,,,,,,,,,1170,,,1170,,,,,,,35.5145803,-119.367629,307.7,REPAIR-SHELL END,,,,MFL/CLP,,
1955,Casing Begin,,,59056.95,585+06,36.42,22.76,59.19,10190,Block Valve  BV 7.14 (377+16),21416.41,Block Valve - I-5 (1235+58),67014.02,16,0.25,,52000,,,,,,,,,,,1170,,,1170,,,,,,,35.51461,-119.367629,307.8,CASING START,,,,MFL/CLP,,
1956,Anomaly - Corrosion,,INT,59065.24,585+14,44.72,14.47,59.19,10190,Block Valve  BV 7.14 (377+16),21424.71,Block Valve - I-5 (1235+58),67005.73,16,0.25,,52000,,20,0.05,,,,,0.4,0.6, 06:06,1170,1934,1392,1170,0.84,1.19,1933,1392,,,35.5146328,-119.3676289,308, INT ML,Circumferential Slotting,,,MFL/CLP,,
1957,Casing End,,,59073.28,585+21,52.76,6.43,59.19,10190,Block Valve  BV 7.14 (377+16),21432.75,Block Valve - I-5 (1235+58),66997.68,16,0.25,,52000,,,,,,,,,,,1170,,,1170,,,,,,,35.5146548,-119.3676288,308.1,CASING END,,,,MFL/CLP,,
1958,Anomaly - Corrosion,,EXT,59073.41,585+22,52.89,6.3,59.19,10190,Block Valve  BV 7.14 (377+16),21432.88,Block Valve - I-5 (1235+58),66997.55,16,0.25,,52000,,22,0.06,,,,,0.2,0.2, 02:38,1170,1936,1394,1170,0.839,1.191,1936,1394,,,35.5146552,-119.3676288,308.1, EXT ML,Pinhole,,,MFL/CLP,,
1959,Anomaly - Corrosion,,EXT,59074.5,585+23,53.98,5.21,59.19,10190,Block Valve  BV 7.14 (377+16),21433.97,Block Valve - I-5 (1235+58),66996.46,16,0.25,,52000,,19,0.05,,,,,0.5,0.3, 06:10,1170,1930,1390,1170,0.842,1.188,1929,1389,,,35.5146582,-119.3676288,308.1, EXT ML,Axial Slotting,,,MFL/CLP,,
1960,Anomaly - Corrosion,,EXT,59074.52,585+23,54,5.19,59.19,10190,Block Valve  BV 7.14 (377+16),21433.99,Block Valve - I-5 (1235+58),66996.44,16,0.25,,52000,,20,0.05,,,,,0.5,0.2, 05:41,1170,1931,1390,1170,0.842,1.188,1929,1389,,,35.5146582,-119.3676288,308.1, EXT ML,Axial Slotting,,,MFL/CLP,,
1961,Anomaly - Corrosion,,EXT,59074.97,585+23,54.45,4.74,59.19,10190,Block Valve  BV 7.14 (377+16),21434.44,Block Valve - I-5 (1235+58),66995.99,16,0.25,,52000,,21,0.05,,,,,0.4,0.4, 06:06,1170,1933,1392,1170,0.841,1.19,1933,1391,,,35.5146594,-119.3676288,308.1, EXT ML,Circumferential Slotting,,,MFL/CLP,,
1962,Repair - Welded sleeve begin,,,59075.4,585+23,54.88,4.3,59.19,10190,Block Valve  BV 7.14 (377+16),21434.87,Block Valve - I-5 (1235+58),66995.56,16,0.25,,52000,,,,,,,,,,,1170,,,1170,,,,,,,35.5146606,-119.3676288,308.1,REPAIR-SHELL START,,,,MFL/CLP,,
1963,Repair - Welded sleeve end,,,59079.35,585+27,58.83,0.36,59.19,10190,Block Valve  BV 7.14 (377+16),21438.82,Block Valve - I-5 (1235+58),66991.61,16,0.25,,52000,,,,,,,,,,,1170,,,1170,,,,,,,35.5146715,-119.3676287,308.2,REPAIR-SHELL END,,,,MFL/CLP,,
1964,Weld,,,59079.71,585+28,59.19,60.3,60.3,10200,Block Valve  BV 7.14 (377+16),21439.18,Block Valve - I-5 (1235+58),66991.25,16,0.25,,52000, 12:36,,,,,,,,,,1170,,,1170,,,,,,,35.5146724,-119.3676287,308.2,GIRTH WELD,,,,MFL/CLP,,
1965,Anomaly - Corrosion,,EXT,59080.51,585+28,0.8,59.5,60.3,10200,Block Valve  BV 7.14 (377+16),21439.98,Block Valve - I-5 (1235+58),66990.45,16,0.25,,52000,,15,0.04,,,,,0.7,1.2, 05:52,1170,1926,1387,1170,0.844,1.185,1924,1385,,,35.5146746,-119.3676287,308.2, EXT ML,Pitting,,,MFL/CLP,,
1966,Anomaly - Corrosion,,EXT,59082.32,585+30,2.61,57.69,60.3,10200,Block Valve  BV 7.14 (377+16),21441.79,Block Valve - I-5 (1235+58),66988.65,16,0.25,,52000,,15,0.04,,,,,0.4,0.2, 03:08,1170,1934,1393,1170,0.84,1.19,1933,1392,,,35.5146796,-119.3676286,308.2, EXT ML,Axial Slotting,,,MFL/CLP,,
1967,Casing Begin,,,59082.63,585+30,2.92,57.38,60.3,10200,Block Valve  BV 7.14 (377+16),21442.1,Block Valve - I-5 (1235+58),66988.33,16,0.25,,52000,,,,,,,,,,,1170,,,1170,,,,,,,35.5146804,-119.3676286,308.2,CASING START,,,,MFL/CLP,,
1968,Anomaly - Corrosion Cluster,,EXT,59082.7,585+31,3,57.3,60.3,10200,Block Valve  BV 7.14 (377+16),21442.17,Block Valve - I-5 (1235+58),66988.26,16,0.25,,52000,,19,0.05,,,,,1.1,1, 03:02,1170,1909,1374,1170,0.851,1.175,1924,1386,,,35.5146806,-119.3676286,308.2, EXT ML,Pitting,,,MFL/CLP,,
1969,Anomaly - Corrosion,,EXT,59082.88,585+31,3.17,57.13,60.3,10200,Block Valve  BV 7.14 (377+16),21442.35,Block Valve - I-5 (1235+58),66988.08,16,0.25,,52000,,18,0.05,,,,,0.2,0.2, 03:08,1170,1936,1394,1170,0.839,1.192,1936,1394,,,35.5146811,-119.3676286,308.2,*EXT ML,Pinhole,,,MFL/CLP,,
1970,Anomaly - Corrosion,,EXT,59083.05,585+31,3.34,56.96,60.3,10200,Block Valve  BV 7.14 (377+16),21442.51,Block Valve - I-5 (1235+58),66987.92,16,0.25,,52000,,16,0.04,,,,,0.3,0.4, 03:04,1170,1935,1393,1170,0.84,1.191,1935,1393,,,35.5146816,-119.3676286,308.2, EXT ML,Circumferential Slotting,,,MFL/CLP,,
1971,Anomaly - Corrosion,,EXT,59083.49,585+31,3.78,56.52,60.3,10200,Block Valve  BV 7.14 (377+16),21442.96,Block Valve - I-5 (1235+58),66987.47,16,0.25,,52000,,15,0.04,,,,,0.6,0.5, 06:25,1170,1930,1390,1170,0.842,1.188,1929,1389,,,35.5146828,-119.3676286,308.2, EXT ML,Pitting,,,MFL/CLP,,
1972,Anomaly - Corrosion,,EXT,59083.75,585+32,4.04,56.26,60.3,10200,Block Valve  BV 7.14 (377+16),21443.22,Block Valve - I-5 (1235+58),66987.22,16,0.25,,52000,,32,0.08,,,,,0.2,0.2, 03:08,1170,1935,1393,1170,0.84,1.191,1935,1393,,,35.5146835,-119.3676286,308.3,*EXT ML,Pinhole,,,MFL/CLP,,
1973,Anomaly - Corrosion,,EXT,59083.87,585+32,4.16,56.14,60.3,10200,Block Valve  BV 7.14 (377+16),21443.34,Block Valve - I-5 (1235+58),66987.09,16,0.25,,52000,,23,0.06,,,,,0.3,0.5, 03:08,1170,1935,1393,1170,0.84,1.191,1934,1393,,,35.5146838,-119.3676286,308.3,*EXT ML,Circumferential Slotting,,,MFL/CLP,,
1974,Repair - Welded sleeve begin,,,59084.3,585+32,4.59,55.71,60.3,10200,Block Valve  BV 7.14 (377+16),21443.77,Block Valve - I-5 (1235+58),66986.66,16,0.25,,52000,,,,,,,,,,,1170,,,1170,,,,,,,35.514685,-119.3676286,308.3,REPAIR-SHELL START,,,,MFL/CLP,,
1975,Repair - Welded sleeve end,,,59086.23,585+34,6.53,53.77,60.3,10200,Block Valve  BV 7.14 (377+16),21445.7,Block Valve - I-5 (1235+58),66984.73,16,0.25,,52000,,,,,,,,,,,1170,,,1170,,,,,,,35.5146903,-119.3676286,308.3,REPAIR-SHELL END,,,,MFL/CLP,,
1976,Anomaly - Corrosion,,INT,59103.45,585+51,23.74,36.56,60.3,10200,Block Valve  BV 7.14 (377+16),21462.92,Block Valve - I-5 (1235+58),66967.51,16,0.25,,52000,,18,0.05,,,,,0.3,0.4, 05:58,1170,1935,1393,1170,0.84,1.191,1934,1393,,,35.5147375,-119.3676283,308.4, INT ML,Pinhole,,,MFL/CLP,,
1977,Anomaly - Corrosion,,INT,59108.43,585+56,28.72,31.58,60.3,10200,Block Valve  BV 7.14 (377+16),21467.89,Block Valve - I-5 (1235+58),66962.54,16,0.25,,52000,,20,0.05,,,,,0.2,0.2, 05:54,1170,1936,1394,1170,0.839,1.192,1936,1394,,,35.5147512,-119.3676283,308.5, INT ML,Pinhole,,,MFL/CLP,,
1978,Casing End,,,59129.14,585+76,49.44,10.86,60.3,10200,Block Valve  BV 7.14 (377+16),21488.61,Block Valve - I-5 (1235+58),66941.82,16,0.25,,52000,,,,,,,,,,,1170,,,1170,,,,,,,35.514808,-119.3676284,308.2,CASING END,,,,MFL/CLP,,
1979,Anomaly - Corrosion Cluster,,INT,59132.6,585+79,52.89,7.41,60.3,10200,Block Valve  BV 7.14 (377+16),21492.07,Block Valve - I-5 (1235+58),66938.36,16,0.25,,52000,,15,0.04,,,,,0.8,0.4, 07:56,1170,1925,1386,1170,0.844,1.184,1930,1390,,,35.5148175,-119.3676285,308.1, INT ML,Pitting,,,MFL/CLP,,
1980,Repair - Welded sleeve begin,,,59138.63,585+85,58.92,1.38,60.3,10200,Block Valve  BV 7.14 (377+16),21498.09,Block Valve - I-5 (1235+58),66932.34,16,0.25,,52000,,,,,,,,,,,1170,,,1170,,,,,,,35.514834,-119.3676287,307.9,REPAIR-SHELL START,,,,MFL/CLP,,
1981,Weld,,,59140.01,585+86,60.3,60.43,60.43,10210,Block Valve  BV 7.14 (377+16),21499.48,Block Valve - I-5 (1235+58),66930.96,16,0.25,,52000, 09:48,,,,,,,,,,1170,,,1170,,,,,,,35.5148378,-119.3676288,307.9,GIRTH WELD,,,,MFL/CLP,,
1982,Repair - Welded sleeve end,,,59141.01,585+87,1,59.43,60.43,10210,Block Valve  BV 7.14 (377+16),21500.48,Block Valve - I-5 (1235+58),66929.95,16,0.25,,52000,,,,,,,,,,,1170,,,1170,,,,,,,35.5148405,-119.3676288,307.9,REPAIR-SHELL END,,,,MFL/CLP,,
