Repository: kerbergr/datadump

File: MLCompare/bin/Debug/netcoreapp3.1/ex2/oldAug12_final.csv (part 14 of 64)
74,Anomaly - Corrosion,,INT,1110.35,11+13,40.81,19.61,60.43,240,Launch Valve - Rio Bravo Station (0+00),1110.35,Block Valve  BV 7.14 (377+16),36530.18,16,0.25,,52000,,15,0.04,,,,,0.3,0.4, 05:55,1170,1935,1393,1170,0.84,1.191,1935,1393,,,35.4366554,-119.2694426,320.4, INT ML,Pinhole,,,MFL/CLP,,
75,Weld,,,1129.97,11+32,60.43,60.31,60.31,250,Launch Valve - Rio Bravo Station (0+00),1129.97,Block Valve  BV 7.14 (377+16),36510.56,16,0.25,,52000, 02:04,,,,,,,,,,1170,,,1170,,,,,,,35.4367093,-119.2694419,320.8,GIRTH WELD,,,,MFL/CLP,,
76,Anomaly - Corrosion,,INT,1188.08,11+90,58.11,2.2,60.31,250,Launch Valve - Rio Bravo Station (0+00),1188.08,Block Valve  BV 7.14 (377+16),36452.45,16,0.25,,52000,,16,0.04,,,,,0.3,0.4, 05:46,1170,1935,1393,1170,0.84,1.191,1935,1393,,,35.436869,-119.2694407,321.6, INT ML,Pinhole,,,MFL/CLP,,
77,Weld,,,1190.28,11+93,60.31,60.3,60.3,260,Launch Valve - Rio Bravo Station (0+00),1190.28,Block Valve  BV 7.14 (377+16),36450.26,16,0.25,,52000, 11:48,,,,,,,,,,1170,,,1170,,,,,,,35.436875,-119.2694407,321.6,GIRTH WELD,,,,MFL/CLP,,
1983,Anomaly - Corrosion,,INT,59151.44,585+97,11.44,48.99,60.43,10210,Block Valve  BV 7.14 (377+16),21510.91,Block Valve - I-5 (1235+58),66919.52,16,0.25,,52000,,15,0.04,,,,,0.7,0.7, 05:52,1170,1928,1388,1170,0.843,1.187,1926,1387,,,35.5148691,-119.3676292,307.7, INT ML,Pitting,,,MFL/CLP,,
1984,Anomaly - Corrosion,,INT,59175.58,586+21,35.57,24.86,60.43,10210,Block Valve  BV 7.14 (377+16),21535.05,Block Valve - I-5 (1235+58),66895.38,16,0.25,,52000,,15,0.04,,,,,0.4,0.5, 03:44,1170,1935,1393,1170,0.84,1.191,1934,1393,,,35.5149353,-119.3676292,307.3, INT ML,Circumferential Slotting,,,MFL/CLP,,
1985,Anomaly - Corrosion,,INT,59177.84,586+23,37.83,22.6,60.43,10210,Block Valve  BV 7.14 (377+16),21537.31,Block Valve - I-5 (1235+58),66893.12,16,0.25,,52000,,16,0.04,,,,,0.4,0.5, 03:44,1170,1935,1393,1170,0.84,1.19,1934,1392,,,35.5149415,-119.3676291,307.2, INT ML,Circumferential Slotting,,,MFL/CLP,,
1986,Anomaly - Corrosion,,INT,59178.49,586+24,38.48,21.95,60.43,10210,Block Valve  BV 7.14 (377+16),21537.96,Block Valve - I-5 (1235+58),66892.47,16,0.25,,52000,,23,0.06,,,,,0.3,0.3, 05:40,1170,1934,1392,1170,0.84,1.19,1933,1392,,,35.5149433,-119.3676291,307.2, INT ML,Pinhole,,,MFL/CLP,,
1987,Anomaly - Corrosion,,INT,59191.22,586+36,51.21,9.22,60.43,10210,Block Valve  BV 7.14 (377+16),21550.69,Block Valve - I-5 (1235+58),66879.74,16,0.25,,52000,,20,0.05,,,,,0.7,0.7, 05:52,1170,1921,1383,1170,0.846,1.182,1918,1381,,,35.5149781,-119.3676289,306.9, INT ML,Pitting,,,MFL/CLP,,
1988,Anomaly - Corrosion,,INT,59191.49,586+36,51.48,8.95,60.43,10210,Block Valve  BV 7.14 (377+16),21550.96,Block Valve - I-5 (1235+58),66879.47,16,0.25,,52000,,23,0.06,,,,,0.5,0.3, 05:56,1170,1928,1388,1170,0.843,1.187,1926,1387,,,35.5149789,-119.3676289,306.9, INT ML,Axial Slotting,,,MFL/CLP,,
1989,Anomaly - Corrosion,,INT,59194.27,586+39,54.27,6.17,60.43,10210,Block Valve  BV 7.14 (377+16),21553.74,Block Valve - I-5 (1235+58),66876.69,16,0.25,,52000,,17,0.04,,,,,0.4,0.5, 05:39,1170,1934,1392,1170,0.841,1.19,1933,1392,,,35.5149865,-119.3676288,306.8, INT ML,Pitting,,,MFL/CLP,,
1990,Anomaly - Corrosion,,INT,59196.62,586+41,56.61,3.82,60.43,10210,Block Valve  BV 7.14 (377+16),21556.09,Block Valve - I-5 (1235+58),66874.34,16,0.25,,52000,,15,0.04,,,,,0.4,0.4, 05:51,1170,1933,1392,1170,0.841,1.19,1933,1392,,,35.514993,-119.3676288,306.7, INT ML,Pitting,,,MFL/CLP,,
1991,Anomaly - Corrosion Cluster,,INT,59198.29,586+43,58.29,2.14,60.43,10210,Block Valve  BV 7.14 (377+16),21557.76,Block Valve - I-5 (1235+58),66872.67,16,0.25,,52000,,19,0.05,,,,,2.5,2.4, 05:53,1170,1837,1322,1170,0.885,1.13,1852,1333,,,35.5149976,-119.3676288,306.7, INT ML,General Metal Loss,,,MFL/CLP,,
1992,Weld,,,59200.44,586+45,60.43,59.1,59.11,10220,Block Valve  BV 7.14 (377+16),21559.91,Block Valve - I-5 (1235+58),66870.53,16,0.25,,52000, 10:16,,,,,,,,,,1170,,,1170,,,,,,,35.5150034,-119.3676287,306.7,GIRTH WELD,,,,MFL/CLP,,
1993,Anomaly - Corrosion,,INT,59201.39,586+46,0.95,58.15,59.11,10220,Block Valve  BV 7.14 (377+16),21560.86,Block Valve - I-5 (1235+58),66869.57,16,0.25,,52000,,26,0.07,,,,,0.9,0.7, 06:14,1170,1906,1372,1170,0.853,1.173,1898,1367,,,35.515006,-119.3676287,306.7,*INT ML,Pitting,,,MFL/CLP,,
1994,Anomaly - Corrosion,,INT,59201.57,586+46,1.13,57.98,59.11,10220,Block Valve  BV 7.14 (377+16),21561.03,Block Valve - I-5 (1235+58),66869.4,16,0.25,,52000,,23,0.06,,,,,2.3,1.3, 05:34,1170,1821,1311,1170,0.892,1.121,1796,1293,,,35.5150065,-119.3676287,306.7,*INT ML,General Metal Loss,,,MFL/CLP,,
1995,Repair - Welded sleeve begin,,,59202.09,586+46,1.66,57.45,59.11,10220,Block Valve  BV 7.14 (377+16),21561.56,Block Valve - I-5 (1235+58),66868.87,16,0.25,,52000,,,,,,,,,,,1170,,,1170,,,,,,,35.515008,-119.3676287,306.7,REPAIR-SHELL START,,,,MFL/CLP,,
1996,Repair - Welded sleeve end,,,59207.05,586+51,6.61,52.49,59.11,10220,Block Valve  BV 7.14 (377+16),21566.52,Block Valve - I-5 (1235+58),66863.91,16,0.25,,52000,,,,,,,,,,,1170,,,1170,,,,,,,35.5150216,-119.3676287,306.7,REPAIR-SHELL END,,,,MFL/CLP,,
1997,Anomaly - Corrosion,,INT,59215.04,586+59,14.61,44.5,59.11,10220,Block Valve  BV 7.14 (377+16),21574.51,Block Valve - I-5 (1235+58),66855.92,16,0.25,,52000,,18,0.05,,,,,0.8,0.9, 05:51,1170,1922,1384,1170,0.846,1.183,1918,1381,,,35.5150435,-119.3676285,306.8, INT ML,Pitting,,,MFL/CLP,,
1998,Anomaly - Corrosion,,INT,59258.29,587+01,57.85,1.25,59.11,10220,Block Valve  BV 7.14 (377+16),21617.76,Block Valve - I-5 (1235+58),66812.67,16,0.25,,52000,,20,0.05,,,,,0.2,0.2, 05:40,1170,1936,1394,1170,0.84,1.191,1935,1394,,,35.5151616,-119.3676176,308.5, INT ML,Pinhole,,,MFL/CLP,,
1999,Anomaly - Corrosion,,INT,59258.93,587+02,58.49,0.61,59.11,10220,Block Valve  BV 7.14 (377+16),21618.4,Block Valve - I-5 (1235+58),66812.03,16,0.25,,52000,,19,0.05,,,,,0.2,0.2, 05:56,1170,1936,1394,1170,0.839,1.192,1936,1394,,,35.5151633,-119.3676174,308.5, INT ML,Pinhole,,,MFL/CLP,,
2000,Weld,,,59259.54,587+02,59.11,59.07,59.07,10230,Block Valve  BV 7.14 (377+16),21619.01,Block Valve - I-5 (1235+58),66811.42,16,0.25,,52000, 12:52,,,,,,,,,,1170,,,1170,,,,,,,35.515165,-119.3676172,308.5,GIRTH WELD,,,,MFL/CLP,,
2001,Anomaly - Corrosion,,INT,59269.43,587+12,9.89,49.18,59.07,10230,Block Valve  BV 7.14 (377+16),21628.9,Block Valve - I-5 (1235+58),66801.53,16,0.25,,52000,,20,0.05,,,,,0.4,0.4, 05:55,1170,1933,1392,1170,0.841,1.189,1932,1391,,,35.5151919,-119.3676136,308.8, INT ML,Pitting,,,MFL/CLP,,
2002,Anomaly - Corrosion,,INT,59299.5,587+41,39.95,19.11,59.07,10230,Block Valve  BV 7.14 (377+16),21658.97,Block Valve - I-5 (1235+58),66771.46,16,0.25,,52000,,17,0.04,,,,,0.5,0.6, 05:45,1170,1931,1390,1170,0.842,1.188,1930,1389,,,35.5152742,-119.367608,309.9, INT ML,Pitting,,,MFL/CLP,,
2003,Anomaly - Corrosion,,INT,59299.88,587+41,40.34,18.72,59.07,10230,Block Valve  BV 7.14 (377+16),21659.35,Block Valve - I-5 (1235+58),66771.08,16,0.25,,52000,,25,0.06,,,,,0.4,0.4, 05:45,1170,1932,1391,1170,0.841,1.189,1931,1391,,,35.5152752,-119.367608,309.9, INT ML,Pinhole,,,MFL/CLP,,
2004,Anomaly - Corrosion,,INT,59305.77,587+47,46.23,12.84,59.07,10230,Block Valve  BV 7.14 (377+16),21665.24,Block Valve - I-5 (1235+58),66765.19,16,0.25,,52000,,16,0.04,,,,,0.3,0.4, 05:39,1170,1936,1394,1170,0.84,1.191,1935,1393,,,35.5152914,-119.3676079,310, INT ML,Pinhole,,,MFL/CLP,,
2005,Weld,,,59318.61,587+60,59.07,18.03,18.03,10240,Block Valve  BV 7.14 (377+16),21678.07,Block Valve - I-5 (1235+58),66752.36,16,0.25,,52000, 11:56,,,,,,,,,,1170,,,1170,,,,,,,35.5153265,-119.3676078,310.2,GIRTH WELD,,,,MFL/CLP,,
2006,Anomaly - Corrosion,,INT,59327.26,587+68,8.66,9.37,18.03,10240,Block Valve  BV 7.14 (377+16),21686.73,Block Valve - I-5 (1235+58),66743.7,16,0.25,,52000,,17,0.04,,,,,0.4,0.5, 05:51,1170,1934,1393,1170,0.84,1.19,1934,1392,,,35.5153503,-119.3676078,310.2, INT ML,Circumferential Slotting,,,MFL/CLP,,
2007,Anomaly - Corrosion,,INT,59329.68,587+70,11.08,6.95,18.03,10240,Block Valve  BV 7.14 (377+16),21689.15,Block Valve - I-5 (1235+58),66741.28,16,0.25,,52000,,21,0.05,,,,,0.4,0.4, 03:38,1170,1933,1392,1170,0.841,1.19,1933,1391,,,35.5153569,-119.3676078,310.2, INT ML,Circumferential Slotting,,,MFL/CLP,,
2008,Anomaly - Corrosion,,INT,59334.93,587+75,16.33,1.7,18.03,10240,Block Valve  BV 7.14 (377+16),21694.4,Block Valve - I-5 (1235+58),66736.03,16,0.25,,52000,,15,0.04,,,,,0.4,0.6, 03:48,1170,1934,1393,1170,0.84,1.19,1933,1392,,,35.5153713,-119.3676077,310.3, INT ML,Pitting,,,MFL/CLP,,
2009,Weld,,,59336.63,587+77,18.03,43.51,43.51,10250,Block Valve  BV 7.14 (377+16),21696.1,Block Valve - I-5 (1235+58),66734.33,16,0.25,,52000, 10:28,,,,,,,,,,1170,,,1170,,,,,,,35.515376,-119.3676077,310.3,GIRTH WELD,,,,MFL/CLP,,
2010,Weld,,,59380.14,588+19,43.51,59.05,59.04,10260,Block Valve  BV 7.14 (377+16),21739.61,Block Valve - I-5 (1235+58),66690.82,16,0.25,,52000, 01:24,,,,,,,,,,1170,,,1170,,,,,,,35.5154953,-119.3676069,310.1,GIRTH WELD,,,,MFL/CLP,,
2011,Anomaly - Corrosion,,INT,59394.9,588+34,14.76,44.29,59.04,10260,Block Valve  BV 7.14 (377+16),21754.37,Block Valve - I-5 (1235+58),66676.06,16,0.25,,52000,,18,0.05,,,,,0.4,0.4, 08:54,1170,1934,1393,1170,0.84,1.19,1933,1392,,,35.5155357,-119.3676062,310, INT ML,Circumferential Slotting,,,MFL/CLP,,
2012,Anomaly - Corrosion Cluster,,INT,59434.79,588+72,54.65,4.39,59.04,10260,Block Valve  BV 7.14 (377+16),21794.26,Block Valve - I-5 (1235+58),66636.17,16,0.25,,52000,,15,0.04,,,,,1.5,0.5, 06:05,1170,1897,1366,1170,0.857,1.168,1920,1382,,,35.5156451,-119.3676046,310, INT ML,Axial Grooving,,,MFL/CLP,,
2013,Weld,,,59439.18,588+77,59.04,11.81,11.81,10270,Block Valve  BV 7.14 (377+16),21798.65,Block Valve - I-5 (1235+58),66631.78,16,0.25,,52000, 10:52,,,,,,,,,,1170,,,1170,,,,,,,35.5156572,-119.3676045,310,GIRTH WELD,,,,MFL/CLP,,
2014,Anomaly - Corrosion,,INT,59440.65,588+78,1.47,10.35,11.81,10270,Block Valve  BV 7.14 (377+16),21800.12,Block Valve - I-5 (1235+58),66630.32,16,0.25,,52000,,15,0.04,,,,,0.4,0.6, 03:17,1170,1934,1393,1170,0.84,1.19,1933,1392,,,35.5156612,-119.3676044,310, INT ML,Pitting,,,MFL/CLP,,
2015,Anomaly - Corrosion,,INT,59446.25,588+83,7.07,4.74,11.81,10270,Block Valve  BV 7.14 (377+16),21805.72,Block Valve - I-5 (1235+58),66624.71,16,0.25,,52000,,15,0.04,,,,,0.4,0.4, 05:38,1170,1934,1393,1170,0.84,1.19,1933,1392,,,35.5156766,-119.3676043,310.1, INT ML,Pitting,,,MFL/CLP,,
2016,Anomaly - Corrosion,,INT,59450.09,588+87,10.91,0.9,11.81,10270,Block Valve  BV 7.14 (377+16),21809.56,Block Valve - I-5 (1235+58),66620.87,16,0.25,,52000,,20,0.05,,,,,0.2,0.2, 06:09,1170,1936,1394,1170,0.839,1.192,1936,1394,,,35.5156871,-119.3676041,310.1, INT ML,Pinhole,,,MFL/CLP,,
2017,Weld,,,59450.99,588+88,11.81,59.04,59.04,10280,Block Valve  BV 7.14 (377+16),21810.46,Block Valve - I-5 (1235+58),66619.97,16,0.25,,52000, 02:44,,,,,,,,,,1170,,,1170,,,,,,,35.5156896,-119.3676041,310.1,GIRTH WELD,,,,MFL/CLP,,
2018,Anomaly - Corrosion,,INT,59458.8,588+96,7.81,51.23,59.04,10280,Block Valve  BV 7.14 (377+16),21818.27,Block Valve - I-5 (1235+58),66612.16,16,0.25,,52000,,16,0.04,,,,,0.3,0.4, 06:07,1170,1936,1394,1170,0.84,1.191,1935,1393,,,35.515711,-119.3676039,310.1, INT ML,Pinhole,,,MFL/CLP,,
2019,Anomaly - Corrosion,,INT,59462.9,589+00,11.91,47.13,59.04,10280,Block Valve  BV 7.14 (377+16),21822.37,Block Valve - I-5 (1235+58),66608.06,16,0.25,,52000,,19,0.05,,,,,0.3,0.2, 06:06,1170,1935,1393,1170,0.84,1.191,1934,1393,,,35.5157222,-119.3676038,310, INT ML,Pinhole,,,MFL/CLP,,
2020,Anomaly - Corrosion,,INT,59463.22,589+00,12.22,46.81,59.04,10280,Block Valve  BV 7.14 (377+16),21822.68,Block Valve - I-5 (1235+58),66607.75,16,0.25,,52000,,17,0.04,,,,,0.4,0.4, 06:06,1170,1934,1393,1170,0.84,1.19,1934,1392,,,35.5157231,-119.3676038,310, INT ML,Pinhole,,,MFL/CLP,,
2021,Anomaly - Corrosion,,INT,59468.87,589+05,17.88,41.16,59.04,10280,Block Valve  BV 7.14 (377+16),21828.34,Block Valve - I-5 (1235+58),66602.09,16,0.25,,52000,,15,0.04,,,,,0.4,0.6, 08:31,1170,1934,1393,1170,0.84,1.19,1933,1392,,,35.5157386,-119.3676037,310, INT ML,Pitting,,,MFL/CLP,,
2022,Anomaly - Corrosion,,INT,59484.06,589+20,33.07,25.97,59.04,10280,Block Valve  BV 7.14 (377+16),21843.53,Block Valve - I-5 (1235+58),66586.9,16,0.25,,52000,,15,0.04,,,,,0.3,0.3, 06:00,1170,1935,1393,1170,0.84,1.191,1935,1393,,,35.5157802,-119.3676036,309.9, INT ML,Pinhole,,,MFL/CLP,,
2023,Anomaly - Corrosion,,INT,59487.57,589+24,36.58,22.46,59.04,10280,Block Valve  BV 7.14 (377+16),21847.04,Block Valve - I-5 (1235+58),66583.39,16,0.25,,52000,,17,0.04,,,,,0.4,0.5, 06:04,1170,1934,1392,1170,0.841,1.19,1933,1392,,,35.5157898,-119.3676035,309.9, INT ML,Pitting,,,MFL/CLP,,
2024,Anomaly - Corrosion,,INT,59489.51,589+25,38.51,20.53,59.04,10280,Block Valve  BV 7.14 (377+16),21848.97,Block Valve - I-5 (1235+58),66581.46,16,0.25,,52000,,24,0.06,,,,,0.3,0.4, 06:03,1170,1934,1392,1170,0.84,1.19,1933,1392,,,35.5157952,-119.3676035,309.8, INT ML,Circumferential Slotting,,,MFL/CLP,,
2025,Anomaly - Corrosion,,INT,59502.71,589+38,51.72,7.32,59.04,10280,Block Valve  BV 7.14 (377+16),21862.18,Block Valve - I-5 (1235+58),66568.25,16,0.25,,52000,,16,0.04,,,,,0.2,0.2, 05:58,1170,1937,1394,1170,0.839,1.192,1936,1394,,,35.5158314,-119.3676035,309.8, INT ML,Pinhole,,,MFL/CLP,,
2026,Weld,,,59510.03,589+45,59.04,10.58,10.58,10290,Block Valve  BV 7.14 (377+16),21869.5,Block Valve - I-5 (1235+58),66560.93,16,0.25,,52000,,,,,,,,,,,1170,,,1170,,,,,,,35.5158514,-119.3676036,309.8,GIRTH WELD,,,,MFL/CLP,,
2027,Weld,,,59520.61,589+56,10.58,58.99,58.99,10300,Block Valve  BV 7.14 (377+16),21880.08,Block Valve - I-5 (1235+58),66550.35,16,0.25,,52000, 01:04,,,,,,,,,,1170,,,1170,,,,,,,35.5158805,-119.3676033,309.9,GIRTH WELD,,,,MFL/CLP,,
2028,Anomaly - Corrosion,,INT,59522.27,589+57,1.66,57.33,58.99,10300,Block Valve  BV 7.14 (377+16),21881.74,Block Valve - I-5 (1235+58),66548.69,16,0.25,,52000,,16,0.04,,,,,0.4,0.4, 05:49,1170,1935,1393,1170,0.84,1.19,1934,1392,,,35.515885,-119.3676032,309.9, INT ML,Circumferential Slotting,,,MFL/CLP,,
2029,Anomaly - Corrosion,,INT,59527.31,589+62,6.7,52.29,58.99,10300,Block Valve  BV 7.14 (377+16),21886.78,Block Valve - I-5 (1235+58),66543.66,16,0.25,,52000,,16,0.04,,,,,0.3,0.4, 05:44,1170,1936,1394,1170,0.84,1.191,1935,1393,,,35.5158988,-119.3676031,309.9, INT ML,Circumferential Slotting,,,MFL/CLP,,
2030,Anomaly - Corrosion,,INT,59529.6,589+64,8.99,50,58.99,10300,Block Valve  BV 7.14 (377+16),21889.07,Block Valve - I-5 (1235+58),66541.36,16,0.25,,52000,,16,0.04,,,,,0.4,0.5, 05:47,1170,1935,1393,1170,0.84,1.19,1934,1392,,,35.5159051,-119.367603,309.9, INT ML,Circumferential Slotting,,,MFL/CLP,,
2031,Anomaly - Corrosion,,INT,59530.79,589+66,10.18,48.81,58.99,10300,Block Valve  BV 7.14 (377+16),21890.26,Block Valve - I-5 (1235+58),66540.17,16,0.25,,52000,,16,0.04,,,,,0.3,0.4, 05:43,1170,1935,1393,1170,0.84,1.191,1935,1393,,,35.5159084,-119.367603,309.9, INT ML,Pinhole,,,MFL/CLP,,
2032,Anomaly - Corrosion,,INT,59531.14,589+66,10.53,48.46,58.99,10300,Block Valve  BV 7.14 (377+16),21890.61,Block Valve - I-5 (1235+58),66539.82,16,0.25,,52000,,21,0.05,,,,,0.3,0.5, 05:47,1170,1934,1393,1170,0.84,1.19,1934,1392,,,35.5159093,-119.367603,309.9, INT ML,Circumferential Slotting,,,MFL/CLP,,
2033,Anomaly - Corrosion,,INT,59531.36,589+66,10.75,48.24,58.99,10300,Block Valve  BV 7.14 (377+16),21890.83,Block Valve - I-5 (1235+58),66539.6,16,0.25,,52000,,16,0.04,,,,,0.3,0.4, 05:43,1170,1935,1393,1170,0.84,1.191,1935,1393,,,35.5159099,-119.367603,309.9, INT ML,Pinhole,,,MFL/CLP,,
2034,Anomaly - Corrosion,,INT,59537.83,589+72,17.22,41.77,58.99,10300,Block Valve  BV 7.14 (377+16),21897.3,Block Valve - I-5 (1235+58),66533.13,16,0.25,,52000,,16,0.04,,,,,0.4,0.6, 05:42,1170,1933,1392,1170,0.841,1.19,1932,1391,,,35.5159277,-119.3676028,309.9, INT ML,Pitting,,,MFL/CLP,,
2035,Anomaly - Corrosion,,INT,59543.91,589+78,23.3,35.69,58.99,10300,Block Valve  BV 7.14 (377+16),21903.38,Block Valve - I-5 (1235+58),66527.05,16,0.25,,52000,,15,0.04,,,,,0.4,0.5, 05:45,1170,1935,1393,1170,0.84,1.191,1934,1393,,,35.5159444,-119.3676027,309.9, INT ML,Circumferential Slotting,,,MFL/CLP,,
2036,Anomaly - Corrosion,,INT,59544.96,589+79,24.35,34.64,58.99,10300,Block Valve  BV 7.14 (377+16),21904.43,Block Valve - I-5 (1235+58),66526,16,0.25,,52000,,18,0.05,,,,,0.3,0.5, 05:48,1170,1935,1393,1170,0.84,1.191,1934,1393,,,35.5159472,-119.3676026,309.9, INT ML,Circumferential Slotting,,,MFL/CLP,,
2037,Anomaly - Corrosion,,INT,59557.33,589+91,36.72,22.27,58.99,10300,Block Valve  BV 7.14 (377+16),21916.8,Block Valve - I-5 (1235+58),66513.63,16,0.25,,52000,,15,0.04,,,,,0.4,0.5, 05:43,1170,1935,1393,1170,0.84,1.191,1934,1393,,,35.5159812,-119.3676025,309.9, INT ML,Circumferential Slotting,,,MFL/CLP,,
2038,Anomaly - Corrosion,,INT,59559.11,589+93,38.5,20.49,58.99,10300,Block Valve  BV 7.14 (377+16),21918.58,Block Valve - I-5 (1235+58),66511.85,16,0.25,,52000,,16,0.04,,,,,0.4,0.5, 05:45,1170,1934,1392,1170,0.84,1.19,1933,1392,,,35.515986,-119.3676024,309.9, INT ML,Pitting,,,MFL/CLP,,
2039,Anomaly - Corrosion,,INT,59560.41,589+94,39.8,19.19,58.99,10300,Block Valve  BV 7.14 (377+16),21919.88,Block Valve - I-5 (1235+58),66510.55,16,0.25,,52000,,19,0.05,,,,,0.4,0.6, 05:47,1170,1934,1392,1170,0.84,1.19,1933,1392,,,35.5159896,-119.3676024,309.9, INT ML,Circumferential Slotting,,,MFL/CLP,,
2040,Weld,,,59579.6,590+13,58.99,9.97,9.97,10310,Block Valve  BV 7.14 (377+16),21939.07,Block Valve - I-5 (1235+58),66491.36,16,0.25,,52000, 11:16,,,,,,,,,,1170,,,1170,,,,,,,35.5160422,-119.3676023,309.8,GIRTH WELD,,,,MFL/CLP,,
2041,Anomaly - Corrosion,,INT,59584.09,590+17,4.49,5.48,9.97,10310,Block Valve  BV 7.14 (377+16),21943.56,Block Valve - I-5 (1235+58),66486.87,16,0.25,,52000,,26,0.07,,,,,0.3,0.4, 05:51,1170,1933,1392,1170,0.841,1.19,1932,1391,,,35.5160545,-119.3676023,309.8, INT ML,Circumferential Slotting,,,MFL/CLP,,
2042,Anomaly - Corrosion,,INT,59584.75,590+18,5.15,4.82,9.97,10310,Block Valve  BV 7.14 (377+16),21944.22,Block Valve - I-5 (1235+58),66486.21,16,0.25,,52000,,15,0.04,,,,,0.3,0.5, 05:47,1170,1935,1393,1170,0.84,1.191,1935,1393,,,35.5160563,-119.3676023,309.8, INT ML,Circumferential Slotting,,,MFL/CLP,,
2043,Anomaly - Corrosion Cluster,,INT,59587.27,590+20,7.67,2.3,9.97,10310,Block Valve  BV 7.14 (377+16),21946.74,Block Valve - I-5 (1235+58),66483.69,16,0.25,,52000,,16,0.04,,,,,1.7,2, 05:54,1170,1887,1359,1170,0.861,1.161,1920,1383,,,35.5160632,-119.3676023,309.7, INT ML,General Metal Loss,,,MFL/CLP,,
2044,Weld,,,59589.57,590+23,9.97,59.05,59.05,10320,Block Valve  BV 7.14 (377+16),21949.04,Block Valve - I-5 (1235+58),66481.39,16,0.25,,52000, 12:56,,,,,,,,,,1170,,,1170,,,,,,,35.5160696,-119.3676023,309.7,GIRTH WELD,,,,MFL/CLP,,
2045,Anomaly - Corrosion,,INT,59597.34,590+30,7.77,51.28,59.05,10320,Block Valve  BV 7.14 (377+16),21956.8,Block Valve - I-5 (1235+58),66473.63,16,0.25,,52000,,17,0.04,,,,,0.4,0.5, 05:50,1170,1934,1393,1170,0.84,1.19,1934,1392,,,35.5160909,-119.3676022,309.7, INT ML,Circumferential Slotting,,,MFL/CLP,,
2046,Anomaly - Corrosion,,INT,59628.43,590+60,38.86,20.19,59.05,10320,Block Valve  BV 7.14 (377+16),21987.9,Block Valve - I-5 (1235+58),66442.53,16,0.25,,52000,,20,0.05,,,,,0.3,0.4, 06:12,1170,1935,1393,1170,0.84,1.19,1934,1392,,,35.5161761,-119.3676017,309.8, INT ML,Pinhole,,,MFL/CLP,,
2047,Anomaly - Corrosion,,INT,59629.16,590+61,39.59,19.46,59.05,10320,Block Valve  BV 7.14 (377+16),21988.63,Block Valve - I-5 (1235+58),66441.8,16,0.25,,52000,,15,0.04,,,,,0.3,0.4, 05:54,1170,1936,1394,1170,0.84,1.191,1936,1394,,,35.5161781,-119.3676017,309.8, INT ML,Pinhole,,,MFL/CLP,,
2048,Anomaly - Corrosion,,INT,59630.72,590+63,41.15,17.9,59.05,10320,Block Valve  BV 7.14 (377+16),21990.19,Block Valve - I-5 (1235+58),66440.24,16,0.25,,52000,,20,0.05,,,,,0.4,0.6, 05:48,1170,1933,1392,1170,0.841,1.189,1932,1391,,,35.5161824,-119.3676016,309.8, INT ML,Pitting,,,MFL/CLP,,
2049,Anomaly - Corrosion,,INT,59631.19,590+63,41.62,17.43,59.05,10320,Block Valve  BV 7.14 (377+16),21990.66,Block Valve - I-5 (1235+58),66439.77,16,0.25,,52000,,15,0.04,,,,,0.3,0.3, 05:56,1170,1935,1393,1170,0.84,1.191,1935,1393,,,35.5161837,-119.3676016,309.8, INT ML,Pinhole,,,MFL/CLP,,
2050,Anomaly - Corrosion Cluster,,INT,59632.44,590+64,42.87,16.18,59.05,10320,Block Valve  BV 7.14 (377+16),21991.91,Block Valve - I-5 (1235+58),66438.52,16,0.25,,52000,,24,0.06,,,,,1.4,0.7, 05:49,1170,1879,1353,1170,0.865,1.156,1912,1376,,,35.5161871,-119.3676016,309.8, INT ML,Axial Grooving,,,MFL/CLP,,
2051,Anomaly - Corrosion,,INT,59633.87,590+66,44.3,14.75,59.05,10320,Block Valve  BV 7.14 (377+16),21993.34,Block Valve - I-5 (1235+58),66437.09,16,0.25,,52000,,23,0.06,,,,,0.3,0.4, 05:51,1170,1934,1392,1170,0.84,1.19,1933,1392,,,35.516191,-119.3676016,309.8, INT ML,Circumferential Slotting,,,MFL/CLP,,
2052,Anomaly - Corrosion,,INT,59635.83,590+68,46.26,12.79,59.05,10320,Block Valve  BV 7.14 (377+16),21995.3,Block Valve - I-5 (1235+58),66435.13,16,0.25,,52000,,21,0.05,,,,,0.4,0.5, 05:51,1170,1933,1392,1170,0.841,1.19,1933,1391,,,35.5161964,-119.3676016,309.9, INT ML,Circumferential Slotting,,,MFL/CLP,,
2053,Anomaly - Corrosion,,INT,59640.22,590+72,50.65,8.4,59.05,10320,Block Valve  BV 7.14 (377+16),21999.69,Block Valve - I-5 (1235+58),66430.75,16,0.25,,52000,,18,0.05,,,,,0.4,0.5, 03:41,1170,1934,1393,1170,0.84,1.19,1933,1392,,,35.5162084,-119.3676015,309.9, INT ML,Circumferential Slotting,,,MFL/CLP,,
2054,Anomaly - Corrosion,,INT,59641.22,590+73,51.65,7.4,59.05,10320,Block Valve  BV 7.14 (377+16),22000.69,Block Valve - I-5 (1235+58),66429.74,16,0.25,,52000,,18,0.05,,,,,0.3,0.2, 05:53,1170,1935,1394,1170,0.84,1.191,1935,1393,,,35.5162112,-119.3676015,309.9, INT ML,Pinhole,,,MFL/CLP,,
2055,Anomaly - Corrosion,,INT,59642.08,590+74,52.51,6.54,59.05,10320,Block Valve  BV 7.14 (377+16),22001.55,Block Valve - I-5 (1235+58),66428.88,16,0.25,,52000,,23,0.06,,,,,0.2,0.6, 08:13,1170,1936,1394,1170,0.84,1.191,1935,1393,,,35.5162135,-119.3676015,309.9,*INT ML,Circumferential Slotting,,,MFL/CLP,,
2056,Anomaly - Corrosion,,INT,59645.94,590+77,56.37,2.68,59.05,10320,Block Valve  BV 7.14 (377+16),22005.41,Block Valve - I-5 (1235+58),66425.02,16,0.25,,52000,,22,0.06,,,,,0.3,0.4, 05:52,1170,1934,1393,1170,0.84,1.19,1933,1392,,,35.5162241,-119.3676016,309.9, INT ML,Circumferential Slotting,,,MFL/CLP,,
2057,Anomaly - Corrosion,,INT,59646.77,590+78,57.2,1.85,59.05,10320,Block Valve  BV 7.14 (377+16),22006.24,Block Valve - I-5 (1235+58),66424.19,16,0.25,,52000,,17,0.04,,,,,0.4,0.6, 05:49,1170,1934,1392,1170,0.841,1.19,1933,1392,,,35.5162264,-119.3676016,309.9, INT ML,Pitting,,,MFL/CLP,,
2058,Weld,,,59648.62,590+80,59.05,59,59,10330,Block Valve  BV 7.14 (377+16),22008.09,Block Valve - I-5 (1235+58),66422.34,16,0.25,,52000, 12:00,,,,,,,,,,1170,,,1170,,,,,,,35.5162315,-119.3676016,309.9,GIRTH WELD,,,,MFL/CLP,,
2059,Anomaly - Corrosion,,INT,59665.64,590+96,17.02,41.98,59,10330,Block Valve  BV 7.14 (377+16),22025.11,Block Valve - I-5 (1235+58),66405.32,16,0.25,,52000,,19,0.05,,,,,0.4,0.4, 05:45,1170,1934,1392,1170,0.84,1.19,1933,1392,,,35.5162782,-119.3676017,309.8, INT ML,Circumferential Slotting,,,MFL/CLP,,
2060,Anomaly - Corrosion,,INT,59672.09,591+03,23.47,35.54,59,10330,Block Valve  BV 7.14 (377+16),22031.56,Block Valve - I-5 (1235+58),66398.88,16,0.25,,52000,,15,0.04,,,,,0.5,0.5, 05:47,1170,1932,1391,1170,0.841,1.189,1931,1390,,,35.5162958,-119.3676018,309.8, INT ML,Pitting,,,MFL/CLP,,
2061,Anomaly - Corrosion,,INT,59696.11,591+26,47.49,11.51,59,10330,Block Valve  BV 7.14 (377+16),22055.58,Block Valve - I-5 (1235+58),66374.85,16,0.25,,52000,,17,0.04,,,,,0.3,0.3, 05:57,1170,1935,1393,1170,0.84,1.191,1935,1393,,,35.5163617,-119.367602,309.7, INT ML,Pinhole,,,MFL/CLP,,
2062,Weld,,,59707.62,591+37,59,22.06,22.06,10340,Block Valve  BV 7.14 (377+16),22067.09,Block Valve - I-5 (1235+58),66363.34,16,0.25,,52000, 11:08,,,,,,,,,,1170,,,1170,,,,,,,35.5163933,-119.367602,309.7,GIRTH WELD,,,,MFL/CLP,,
2063,Anomaly - Corrosion,,INT,59722.07,591+51,14.45,7.62,22.06,10340,Block Valve  BV 7.14 (377+16),22081.54,Block Valve - I-5 (1235+58),66348.89,16,0.25,,52000,,20,0.05,,,,,0.4,0.5, 05:53,1170,1933,1392,1170,0.841,1.189,1932,1391,,,35.5164329,-119.3676021,309.7, INT ML,Pitting,,,MFL/CLP,,
2064,Anomaly - Corrosion,,INT,59724.87,591+54,17.25,4.81,22.06,10340,Block Valve  BV 7.14 (377+16),22084.34,Block Valve - I-5 (1235+58),66346.09,16,0.25,,52000,,16,0.04,,,,,0.4,0.5, 06:21,1170,1934,1392,1170,0.84,1.19,1933,1392,,,35.5164406,-119.3676021,309.7, INT ML,Pitting,,,MFL/CLP,,
2065,Weld,,,59729.68,591+59,22.06,58.93,58.93,10350,Block Valve  BV 7.14 (377+16),22089.15,Block Valve - I-5 (1235+58),66341.28,16,0.25,,52000, 01:24,,,,,,,,,,1170,,,1170,,,,,,,35.5164538,-119.3676021,309.7,GIRTH WELD,,,,MFL/CLP,,
2066,Anomaly - Corrosion,,EXT,59771.66,591+99,41.98,16.95,58.93,10350,Block Valve  BV 7.14 (377+16),22131.13,Block Valve - I-5 (1235+58),66299.3,16,0.25,,52000,,15,0.04,,,,,0.3,0.2, 03:50,1170,1935,1393,1170,0.84,1.191,1935,1393,,,35.5165689,-119.3676012,309.7, EXT ML,Pinhole,,,MFL/CLP,,
2067,Weld,,,59788.61,592+16,58.93,58.83,58.83,10360,Block Valve  BV 7.14 (377+16),22148.08,Block Valve - I-5 (1235+58),66282.35,16,0.25,,52000, 11:04,,,,,,,,,,1170,,,1170,,,,,,,35.5166154,-119.367601,309.6,GIRTH WELD,,,,MFL/CLP,,
2068,Weld,,,59847.44,592+73,58.83,60.06,60.06,10370,Block Valve  BV 7.14 (377+16),22206.91,Block Valve - I-5 (1235+58),66223.52,16,0.25,,52000, 12:16,,,,,,,,,,1170,,,1170,,,,,,,35.5167767,-119.3676004,309.6,GIRTH WELD,,,,MFL/CLP,,
2069,Anomaly - Corrosion,,INT,59888.58,593+13,41.14,18.92,60.06,10370,Block Valve  BV 7.14 (377+16),22248.05,Block Valve - I-5 (1235+58),66182.39,16,0.25,,52000,,15,0.04,,,,,0.4,0.4, 06:06,1170,1935,1393,1170,0.84,1.191,1934,1393,,,35.5168895,-119.3675999,309.5, INT ML,Circumferential Slotting,,,MFL/CLP,,
2070,Weld,,,59907.5,593+31,60.06,59.08,59.08,10380,Block Valve  BV 7.14 (377+16),22266.97,Block Valve - I-5 (1235+58),66163.47,16,0.25,,52000, 01:04,,,,,,,,,,1170,,,1170,,,,,,,35.5169414,-119.3675995,309.4,GIRTH WELD,,,,MFL/CLP,,
2071,Weld,,,59966.58,593+89,59.08,59.13,59.13,10390,Block Valve  BV 7.14 (377+16),22326.05,Block Valve - I-5 (1235+58),66104.38,16,0.25,,52000, 10:36,,,,,,,,,,1170,,,1170,,,,,,,35.5171034,-119.3675986,309.4,GIRTH WELD,,,,MFL/CLP,,
2072,Anomaly - Corrosion,,INT,60017.85,594+38,51.27,7.86,59.13,10390,Block Valve  BV 7.14 (377+16),22377.32,Block Valve - I-5 (1235+58),66053.11,16,0.25,,52000,,15,0.04,,,,,0.4,0.6, 06:15,1170,1933,1392,1170,0.841,1.19,1933,1392,,,35.517244,-119.3675981,309.5, INT ML,Pitting,,,MFL/CLP,,
2073,Anomaly - Corrosion,,INT,60020.05,594+40,53.47,5.66,59.13,10390,Block Valve  BV 7.14 (377+16),22379.51,Block Valve - I-5 (1235+58),66050.92,16,0.25,,52000,,18,0.05,,,,,0.4,0.4, 06:06,1170,1933,1392,1170,0.841,1.19,1932,1391,,,35.51725,-119.3675981,309.5, INT ML,Pitting,,,MFL/CLP,,
2074,Anomaly - Corrosion,,INT,60022.85,594+43,56.27,2.85,59.13,10390,Block Valve  BV 7.14 (377+16),22382.32,Block Valve - I-5 (1235+58),66048.11,16,0.25,,52000,,25,0.06,,,,,0.4,0.5, 06:07,1170,1931,1391,1170,0.842,1.188,1930,1390,,,35.5172577,-119.367598,309.5, INT ML,Pitting,,,MFL/CLP,,
2075,Anomaly - Corrosion,,INT,60024.36,594+45,57.78,1.35,59.13,10390,Block Valve  BV 7.14 (377+16),22383.83,Block Valve - I-5 (1235+58),66046.6,16,0.25,,52000,,15,0.04,,,,,0.3,0.4, 05:48,1170,1935,1393,1170,0.84,1.191,1935,1393,,,35.5172618,-119.367598,309.5, INT ML,Pinhole,,,MFL/CLP,,
2076,Weld,,,60025.71,594+46,59.13,7.64,7.64,10400,Block Valve  BV 7.14 (377+16),22385.17,Block Valve - I-5 (1235+58),66045.26,16,0.25,,52000, 01:08,,,,,,,,,,1170,,,1170,,,,,,,35.5172655,-119.3675979,309.6,GIRTH WELD,,,,MFL/CLP,,
2077,Anomaly - Corrosion,,EXT,60031.69,594+52,5.99,1.65,7.64,10400,Block Valve  BV 7.14 (377+16),22391.16,Block Valve - I-5 (1235+58),66039.27,16,0.25,,52000,,16,0.04,,,,,0.4,0.3, 03:09,1170,1934,1392,1170,0.84,1.19,1933,1392,,,35.5172819,-119.3675977,309.6, EXT ML,Axial Slotting,,,MFL/CLP,,
2078,Weld,,,60033.35,594+53,7.64,59.06,59.06,10410,Block Valve  BV 7.14 (377+16),22392.82,Block Valve - I-5 (1235+58),66037.62,16,0.25,,52000, 11:04,,,,,,,,,,1170,,,1170,,,,,,,35.5172865,-119.3675977,309.6,GIRTH WELD,,,,MFL/CLP,,
2079,Weld,,,60092.41,595+11,59.06,59.11,59.11,10420,Block Valve  BV 7.14 (377+16),22451.88,Block Valve - I-5 (1235+58),65978.55,16,0.25,,52000, 12:40,,,,,,,,,,1170,,,1170,,,,,,,35.5174484,-119.3675968,309.5,GIRTH WELD,,,,MFL/CLP,,
2080,Anomaly - Corrosion,,INT,60123.58,595+41,31.17,27.94,59.11,10420,Block Valve  BV 7.14 (377+16),22483.05,Block Valve - I-5 (1235+58),65947.39,16,0.25,,52000,,21,0.05,,,,,0.4,0.4, 03:14,1170,1933,1392,1170,0.841,1.19,1933,1391,,,35.5175339,-119.3675962,309.5, INT ML,Circumferential Slotting,,,MFL/CLP,,
2081,Weld,,,60151.52,595+68,59.11,10.45,10.45,10430,Block Valve  BV 7.14 (377+16),22510.98,Block Valve - I-5 (1235+58),65919.45,16,0.25,,52000, 10:56,,,,,,,,,,1170,,,1170,,,,,,,35.5176105,-119.3675958,309.6,GIRTH WELD,,,,MFL/CLP,,
2082,Weld,,,60161.96,595+78,10.45,59.01,59,10440,Block Valve  BV 7.14 (377+16),22521.43,Block Valve - I-5 (1235+58),65909,16,0.25,,52000, 12:48,,,,,,,,,,1170,,,1170,,,,,,,35.5176391,-119.3675956,309.5,GIRTH WELD,,,,MFL/CLP,,
2083,Anomaly - Corrosion,,INT,60163.43,595+80,1.46,57.54,59,10440,Block Valve  BV 7.14 (377+16),22522.9,Block Valve - I-5 (1235+58),65907.53,16,0.25,,52000,,16,0.04,,,,,0.3,0.3, 08:13,1170,1936,1394,1170,0.84,1.191,1935,1393,,,35.5176432,-119.3675956,309.5, INT ML,Pinhole,,,MFL/CLP,,
2084,Anomaly - Corrosion,,EXT,60214.6,596+29,52.64,6.37,59,10440,Block Valve  BV 7.14 (377+16),22574.07,Block Valve - I-5 (1235+58),65856.36,16,0.25,,52000,,16,0.04,,,,,0.3,0.2, 02:59,1170,1936,1394,1170,0.84,1.191,1935,1393,,,35.5177835,-119.3675946,309.4, EXT ML,Pinhole,,,MFL/CLP,,
2085,Anomaly - Corrosion,,EXT,60219.13,596+34,57.16,1.84,59,10440,Block Valve  BV 7.14 (377+16),22578.6,Block Valve - I-5 (1235+58),65851.83,16,0.25,,52000,,16,0.04,,,,,0.4,0.2, 08:29,1170,1934,1392,1170,0.84,1.19,1933,1392,,,35.5177959,-119.3675945,309.4, EXT ML,Axial Slotting,,,MFL/CLP,,
2086,Weld,,,60220.97,596+36,59,10.84,10.84,10450,Block Valve  BV 7.14 (377+16),22580.44,Block Valve - I-5 (1235+58),65849.99,16,0.25,,52000, 01:12,,,,,,,,,,1170,,,1170,,,,,,,35.5178009,-119.3675945,309.4,GIRTH WELD,,,,MFL/CLP,,
2087,Weld,,,60231.81,596+46,10.84,59.03,59.03,10460,Block Valve  BV 7.14 (377+16),22591.28,Block Valve - I-5 (1235+58),65839.15,16,0.25,,52000, 09:56,,,,,,,,,,1170,,,1170,,,,,,,35.5178307,-119.3675944,309.4,GIRTH WELD,,,,MFL/CLP,,
2088,Weld,,,60290.84,597+03,59.03,59.02,59.02,10470,Block Valve  BV 7.14 (377+16),22650.31,Block Valve - I-5 (1235+58),65780.13,16,0.25,,52000, 01:24,,,,,,,,,,1170,,,1170,,,,,,,35.5179925,-119.3675937,309.4,GIRTH WELD,,,,MFL/CLP,,
2089,Anomaly - Corrosion,,INT,60344.04,597+55,53.2,5.82,59.02,10470,Block Valve  BV 7.14 (377+16),22703.5,Block Valve - I-5 (1235+58),65726.93,16,0.25,,52000,,15,0.04,,,,,0.3,0.4, 03:53,1170,1935,1393,1170,0.84,1.191,1935,1393,,,35.5181384,-119.3675924,309.5, INT ML,Circumferential Slotting,,,MFL/CLP,,
2090,Weld,,,60349.86,597+61,59.02,9.63,9.63,10480,Block Valve  BV 7.14 (377+16),22709.33,Block Valve - I-5 (1235+58),65721.1,16,0.25,,52000, 10:56,,,,,,,,,,1170,,,1170,,,,,,,35.5181544,-119.3675923,309.4,GIRTH WELD,,,,MFL/CLP,,
2091,Weld,,,60359.49,597+70,9.63,59.12,59.12,10490,Block Valve  BV 7.14 (377+16),22718.96,Block Valve - I-5 (1235+58),65711.47,16,0.25,,52000, 12:56,,,,,,,,,,1170,,,1170,,,,,,,35.5181808,-119.3675922,309.4,GIRTH WELD,,,,MFL/CLP,,
2092,Weld,,,60418.62,598+27,59.12,59.13,59.13,10500,Block Valve  BV 7.14 (377+16),22778.08,Block Valve - I-5 (1235+58),65652.35,16,0.25,,52000, 09:56,,,,,,,,,,1170,,,1170,,,,,,,35.5183429,-119.3675916,309.4,GIRTH WELD,,,,MFL/CLP,,
2093,Weld,,,60477.74,598+85,59.13,15.82,15.82,10510,Block Valve  BV 7.14 (377+16),22837.21,Block Valve - I-5 (1235+58),65593.22,16,0.25,,52000, 01:32,,,,,,,,,,1170,,,1170,,,,,,,35.5185051,-119.3675905,309.5,GIRTH WELD,,,,MFL/CLP,,
2094,Anomaly - Corrosion,,EXT,60484.12,598+91,6.38,9.44,15.82,10510,Block Valve  BV 7.14 (377+16),22843.59,Block Valve - I-5 (1235+58),65586.84,16,0.25,,52000,,20,0.05,,,,,0.3,0.3, 04:04,1170,1935,1393,1170,0.84,1.19,1934,1392,,,35.5185226,-119.3675904,309.5, EXT ML,Pinhole,,,MFL/CLP,,
2095,Weld,,,60493.57,599+00,15.82,59.07,59.07,10520,Block Valve  BV 7.14 (377+16),22853.04,Block Valve - I-5 (1235+58),65577.4,16,0.25,,52000, 11:24,,,,,,,,,,1170,,,1170,,,,,,,35.5185485,-119.3675903,309.4,GIRTH WELD,,,,MFL/CLP,,
2096,Weld,,,60552.64,599+57,59.07,59.04,59.04,10530,Block Valve  BV 7.14 (377+16),22912.1,Block Valve - I-5 (1235+58),65518.33,16,0.25,,52000, 02:12,,,,,,,,,,1170,,,1170,,,,,,,35.5187104,-119.3675894,309.7,GIRTH WELD,,,,MFL/CLP,,
2097,Weld,,,60611.67,600+15,59.04,60.07,60.07,10540,Block Valve  BV 7.14 (377+16),22971.14,Block Valve - I-5 (1235+58),65459.29,16,0.25,,52000, 09:48,,,,,,,,,,1170,,,1170,,,,,,,35.5188723,-119.3675885,310,GIRTH WELD,,,,MFL/CLP,,
2098,Weld,,,60671.74,600+73,60.07,60.05,60.05,10550,Block Valve  BV 7.14 (377+16),23031.2,Block Valve - I-5 (1235+58),65399.23,16,0.25,,52000, 01:44,,,,,,,,,,1170,,,1170,,,,,,,35.519037,-119.3675883,310.1,GIRTH WELD,,,,MFL/CLP,,
2099,Anomaly - Corrosion,,INT,60730.47,601+30,58.73,1.32,60.05,10550,Block Valve  BV 7.14 (377+16),23089.93,Block Valve - I-5 (1235+58),65340.5,16,0.25,,52000,,15,0.04,,,,,0.2,0.2, 08:24,1170,1936,1394,1170,0.839,1.192,1936,1394,,,35.5191981,-119.3675888,310.2, INT ML,Pinhole,,,MFL/CLP,,
2100,Weld,,,60731.79,601+31,60.05,59.85,59.85,10560,Block Valve  BV 7.14 (377+16),23091.26,Block Valve - I-5 (1235+58),65339.17,16,0.25,,52000, 11:36,,,,,,,,,,1170,,,1170,,,,,,,35.5192017,-119.3675888,310.2,GIRTH WELD,,,,MFL/CLP,,
2101,Repair - Welded sleeve begin,,,60789.13,601+87,57.34,2.5,59.85,10560,Block Valve  BV 7.14 (377+16),23148.6,Block Valve - I-5 (1235+58),65281.83,16,0.25,,52000,,,,,,,,,,,1170,,,1170,,,,,,,35.5193589,-119.3675883,310.3,REPAIR-SHELL START,,,,MFL/CLP,,
2102,Weld,,,60791.63,601+89,59.85,59.98,59.98,10570,Block Valve  BV 7.14 (377+16),23151.1,Block Valve - I-5 (1235+58),65279.33,16,0.25,,52000, 01:04,,,,,,,,,,1170,,,1170,,,,,,,35.5193658,-119.3675883,310.3,GIRTH WELD,,,,MFL/CLP,,
2103,Repair - Welded sleeve end,,,60794.12,601+92,2.48,57.5,59.98,10570,Block Valve  BV 7.14 (377+16),23153.59,Block Valve - I-5 (1235+58),65276.84,16,0.25,,52000,,,,,,,,,,,1170,,,1170,,,,,,,35.5193726,-119.3675883,310.3,REPAIR-SHELL END,,,,MFL/CLP,,
2104,Weld,,,60851.62,602+48,59.98,60.1,60.1,10580,Block Valve  BV 7.14 (377+16),23211.09,Block Valve - I-5 (1235+58),65219.34,16,0.25,,52000, 10:08,,,,,,,,,,1170,,,1170,,,,,,,35.5195303,-119.367588,310.4,GIRTH WELD,,,,MFL/CLP,,
2105,Anomaly - Corrosion,,INT,60880.09,602+75,28.47,31.63,60.1,10580,Block Valve  BV 7.14 (377+16),23239.55,Block Valve - I-5 (1235+58),65190.88,16,0.25,,52000,,16,0.04,,,,,0.4,0.4, 05:36,1170,1935,1393,1170,0.84,1.19,1934,1392,,,35.5196084,-119.3675877,310.4, INT ML,Circumferential Slotting,,,MFL/CLP,,
2106,Weld,,,60911.72,603+06,60.1,59.15,59.15,10590,Block Valve  BV 7.14 (377+16),23271.18,Block Valve - I-5 (1235+58),65159.25,16,0.25,,52000, 12:32,,,,,,,,,,1170,,,1170,,,,,,,35.5196951,-119.3675872,310.4,GIRTH WELD,,,,MFL/CLP,,
2107,Anomaly - Corrosion,,EXT,60956.03,603+49,44.31,14.84,59.15,10590,Block Valve  BV 7.14 (377+16),23315.5,Block Valve - I-5 (1235+58),65114.93,16,0.25,,52000,,15,0.04,,,,,0.4,0.3, 03:16,1170,1935,1393,1170,0.84,1.191,1934,1393,,,35.5198166,-119.3675868,310.3, EXT ML,Pinhole,,,MFL/CLP,,
2108,Weld,,,60970.87,603+63,59.15,60.07,60.07,10600,Block Valve  BV 7.14 (377+16),23330.34,Block Valve - I-5 (1235+58),65100.09,16,0.25,,52000, 10:44,,,,,,,,,,1170,,,1170,,,,,,,35.5198573,-119.3675868,310.3,GIRTH WELD,,,,MFL/CLP,,
2109,Weld,,,61030.94,604+22,60.07,60.1,60.1,10610,Block Valve  BV 7.14 (377+16),23390.4,Block Valve - I-5 (1235+58),65040.03,16,0.25,,52000, 09:56,,,,,,,,,,1170,,,1170,,,,,,,35.520022,-119.3675864,310.3,GIRTH WELD,,,,MFL/CLP,,
2110,Weld,,,61091.03,604+80,60.1,59.06,59.06,10620,Block Valve  BV 7.14 (377+16),23450.5,Block Valve - I-5 (1235+58),64979.93,16,0.25,,52000, 01:08,,,,,,,,,,1170,,,1170,,,,,,,35.5201868,-119.3675855,310.1,GIRTH WELD,,,,MFL/CLP,,
2111,Anomaly - Corrosion,,EXT,61149.2,605+37,58.17,0.89,59.06,10620,Block Valve  BV 7.14 (377+16),23508.67,Block Valve - I-5 (1235+58),64921.76,16,0.25,,52000,,19,0.05,,,,,1,2.1, 05:59,1170,1911,1376,1170,0.851,1.176,1905,1371,,,35.5203463,-119.3675843,309.9, EXT ML,Circumferential Grooving,,,MFL/CLP,,
2112,Weld,,,61150.09,605+37,59.06,60.06,60.06,10630,Block Valve  BV 7.14 (377+16),23509.56,Block Valve - I-5 (1235+58),64920.87,16,0.25,,52000, 10:32,,,,,,,,,,1170,,,1170,,,,,,,35.5203487,-119.3675843,309.9,GIRTH WELD,,,,MFL/CLP,,
2113,Weld,,,61210.15,605+96,60.06,60.03,60.03,10640,Block Valve  BV 7.14 (377+16),23569.62,Block Valve - I-5 (1235+58),64860.81,16,0.25,,52000, 02:08,,,,,,,,,,1170,,,1170,,,,,,,35.5205134,-119.3675827,309.9,GIRTH WELD,,,,MFL/CLP,,
2114,Anomaly - Corrosion,,EXT,61239.86,606+25,29.71,30.32,60.03,10640,Block Valve  BV 7.14 (377+16),23599.32,Block Valve - I-5 (1235+58),64831.11,16,0.25,,52000,,18,0.05,,,,,0.4,0.2, 02:26,1170,1934,1393,1170,0.84,1.19,1933,1392,,,35.5205949,-119.3675821,309.9, EXT ML,Pinhole,,,MFL/CLP,,
2115,Weld,,,61270.17,606+54,60.03,60.09,60.09,10650,Block Valve  BV 7.14 (377+16),23629.64,Block Valve - I-5 (1235+58),64800.79,16,0.25,,52000, 10:48,,,,,,,,,,1170,,,1170,,,,,,,35.520678,-119.3675817,309.9,GIRTH WELD,,,,MFL/CLP,,
2116,Weld,,,61330.27,607+12,60.09,59.02,59.02,10660,Block Valve  BV 7.14 (377+16),23689.73,Block Valve - I-5 (1235+58),64740.7,16,0.25,,52000,,,,,,,,,,,1170,,,1170,,,,,,,35.5208428,-119.3675795,309.8,GIRTH WELD,,,,MFL/CLP,,
2117,Anomaly - Corrosion,,EXT,61389.16,607+70,58.9,0.13,59.02,10660,Block Valve  BV 7.14 (377+16),23748.63,Block Valve - I-5 (1235+58),64681.8,16,0.25,,52000,,18,0.05,,,,,1.1,1.2, 07:10,1170,1909,1374,1170,0.851,1.175,1903,1370,,,35.5210043,-119.3675789,309.8, EXT ML,Pitting,,,MFL/CLP,,
2118,Weld,,,61389.29,607+70,59.02,59.17,59.18,10670,Block Valve  BV 7.14 (377+16),23748.76,Block Valve - I-5 (1235+58),64681.67,16,0.25,,52000, 11:12,,,,,,,,,,1170,,,1170,,,,,,,35.5210047,-119.3675789,309.8,GIRTH WELD,,,,MFL/CLP,,
2119,Anomaly - Corrosion Cluster,,EXT,61403.71,607+84,14.42,44.75,59.18,10670,Block Valve  BV 7.14 (377+16),23763.18,Block Valve - I-5 (1235+58),64667.25,16,0.25,,52000,,16,0.04,,,,,0.9,0.8, 02:57,1170,1921,1383,1170,0.846,1.182,1925,1386,,,35.5210442,-119.3675789,309.9, EXT ML,Pitting,,,MFL/CLP,,
2120,Weld,,,61448.46,608+27,59.18,38.99,38.99,10680,Block Valve  BV 7.14 (377+16),23807.93,Block Valve - I-5 (1235+58),64622.5,16,0.25,,52000, 11:48,,,,,,,,,,1170,,,1170,,,,,,,35.5211669,-119.367579,309.9,GIRTH WELD,,,,MFL/CLP,,
2121,Anomaly - Corrosion,,INT,61461.51,608+40,13.05,25.95,38.99,10680,Block Valve  BV 7.14 (377+16),23820.97,Block Valve - I-5 (1235+58),64609.46,16,0.25,,52000,,15,0.04,,,,,0.3,0.2, 05:32,1170,1936,1394,1170,0.84,1.191,1936,1394,,,35.5212027,-119.3675793,309.9, INT ML,Pinhole,,,MFL/CLP,,
2122,Anomaly - Corrosion Cluster,,INT,61467.15,608+45,18.68,20.3,38.99,10680,Block Valve  BV 7.14 (377+16),23826.62,Block Valve - I-5 (1235+58),64603.81,16,0.25,,52000,,16,0.04,,,,,1.1,0.9, 05:40,1170,1911,1376,1170,0.851,1.176,1923,1384,,,35.5212182,-119.3675794,309.9, INT ML,Pitting,,,MFL/CLP,,
2123,Anomaly - Corrosion,,INT,61486.28,608+64,37.82,1.17,38.99,10680,Block Valve  BV 7.14 (377+16),23845.75,Block Valve - I-5 (1235+58),64584.68,16,0.25,,52000,,17,0.04,,,,,0.4,0.6, 06:06,1170,1934,1393,1170,0.84,1.19,1934,1392,,,35.5212706,-119.3675797,310, INT ML,Circumferential Slotting,,,MFL/CLP,,
2124,Weld,,,61487.45,608+65,38.99,60.07,60.07,10690,Block Valve  BV 7.14 (377+16),23846.92,Block Valve - I-5 (1235+58),64583.51,16,0.25,,52000, 09:52,,,,,,,,,,1170,,,1170,,,,,,,35.5212738,-119.3675797,310,GIRTH WELD,,,,MFL/CLP,,
2125,Anomaly - Corrosion,,INT,61529.41,609+06,41.96,18.12,60.07,10690,Block Valve  BV 7.14 (377+16),23888.88,Block Valve - I-5 (1235+58),64541.56,16,0.25,,52000,,16,0.04,,,,,0.3,0.3, 06:11,1170,1935,1393,1170,0.84,1.191,1935,1393,,,35.5213889,-119.3675802,310.2, INT ML,Pinhole,,,MFL/CLP,,
2126,Weld,,,61547.52,609+23,60.07,60.04,60.04,10700,Block Valve  BV 7.14 (377+16),23906.99,Block Valve - I-5 (1235+58),64523.44,16,0.25,,52000, 11:48,,,,,,,,,,1170,,,1170,,,,,,,35.5214386,-119.3675804,310.3,GIRTH WELD,,,,MFL/CLP,,
2127,Anomaly - Corrosion,,INT,61577.26,609+52,29.74,30.3,60.04,10700,Block Valve  BV 7.14 (377+16),23936.73,Block Valve - I-5 (1235+58),64493.7,16,0.25,,52000,,17,0.04,,,,,0.4,0.5, 06:15,1170,1934,1393,1170,0.84,1.19,1934,1392,,,35.5215201,-119.3675816,310.5, INT ML,Circumferential Slotting,,,MFL/CLP,,
2128,Anomaly - Corrosion,,INT,61579.93,609+55,32.41,27.64,60.04,10700,Block Valve  BV 7.14 (377+16),23939.4,Block Valve - I-5 (1235+58),64491.03,16,0.25,,52000,,21,0.05,,,,,0.4,0.4, 06:15,1170,1933,1392,1170,0.841,1.19,1933,1391,,,35.5215274,-119.3675817,310.5, INT ML,Circumferential Slotting,,,MFL/CLP,,
2129,Anomaly - Corrosion,,INT,61580.38,609+55,32.86,27.18,60.04,10700,Block Valve  BV 7.14 (377+16),23939.85,Block Valve - I-5 (1235+58),64490.58,16,0.25,,52000,,16,0.04,,,,,0.4,0.5, 06:07,1170,1933,1392,1170,0.841,1.19,1932,1391,,,35.5215287,-119.3675818,310.5, INT ML,Pitting,,,MFL/CLP,,
