Repository: kerbergr/datadump

File: MLCompare/bin/Debug/netcoreapp3.1/ex2/oldAug12_final.csv (part 16 of 64)
74,Anomaly - Corrosion,,INT,1110.35,11+13,40.81,19.61,60.43,240,Launch Valve - Rio Bravo Station (0+00),1110.35,Block Valve  BV 7.14 (377+16),36530.18,16,0.25,,52000,,15,0.04,,,,,0.3,0.4, 05:55,1170,1935,1393,1170,0.84,1.191,1935,1393,,,35.4366554,-119.2694426,320.4, INT ML,Pinhole,,,MFL/CLP,,
75,Weld,,,1129.97,11+32,60.43,60.31,60.31,250,Launch Valve - Rio Bravo Station (0+00),1129.97,Block Valve  BV 7.14 (377+16),36510.56,16,0.25,,52000, 02:04,,,,,,,,,,1170,,,1170,,,,,,,35.4367093,-119.2694419,320.8,GIRTH WELD,,,,MFL/CLP,,
76,Anomaly - Corrosion,,INT,1188.08,11+90,58.11,2.2,60.31,250,Launch Valve - Rio Bravo Station (0+00),1188.08,Block Valve  BV 7.14 (377+16),36452.45,16,0.25,,52000,,16,0.04,,,,,0.3,0.4, 05:46,1170,1935,1393,1170,0.84,1.191,1935,1393,,,35.436869,-119.2694407,321.6, INT ML,Pinhole,,,MFL/CLP,,
77,Weld,,,1190.28,11+93,60.31,60.3,60.3,260,Launch Valve - Rio Bravo Station (0+00),1190.28,Block Valve  BV 7.14 (377+16),36450.26,16,0.25,,52000, 11:48,,,,,,,,,,1170,,,1170,,,,,,,35.436875,-119.2694407,321.6,GIRTH WELD,,,,MFL/CLP,,
2272,Anomaly - Corrosion,,INT,63110.73,624+41,16.48,42.87,59.35,10980,Block Valve  BV 7.14 (377+16),25470.19,Block Valve - I-5 (1235+58),62960.24,16,0.25,,52000,,25,0.06,,,,,1.1,1, 05:56,1170,1895,1364,1170,0.858,1.166,1885,1357,,,35.5219971,-119.3722089,306.1, INT ML,Pitting,,,MFL/CLP,,
2273,Anomaly - Corrosion Cluster,,INT,63110.98,624+41,16.74,42.61,59.35,10980,Block Valve  BV 7.14 (377+16),25470.45,Block Valve - I-5 (1235+58),62959.98,16,0.25,,52000,,17,0.04,,,,,1.9,2.3, 05:57,1170,1875,1350,1170,0.867,1.154,1882,1355,,,35.5219971,-119.3722097,306.1, INT ML,General Metal Loss,,,MFL/CLP,,
2274,Repair - Welded sleeve begin,,,63115.34,624+45,21.1,38.25,59.35,10980,Block Valve  BV 7.14 (377+16),25474.81,Block Valve - I-5 (1235+58),62955.62,16,0.25,,52000,,,,,,,,,,,1170,,,1170,,,,,,,35.5219972,-119.3722244,306.1,REPAIR-SHELL START,,,,MFL/CLP,,
2275,Repair - Welded sleeve end,,,63136.57,624+66,42.32,17.03,59.35,10980,Block Valve  BV 7.14 (377+16),25496.03,Block Valve - I-5 (1235+58),62934.4,16,0.25,,52000,,,,,,,,,,,1170,,,1170,,,,,,,35.5219974,-119.3722957,306,REPAIR-SHELL END,,,,MFL/CLP,,
2276,Anomaly - Corrosion,,INT,63152.66,624+81,58.42,0.93,59.35,10980,Block Valve  BV 7.14 (377+16),25512.13,Block Valve - I-5 (1235+58),62918.3,16,0.25,,52000,,15,0.04,,,,,0.2,0.2, 06:13,1170,1937,1394,1170,0.839,1.192,1937,1394,,,35.5219974,-119.3723498,306.2, INT ML,Pinhole,,,MFL/CLP,,
2277,Weld,,,63153.59,624+82,59.35,59.22,59.22,10990,Block Valve  BV 7.14 (377+16),25513.06,Block Valve - I-5 (1235+58),62917.37,16,0.25,,52000, 10:52,,,,,,,,,,1170,,,1170,,,,,,,35.5219974,-119.372353,306.2,GIRTH WELD,,,,MFL/CLP,,
2278,Anomaly - Corrosion,,INT,63157.18,624+86,3.59,55.63,59.22,10990,Block Valve  BV 7.14 (377+16),25516.65,Block Valve - I-5 (1235+58),62913.78,16,0.25,,52000,,15,0.04,,,,,0.4,0.4, 06:06,1170,1935,1393,1170,0.84,1.191,1934,1393,,,35.5219973,-119.372365,306.2, INT ML,Circumferential Slotting,,,MFL/CLP,,
2279,Weld,,,63212.81,625+40,59.22,59.15,59.15,11000,Block Valve  BV 7.14 (377+16),25572.28,Block Valve - I-5 (1235+58),62858.15,16,0.25,,52000, 12:24,,,,,,,,,,1170,,,1170,,,,,,,35.5219966,-119.372552,306.8,GIRTH WELD,,,,MFL/CLP,,
2280,Anomaly - Corrosion,,EXT,63271.48,625+97,58.67,0.48,59.15,11000,Block Valve  BV 7.14 (377+16),25630.95,Block Valve - I-5 (1235+58),62799.49,16,0.25,,52000,,19,0.05,,,,,0.4,0.2, 07:05,1170,1932,1391,1170,0.841,1.189,1931,1390,,,35.5219973,-119.3727492,306.7, EXT ML,Axial Slotting,,,MFL/CLP,,
2281,Weld,,,63271.96,625+97,59.15,59.35,59.36,11010,Block Valve  BV 7.14 (377+16),25631.43,Block Valve - I-5 (1235+58),62799,16,0.25,,52000, 12:36,,,,,,,,,,1170,,,1170,,,,,,,35.5219973,-119.3727508,306.7,GIRTH WELD,,,,MFL/CLP,,
2282,Anomaly - Corrosion,,INT,63282.61,626+08,10.65,48.71,59.36,11010,Block Valve  BV 7.14 (377+16),25642.07,Block Valve - I-5 (1235+58),62788.36,16,0.25,,52000,,15,0.04,,,,,0.3,0.2, 05:48,1170,1936,1394,1170,0.84,1.191,1936,1394,,,35.5219976,-119.3727866,306.7, INT ML,Pinhole,,,MFL/CLP,,
2283,Anomaly - Corrosion,,INT,63297.85,626+22,25.89,33.46,59.36,11010,Block Valve  BV 7.14 (377+16),25657.32,Block Valve - I-5 (1235+58),62773.11,16,0.25,,52000,,21,0.05,,,,,0.3,0.4, 06:56,1170,1934,1393,1170,0.84,1.19,1934,1392,,,35.5219978,-119.3728379,306.7, INT ML,Pinhole,,,MFL/CLP,,
2284,Anomaly - Corrosion,,INT,63312.35,626+36,40.39,18.97,59.36,11010,Block Valve  BV 7.14 (377+16),25671.81,Block Valve - I-5 (1235+58),62758.62,16,0.25,,52000,,17,0.04,,,,,0.3,0.4, 05:57,1170,1936,1394,1170,0.84,1.191,1935,1393,,,35.521998,-119.3728866,306.8, INT ML,Pinhole,,,MFL/CLP,,
2285,Weld,,,63331.31,626+55,59.36,59.33,59.33,11020,Block Valve  BV 7.14 (377+16),25690.78,Block Valve - I-5 (1235+58),62739.65,16,0.25,,52000, 11:04,,,,,,,,,,1170,,,1170,,,,,,,35.521998,-119.3729504,307,GIRTH WELD,,,,MFL/CLP,,
2286,Anomaly - Corrosion,,INT,63331.55,626+55,0.24,59.1,59.33,11020,Block Valve  BV 7.14 (377+16),25691.02,Block Valve - I-5 (1235+58),62739.41,16,0.25,,52000,,18,0.05,,,,,1,0.4, 06:34,1170,1914,1378,1170,0.849,1.178,1909,1374,,,35.521998,-119.3729512,307, INT ML,Axial Grooving,,,MFL/CLP,,
2287,Anomaly - Corrosion,,INT,63339.38,626+63,8.07,51.26,59.33,11020,Block Valve  BV 7.14 (377+16),25698.85,Block Valve - I-5 (1235+58),62731.58,16,0.25,,52000,,16,0.04,,,,,0.4,0.6, 05:54,1170,1935,1393,1170,0.84,1.19,1934,1392,,,35.521998,-119.3729775,307, INT ML,Circumferential Slotting,,,MFL/CLP,,
2288,Anomaly - Corrosion Cluster,,INT,63340.33,626+64,9.01,50.32,59.33,11020,Block Valve  BV 7.14 (377+16),25699.79,Block Valve - I-5 (1235+58),62730.64,16,0.25,,52000,,15,0.04,,,,,1.1,0.7, 05:55,1170,1916,1379,1170,0.848,1.179,1924,1386,,,35.521998,-119.3729807,307, INT ML,Pitting,,,MFL/CLP,,
2289,Anomaly - Corrosion,,INT,63350.1,626+73,18.79,40.55,59.33,11020,Block Valve  BV 7.14 (377+16),25709.57,Block Valve - I-5 (1235+58),62720.86,16,0.25,,52000,,16,0.04,,,,,0.4,0.6, 05:49,1170,1934,1392,1170,0.84,1.19,1933,1392,,,35.5219981,-119.3730135,307.1, INT ML,Pitting,,,MFL/CLP,,
2290,Anomaly - Corrosion,,INT,63351.12,626+74,19.8,39.53,59.33,11020,Block Valve  BV 7.14 (377+16),25710.58,Block Valve - I-5 (1235+58),62719.85,16,0.25,,52000,,18,0.05,,,,,0.4,0.5, 05:52,1170,1934,1393,1170,0.84,1.19,1933,1392,,,35.5219981,-119.3730169,307.1, INT ML,Circumferential Slotting,,,MFL/CLP,,
2291,Anomaly - Dent,,,63355.71,626+78,24.4,34.93,59.33,11020,Block Valve  BV 7.14 (377+16),25715.18,Block Valve - I-5 (1235+58),62715.25,16,0.25,,52000,,,,1.2,0.2,,,3.4,2.4, 01:15,1170,,,1170,,,,,4,,35.5219982,-119.3730324,307.1, DENT-1.22%OD (0.20IN),,,,MFL/CLP,,
2292,Anomaly - Corrosion,,INT,63356.44,626+79,25.13,34.2,59.33,11020,Block Valve  BV 7.14 (377+16),25715.91,Block Valve - I-5 (1235+58),62714.52,16,0.25,,52000,,22,0.06,,,,,0.4,0.4, 06:32,1170,1932,1391,1170,0.841,1.189,1931,1390,,,35.5219982,-119.3730349,307.1, INT ML,Pitting,,,MFL/CLP,,
2293,Anomaly - Corrosion,,INT,63364.13,626+87,32.81,26.52,59.33,11020,Block Valve  BV 7.14 (377+16),25723.6,Block Valve - I-5 (1235+58),62706.83,16,0.25,,52000,,15,0.04,,,,,0.3,0.3, 05:56,1170,1936,1394,1170,0.84,1.191,1936,1394,,,35.5219982,-119.3730607,307.1, INT ML,Pinhole,,,MFL/CLP,,
2294,Anomaly - Corrosion,,INT,63367.4,626+90,36.09,23.25,59.33,11020,Block Valve  BV 7.14 (377+16),25726.87,Block Valve - I-5 (1235+58),62703.56,16,0.25,,52000,,15,0.04,,,,,0.4,0.4, 05:53,1170,1935,1393,1170,0.84,1.191,1934,1393,,,35.5219983,-119.3730717,307.1, INT ML,Circumferential Slotting,,,MFL/CLP,,
2295,Anomaly - Corrosion Cluster,,INT,63375.88,626+98,44.57,14.76,59.33,11020,Block Valve  BV 7.14 (377+16),25735.35,Block Valve - I-5 (1235+58),62695.08,16,0.25,,52000,,17,0.04,,,,,1.3,1.3, 05:57,1170,1902,1369,1170,0.854,1.17,1917,1380,,,35.5219984,-119.3731002,307.1, INT ML,General Metal Loss,,,MFL/CLP,,
2296,Anomaly - Corrosion Cluster,,INT,63381.54,627+04,50.23,9.11,59.33,11020,Block Valve  BV 7.14 (377+16),25741.01,Block Valve - I-5 (1235+58),62689.42,16,0.25,,52000,,15,0.04,,,,,1.5,0.7, 05:50,1170,1899,1367,1170,0.856,1.169,1920,1383,,,35.5219984,-119.3731192,307.2, INT ML,Axial Grooving,,,MFL/CLP,,
2297,Anomaly - Corrosion,,INT,63381.81,627+04,50.5,8.84,59.33,11020,Block Valve  BV 7.14 (377+16),25741.28,Block Valve - I-5 (1235+58),62689.15,16,0.25,,52000,,20,0.05,,,,,0.3,0.3, 05:51,1170,1935,1393,1170,0.84,1.191,1935,1393,,,35.5219984,-119.3731201,307.2, INT ML,Pinhole,,,MFL/CLP,,
2298,Weld,,,63390.65,627+12,59.33,59.23,59.23,11030,Block Valve  BV 7.14 (377+16),25750.12,Block Valve - I-5 (1235+58),62680.32,16,0.25,,52000, 01:28,,,,,,,,,,1170,,,1170,,,,,,,35.5219986,-119.3731498,307.2,GIRTH WELD,,,,MFL/CLP,,
2299,Anomaly - Corrosion Cluster,,INT,63410.74,627+32,20.09,39.14,59.23,11030,Block Valve  BV 7.14 (377+16),25770.21,Block Valve - I-5 (1235+58),62660.22,16,0.25,,52000,,16,0.04,,,,,1.3,0.6, 05:52,1170,1903,1370,1170,0.854,1.171,1921,1383,,,35.5219986,-119.3732174,307.4, INT ML,Axial Grooving,,,MFL/CLP,,
2300,Anomaly - Corrosion,,INT,63414.16,627+35,23.52,35.72,59.23,11030,Block Valve  BV 7.14 (377+16),25773.63,Block Valve - I-5 (1235+58),62656.8,16,0.25,,52000,,15,0.04,,,,,0.4,0.3, 09:00,1170,1933,1392,1170,0.841,1.19,1933,1392,,,35.5219986,-119.3732289,307.4, INT ML,Axial Slotting,,,MFL/CLP,,
2301,Anomaly - Corrosion,,INT,63418.76,627+40,28.12,31.12,59.23,11030,Block Valve  BV 7.14 (377+16),25778.23,Block Valve - I-5 (1235+58),62652.2,16,0.25,,52000,,19,0.05,,,,,0.4,0.5, 05:48,1170,1934,1392,1170,0.84,1.19,1933,1392,,,35.5219985,-119.3732443,307.4, INT ML,Circumferential Slotting,,,MFL/CLP,,
2302,Anomaly - Corrosion,,INT,63421.33,627+42,30.68,28.55,59.23,11030,Block Valve  BV 7.14 (377+16),25780.8,Block Valve - I-5 (1235+58),62649.63,16,0.25,,52000,,16,0.04,,,,,0.4,0.5, 07:55,1170,1935,1393,1170,0.84,1.19,1934,1392,,,35.5219985,-119.3732529,307.4, INT ML,Circumferential Slotting,,,MFL/CLP,,
2303,Anomaly - Corrosion,,INT,63424.66,627+45,34.01,25.22,59.23,11030,Block Valve  BV 7.14 (377+16),25784.13,Block Valve - I-5 (1235+58),62646.3,16,0.25,,52000,,18,0.05,,,,,0.4,0.6, 07:52,1170,1933,1392,1170,0.841,1.19,1932,1391,,,35.5219985,-119.3732642,307.4, INT ML,Pitting,,,MFL/CLP,,
2304,Anomaly - Corrosion,,INT,63428.54,627+49,37.89,21.34,59.23,11030,Block Valve  BV 7.14 (377+16),25788.01,Block Valve - I-5 (1235+58),62642.43,16,0.25,,52000,,15,0.04,,,,,0.4,0.2, 06:05,1170,1934,1393,1170,0.84,1.19,1933,1392,,,35.5219985,-119.3732772,307.4, INT ML,Axial Slotting,,,MFL/CLP,,
2305,Weld,,,63449.88,627+70,59.23,59.21,59.21,11040,Block Valve  BV 7.14 (377+16),25809.35,Block Valve - I-5 (1235+58),62621.08,16,0.25,,52000, 11:04,,,,,,,,,,1170,,,1170,,,,,,,35.5219983,-119.3733489,307.4,GIRTH WELD,,,,MFL/CLP,,
2306,Anomaly - Corrosion,,INT,63450.3,627+70,0.42,58.79,59.21,11040,Block Valve  BV 7.14 (377+16),25809.77,Block Valve - I-5 (1235+58),62620.66,16,0.25,,52000,,15,0.04,,,,,0.4,0.4, 03:24,1170,1935,1393,1170,0.84,1.191,1934,1393,,,35.5219983,-119.3733504,307.4, INT ML,Circumferential Slotting,,,MFL/CLP,,
2307,Anomaly - Corrosion,,INT,63458.75,627+79,8.87,50.34,59.21,11040,Block Valve  BV 7.14 (377+16),25818.22,Block Valve - I-5 (1235+58),62612.21,16,0.25,,52000,,16,0.04,,,,,0.3,0.5, 06:10,1170,1935,1393,1170,0.84,1.191,1935,1393,,,35.5219983,-119.3733788,307.4, INT ML,Circumferential Slotting,,,MFL/CLP,,
2308,Anomaly - Corrosion,,INT,63469.9,627+89,20.02,39.19,59.21,11040,Block Valve  BV 7.14 (377+16),25829.37,Block Valve - I-5 (1235+58),62601.06,16,0.25,,52000,,15,0.04,,,,,0.3,0.4, 04:12,1170,1935,1393,1170,0.84,1.191,1935,1393,,,35.5219982,-119.3734162,307.4, INT ML,Pinhole,,,MFL/CLP,,
2309,Anomaly - Corrosion,,INT,63470.93,627+90,21.05,38.16,59.21,11040,Block Valve  BV 7.14 (377+16),25830.4,Block Valve - I-5 (1235+58),62600.03,16,0.25,,52000,,15,0.04,,,,,0.4,0.4, 03:47,1170,1935,1393,1170,0.84,1.191,1934,1393,,,35.5219982,-119.3734197,307.4, INT ML,Circumferential Slotting,,,MFL/CLP,,
2310,Anomaly - Corrosion,,INT,63471.12,627+91,21.24,37.97,59.21,11040,Block Valve  BV 7.14 (377+16),25830.59,Block Valve - I-5 (1235+58),62599.84,16,0.25,,52000,,15,0.04,,,,,0.4,0.4, 03:51,1170,1934,1393,1170,0.84,1.19,1933,1392,,,35.5219982,-119.3734203,307.4, INT ML,Axial Slotting,,,MFL/CLP,,
2311,Anomaly - Corrosion,,INT,63472.67,627+92,22.79,36.42,59.21,11040,Block Valve  BV 7.14 (377+16),25832.14,Block Valve - I-5 (1235+58),62598.29,16,0.25,,52000,,15,0.04,,,,,0.4,0.5, 08:38,1170,1934,1393,1170,0.84,1.19,1933,1392,,,35.5219982,-119.3734255,307.4, INT ML,Pitting,,,MFL/CLP,,
2312,Anomaly - Corrosion,,INT,63473,627+92,23.12,36.1,59.21,11040,Block Valve  BV 7.14 (377+16),25832.46,Block Valve - I-5 (1235+58),62597.97,16,0.25,,52000,,19,0.05,,,,,0.3,0.4, 04:09,1170,1935,1393,1170,0.84,1.191,1934,1393,,,35.5219982,-119.3734266,307.4, INT ML,Circumferential Slotting,,,MFL/CLP,,
2313,Anomaly - Corrosion,,INT,63473.3,627+93,23.43,35.79,59.21,11040,Block Valve  BV 7.14 (377+16),25832.77,Block Valve - I-5 (1235+58),62597.66,16,0.25,,52000,,19,0.05,,,,,0.3,0.4, 04:13,1170,1935,1393,1170,0.84,1.191,1934,1393,,,35.5219982,-119.3734277,307.4, INT ML,Circumferential Slotting,,,MFL/CLP,,
2314,Anomaly - Corrosion,,INT,63473.76,627+93,23.88,35.34,59.21,11040,Block Valve  BV 7.14 (377+16),25833.23,Block Valve - I-5 (1235+58),62597.21,16,0.25,,52000,,23,0.06,,,,,0.3,0.2, 03:47,1170,1934,1392,1170,0.84,1.19,1933,1392,,,35.5219982,-119.3734292,307.4, INT ML,Pinhole,,,MFL/CLP,,
2315,Anomaly - Corrosion Cluster,,INT,63474.25,627+94,24.37,34.84,59.21,11040,Block Valve  BV 7.14 (377+16),25833.72,Block Valve - I-5 (1235+58),62596.71,16,0.25,,52000,,20,0.05,,,,,1.3,2.1, 03:59,1170,1897,1366,1170,0.857,1.167,1920,1382,,,35.5219982,-119.3734309,307.3, INT ML,General Metal Loss,,,MFL/CLP,,
2316,Anomaly - Corrosion,,INT,63476.16,627+95,26.28,32.94,59.21,11040,Block Valve  BV 7.14 (377+16),25835.62,Block Valve - I-5 (1235+58),62594.81,16,0.25,,52000,,17,0.04,,,,,0.4,0.4, 03:46,1170,1934,1392,1170,0.841,1.19,1933,1392,,,35.5219982,-119.3734373,307.3, INT ML,Axial Slotting,,,MFL/CLP,,
2317,Anomaly - Corrosion,,INT,63482.73,628+02,32.85,26.36,59.21,11040,Block Valve  BV 7.14 (377+16),25842.2,Block Valve - I-5 (1235+58),62588.23,16,0.25,,52000,,15,0.04,,,,,0.4,0.6, 03:41,1170,1935,1393,1170,0.84,1.191,1934,1393,,,35.5219982,-119.3734594,307.3, INT ML,Circumferential Slotting,,,MFL/CLP,,
2318,Anomaly - Corrosion,,INT,63485.49,628+04,35.61,23.61,59.21,11040,Block Valve  BV 7.14 (377+16),25844.95,Block Valve - I-5 (1235+58),62585.48,16,0.25,,52000,,15,0.04,,,,,0.4,0.4, 04:14,1170,1935,1393,1170,0.84,1.191,1934,1393,,,35.5219982,-119.3734686,307.3, INT ML,Circumferential Slotting,,,MFL/CLP,,
2319,Anomaly - Corrosion,,INT,63485.75,628+05,35.88,23.34,59.21,11040,Block Valve  BV 7.14 (377+16),25845.22,Block Valve - I-5 (1235+58),62585.21,16,0.25,,52000,,16,0.04,,,,,0.4,0.5, 04:16,1170,1934,1392,1170,0.84,1.19,1933,1392,,,35.5219982,-119.3734695,307.3, INT ML,Pitting,,,MFL/CLP,,
2320,Weld,,,63509.09,628+27,59.21,59.92,59.92,11050,Block Valve  BV 7.14 (377+16),25868.56,Block Valve - I-5 (1235+58),62561.87,16,0.25,,52000, 01:28,,,,,,,,,,1170,,,1170,,,,,,,35.5219983,-119.373548,307.3,GIRTH WELD,,,,MFL/CLP,,
2321,Weld,,,63569.01,628+86,59.92,59.73,59.73,11060,Block Valve  BV 7.14 (377+16),25928.47,Block Valve - I-5 (1235+58),62501.96,16,0.25,,52000, 11:08,,,,,,,,,,1170,,,1170,,,,,,,35.5219986,-119.3737494,307.4,GIRTH WELD,,,,MFL/CLP,,
2322,Anomaly - Corrosion Cluster,,INT,63582.49,628+99,13.49,46.24,59.73,11060,Block Valve  BV 7.14 (377+16),25941.96,Block Valve - I-5 (1235+58),62488.47,16,0.25,,52000,,22,0.06,,,,,1.2,0.6, 03:12,1170,1894,1364,1170,0.858,1.166,1912,1376,,,35.5219986,-119.3737947,307.5, INT ML,Axial Grooving,,,MFL/CLP,,
2323,Anomaly - Corrosion Cluster,,INT,63582.78,628+99,13.77,45.96,59.73,11060,Block Valve  BV 7.14 (377+16),25942.24,Block Valve - I-5 (1235+58),62488.19,16,0.25,,52000,,15,0.04,,,,,1.7,0.5, 03:11,1170,1891,1361,1170,0.86,1.164,1917,1380,,,35.5219986,-119.3737957,307.5, INT ML,Axial Grooving,,,MFL/CLP,,
2324,Anomaly - Corrosion,,INT,63589.09,629+05,20.08,39.65,59.73,11060,Block Valve  BV 7.14 (377+16),25948.55,Block Valve - I-5 (1235+58),62481.88,16,0.25,,52000,,16,0.04,,,,,0.3,0.2, 08:36,1170,1935,1393,1170,0.84,1.191,1935,1393,,,35.5219986,-119.3738169,307.5, INT ML,Pinhole,,,MFL/CLP,,
2325,Anomaly - Corrosion,,INT,63591.97,629+08,22.96,36.77,59.73,11060,Block Valve  BV 7.14 (377+16),25951.43,Block Valve - I-5 (1235+58),62479,16,0.25,,52000,,15,0.04,,,,,0.3,0.2, 03:25,1170,1936,1394,1170,0.84,1.191,1936,1394,,,35.5219987,-119.3738266,307.4, INT ML,Pinhole,,,MFL/CLP,,
2326,Anomaly - Corrosion,,INT,63593.69,629+10,24.69,35.04,59.73,11060,Block Valve  BV 7.14 (377+16),25953.16,Block Valve - I-5 (1235+58),62477.27,16,0.25,,52000,,16,0.04,,,,,0.3,0.3, 03:26,1170,1935,1393,1170,0.84,1.191,1935,1393,,,35.5219987,-119.3738324,307.4, INT ML,Pinhole,,,MFL/CLP,,
2327,Anomaly - Corrosion,,INT,63594.46,629+10,25.46,34.28,59.73,11060,Block Valve  BV 7.14 (377+16),25953.93,Block Valve - I-5 (1235+58),62476.5,16,0.25,,52000,,17,0.04,,,,,0.4,0.4, 03:23,1170,1934,1392,1170,0.841,1.19,1933,1392,,,35.5219987,-119.373835,307.4, INT ML,Pitting,,,MFL/CLP,,
2328,Anomaly - Corrosion,,INT,63594.58,629+10,25.57,34.15,59.73,11060,Block Valve  BV 7.14 (377+16),25954.05,Block Valve - I-5 (1235+58),62476.38,16,0.25,,52000,,15,0.04,,,,,0.4,0.4, 03:18,1170,1935,1393,1170,0.84,1.191,1934,1393,,,35.5219987,-119.3738354,307.4, INT ML,Circumferential Slotting,,,MFL/CLP,,
2329,Anomaly - Corrosion,,INT,63596.15,629+12,27.15,32.58,59.73,11060,Block Valve  BV 7.14 (377+16),25955.62,Block Valve - I-5 (1235+58),62474.81,16,0.25,,52000,,16,0.04,,,,,0.3,0.4, 03:20,1170,1935,1393,1170,0.84,1.191,1935,1393,,,35.5219987,-119.3738406,307.4, INT ML,Pinhole,,,MFL/CLP,,
2330,Anomaly - Corrosion,,INT,63597.47,629+13,28.46,31.27,59.73,11060,Block Valve  BV 7.14 (377+16),25956.94,Block Valve - I-5 (1235+58),62473.49,16,0.25,,52000,,19,0.05,,,,,0.3,0.3, 03:22,1170,1935,1393,1170,0.84,1.191,1935,1393,,,35.5219987,-119.3738451,307.4, INT ML,Pinhole,,,MFL/CLP,,
2331,Anomaly - Corrosion,,INT,63599.32,629+15,30.32,29.41,59.73,11060,Block Valve  BV 7.14 (377+16),25958.79,Block Valve - I-5 (1235+58),62471.64,16,0.25,,52000,,22,0.06,,,,,0.3,0.4, 03:20,1170,1934,1393,1170,0.84,1.19,1933,1392,,,35.5219987,-119.3738513,307.4, INT ML,Pinhole,,,MFL/CLP,,
2332,Anomaly - Corrosion,,INT,63599.5,629+15,30.49,29.24,59.73,11060,Block Valve  BV 7.14 (377+16),25958.96,Block Valve - I-5 (1235+58),62471.47,16,0.25,,52000,,15,0.04,,,,,0.4,0.5, 03:17,1170,1935,1393,1170,0.84,1.191,1934,1393,,,35.5219987,-119.3738519,307.4, INT ML,Circumferential Slotting,,,MFL/CLP,,
2333,Anomaly - Corrosion,,INT,63614.25,629+29,45.25,14.48,59.73,11060,Block Valve  BV 7.14 (377+16),25973.72,Block Valve - I-5 (1235+58),62456.71,16,0.25,,52000,,15,0.04,,,,,0.4,0.2, 08:40,1170,1934,1393,1170,0.84,1.19,1933,1392,,,35.5219989,-119.3739015,307.4, INT ML,Axial Slotting,,,MFL/CLP,,
2334,Weld,,,63628.73,629+44,59.73,59.91,59.91,11070,Block Valve  BV 7.14 (377+16),25988.2,Block Valve - I-5 (1235+58),62442.23,16,0.25,,52000, 01:08,,,,,,,,,,1170,,,1170,,,,,,,35.521999,-119.3739502,307.3,GIRTH WELD,,,,MFL/CLP,,
2335,Weld,,,63688.65,630+02,59.91,59.5,59.5,11080,Block Valve  BV 7.14 (377+16),26048.11,Block Valve - I-5 (1235+58),62382.32,16,0.25,,52000, 10:52,,,,,,,,,,1170,,,1170,,,,,,,35.5219995,-119.3741516,307.2,GIRTH WELD,,,,MFL/CLP,,
2336,Weld,,,63748.15,630+59,59.5,59.5,59.5,11090,Block Valve  BV 7.14 (377+16),26107.62,Block Valve - I-5 (1235+58),62322.82,16,0.25,,52000, 12:56,,,,,,,,,,1170,,,1170,,,,,,,35.5219989,-119.3743516,307,GIRTH WELD,,,,MFL/CLP,,
2337,Weld,,,63807.65,631+17,59.5,59.56,59.56,11100,Block Valve  BV 7.14 (377+16),26167.12,Block Valve - I-5 (1235+58),62263.31,16,0.25,,52000, 11:20,,,,,,,,,,1170,,,1170,,,,,,,35.5219987,-119.3745516,307,GIRTH WELD,,,,MFL/CLP,,
2338,Weld,,,63867.21,631+75,59.56,59.63,59.63,11110,Block Valve  BV 7.14 (377+16),26226.67,Block Valve - I-5 (1235+58),62203.76,16,0.25,,52000, 12:12,,,,,,,,,,1170,,,1170,,,,,,,35.5219998,-119.3747518,306.5,GIRTH WELD,,,,MFL/CLP,,
2339,Weld,,,63926.83,632+33,59.63,59.54,59.54,11120,Block Valve  BV 7.14 (377+16),26286.3,Block Valve - I-5 (1235+58),62144.13,16,0.25,,52000,,,,,,,,,,,1170,,,1170,,,,,,,35.5220008,-119.3749523,306.5,GIRTH WELD,,,,MFL/CLP,,
2340,Repair - Welded sleeve begin,,,63974.63,632+79,47.8,11.74,59.54,11120,Block Valve  BV 7.14 (377+16),26334.1,Block Valve - I-5 (1235+58),62096.33,16,0.25,,52000,,,,,,,,,,,1170,,,1170,,,,,,,35.5220017,-119.3751129,306.1,REPAIR-SHELL START,,,,MFL/CLP,,
2341,Repair - Welded sleeve end,,,63985.84,632+90,59,0.53,59.54,11120,Block Valve  BV 7.14 (377+16),26345.31,Block Valve - I-5 (1235+58),62085.13,16,0.25,,52000,,,,,,,,,,,1170,,,1170,,,,,,,35.5220018,-119.3751506,306.1,REPAIR-SHELL END,,,,MFL/CLP,,
2342,Weld,,,63986.37,632+91,59.54,59.33,59.33,11130,Block Valve  BV 7.14 (377+16),26345.84,Block Valve - I-5 (1235+58),62084.59,16,0.25,,52000, 12:48,,,,,,,,,,1170,,,1170,,,,,,,35.5220018,-119.3751524,306.1,GIRTH WELD,,,,MFL/CLP,,
2343,Anomaly - Corrosion,,INT,63989.97,632+94,3.6,55.73,59.33,11130,Block Valve  BV 7.14 (377+16),26349.44,Block Valve - I-5 (1235+58),62080.99,16,0.25,,52000,,15,0.04,,,,,0.4,0.6, 03:14,1170,1934,1393,1170,0.84,1.19,1933,1392,,,35.5220019,-119.3751645,306.1, INT ML,Pitting,,,MFL/CLP,,
2344,Anomaly - Corrosion,,INT,63992.08,632+96,5.71,53.62,59.33,11130,Block Valve  BV 7.14 (377+16),26351.55,Block Valve - I-5 (1235+58),62078.88,16,0.25,,52000,,15,0.04,,,,,0.4,0.4, 03:14,1170,1935,1393,1170,0.84,1.191,1934,1393,,,35.5220019,-119.3751716,306.1, INT ML,Pinhole,,,MFL/CLP,,
2345,Anomaly - Corrosion,,INT,63992.44,632+97,6.07,53.26,59.33,11130,Block Valve  BV 7.14 (377+16),26351.91,Block Valve - I-5 (1235+58),62078.52,16,0.25,,52000,,16,0.04,,,,,0.4,0.4, 03:13,1170,1935,1393,1170,0.84,1.19,1934,1392,,,35.5220019,-119.3751728,306.1, INT ML,Circumferential Slotting,,,MFL/CLP,,
2346,Anomaly - Corrosion,,INT,63996.88,633+01,10.51,48.82,59.33,11130,Block Valve  BV 7.14 (377+16),26356.35,Block Valve - I-5 (1235+58),62074.08,16,0.25,,52000,,17,0.04,,,,,0.3,0.2, 02:57,1170,1936,1394,1170,0.84,1.191,1935,1393,,,35.5220019,-119.3751877,306.1, INT ML,Pinhole,,,MFL/CLP,,
2347,Anomaly - Corrosion,,INT,63997.18,633+01,10.81,48.52,59.33,11130,Block Valve  BV 7.14 (377+16),26356.65,Block Valve - I-5 (1235+58),62073.78,16,0.25,,52000,,15,0.04,,,,,0.3,0.4, 03:00,1170,1935,1393,1170,0.84,1.191,1935,1393,,,35.5220019,-119.3751887,306.1, INT ML,Circumferential Slotting,,,MFL/CLP,,
2348,Anomaly - Corrosion,,INT,63998.17,633+02,11.8,47.53,59.33,11130,Block Valve  BV 7.14 (377+16),26357.64,Block Valve - I-5 (1235+58),62072.79,16,0.25,,52000,,19,0.05,,,,,0.3,0.5, 02:57,1170,1935,1393,1170,0.84,1.191,1934,1393,,,35.522002,-119.3751921,306.1, INT ML,Circumferential Slotting,,,MFL/CLP,,
2349,Anomaly - Corrosion,,INT,63999.59,633+04,13.22,46.11,59.33,11130,Block Valve  BV 7.14 (377+16),26359.06,Block Valve - I-5 (1235+58),62071.37,16,0.25,,52000,,17,0.04,,,,,0.4,0.7, 03:01,1170,1934,1393,1170,0.84,1.19,1934,1392,,,35.522002,-119.3751968,306.1, INT ML,Circumferential Slotting,,,MFL/CLP,,
2350,Anomaly - Corrosion,,INT,64007.38,633+11,21.01,38.32,59.33,11130,Block Valve  BV 7.14 (377+16),26366.85,Block Valve - I-5 (1235+58),62063.58,16,0.25,,52000,,18,0.05,,,,,0.4,0.4, 02:50,1170,1934,1393,1170,0.84,1.19,1933,1392,,,35.5220021,-119.375223,306.1, INT ML,Circumferential Slotting,,,MFL/CLP,,
2351,Anomaly - Corrosion,,INT,64007.68,633+11,21.31,38.02,59.33,11130,Block Valve  BV 7.14 (377+16),26367.15,Block Valve - I-5 (1235+58),62063.28,16,0.25,,52000,,16,0.04,,,,,0.4,0.5, 02:54,1170,1935,1393,1170,0.84,1.19,1934,1392,,,35.5220021,-119.375224,306.1, INT ML,Circumferential Slotting,,,MFL/CLP,,
2352,Anomaly - Corrosion,,INT,64013.97,633+17,27.6,31.73,59.33,11130,Block Valve  BV 7.14 (377+16),26373.44,Block Valve - I-5 (1235+58),62056.99,16,0.25,,52000,,16,0.04,,,,,0.3,0.4, 06:00,1170,1935,1393,1170,0.84,1.191,1935,1393,,,35.5220022,-119.3752452,306, INT ML,Pinhole,,,MFL/CLP,,
2353,Anomaly - Corrosion,,INT,64014.38,633+18,28.01,31.32,59.33,11130,Block Valve  BV 7.14 (377+16),26373.85,Block Valve - I-5 (1235+58),62056.58,16,0.25,,52000,,20,0.05,,,,,0.3,0.4, 02:55,1170,1935,1393,1170,0.84,1.19,1934,1392,,,35.5220022,-119.3752465,306, INT ML,Pinhole,,,MFL/CLP,,
2354,Anomaly - Corrosion,,INT,64021.45,633+25,35.08,24.25,59.33,11130,Block Valve  BV 7.14 (377+16),26380.92,Block Valve - I-5 (1235+58),62049.51,16,0.25,,52000,,16,0.04,,,,,0.3,0.4, 02:41,1170,1935,1393,1170,0.84,1.191,1935,1393,,,35.5220023,-119.3752703,305.9, INT ML,Pinhole,,,MFL/CLP,,
2355,Anomaly - Corrosion,,INT,64033.72,633+37,47.35,11.98,59.33,11130,Block Valve  BV 7.14 (377+16),26393.19,Block Valve - I-5 (1235+58),62037.24,16,0.25,,52000,,20,0.05,,,,,0.7,0.5, 05:58,1170,1923,1384,1170,0.845,1.183,1920,1382,,,35.5220026,-119.3753116,305.8, INT ML,Pitting,,,MFL/CLP,,
2356,Anomaly - Corrosion Cluster,,INT,64042.81,633+46,56.44,2.89,59.33,11130,Block Valve  BV 7.14 (377+16),26402.28,Block Valve - I-5 (1235+58),62028.15,16,0.25,,52000,,21,0.05,,,,,1.7,0.4, 05:33,1170,1867,1344,1170,0.871,1.149,1905,1371,,,35.5220027,-119.3753421,305.7, INT ML,Axial Grooving,,,MFL/CLP,,
2357,Weld,,,64045.7,633+48,59.33,59.36,59.36,11140,Block Valve  BV 7.14 (377+16),26405.17,Block Valve - I-5 (1235+58),62025.26,16,0.25,,52000, 11:16,,,,,,,,,,1170,,,1170,,,,,,,35.5220027,-119.3753518,305.6,GIRTH WELD,,,,MFL/CLP,,
2358,Anomaly - Corrosion,,INT,64050.94,633+53,5.24,54.12,59.36,11140,Block Valve  BV 7.14 (377+16),26410.41,Block Valve - I-5 (1235+58),62020.02,16,0.25,,52000,,15,0.04,,,,,0.3,0.2, 08:50,1170,1935,1393,1170,0.84,1.191,1935,1393,,,35.5220028,-119.3753695,305.6, INT ML,Pinhole,,,MFL/CLP,,
2359,Anomaly - Corrosion,,INT,64054.79,633+57,9.09,50.27,59.36,11140,Block Valve  BV 7.14 (377+16),26414.26,Block Valve - I-5 (1235+58),62016.17,16,0.25,,52000,,17,0.04,,,,,0.6,0.7, 05:55,1170,1929,1389,1170,0.843,1.187,1927,1388,,,35.5220028,-119.3753824,305.6, INT ML,Pitting,,,MFL/CLP,,
2360,Anomaly - Corrosion,,INT,64055.24,633+58,9.54,49.83,59.36,11140,Block Valve  BV 7.14 (377+16),26414.71,Block Valve - I-5 (1235+58),62015.73,16,0.25,,52000,,16,0.04,,,,,0.8,0.9, 05:58,1170,1923,1384,1170,0.845,1.183,1919,1382,,,35.5220028,-119.3753839,305.6, INT ML,Pitting,,,MFL/CLP,,
2361,Anomaly - Corrosion,,INT,64067.72,633+70,22.02,37.34,59.36,11140,Block Valve  BV 7.14 (377+16),26427.19,Block Valve - I-5 (1235+58),62003.24,16,0.25,,52000,,16,0.04,,,,,0.6,0.8, 06:01,1170,1930,1389,1170,0.842,1.187,1928,1388,,,35.522003,-119.3754258,305.6, INT ML,Pitting,,,MFL/CLP,,
2362,Anomaly - Corrosion,,INT,64068.28,633+70,22.58,36.79,59.36,11140,Block Valve  BV 7.14 (377+16),26427.75,Block Valve - I-5 (1235+58),62002.68,16,0.25,,52000,,16,0.04,,,,,0.9,0.9, 05:42,1170,1920,1382,1170,0.847,1.181,1916,1380,,,35.522003,-119.3754277,305.6, INT ML,Pitting,,,MFL/CLP,,
2363,Repair - Welded sleeve begin,,,64072.56,633+74,26.86,32.51,59.36,11140,Block Valve  BV 7.14 (377+16),26432.02,Block Valve - I-5 (1235+58),61998.41,16,0.25,,52000,,,,,,,,,,,1170,,,1170,,,,,,,35.522003,-119.3754421,305.5,REPAIR-SHELL START,,,,MFL/CLP,,
2364,Repair - Welded sleeve end,,,64077.64,633+79,31.94,27.42,59.36,11140,Block Valve  BV 7.14 (377+16),26437.11,Block Valve - I-5 (1235+58),61993.32,16,0.25,,52000,,,,,,,,,,,1170,,,1170,,,,,,,35.5220031,-119.3754592,305.5,REPAIR-SHELL END,,,,MFL/CLP,,
2365,Anomaly - Corrosion,,INT,64101.66,634+03,55.96,3.41,59.36,11140,Block Valve  BV 7.14 (377+16),26461.13,Block Valve - I-5 (1235+58),61969.3,16,0.25,,52000,,17,0.04,,,,,0.3,0.4, 05:53,1170,1936,1394,1170,0.84,1.191,1935,1393,,,35.5220034,-119.37554,305.6, INT ML,Pinhole,,,MFL/CLP,,
2366,Weld,,,64105.06,634+06,59.36,59.23,59.23,11150,Block Valve  BV 7.14 (377+16),26464.53,Block Valve - I-5 (1235+58),61965.9,16,0.25,,52000, 12:56,,,,,,,,,,1170,,,1170,,,,,,,35.5220035,-119.3755514,305.6,GIRTH WELD,,,,MFL/CLP,,
2367,Anomaly - Corrosion Cluster,,INT,64119.62,634+20,14.56,44.67,59.23,11150,Block Valve  BV 7.14 (377+16),26479.09,Block Valve - I-5 (1235+58),61951.34,16,0.25,,52000,,15,0.04,,,,,2.2,1.4, 05:45,1170,1869,1346,1170,0.87,1.15,1896,1365,,,35.5220036,-119.3756003,305.7, INT ML,General Metal Loss,,,MFL/CLP,,
2368,Anomaly - Corrosion Cluster,,INT,64137.72,634+38,32.66,26.57,59.23,11150,Block Valve  BV 7.14 (377+16),26497.19,Block Valve - I-5 (1235+58),61933.24,16,0.25,,52000,,17,0.04,,,,,1.3,1.1, 05:55,1170,1902,1369,1170,0.854,1.17,1919,1382,,,35.5220037,-119.3756612,305.6, INT ML,Pitting,,,MFL/CLP,,
2369,Anomaly - Corrosion,,INT,64149.29,634+49,44.23,15,59.23,11150,Block Valve  BV 7.14 (377+16),26508.76,Block Valve - I-5 (1235+58),61921.67,16,0.25,,52000,,15,0.04,,,,,0.6,0.6, 05:59,1170,1931,1390,1170,0.842,1.188,1930,1389,,,35.5220037,-119.3757,305.5, INT ML,Pitting,,,MFL/CLP,,
2370,Repair - Welded sleeve begin,,,64151.2,634+51,46.14,13.09,59.23,11150,Block Valve  BV 7.14 (377+16),26510.67,Block Valve - I-5 (1235+58),61919.76,16,0.25,,52000,,,,,,,,,,,1170,,,1170,,,,,,,35.5220037,-119.3757065,305.4,REPAIR-SHELL START,,,,MFL/CLP,,
2371,Repair - Welded sleeve end,,,64163.84,634+63,58.78,0.45,59.23,11150,Block Valve  BV 7.14 (377+16),26523.31,Block Valve - I-5 (1235+58),61907.12,16,0.25,,52000,,,,,,,,,,,1170,,,1170,,,,,,,35.5220038,-119.375749,305.3,REPAIR-SHELL END,,,,MFL/CLP,,
2372,Weld,,,64164.29,634+63,59.23,59.39,59.38,11160,Block Valve  BV 7.14 (377+16),26523.76,Block Valve - I-5 (1235+58),61906.67,16,0.25,,52000, 12:04,,,,,,,,,,1170,,,1170,,,,,,,35.5220038,-119.3757505,305.3,GIRTH WELD,,,,MFL/CLP,,
2373,Anomaly - Corrosion,,INT,64170.6,634+70,6.31,53.07,59.38,11160,Block Valve  BV 7.14 (377+16),26530.07,Block Valve - I-5 (1235+58),61900.36,16,0.25,,52000,,16,0.04,,,,,0.6,0.6, 06:16,1170,1931,1390,1170,0.842,1.188,1929,1389,,,35.5220038,-119.3757717,305.3, INT ML,Pitting,,,MFL/CLP,,
2374,Anomaly - Corrosion,,INT,64216.66,635+14,52.37,7.01,59.38,11160,Block Valve  BV 7.14 (377+16),26576.13,Block Valve - I-5 (1235+58),61854.3,16,0.25,,52000,,17,0.04,,,,,1.1,0.6, 05:45,1170,1911,1376,1170,0.851,1.176,1905,1372,,,35.5220041,-119.3759265,305.3, INT ML,Pitting,,,MFL/CLP,,
2375,Weld,,,64223.68,635+21,59.38,59.27,59.27,11170,Block Valve  BV 7.14 (377+16),26583.15,Block Valve - I-5 (1235+58),61847.28,16,0.25,,52000, 10:52,,,,,,,,,,1170,,,1170,,,,,,,35.5220042,-119.3759501,305.3,GIRTH WELD,,,,MFL/CLP,,
2376,Anomaly - Corrosion,,EXT,64248.91,635+46,25.23,34.04,59.27,11170,Block Valve  BV 7.14 (377+16),26608.38,Block Valve - I-5 (1235+58),61822.05,16,0.25,,52000,,17,0.04,,,,,0.3,0.3, 08:23,1170,1936,1394,1170,0.84,1.191,1935,1393,,,35.5220044,-119.3760349,305.4, EXT ML,Pinhole,,,MFL/CLP,,
2377,Anomaly - Corrosion,,EXT,64249.44,635+46,25.77,33.5,59.27,11170,Block Valve  BV 7.14 (377+16),26608.91,Block Valve - I-5 (1235+58),61821.52,16,0.25,,52000,,17,0.04,,,,,0.4,0.3, 08:31,1170,1934,1393,1170,0.84,1.19,1934,1392,,,35.5220044,-119.3760367,305.4, EXT ML,Pinhole,,,MFL/CLP,,
2378,Anomaly - Corrosion,,INT,64262.07,635+58,38.4,20.87,59.27,11170,Block Valve  BV 7.14 (377+16),26621.54,Block Valve - I-5 (1235+58),61808.89,16,0.25,,52000,,16,0.04,,,,,0.4,0.4, 05:57,1170,1935,1393,1170,0.84,1.19,1934,1392,,,35.5220045,-119.3760792,305.3, INT ML,Circumferential Slotting,,,MFL/CLP,,
2379,Anomaly - Corrosion,,INT,64272.98,635+69,49.3,9.96,59.27,11170,Block Valve  BV 7.14 (377+16),26632.45,Block Valve - I-5 (1235+58),61797.98,16,0.25,,52000,,15,0.04,,,,,0.4,0.4, 05:53,1170,1935,1393,1170,0.84,1.191,1934,1393,,,35.5220047,-119.3761159,305.3, INT ML,Circumferential Slotting,,,MFL/CLP,,
2380,Anomaly - Corrosion Cluster,,INT,64276.18,635+72,52.5,6.77,59.27,11170,Block Valve  BV 7.14 (377+16),26635.64,Block Valve - I-5 (1235+58),61794.79,16,0.25,,52000,,18,0.05,,,,,1.4,0.3, 05:56,1170,1896,1365,1170,0.857,1.167,1920,1382,,,35.5220047,-119.3761266,305.3, INT ML,Axial Slotting,,,MFL/CLP,,
2381,Weld,,,64282.94,635+79,59.27,59.34,59.34,11180,Block Valve  BV 7.14 (377+16),26642.41,Block Valve - I-5 (1235+58),61788.02,16,0.25,,52000, 01:04,,,,,,,,,,1170,,,1170,,,,,,,35.5220049,-119.3761493,305.3,GIRTH WELD,,,,MFL/CLP,,
2382,Anomaly - Corrosion Cluster,,EXT,64340.3,636+34,57.36,1.98,59.34,11180,Block Valve  BV 7.14 (377+16),26699.77,Block Valve - I-5 (1235+58),61730.66,16,0.25,,52000,,19,0.05,,,,,1.4,3.1, 06:07,1170,1893,1363,1170,0.859,1.165,1884,1356,,,35.5220052,-119.3763422,305.1,*EXT ML,General Metal Loss,,,MFL/CLP,,
2383,Weld,,,64342.28,636+36,59.34,41.16,41.16,11190,Block Valve  BV 7.14 (377+16),26701.75,Block Valve - I-5 (1235+58),61728.68,16,0.25,,52000, 09:40,,,,,,,,,,1170,,,1170,,,,,,,35.5220052,-119.3763488,305.1,GIRTH WELD,,,,MFL/CLP,,
2384,Repair - Welded sleeve begin,,,64380.35,636+73,38.07,3.08,41.16,11190,Block Valve  BV 7.14 (377+16),26739.82,Block Valve - I-5 (1235+58),61690.61,16,0.25,,52000,,,,,,,,,,,1170,,,1170,,,,,,,35.5220051,-119.3764768,305,REPAIR-SHELL START,,,,MFL/CLP,,
2385,Weld - Change in wall thickness,,,64383.44,636+76,41.16,15.29,15.29,11200,Block Valve  BV 7.14 (377+16),26742.9,Block Valve - I-5 (1235+58),61687.53,16,0.375,,60000,,,,,,,,,,,1170,,,2025,,,,,,,35.522005,-119.3764871,304.9,GIRTH WELD NWT 0.250/0.375IN,,,,MFL/CLP,,
2386,Repair - Welded sleeve end,,,64383.44,636+76,0,15.29,15.29,11200,Block Valve  BV 7.14 (377+16),26742.9,Block Valve - I-5 (1235+58),61687.53,16,0.375,,60000,,,,,,,,,,,1170,,,2025,,,,,,,35.522005,-119.3764871,304.9,REPAIR-SHELL END,,,,MFL/CLP,,
2387,Anomaly - Corrosion Cluster,,EXT,64387.61,636+80,4.17,11.12,15.29,11200,Block Valve  BV 7.14 (377+16),26747.07,Block Valve - I-5 (1235+58),61683.36,16,0.375,,60000,,23,0.09,,,,,1.9,3.3, 08:16,1170,3169,2281,2025,0.513,1.127,3151,2269,,,35.5220059,-119.3765011,304.8, EXT ML,General Metal Loss,,,MFL/CLP,,
2388,Anomaly - Corrosion,,EXT,64388.7,636+81,5.27,10.02,15.29,11200,Block Valve  BV 7.14 (377+16),26748.17,Block Valve - I-5 (1235+58),61682.26,16,0.375,,60000,,16,0.06,,,,,0.6,0.7, 06:33,1170,3271,2355,2025,0.497,1.163,3269,2354,,,35.522007,-119.3765045,304.8, EXT ML,Pitting,,,MFL/CLP,,
2389,Anomaly - Corrosion Cluster,,EXT,64389.17,636+82,5.74,9.55,15.29,11200,Block Valve  BV 7.14 (377+16),26748.64,Block Valve - I-5 (1235+58),61681.79,16,0.375,,60000,,25,0.09,,,,,2.3,3.4, 07:44,1170,3113,2242,2025,0.522,1.107,3134,2257,,,35.5220076,-119.3765059,304.8,*EXT ML,General Metal Loss,,,MFL/CLP,,
2390,Anomaly - Corrosion Cluster,,EXT,64390.04,636+83,6.61,8.68,15.29,11200,Block Valve  BV 7.14 (377+16),26749.51,Block Valve - I-5 (1235+58),61680.92,16,0.375,,60000,,21,0.08,,,,,2,2.8, 06:33,1170,3167,2280,2025,0.513,1.126,3166,2280,,,35.5220089,-119.3765083,304.8, EXT ML,General Metal Loss,,,MFL/CLP,,
2391,Anomaly - Corrosion,,EXT,64390.4,636+83,6.97,8.32,15.29,11200,Block Valve  BV 7.14 (377+16),26749.87,Block Valve - I-5 (1235+58),61680.56,16,0.375,,60000,,16,0.06,,,,,0.9,0.9, 07:23,1170,3262,2349,2025,0.498,1.16,3258,2346,,,35.5220095,-119.3765092,304.9, EXT ML,Pitting,,,MFL/CLP,,
2392,Anomaly - Corrosion Cluster,,EXT,64390.67,636+83,7.23,8.05,15.29,11200,Block Valve  BV 7.14 (377+16),26750.14,Block Valve - I-5 (1235+58),61680.3,16,0.375,,60000,,20,0.08,,,,,2.1,3.4, 08:43,1170,3167,2281,2025,0.513,1.126,3190,2297,,,35.52201,-119.3765099,304.9, EXT ML,General Metal Loss,,,MFL/CLP,,
2393,Anomaly - Corrosion,,EXT,64390.94,636+83,7.51,7.78,15.29,11200,Block Valve  BV 7.14 (377+16),26750.41,Block Valve - I-5 (1235+58),61680.02,16,0.375,,60000,,19,0.07,,,,,0.7,0.6, 08:21,1170,3264,2350,2025,0.498,1.16,3260,2347,,,35.5220105,-119.3765106,304.9, EXT ML,Pitting,,,MFL/CLP,,
2394,Anomaly - Corrosion Cluster,,EXT,64391.02,636+84,7.59,7.7,15.29,11200,Block Valve  BV 7.14 (377+16),26750.49,Block Valve - I-5 (1235+58),61679.94,16,0.375,,60000,,15,0.06,,,,,2.9,3.2, 10:02,1170,3156,2273,2025,0.515,1.122,3164,2278,,,35.5220107,-119.3765108,304.9, EXT ML,General Metal Loss,,,MFL/CLP,,
2395,Anomaly - Corrosion Cluster,,EXT,64391.03,636+84,7.6,7.69,15.29,11200,Block Valve  BV 7.14 (377+16),26750.5,Block Valve - I-5 (1235+58),61679.93,16,0.375,,60000,,17,0.06,,,,,1.7,4.6, 07:56,1170,3217,2316,2025,0.505,1.144,3204,2307,,,35.5220107,-119.3765108,304.9,*EXT ML,General Metal Loss,,,MFL/CLP,,
2396,Anomaly - Corrosion Cluster,,EXT,64391.24,636+84,7.81,7.48,15.29,11200,Block Valve  BV 7.14 (377+16),26750.71,Block Valve - I-5 (1235+58),61679.72,16,0.375,,60000,,21,0.08,,,,,2.2,6.3, 08:07,1170,3158,2274,2025,0.515,1.123,3131,2255,,,35.5220111,-119.3765113,304.9, EXT ML,General Metal Loss,,,MFL/CLP,,
2397,Bend,,,64391.28,636+84,7.84,7.44,15.29,11200,Block Valve  BV 7.14 (377+16),26750.75,Block Valve - I-5 (1235+58),61679.69,16,0.375,,60000,,,,,,,,,,,1170,,,2025,,,,,,,35.5220112,-119.3765114,304.9,5.0D 85 DEG BEND-HOT PULLED RIGHT,,,,MFL/CLP,,
2398,Anomaly - Corrosion,,EXT,64391.5,636+84,8.06,7.22,15.29,11200,Block Valve  BV 7.14 (377+16),26750.97,Block Valve - I-5 (1235+58),61679.47,16,0.375,,60000,,18,0.07,,,,,1.3,1.5, 10:02,1170,3233,2328,2025,0.503,1.15,3223,2321,,,35.5220116,-119.3765119,304.9, EXT ML,General Metal Loss,,,MFL/CLP,,
2399,Anomaly - Corrosion,,EXT,64391.56,636+84,8.13,7.16,15.29,11200,Block Valve  BV 7.14 (377+16),26751.03,Block Valve - I-5 (1235+58),61679.4,16,0.375,,60000,,19,0.07,,,,,1.5,2.4, 08:34,1170,3217,2316,2025,0.505,1.144,3203,2306,,,35.5220118,-119.376512,304.9,*EXT ML,General Metal Loss,,,MFL/CLP,,
2400,Anomaly - Corrosion Cluster,,EXT,64391.77,636+84,8.33,6.96,15.29,11200,Block Valve  BV 7.14 (377+16),26751.23,Block Valve - I-5 (1235+58),61679.2,16,0.375,,60000,,15,0.06,,,,,3.4,7.6, 06:44,1170,3131,2255,2025,0.519,1.113,3141,2261,,,35.5220122,-119.3765124,304.9,*EXT ML,General Metal Loss,,,MFL/CLP,,
2401,Anomaly - Corrosion Cluster,,EXT,64391.86,636+84,8.43,6.86,15.29,11200,Block Valve  BV 7.14 (377+16),26751.33,Block Valve - I-5 (1235+58),61679.1,16,0.375,,60000,,26,0.1,,,,,2.7,7.8, 09:22,1170,3070,2210,2025,0.529,1.091,3093,2227,,,35.5220124,-119.3765126,304.9, EXT ML,General Metal Loss,,,MFL/CLP,,
2402,Anomaly - Corrosion,,EXT,64392.72,636+85,9.29,6,15.29,11200,Block Valve  BV 7.14 (377+16),26752.19,Block Valve - I-5 (1235+58),61678.24,16,0.375,,60000,,20,0.08,,,,,1.9,2.5, 09:27,1170,3183,2292,2025,0.511,1.132,3162,2277,,,35.5220143,-119.3765143,304.9, EXT ML,General Metal Loss,,,MFL/CLP,,
2403,Anomaly - Corrosion,,EXT,64392.96,636+85,9.53,5.76,15.29,11200,Block Valve  BV 7.14 (377+16),26752.43,Block Valve - I-5 (1235+58),61678,16,0.375,,60000,,24,0.09,,,,,1.2,1.3, 10:09,1170,3227,2323,2025,0.504,1.147,3215,2315,,,35.5220149,-119.3765147,304.9, EXT ML,General Metal Loss,,,MFL/CLP,,
2404,Anomaly - Corrosion,,EXT,64393.47,636+86,10.03,5.25,15.29,11200,Block Valve  BV 7.14 (377+16),26752.94,Block Valve - I-5 (1235+58),61677.49,16,0.375,,60000,,22,0.08,,,,,2.5,0.7, 08:20,1170,3121,2247,2025,0.521,1.11,3086,2222,,,35.5220161,-119.3765155,304.9, EXT ML,Axial Grooving,,,MFL/CLP,,
2405,Weld - Change in wall thickness,,,64398.72,636+91,15.29,40.76,40.76,11210,Block Valve  BV 7.14 (377+16),26758.19,Block Valve - I-5 (1235+58),61672.24,16,0.25,,52000, 12:12,,,,,,,,,,1170,,,1170,,,,,,,35.5220302,-119.3765178,305.2,GIRTH WELD NWT 0.375/0.250IN,,,,MFL/CLP,,
2406,Anomaly - Corrosion,,INT,64400.03,636+92,1.31,39.45,40.76,11210,Block Valve  BV 7.14 (377+16),26759.5,Block Valve - I-5 (1235+58),61670.93,16,0.25,,52000,,15,0.04,,,,,0.2,0.2, 05:55,1170,1937,1394,1170,0.839,1.192,1937,1394,,,35.5220338,-119.3765176,305.2, INT ML,Pinhole,,,MFL/CLP,,
2407,Anomaly - Corrosion,,INT,64403.65,636+96,4.93,35.83,40.76,11210,Block Valve  BV 7.14 (377+16),26763.12,Block Valve - I-5 (1235+58),61667.31,16,0.25,,52000,,19,0.05,,,,,0.3,0.2, 02:45,1170,1935,1393,1170,0.84,1.191,1935,1393,,,35.5220437,-119.3765173,305.4, INT ML,Pinhole,,,MFL/CLP,,
2408,Anomaly - Corrosion,,INT,64418.84,637+11,20.11,20.64,40.76,11210,Block Valve  BV 7.14 (377+16),26778.3,Block Valve - I-5 (1235+58),61652.13,16,0.25,,52000,,18,0.05,,,,,0.3,0.2, 02:45,1170,1935,1393,1170,0.84,1.191,1934,1393,,,35.5220854,-119.3765161,305.6, INT ML,Pinhole,,,MFL/CLP,,
2409,Anomaly - Corrosion,,INT,64427.49,637+19,28.77,11.99,40.76,11210,Block Valve  BV 7.14 (377+16),26786.96,Block Valve - I-5 (1235+58),61643.47,16,0.25,,52000,,17,0.04,,,,,0.4,0.4, 05:46,1170,1934,1393,1170,0.84,1.19,1934,1392,,,35.5221091,-119.3765159,305.6, INT ML,Circumferential Slotting,,,MFL/CLP,,
2410,Anomaly - Corrosion,,INT,64429.54,637+21,30.82,9.93,40.76,11210,Block Valve  BV 7.14 (377+16),26789.01,Block Valve - I-5 (1235+58),61641.42,16,0.25,,52000,,15,0.04,,,,,0.3,0.2, 02:22,1170,1936,1394,1170,0.84,1.191,1936,1394,,,35.5221147,-119.3765158,305.6, INT ML,Pinhole,,,MFL/CLP,,
2411,Weld,,,64439.48,637+31,40.76,59.14,59.14,11220,Block Valve  BV 7.14 (377+16),26798.95,Block Valve - I-5 (1235+58),61631.48,16,0.25,,52000, 10:08,,,,,,,,,,1170,,,1170,,,,,,,35.522142,-119.3765157,305.6,GIRTH WELD,,,,MFL/CLP,,
2412,Repair - Welded sleeve begin,,,64439.96,637+31,0.49,58.66,59.14,11220,Block Valve  BV 7.14 (377+16),26799.43,Block Valve - I-5 (1235+58),61631,16,0.25,,52000,,,,,,,,,,,1170,,,1170,,,,,,,35.5221433,-119.3765157,305.6,REPAIR-SHELL START,,,,MFL/CLP,,
