Repository: kerbergr/datadump

File: MLCompare/bin/Debug/netcoreapp3.1/ex2/oldAug12_final.csv (part 17 of 64)
74,Anomaly - Corrosion,,INT,1110.35,11+13,40.81,19.61,60.43,240,Launch Valve - Rio Bravo Station (0+00),1110.35,Block Valve  BV 7.14 (377+16),36530.18,16,0.25,,52000,,15,0.04,,,,,0.3,0.4, 05:55,1170,1935,1393,1170,0.84,1.191,1935,1393,,,35.4366554,-119.2694426,320.4, INT ML,Pinhole,,,MFL/CLP,,
75,Weld,,,1129.97,11+32,60.43,60.31,60.31,250,Launch Valve - Rio Bravo Station (0+00),1129.97,Block Valve  BV 7.14 (377+16),36510.56,16,0.25,,52000, 02:04,,,,,,,,,,1170,,,1170,,,,,,,35.4367093,-119.2694419,320.8,GIRTH WELD,,,,MFL/CLP,,
76,Anomaly - Corrosion,,INT,1188.08,11+90,58.11,2.2,60.31,250,Launch Valve - Rio Bravo Station (0+00),1188.08,Block Valve  BV 7.14 (377+16),36452.45,16,0.25,,52000,,16,0.04,,,,,0.3,0.4, 05:46,1170,1935,1393,1170,0.84,1.191,1935,1393,,,35.436869,-119.2694407,321.6, INT ML,Pinhole,,,MFL/CLP,,
77,Weld,,,1190.28,11+93,60.31,60.3,60.3,260,Launch Valve - Rio Bravo Station (0+00),1190.28,Block Valve  BV 7.14 (377+16),36450.26,16,0.25,,52000, 11:48,,,,,,,,,,1170,,,1170,,,,,,,35.436875,-119.2694407,321.6,GIRTH WELD,,,,MFL/CLP,,
2413,Repair - Welded sleeve end,,,64445.03,637+36,5.56,53.59,59.14,11220,Block Valve  BV 7.14 (377+16),26804.5,Block Valve - I-5 (1235+58),61625.93,16,0.25,,52000,,,,,,,,,,,1170,,,1170,,,,,,,35.5221572,-119.3765156,305.5,REPAIR-SHELL END,,,,MFL/CLP,,
2414,Anomaly - Corrosion,,INT,64447.19,637+38,7.71,51.43,59.14,11220,Block Valve  BV 7.14 (377+16),26806.66,Block Valve - I-5 (1235+58),61623.77,16,0.25,,52000,,23,0.06,,,,,0.4,0.6, 05:49,1170,1931,1390,1170,0.842,1.188,1929,1389,,,35.5221631,-119.3765155,305.5, INT ML,Pitting,,,MFL/CLP,,
2415,Anomaly - Corrosion,,INT,64448.1,637+39,8.62,50.52,59.14,11220,Block Valve  BV 7.14 (377+16),26807.57,Block Valve - I-5 (1235+58),61622.86,16,0.25,,52000,,17,0.04,,,,,0.4,0.5, 05:45,1170,1934,1393,1170,0.84,1.19,1934,1392,,,35.5221656,-119.3765155,305.5, INT ML,Circumferential Slotting,,,MFL/CLP,,
2416,Anomaly - Corrosion,,INT,64452.72,637+43,13.25,45.9,59.14,11220,Block Valve  BV 7.14 (377+16),26812.19,Block Valve - I-5 (1235+58),61618.24,16,0.25,,52000,,18,0.05,,,,,0.4,0.4, 05:50,1170,1934,1393,1170,0.84,1.19,1933,1392,,,35.5221783,-119.3765154,305.6, INT ML,Circumferential Slotting,,,MFL/CLP,,
2417,Anomaly - Corrosion,,INT,64458.56,637+49,19.08,40.06,59.14,11220,Block Valve  BV 7.14 (377+16),26818.03,Block Valve - I-5 (1235+58),61612.4,16,0.25,,52000,,15,0.04,,,,,0.3,0.4, 05:43,1170,1935,1393,1170,0.84,1.191,1935,1393,,,35.5221943,-119.3765153,305.6, INT ML,Circumferential Slotting,,,MFL/CLP,,
2418,Anomaly - Corrosion,,INT,64481.97,637+72,42.49,16.65,59.14,11220,Block Valve  BV 7.14 (377+16),26841.43,Block Valve - I-5 (1235+58),61589,16,0.25,,52000,,17,0.04,,,,,0.3,0.5, 05:43,1170,1935,1393,1170,0.84,1.191,1935,1393,,,35.5222585,-119.3765147,305.6, INT ML,Circumferential Slotting,,,MFL/CLP,,
2419,Anomaly - Corrosion,,INT,64484.51,637+74,45.04,14.1,59.14,11220,Block Valve  BV 7.14 (377+16),26843.98,Block Valve - I-5 (1235+58),61586.45,16,0.25,,52000,,16,0.04,,,,,0.4,0.6, 05:43,1170,1935,1393,1170,0.84,1.19,1934,1392,,,35.5222655,-119.3765146,305.6, INT ML,Circumferential Slotting,,,MFL/CLP,,
2420,Anomaly - Corrosion,,INT,64486.15,637+76,46.67,12.47,59.14,11220,Block Valve  BV 7.14 (377+16),26845.61,Block Valve - I-5 (1235+58),61584.82,16,0.25,,52000,,16,0.04,,,,,0.3,0.3, 05:40,1170,1935,1393,1170,0.84,1.191,1935,1393,,,35.5222699,-119.3765145,305.6, INT ML,Pinhole,,,MFL/CLP,,
2421,Anomaly - Corrosion,,INT,64489.42,637+79,49.94,9.2,59.14,11220,Block Valve  BV 7.14 (377+16),26848.89,Block Valve - I-5 (1235+58),61581.55,16,0.25,,52000,,16,0.04,,,,,0.4,0.6, 05:45,1170,1934,1392,1170,0.84,1.19,1933,1392,,,35.5222789,-119.3765144,305.6, INT ML,Pitting,,,MFL/CLP,,
2422,Anomaly - Corrosion,,INT,64491.17,637+81,51.69,7.45,59.14,11220,Block Valve  BV 7.14 (377+16),26850.64,Block Valve - I-5 (1235+58),61579.79,16,0.25,,52000,,15,0.04,,,,,0.3,0.4, 05:42,1170,1935,1393,1170,0.84,1.191,1935,1393,,,35.5222837,-119.3765143,305.6, INT ML,Circumferential Slotting,,,MFL/CLP,,
2423,Weld,,,64498.62,637+88,59.14,59.29,59.29,11230,Block Valve  BV 7.14 (377+16),26858.09,Block Valve - I-5 (1235+58),61572.34,16,0.25,,52000, 01:52,,,,,,,,,,1170,,,1170,,,,,,,35.5223041,-119.376514,305.5,GIRTH WELD,,,,MFL/CLP,,
2424,Anomaly - Corrosion,,INT,64510.96,638+00,12.34,46.95,59.29,11230,Block Valve  BV 7.14 (377+16),26870.43,Block Valve - I-5 (1235+58),61560,16,0.25,,52000,,18,0.05,,,,,0.4,0.2, 05:58,1170,1933,1392,1170,0.841,1.19,1932,1391,,,35.522338,-119.3765138,305.4, INT ML,Axial Slotting,,,MFL/CLP,,
2425,Anomaly - Corrosion,,INT,64519.89,638+09,21.27,38.02,59.29,11230,Block Valve  BV 7.14 (377+16),26879.35,Block Valve - I-5 (1235+58),61551.08,16,0.25,,52000,,17,0.04,,,,,0.3,0.2, 05:32,1170,1935,1393,1170,0.84,1.191,1935,1393,,,35.5223624,-119.3765136,305.3, INT ML,Pinhole,,,MFL/CLP,,
2426,Anomaly - Corrosion,,INT,64521.65,638+10,23.03,36.26,59.29,11230,Block Valve  BV 7.14 (377+16),26881.12,Block Valve - I-5 (1235+58),61549.31,16,0.25,,52000,,16,0.04,,,,,0.4,0.3, 05:29,1170,1935,1393,1170,0.84,1.19,1934,1392,,,35.5223673,-119.3765136,305.3, INT ML,Pinhole,,,MFL/CLP,,
2427,Anomaly - Corrosion,,INT,64522.47,638+11,23.86,35.43,59.29,11230,Block Valve  BV 7.14 (377+16),26881.94,Block Valve - I-5 (1235+58),61548.49,16,0.25,,52000,,19,0.05,,,,,0.4,0.3, 05:29,1170,1934,1392,1170,0.84,1.19,1933,1392,,,35.5223695,-119.3765136,305.3, INT ML,Pinhole,,,MFL/CLP,,
2428,Anomaly - Corrosion,,INT,64527.08,638+16,28.46,30.83,59.29,11230,Block Valve  BV 7.14 (377+16),26886.55,Block Valve - I-5 (1235+58),61543.88,16,0.25,,52000,,16,0.04,,,,,0.4,0.4, 05:40,1170,1934,1392,1170,0.84,1.19,1933,1392,,,35.5223822,-119.3765135,305.3, INT ML,Axial Slotting,,,MFL/CLP,,
2429,Anomaly - Corrosion,,INT,64528.58,638+17,29.97,29.32,59.29,11230,Block Valve  BV 7.14 (377+16),26888.05,Block Valve - I-5 (1235+58),61542.38,16,0.25,,52000,,15,0.04,,,,,0.7,0.4, 06:01,1170,1928,1388,1170,0.843,1.187,1926,1387,,,35.5223863,-119.3765135,305.3, INT ML,Pitting,,,MFL/CLP,,
2430,Weld,,,64557.91,638+45,59.29,59.91,59.91,11240,Block Valve  BV 7.14 (377+16),26917.38,Block Valve - I-5 (1235+58),61513.05,16,0.25,,52000, 10:12,,,,,,,,,,1170,,,1170,,,,,,,35.5224667,-119.3765133,305.5,GIRTH WELD,,,,MFL/CLP,,
2431,Anomaly - Corrosion,,INT,64580.01,638+67,22.11,37.8,59.91,11240,Block Valve  BV 7.14 (377+16),26939.48,Block Valve - I-5 (1235+58),61490.95,16,0.25,,52000,,18,0.05,,,,,0.4,0.6, 05:59,1170,1934,1393,1170,0.84,1.19,1933,1392,,,35.5225273,-119.3765134,305.5, INT ML,Circumferential Slotting,,,MFL/CLP,,
2432,Weld,,,64617.82,639+04,59.91,59.89,59.89,11250,Block Valve  BV 7.14 (377+16),26977.28,Block Valve - I-5 (1235+58),61453.15,16,0.25,,52000, 12:48,,,,,,,,,,1170,,,1170,,,,,,,35.522631,-119.3765135,305.3,GIRTH WELD,,,,MFL/CLP,,
2433,Weld,,,64677.71,639+62,59.89,59.24,59.24,11260,Block Valve  BV 7.14 (377+16),27037.18,Block Valve - I-5 (1235+58),61393.26,16,0.25,,52000, 02:28,,,,,,,,,,1170,,,1170,,,,,,,35.5227952,-119.3765124,305.1,GIRTH WELD,,,,MFL/CLP,,
2434,Anomaly - Corrosion,,INT,64704.68,639+88,26.97,32.27,59.24,11260,Block Valve  BV 7.14 (377+16),27064.15,Block Valve - I-5 (1235+58),61366.28,16,0.25,,52000,,16,0.04,,,,,0.3,0.3, 06:00,1170,1935,1393,1170,0.84,1.191,1935,1393,,,35.5228692,-119.3765119,305, INT ML,Pinhole,,,MFL/CLP,,
2435,Weld,,,64736.95,640+19,59.24,59.12,59.12,11270,Block Valve  BV 7.14 (377+16),27096.42,Block Valve - I-5 (1235+58),61334.01,16,0.25,,52000, 11:12,,,,,,,,,,1170,,,1170,,,,,,,35.5229577,-119.3765117,305.1,GIRTH WELD,,,,MFL/CLP,,
2436,Weld,,,64796.07,640+77,59.12,59.98,59.98,11280,Block Valve  BV 7.14 (377+16),27155.54,Block Valve - I-5 (1235+58),61274.89,16,0.25,,52000, 10:32,,,,,,,,,,1170,,,1170,,,,,,,35.5231198,-119.3765116,305.2,GIRTH WELD,,,,MFL/CLP,,
2437,Weld,,,64856.05,641+35,59.98,59.76,59.76,11290,Block Valve  BV 7.14 (377+16),27215.52,Block Valve - I-5 (1235+58),61214.91,16,0.25,,52000,,,,,,,,,,,1170,,,1170,,,,,,,35.5232843,-119.3765109,305.2,GIRTH WELD,,,,MFL/CLP,,
2438,Anomaly - Corrosion,,INT,64863.88,641+43,7.83,51.94,59.76,11290,Block Valve  BV 7.14 (377+16),27223.35,Block Valve - I-5 (1235+58),61207.08,16,0.25,,52000,,19,0.05,,,,,0.4,0.5, 05:55,1170,1934,1392,1170,0.84,1.19,1933,1392,,,35.5233057,-119.3765107,305.2, INT ML,Circumferential Slotting,,,MFL/CLP,,
2439,Weld,,,64915.82,641+93,59.76,59.95,59.95,11300,Block Valve  BV 7.14 (377+16),27275.29,Block Valve - I-5 (1235+58),61155.14,16,0.25,,52000, 10:44,,,,,,,,,,1170,,,1170,,,,,,,35.5234481,-119.37651,305.1,GIRTH WELD,,,,MFL/CLP,,
2440,Weld,,,64975.77,642+51,59.95,59.88,59.88,11310,Block Valve  BV 7.14 (377+16),27335.24,Block Valve - I-5 (1235+58),61095.19,16,0.25,,52000, 12:40,,,,,,,,,,1170,,,1170,,,,,,,35.5236126,-119.3765091,305.2,GIRTH WELD,,,,MFL/CLP,,
2441,Anomaly - Corrosion,,INT,65007.26,642+82,31.5,28.39,59.88,11310,Block Valve  BV 7.14 (377+16),27366.73,Block Valve - I-5 (1235+58),61063.7,16,0.25,,52000,,21,0.05,,,,,0.4,0.4, 06:05,1170,1933,1392,1170,0.841,1.19,1933,1391,,,35.5236989,-119.3765084,305.2, INT ML,Pinhole,,,MFL/CLP,,
2442,Anomaly - Corrosion,,INT,65027.86,643+02,52.1,7.79,59.88,11310,Block Valve  BV 7.14 (377+16),27387.33,Block Valve - I-5 (1235+58),61043.1,16,0.25,,52000,,16,0.04,,,,,0.3,0.3, 05:46,1170,1936,1394,1170,0.84,1.191,1935,1393,,,35.5237554,-119.3765081,305.2, INT ML,Pinhole,,,MFL/CLP,,
2443,Weld,,,65035.65,643+09,59.88,59.48,59.48,11320,Block Valve  BV 7.14 (377+16),27395.12,Block Valve - I-5 (1235+58),61035.31,16,0.25,,52000, 10:44,,,,,,,,,,1170,,,1170,,,,,,,35.5237768,-119.3765081,305.2,GIRTH WELD,,,,MFL/CLP,,
2444,Anomaly - Corrosion,,INT,65038.24,643+12,2.59,56.9,59.48,11320,Block Valve  BV 7.14 (377+16),27397.71,Block Valve - I-5 (1235+58),61032.72,16,0.25,,52000,,17,0.04,,,,,0.3,0.4, 06:05,1170,1935,1393,1170,0.84,1.191,1935,1393,,,35.5237839,-119.3765081,305.2, INT ML,Circumferential Slotting,,,MFL/CLP,,
2445,Anomaly - Corrosion,,INT,65039.02,643+13,3.36,56.12,59.48,11320,Block Valve  BV 7.14 (377+16),27398.48,Block Valve - I-5 (1235+58),61031.95,16,0.25,,52000,,16,0.04,,,,,0.4,0.4, 05:57,1170,1935,1393,1170,0.84,1.19,1934,1392,,,35.523786,-119.3765081,305.2, INT ML,Circumferential Slotting,,,MFL/CLP,,
2446,Anomaly - Corrosion,,INT,65043.71,643+17,8.06,51.42,59.48,11320,Block Valve  BV 7.14 (377+16),27403.18,Block Valve - I-5 (1235+58),61027.25,16,0.25,,52000,,18,0.05,,,,,0.4,0.4, 06:03,1170,1933,1392,1170,0.841,1.19,1932,1391,,,35.5237989,-119.376508,305.3, INT ML,Axial Slotting,,,MFL/CLP,,
2447,Anomaly - Corrosion,,INT,65063.98,643+37,28.32,31.16,59.48,11320,Block Valve  BV 7.14 (377+16),27423.45,Block Valve - I-5 (1235+58),61006.99,16,0.25,,52000,,16,0.04,,,,,0.4,0.5, 05:49,1170,1935,1393,1170,0.84,1.19,1934,1392,,,35.5238544,-119.3765079,305.4, INT ML,Circumferential Slotting,,,MFL/CLP,,
2448,Anomaly - Corrosion,,INT,65068.36,643+41,32.71,26.78,59.48,11320,Block Valve  BV 7.14 (377+16),27427.83,Block Valve - I-5 (1235+58),61002.6,16,0.25,,52000,,16,0.04,,,,,0.4,0.4, 05:52,1170,1935,1393,1170,0.84,1.19,1934,1392,,,35.5238665,-119.3765078,305.4, INT ML,Pinhole,,,MFL/CLP,,
2449,Anomaly - Corrosion,,INT,65090.22,643+62,54.57,4.91,59.48,11320,Block Valve  BV 7.14 (377+16),27449.69,Block Valve - I-5 (1235+58),60980.74,16,0.25,,52000,,16,0.04,,,,,0.4,0.3, 05:47,1170,1935,1393,1170,0.84,1.19,1934,1392,,,35.5239264,-119.3765077,305.4, INT ML,Pinhole,,,MFL/CLP,,
2450,Weld,,,65095.14,643+67,59.48,59.12,59.12,11330,Block Valve  BV 7.14 (377+16),27454.6,Block Valve - I-5 (1235+58),60975.83,16,0.25,,52000, 12:24,,,,,,,,,,1170,,,1170,,,,,,,35.5239399,-119.3765077,305.4,GIRTH WELD,,,,MFL/CLP,,
2451,Anomaly - Corrosion,,INT,65110.07,643+82,14.93,44.19,59.12,11330,Block Valve  BV 7.14 (377+16),27469.54,Block Valve - I-5 (1235+58),60960.89,16,0.25,,52000,,15,0.04,,,,,0.4,0.5, 05:53,1170,1933,1392,1170,0.841,1.19,1933,1392,,,35.5239808,-119.3765075,305.4, INT ML,Pitting,,,MFL/CLP,,
2452,Anomaly - Corrosion,,INT,65112.32,643+84,17.19,41.94,59.12,11330,Block Valve  BV 7.14 (377+16),27471.79,Block Valve - I-5 (1235+58),60958.64,16,0.25,,52000,,15,0.04,,,,,0.3,0.3, 05:53,1170,1935,1393,1170,0.84,1.191,1935,1393,,,35.523987,-119.3765075,305.4, INT ML,Pinhole,,,MFL/CLP,,
2453,Anomaly - Corrosion,,INT,65115.56,643+87,20.43,38.69,59.12,11330,Block Valve  BV 7.14 (377+16),27475.03,Block Valve - I-5 (1235+58),60955.4,16,0.25,,52000,,23,0.06,,,,,0.3,0.4, 05:36,1170,1934,1392,1170,0.84,1.19,1933,1392,,,35.5239959,-119.3765075,305.4, INT ML,Circumferential Slotting,,,MFL/CLP,,
2454,Anomaly - Corrosion,,INT,65119.53,643+91,24.4,34.72,59.12,11330,Block Valve  BV 7.14 (377+16),27479,Block Valve - I-5 (1235+58),60951.43,16,0.25,,52000,,16,0.04,,,,,0.4,0.4, 05:47,1170,1935,1393,1170,0.84,1.19,1934,1392,,,35.5240068,-119.3765074,305.5, INT ML,Circumferential Slotting,,,MFL/CLP,,
2455,Anomaly - Corrosion,,INT,65137.49,644+08,42.36,16.77,59.12,11330,Block Valve  BV 7.14 (377+16),27496.96,Block Valve - I-5 (1235+58),60933.47,16,0.25,,52000,,15,0.04,,,,,0.4,0.5, 05:44,1170,1933,1392,1170,0.841,1.19,1933,1392,,,35.524056,-119.3765073,305.5, INT ML,Pitting,,,MFL/CLP,,
2456,Anomaly - Corrosion,,INT,65141.33,644+12,46.19,12.93,59.12,11330,Block Valve  BV 7.14 (377+16),27500.8,Block Valve - I-5 (1235+58),60929.63,16,0.25,,52000,,15,0.04,,,,,0.3,0.3, 05:46,1170,1935,1393,1170,0.84,1.191,1935,1393,,,35.5240665,-119.3765073,305.5, INT ML,Pinhole,,,MFL/CLP,,
2457,Anomaly - Corrosion,,INT,65151.05,644+21,55.92,3.2,59.12,11330,Block Valve  BV 7.14 (377+16),27510.52,Block Valve - I-5 (1235+58),60919.91,16,0.25,,52000,,16,0.04,,,,,0.3,0.4, 05:44,1170,1935,1393,1170,0.84,1.191,1935,1393,,,35.5240932,-119.3765073,305.4, INT ML,Circumferential Slotting,,,MFL/CLP,,
2458,Weld,,,65154.26,644+24,59.12,60.52,60.52,11340,Block Valve  BV 7.14 (377+16),27513.72,Block Valve - I-5 (1235+58),60916.71,16,0.25,,52000, 09:56,,,,,,,,,,1170,,,1170,,,,,,,35.524102,-119.3765073,305.4,GIRTH WELD,,,,MFL/CLP,,
2459,Anomaly - Corrosion,,INT,65208.34,644+77,54.09,6.43,60.52,11340,Block Valve  BV 7.14 (377+16),27567.81,Block Valve - I-5 (1235+58),60862.62,16,0.25,,52000,,15,0.04,,,,,0.4,0.5, 05:48,1170,1935,1393,1170,0.84,1.191,1934,1393,,,35.5242503,-119.3765076,305.5, INT ML,Circumferential Slotting,,,MFL/CLP,,
2460,Weld,,,65214.77,644+83,60.52,60.39,60.39,11350,Block Valve  BV 7.14 (377+16),27574.24,Block Valve - I-5 (1235+58),60856.19,16,0.25,,52000, 01:44,,,,,,,,,,1170,,,1170,,,,,,,35.5242679,-119.3765074,305.5,GIRTH WELD,,,,MFL/CLP,,
2461,Anomaly - Corrosion,,INT,65238.38,645+06,23.61,36.79,60.39,11350,Block Valve  BV 7.14 (377+16),27597.85,Block Valve - I-5 (1235+58),60832.58,16,0.25,,52000,,15,0.04,,,,,0.4,0.6, 06:08,1170,1934,1393,1170,0.84,1.19,1933,1392,,,35.5243327,-119.3765065,305.5, INT ML,Pitting,,,MFL/CLP,,
2462,Anomaly - Corrosion,,INT,65263.89,645+31,49.12,11.28,60.39,11350,Block Valve  BV 7.14 (377+16),27623.36,Block Valve - I-5 (1235+58),60807.07,16,0.25,,52000,,26,0.07,,,,,0.4,0.4, 06:00,1170,1932,1391,1170,0.841,1.189,1931,1390,,,35.5244026,-119.3765058,305.5, INT ML,Pinhole,,,MFL/CLP,,
2463,Anomaly - Corrosion,,INT,65264.25,645+31,49.48,10.92,60.39,11350,Block Valve  BV 7.14 (377+16),27623.72,Block Valve - I-5 (1235+58),60806.71,16,0.25,,52000,,20,0.05,,,,,0.3,0.3, 06:00,1170,1935,1393,1170,0.84,1.19,1934,1392,,,35.5244036,-119.3765058,305.5, INT ML,Pinhole,,,MFL/CLP,,
2464,Anomaly - Corrosion,,INT,65265.98,645+33,51.21,9.18,60.39,11350,Block Valve  BV 7.14 (377+16),27625.45,Block Valve - I-5 (1235+58),60804.98,16,0.25,,52000,,16,0.04,,,,,0.4,0.4, 06:00,1170,1935,1393,1170,0.84,1.19,1934,1392,,,35.5244084,-119.3765058,305.5, INT ML,Circumferential Slotting,,,MFL/CLP,,
2465,Anomaly - Corrosion,,INT,65270.38,645+37,55.6,4.79,60.39,11350,Block Valve  BV 7.14 (377+16),27629.85,Block Valve - I-5 (1235+58),60800.58,16,0.25,,52000,,15,0.04,,,,,0.4,0.3, 05:53,1170,1935,1393,1170,0.84,1.191,1934,1393,,,35.5244204,-119.3765057,305.5, INT ML,Pinhole,,,MFL/CLP,,
2466,Weld,,,65275.17,645+42,60.39,59.34,59.34,11360,Block Valve  BV 7.14 (377+16),27634.64,Block Valve - I-5 (1235+58),60795.79,16,0.25,,52000, 10:56,,,,,,,,,,1170,,,1170,,,,,,,35.5244335,-119.3765056,305.5,GIRTH WELD,,,,MFL/CLP,,
2467,Anomaly - Corrosion,,INT,65292.75,645+59,17.58,41.76,59.34,11360,Block Valve  BV 7.14 (377+16),27652.22,Block Valve - I-5 (1235+58),60778.22,16,0.25,,52000,,16,0.04,,,,,0.3,0.2, 05:52,1170,1936,1394,1170,0.84,1.191,1935,1393,,,35.5244818,-119.3765053,305.5, INT ML,Pinhole,,,MFL/CLP,,
2468,Anomaly - Corrosion,,INT,65311.55,645+77,36.38,22.96,59.34,11360,Block Valve  BV 7.14 (377+16),27671.01,Block Valve - I-5 (1235+58),60759.42,16,0.25,,52000,,20,0.05,,,,,0.4,0.2, 05:52,1170,1932,1391,1170,0.841,1.189,1931,1390,,,35.5245333,-119.3765049,305.5, INT ML,Axial Slotting,,,MFL/CLP,,
2469,Anomaly - Corrosion,,INT,65331.67,645+97,56.5,2.84,59.34,11360,Block Valve  BV 7.14 (377+16),27691.14,Block Valve - I-5 (1235+58),60739.3,16,0.25,,52000,,15,0.04,,,,,0.4,0.7, 06:09,1170,1934,1393,1170,0.84,1.19,1933,1392,,,35.5245885,-119.3765045,305.5, INT ML,Pitting,,,MFL/CLP,,
2470,Weld,,,65334.51,645+99,59.34,59.54,59.55,11370,Block Valve  BV 7.14 (377+16),27693.97,Block Valve - I-5 (1235+58),60736.46,16,0.25,,52000, 01:28,,,,,,,,,,1170,,,1170,,,,,,,35.5245963,-119.3765044,305.5,GIRTH WELD,,,,MFL/CLP,,
2471,Anomaly - Corrosion,,INT,65345.84,646+10,11.33,48.21,59.55,11370,Block Valve  BV 7.14 (377+16),27705.31,Block Valve - I-5 (1235+58),60725.13,16,0.25,,52000,,16,0.04,,,,,0.3,0.3, 06:07,1170,1936,1394,1170,0.84,1.191,1935,1393,,,35.5246273,-119.376504,305.6, INT ML,Pinhole,,,MFL/CLP,,
2472,Anomaly - Corrosion,,EXT,65346.2,646+11,11.7,47.84,59.55,11370,Block Valve  BV 7.14 (377+16),27705.67,Block Valve - I-5 (1235+58),60724.76,16,0.25,,52000,,16,0.04,,,,,0.3,0.2, 08:52,1170,1935,1393,1170,0.84,1.191,1935,1393,,,35.5246283,-119.376504,305.6, EXT ML,Pinhole,,,MFL/CLP,,
2473,Anomaly - Corrosion Cluster,,INT,65358.34,646+23,23.84,35.71,59.55,11370,Block Valve  BV 7.14 (377+16),27717.81,Block Valve - I-5 (1235+58),60712.62,16,0.25,,52000,,22,0.06,,,,,1.1,0.4, 06:07,1170,1899,1367,1170,0.856,1.168,1919,1381,,,35.5246616,-119.3765037,305.7, INT ML,Axial Grooving,,,MFL/CLP,,
2474,Anomaly - Corrosion,,INT,65358.78,646+23,24.28,35.27,59.55,11370,Block Valve  BV 7.14 (377+16),27718.25,Block Valve - I-5 (1235+58),60712.18,16,0.25,,52000,,15,0.04,,,,,0.4,0.5, 06:06,1170,1935,1393,1170,0.84,1.191,1934,1393,,,35.5246628,-119.3765036,305.6, INT ML,Circumferential Slotting,,,MFL/CLP,,
2475,Weld,,,65394.05,646+57,59.55,59.78,59.78,11380,Block Valve  BV 7.14 (377+16),27753.52,Block Valve - I-5 (1235+58),60676.91,16,0.25,,52000, 10:32,,,,,,,,,,1170,,,1170,,,,,,,35.5247595,-119.3765028,305.6,GIRTH WELD,,,,MFL/CLP,,
2476,Anomaly - Corrosion,,INT,65438.97,647+01,44.92,14.86,59.78,11380,Block Valve  BV 7.14 (377+16),27798.44,Block Valve - I-5 (1235+58),60631.99,16,0.25,,52000,,17,0.04,,,,,0.3,0.2, 08:37,1170,1935,1393,1170,0.84,1.191,1935,1393,,,35.5248827,-119.3765024,305.9, INT ML,Pinhole,,,MFL/CLP,,
2477,Weld,,,65453.83,647+15,59.78,59.89,59.89,11390,Block Valve  BV 7.14 (377+16),27813.3,Block Valve - I-5 (1235+58),60617.13,16,0.25,,52000, 01:12,,,,,,,,,,1170,,,1170,,,,,,,35.5249235,-119.3765025,305.8,GIRTH WELD,,,,MFL/CLP,,
2478,Anomaly - Corrosion,,INT,65465.95,647+27,12.12,47.77,59.89,11390,Block Valve  BV 7.14 (377+16),27825.41,Block Valve - I-5 (1235+58),60605.02,16,0.25,,52000,,15,0.04,,,,,0.3,0.3, 05:56,1170,1936,1394,1170,0.84,1.191,1936,1394,,,35.5249567,-119.3765025,305.7, INT ML,Pinhole,,,MFL/CLP,,
2479,Weld,,,65513.72,647+73,59.89,59.3,59.3,11400,Block Valve  BV 7.14 (377+16),27873.19,Block Valve - I-5 (1235+58),60557.24,16,0.25,,52000, 10:52,,,,,,,,,,1170,,,1170,,,,,,,35.5250879,-119.3765023,305.3,GIRTH WELD,,,,MFL/CLP,,
2480,Anomaly - Corrosion,,INT,65525.36,647+85,11.65,47.65,59.3,11400,Block Valve  BV 7.14 (377+16),27884.83,Block Valve - I-5 (1235+58),60545.6,16,0.25,,52000,,15,0.04,,,,,0.3,0.3, 05:50,1170,1936,1394,1170,0.84,1.191,1936,1394,,,35.5251199,-119.3765023,305.2, INT ML,Pinhole,,,MFL/CLP,,
2481,Anomaly - Corrosion Cluster,,INT,65527.39,647+87,13.67,45.62,59.3,11400,Block Valve  BV 7.14 (377+16),27886.86,Block Valve - I-5 (1235+58),60543.57,16,0.25,,52000,,16,0.04,,,,,0.9,0.7, 05:45,1170,1921,1383,1170,0.846,1.182,1925,1386,,,35.5251255,-119.3765023,305.2, INT ML,Pitting,,,MFL/CLP,,
2482,Anomaly - Corrosion,,INT,65529.23,647+88,15.52,43.78,59.3,11400,Block Valve  BV 7.14 (377+16),27888.7,Block Valve - I-5 (1235+58),60541.73,16,0.25,,52000,,19,0.05,,,,,0.2,0.2, 05:59,1170,1936,1394,1170,0.839,1.192,1936,1394,,,35.5251305,-119.3765022,305.2, INT ML,Pinhole,,,MFL/CLP,,
2483,Anomaly - Corrosion,,INT,65563.33,648+21,49.61,9.69,59.3,11400,Block Valve  BV 7.14 (377+16),27922.8,Block Valve - I-5 (1235+58),60507.64,16,0.25,,52000,,18,0.05,,,,,0.4,0.4, 05:58,1170,1934,1393,1170,0.84,1.19,1933,1392,,,35.5252241,-119.3765017,305.5, INT ML,Circumferential Slotting,,,MFL/CLP,,
2484,Weld,,,65573.01,648+31,59.3,59.27,59.27,11410,Block Valve  BV 7.14 (377+16),27932.48,Block Valve - I-5 (1235+58),60497.95,16,0.25,,52000, 01:00,,,,,,,,,,1170,,,1170,,,,,,,35.5252507,-119.3765015,305.7,GIRTH WELD,,,,MFL/CLP,,
2485,Anomaly - Corrosion,,INT,65615,648+72,41.99,17.28,59.27,11410,Block Valve  BV 7.14 (377+16),27974.47,Block Valve - I-5 (1235+58),60455.96,16,0.25,,52000,,15,0.04,,,,,0.5,0.4, 06:03,1170,1933,1392,1170,0.841,1.189,1932,1391,,,35.525366,-119.3765017,305.7, INT ML,Pitting,,,MFL/CLP,,
2486,Weld,,,65632.28,648+88,59.27,59.44,59.44,11420,Block Valve  BV 7.14 (377+16),27991.75,Block Valve - I-5 (1235+58),60438.68,16,0.25,,52000, 09:28,,,,,,,,,,1170,,,1170,,,,,,,35.5254135,-119.3765018,305.7,GIRTH WELD,,,,MFL/CLP,,
2487,Weld,,,65691.72,649+46,59.44,59.51,59.51,11430,Block Valve  BV 7.14 (377+16),28051.19,Block Valve - I-5 (1235+58),60379.24,16,0.25,,52000, 12:04,,,,,,,,,,1170,,,1170,,,,,,,35.5255767,-119.3765022,305.8,GIRTH WELD,,,,MFL/CLP,,
2488,Anomaly - Corrosion,,EXT,65707.15,649+61,15.42,44.09,59.51,11430,Block Valve  BV 7.14 (377+16),28066.61,Block Valve - I-5 (1235+58),60363.82,16,0.25,,52000,,19,0.05,,,,,0.2,0.2, 07:03,1170,1936,1394,1170,0.84,1.191,1936,1394,,,35.5256191,-119.3765023,305.8, EXT ML,Pinhole,,,MFL/CLP,,
2489,Weld,,,65751.23,650+04,59.51,59.32,59.32,11440,Block Valve  BV 7.14 (377+16),28110.7,Block Valve - I-5 (1235+58),60319.73,16,0.25,,52000, 11:44,,,,,,,,,,1170,,,1170,,,,,,,35.5257401,-119.3765022,306.1,GIRTH WELD,,,,MFL/CLP,,
2490,Anomaly - Corrosion,,INT,65773.42,650+25,22.19,37.13,59.32,11440,Block Valve  BV 7.14 (377+16),28132.89,Block Valve - I-5 (1235+58),60297.54,16,0.25,,52000,,15,0.04,,,,,0.3,0.3, 06:04,1170,1935,1393,1170,0.84,1.191,1935,1393,,,35.5258011,-119.3765022,306.1, INT ML,Pinhole,,,MFL/CLP,,
2491,Weld,,,65810.55,650+61,59.32,59.93,59.93,11450,Block Valve  BV 7.14 (377+16),28170.02,Block Valve - I-5 (1235+58),60260.41,16,0.25,,52000, 02:04,,,,,,,,,,1170,,,1170,,,,,,,35.525903,-119.3765012,306,GIRTH WELD,,,,MFL/CLP,,
2492,Anomaly - Corrosion,,INT,65820.28,650+71,9.72,50.21,59.93,11450,Block Valve  BV 7.14 (377+16),28179.75,Block Valve - I-5 (1235+58),60250.68,16,0.25,,52000,,19,0.05,,,,,0.3,0.2, 08:20,1170,1935,1393,1170,0.84,1.191,1934,1393,,,35.5259297,-119.3765011,306, INT ML,Pinhole,,,MFL/CLP,,
2493,Weld,,,65870.49,651+20,59.93,59.94,59.93,11460,Block Valve  BV 7.14 (377+16),28229.95,Block Valve - I-5 (1235+58),60200.48,16,0.25,,52000, 09:08,,,,,,,,,,1170,,,1170,,,,,,,35.5260676,-119.3765014,305.9,GIRTH WELD,,,,MFL/CLP,,
2494,Weld,,,65930.42,651+78,59.93,59.85,59.85,11470,Block Valve  BV 7.14 (377+16),28289.89,Block Valve - I-5 (1235+58),60140.54,16,0.25,,52000, 11:16,,,,,,,,,,1170,,,1170,,,,,,,35.5262322,-119.3765022,306.3,GIRTH WELD,,,,MFL/CLP,,
2495,Anomaly - Corrosion,,INT,65932.75,651+80,2.32,57.52,59.85,11470,Block Valve  BV 7.14 (377+16),28292.22,Block Valve - I-5 (1235+58),60138.22,16,0.25,,52000,,15,0.04,,,,,0.4,0.5, 08:00,1170,1935,1393,1170,0.84,1.191,1934,1393,,,35.5262386,-119.3765022,306.3, INT ML,Circumferential Slotting,,,MFL/CLP,,
2496,Anomaly - Corrosion,,INT,65935.11,651+82,4.69,55.16,59.85,11470,Block Valve  BV 7.14 (377+16),28294.58,Block Valve - I-5 (1235+58),60135.85,16,0.25,,52000,,16,0.04,,,,,0.4,0.2, 08:14,1170,1934,1392,1170,0.84,1.19,1933,1392,,,35.5262451,-119.3765022,306.3, INT ML,Axial Slotting,,,MFL/CLP,,
2497,Anomaly - Corrosion,,INT,65946.2,651+93,15.77,44.07,59.85,11470,Block Valve  BV 7.14 (377+16),28305.67,Block Valve - I-5 (1235+58),60124.76,16,0.25,,52000,,17,0.04,,,,,0.4,0.6, 07:45,1170,1933,1392,1170,0.841,1.189,1932,1391,,,35.5262755,-119.3765021,306.2, INT ML,Pitting,,,MFL/CLP,,
2498,Anomaly - Corrosion,,INT,65948.51,651+95,18.09,41.76,59.85,11470,Block Valve  BV 7.14 (377+16),28307.98,Block Valve - I-5 (1235+58),60122.45,16,0.25,,52000,,15,0.04,,,,,0.4,0.3, 03:51,1170,1933,1392,1170,0.841,1.19,1933,1392,,,35.5262818,-119.3765021,306.1, INT ML,Axial Slotting,,,MFL/CLP,,
2499,Anomaly - Corrosion,,INT,65962.91,652+09,32.48,27.36,59.85,11470,Block Valve  BV 7.14 (377+16),28322.38,Block Valve - I-5 (1235+58),60108.05,16,0.25,,52000,,16,0.04,,,,,0.4,0.3, 07:17,1170,1935,1393,1170,0.84,1.19,1934,1392,,,35.5263214,-119.3765016,305.7, INT ML,Pinhole,,,MFL/CLP,,
2500,Weld,,,65990.27,652+36,59.85,60.23,60.23,11480,Block Valve  BV 7.14 (377+16),28349.74,Block Valve - I-5 (1235+58),60080.69,16,0.25,,52000, 01:48,,,,,,,,,,1170,,,1170,,,,,,,35.5263965,-119.3764998,305,GIRTH WELD,,,,MFL/CLP,,
2501,Anomaly - Corrosion,,INT,66007.98,652+53,17.71,42.52,60.23,11480,Block Valve  BV 7.14 (377+16),28367.45,Block Valve - I-5 (1235+58),60062.98,16,0.25,,52000,,17,0.04,,,,,0.4,0.6, 06:07,1170,1933,1392,1170,0.841,1.189,1932,1391,,,35.5264451,-119.3764979,304.9, INT ML,Pitting,,,MFL/CLP,,
2502,Repair - Welded sleeve begin,,,66048.41,652+92,58.14,2.09,60.23,11480,Block Valve  BV 7.14 (377+16),28407.88,Block Valve - I-5 (1235+58),60022.55,16,0.25,,52000,,,,,,,,,,,1170,,,1170,,,,,,,35.5265561,-119.3764946,304.7,REPAIR-SHELL START,,,,MFL/CLP,,
2503,Weld,,,66050.5,652+94,60.23,59.38,59.38,11490,Block Valve  BV 7.14 (377+16),28409.97,Block Valve - I-5 (1235+58),60020.46,16,0.25,,52000, 11:40,,,,,,,,,,1170,,,1170,,,,,,,35.5265618,-119.3764945,304.7,GIRTH WELD,,,,MFL/CLP,,
2504,Repair - Welded sleeve end,,,66053.42,652+97,2.91,56.46,59.38,11490,Block Valve  BV 7.14 (377+16),28412.88,Block Valve - I-5 (1235+58),60017.55,16,0.25,,52000,,,,,,,,,,,1170,,,1170,,,,,,,35.5265698,-119.3764944,304.7,REPAIR-SHELL END,,,,MFL/CLP,,
2505,Weld,,,66109.88,653+52,59.38,49.46,49.46,11500,Block Valve  BV 7.14 (377+16),28469.35,Block Valve - I-5 (1235+58),59961.08,16,0.25,,52000, 10:44,,,,,,,,,,1170,,,1170,,,,,,,35.5267248,-119.3764915,305.2,GIRTH WELD,,,,MFL/CLP,,
2506,Weld,,,66159.33,654+00,49.46,59.82,59.82,11510,Block Valve  BV 7.14 (377+16),28518.8,Block Valve - I-5 (1235+58),59911.63,16,0.25,,52000, 01:16,,,,,,,,,,1170,,,1170,,,,,,,35.5268606,-119.3764897,305,GIRTH WELD,,,,MFL/CLP,,
2507,Weld,,,66219.15,654+58,59.82,59.96,59.96,11520,Block Valve  BV 7.14 (377+16),28578.62,Block Valve - I-5 (1235+58),59851.81,16,0.25,,52000, 10:00,,,,,,,,,,1170,,,1170,,,,,,,35.5270249,-119.3764882,305.1,GIRTH WELD,,,,MFL/CLP,,
2508,Anomaly - Corrosion,,EXT,66236.04,654+75,16.89,43.07,59.96,11520,Block Valve  BV 7.14 (377+16),28595.51,Block Valve - I-5 (1235+58),59834.92,16,0.25,,52000,,18,0.05,,,,,0.2,0.2, 07:37,1170,1936,1394,1170,0.839,1.191,1936,1394,,,35.5270713,-119.3764879,305, EXT ML,Pinhole,,,MFL/CLP,,
2509,Weld,,,66279.11,655+16,59.96,59.81,59.81,11530,Block Valve  BV 7.14 (377+16),28638.58,Block Valve - I-5 (1235+58),59791.85,16,0.25,,52000, 01:12,,,,,,,,,,1170,,,1170,,,,,,,35.5271895,-119.3764862,305,GIRTH WELD,,,,MFL/CLP,,
2510,Weld,,,66338.92,655+74,59.81,59.74,59.74,11540,Block Valve  BV 7.14 (377+16),28698.39,Block Valve - I-5 (1235+58),59732.04,16,0.25,,52000, 11:00,,,,,,,,,,1170,,,1170,,,,,,,35.5273538,-119.3764851,304.9,GIRTH WELD,,,,MFL/CLP,,
2511,Weld,,,66398.67,656+32,59.74,59.89,59.89,11550,Block Valve  BV 7.14 (377+16),28758.13,Block Valve - I-5 (1235+58),59672.3,16,0.25,,52000, 02:16,,,,,,,,,,1170,,,1170,,,,,,,35.5275178,-119.3764829,305,GIRTH WELD,,,,MFL/CLP,,
2512,Anomaly - Corrosion,,EXT,66406.68,656+40,8.02,51.88,59.89,11550,Block Valve  BV 7.14 (377+16),28766.15,Block Valve - I-5 (1235+58),59664.28,16,0.25,,52000,,18,0.05,,,,,0.2,0.2, 09:16,1170,1936,1394,1170,0.839,1.191,1936,1394,,,35.5275398,-119.3764826,305, EXT ML,Pinhole,,,MFL/CLP,,
2513,Anomaly - Corrosion,,EXT,66410.57,656+44,11.9,47.99,59.89,11550,Block Valve  BV 7.14 (377+16),28770.04,Block Valve - I-5 (1235+58),59660.39,16,0.25,,52000,,16,0.04,,,,,0.3,0.2, 09:03,1170,1935,1393,1170,0.84,1.191,1935,1393,,,35.5275505,-119.3764825,305, EXT ML,Pinhole,,,MFL/CLP,,
2514,Weld,,,66458.56,656+91,59.89,59.95,59.95,11560,Block Valve  BV 7.14 (377+16),28818.03,Block Valve - I-5 (1235+58),59612.41,16,0.25,,52000, 10:40,,,,,,,,,,1170,,,1170,,,,,,,35.5276823,-119.376481,305,GIRTH WELD,,,,MFL/CLP,,
2515,Weld,,,66518.51,657+49,59.95,59.92,59.92,11570,Block Valve  BV 7.14 (377+16),28877.98,Block Valve - I-5 (1235+58),59552.45,16,0.25,,52000, 12:56,,,,,,,,,,1170,,,1170,,,,,,,35.5278469,-119.3764794,305,GIRTH WELD,,,,MFL/CLP,,
2516,Weld,,,66578.43,658+07,59.92,59.87,59.87,11580,Block Valve  BV 7.14 (377+16),28937.89,Block Valve - I-5 (1235+58),59492.54,16,0.25,,52000, 09:48,,,,,,,,,,1170,,,1170,,,,,,,35.5280114,-119.3764771,305.2,GIRTH WELD,,,,MFL/CLP,,
2517,Weld,,,66638.29,658+65,59.87,59.85,59.85,11590,Block Valve  BV 7.14 (377+16),28997.76,Block Valve - I-5 (1235+58),59432.67,16,0.25,,52000, 12:56,,,,,,,,,,1170,,,1170,,,,,,,35.5281758,-119.3764755,305.4,GIRTH WELD,,,,MFL/CLP,,
2518,Anomaly - Corrosion,,INT,66642.52,658+69,4.23,55.62,59.85,11590,Block Valve  BV 7.14 (377+16),29001.99,Block Valve - I-5 (1235+58),59428.44,16,0.25,,52000,,15,0.04,,,,,0.4,0.4, 06:09,1170,1935,1393,1170,0.84,1.191,1934,1393,,,35.5281874,-119.3764754,305.4, INT ML,Circumferential Slotting,,,MFL/CLP,,
2519,Anomaly - Corrosion,,INT,66661.76,658+88,23.47,36.39,59.85,11590,Block Valve  BV 7.14 (377+16),29021.22,Block Valve - I-5 (1235+58),59409.21,16,0.25,,52000,,16,0.04,,,,,0.3,0.4, 06:00,1170,1935,1393,1170,0.84,1.191,1935,1393,,,35.5282403,-119.3764749,305.5, INT ML,Pinhole,,,MFL/CLP,,
2520,Anomaly - Corrosion,,INT,66670.95,658+97,32.66,27.19,59.85,11590,Block Valve  BV 7.14 (377+16),29030.42,Block Valve - I-5 (1235+58),59400.01,16,0.25,,52000,,16,0.04,,,,,0.4,0.4, 05:56,1170,1935,1393,1170,0.84,1.19,1934,1392,,,35.5282655,-119.3764749,305.6, INT ML,Circumferential Slotting,,,MFL/CLP,,
2521,Anomaly - Corrosion,,EXT,66694.46,659+20,56.17,3.68,59.85,11590,Block Valve  BV 7.14 (377+16),29053.93,Block Valve - I-5 (1235+58),59376.5,16,0.25,,52000,,16,0.04,,,,,0.4,0.2, 02:56,1170,1933,1392,1170,0.841,1.19,1932,1391,,,35.5283301,-119.3764747,305.7, EXT ML,Axial Slotting,,,MFL/CLP,,
2522,Anomaly - Corrosion,,EXT,66695.83,659+21,57.54,2.31,59.85,11590,Block Valve  BV 7.14 (377+16),29055.3,Block Valve - I-5 (1235+58),59375.13,16,0.25,,52000,,17,0.04,,,,,0.2,0.2, 03:18,1170,1936,1394,1170,0.839,1.191,1936,1394,,,35.5283338,-119.3764746,305.7, EXT ML,Pinhole,,,MFL/CLP,,
2523,Anomaly - Corrosion Cluster,,INT,66696.6,659+22,58.31,1.54,59.85,11590,Block Valve  BV 7.14 (377+16),29056.07,Block Valve - I-5 (1235+58),59374.36,16,0.25,,52000,,15,0.04,,,,,1.4,1.8, 06:01,1170,1904,1371,1170,0.854,1.171,1917,1380,,,35.5283359,-119.3764746,305.7, INT ML,General Metal Loss,,,MFL/CLP,,
2524,Weld,,,66698.14,659+23,59.85,59.88,59.88,11600,Block Valve  BV 7.14 (377+16),29057.61,Block Valve - I-5 (1235+58),59372.82,16,0.25,,52000, 10:28,,,,,,,,,,1170,,,1170,,,,,,,35.5283402,-119.3764746,305.7,GIRTH WELD,,,,MFL/CLP,,
2525,Anomaly - Corrosion,,EXT,66709.7,659+34,11.56,48.32,59.88,11600,Block Valve  BV 7.14 (377+16),29069.17,Block Valve - I-5 (1235+58),59361.26,16,0.25,,52000,,17,0.04,,,,,0.4,0.2, 02:53,1170,1934,1393,1170,0.84,1.19,1934,1392,,,35.5283719,-119.3764745,305.7, EXT ML,Pinhole,,,MFL/CLP,,
2526,Anomaly - Corrosion,,EXT,66737.21,659+61,39.07,20.81,59.88,11600,Block Valve  BV 7.14 (377+16),29096.67,Block Valve - I-5 (1235+58),59333.76,16,0.25,,52000,,15,0.04,,,,,0.2,0.2, 03:01,1170,1936,1394,1170,0.839,1.192,1936,1394,,,35.5284474,-119.376474,305.6, EXT ML,Pinhole,,,MFL/CLP,,
2527,Anomaly - Corrosion,,EXT,66738.13,659+62,39.99,19.89,59.88,11600,Block Valve  BV 7.14 (377+16),29097.6,Block Valve - I-5 (1235+58),59332.84,16,0.25,,52000,,23,0.06,,,,,0.3,0.2, 02:54,1170,1934,1392,1170,0.84,1.19,1933,1392,,,35.52845,-119.3764739,305.6, EXT ML,Pinhole,,,MFL/CLP,,
2528,Anomaly - Corrosion Cluster,,EXT,66739.01,659+63,40.88,19,59.88,11600,Block Valve  BV 7.14 (377+16),29098.48,Block Valve - I-5 (1235+58),59331.95,16,0.25,,52000,,15,0.04,,,,,1,1.1, 02:55,1170,1917,1380,1170,0.848,1.18,1924,1385,,,35.5284524,-119.3764739,305.6, EXT ML,Pitting,,,MFL/CLP,,
2529,Anomaly - Corrosion,,EXT,66743.9,659+68,45.76,14.11,59.88,11600,Block Valve  BV 7.14 (377+16),29103.37,Block Valve - I-5 (1235+58),59327.06,16,0.25,,52000,,18,0.05,,,,,0.4,0.2, 02:57,1170,1934,1393,1170,0.84,1.19,1933,1392,,,35.5284658,-119.3764738,305.6, EXT ML,Pinhole,,,MFL/CLP,,
2530,Weld,,,66758.02,659+81,59.88,59.74,59.74,11610,Block Valve  BV 7.14 (377+16),29117.48,Block Valve - I-5 (1235+58),59312.95,16,0.25,,52000, 02:16,,,,,,,,,,1170,,,1170,,,,,,,35.5285046,-119.3764733,305.6,GIRTH WELD,,,,MFL/CLP,,
2531,Weld,,,66817.76,660+39,59.74,53.39,53.39,11620,Block Valve  BV 7.14 (377+16),29177.23,Block Valve - I-5 (1235+58),59253.2,16,0.25,,52000,,,,,,,,,,,1170,,,1170,,,,,,,35.5286686,-119.3764723,305.6,GIRTH WELD,,,,MFL/CLP,,
2532,Off take,,,66823.42,660+45,5.66,47.73,53.39,11620,Block Valve  BV 7.14 (377+16),29182.89,Block Valve - I-5 (1235+58),59247.54,16,0.25,,52000,,,,,,,,,, 09:00,1170,,,1170,,,,,,,35.5286842,-119.3764724,305.6,4 IN OFFTAKE-STOPPLE,,,,MFL/CLP,,
2533,Anomaly - Corrosion,,INT,66858.44,660+79,40.68,12.71,53.39,11620,Block Valve  BV 7.14 (377+16),29217.91,Block Valve - I-5 (1235+58),59212.52,16,0.25,,52000,,15,0.04,,,,,0.4,0.2, 09:06,1170,1935,1393,1170,0.84,1.191,1934,1393,,,35.5287803,-119.3764731,305.3, INT ML,Pinhole,,,MFL/CLP,,
2534,Anomaly - Corrosion Cluster,,EXT,66866.74,660+87,48.99,4.4,53.39,11620,Block Valve  BV 7.14 (377+16),29226.21,Block Valve - I-5 (1235+58),59204.22,16,0.25,,52000,,30,0.08,,,,,2.1,3.1, 07:55,1170,1794,1292,1170,0.906,1.104,1776,1279,,,35.5288031,-119.3764728,305.2,*EXT ML,General Metal Loss,,,MFL/CLP,,
2535,Weld - Change in wall thickness,,,66871.15,660+91,53.39,15.36,15.36,11630,Block Valve  BV 7.14 (377+16),29230.61,Block Valve - I-5 (1235+58),59199.82,16,0.375,,60000,,,,,,,,,,,1170,,,2025,,,,,,,35.5288152,-119.3764725,305.1,GIRTH WELD NWT 0.250/0.375IN,,,,MFL/CLP,,
2536,Bend,,,66879.44,660+99,8.29,7.07,15.36,11630,Block Valve  BV 7.14 (377+16),29238.91,Block Valve - I-5 (1235+58),59191.52,16,0.375,,60000,,,,,,,,,,,1170,,,2025,,,,,,,35.5288359,-119.3764811,304.9,5.0D 90 DEG BEND-HOT PULLED LEFT,,,,MFL/CLP,,
2537,Weld - Change in wall thickness,,,66886.51,661+06,15.36,60.2,60.2,11640,Block Valve  BV 7.14 (377+16),29245.97,Block Valve - I-5 (1235+58),59184.46,16,0.25,,52000, 11:44,,,,,,,,,,1170,,,1170,,,,,,,35.5288402,-119.3765036,304.9,GIRTH WELD NWT 0.375/0.250IN,,,,MFL/CLP,,
2538,Anomaly - Corrosion Cluster,,EXT,66887.21,661+07,0.71,59.5,60.2,11640,Block Valve  BV 7.14 (377+16),29246.68,Block Valve - I-5 (1235+58),59183.75,16,0.25,,52000,,27,0.07,,,,,3,2.7, 08:00,1170,1751,1261,1170,0.928,1.078,1711,1232,,,35.5288401,-119.376506,305, EXT ML,General Metal Loss,,,MFL/CLP,,
2539,Anomaly - Corrosion,,EXT,66888,661+07,1.49,58.71,60.2,11640,Block Valve  BV 7.14 (377+16),29247.47,Block Valve - I-5 (1235+58),59182.96,16,0.25,,52000,,15,0.04,,,,,2.3,0.7, 04:13,1170,1867,1345,1170,0.87,1.149,1853,1335,,,35.5288401,-119.3765086,305, EXT ML,Axial Grooving,,,MFL/CLP,,
2540,Anomaly - Corrosion,,EXT,66892.88,661+12,6.38,53.83,60.2,11640,Block Valve  BV 7.14 (377+16),29252.35,Block Valve - I-5 (1235+58),59178.08,16,0.25,,52000,,17,0.04,,,,,1.7,0.9, 09:01,1170,1884,1356,1170,0.863,1.159,1873,1348,,,35.5288396,-119.3765251,305, EXT ML,Pitting,,,MFL/CLP,,
2541,Anomaly - Corrosion,,INT,66908.53,661+27,22.03,38.18,60.2,11640,Block Valve  BV 7.14 (377+16),29268,Block Valve - I-5 (1235+58),59162.43,16,0.25,,52000,,16,0.04,,,,,0.3,0.4, 06:03,1170,1935,1393,1170,0.84,1.191,1935,1393,,,35.5288387,-119.3765777,305.4, INT ML,Pinhole,,,MFL/CLP,,
2542,Anomaly - Corrosion,,EXT,66925.2,661+44,38.7,21.51,60.2,11640,Block Valve  BV 7.14 (377+16),29284.67,Block Valve - I-5 (1235+58),59145.76,16,0.25,,52000,,26,0.07,,,,,0.2,0.2, 07:42,1170,1936,1394,1170,0.84,1.191,1935,1394,,,35.5288386,-119.3766338,305.9,*EXT ML,Pinhole,,,MFL/CLP,,
2543,Anomaly - Corrosion Cluster,,EXT,66925.5,661+44,39,21.21,60.2,11640,Block Valve  BV 7.14 (377+16),29284.97,Block Valve - I-5 (1235+58),59145.46,16,0.25,,52000,,15,0.04,,,,,1.2,0.4, 08:38,1170,1911,1376,1170,0.85,1.176,1922,1384,,,35.5288386,-119.3766348,305.9, EXT ML,Axial Grooving,,,MFL/CLP,,
2544,Anomaly - Corrosion,,EXT,66926.1,661+44,39.6,20.61,60.2,11640,Block Valve  BV 7.14 (377+16),29285.57,Block Valve - I-5 (1235+58),59144.86,16,0.25,,52000,,15,0.04,,,,,0.2,0.2, 08:23,1170,1936,1394,1170,0.839,1.192,1936,1394,,,35.5288386,-119.3766369,305.9, EXT ML,Pinhole,,,MFL/CLP,,
2545,Anomaly - Corrosion,,INT,66944.24,661+62,57.74,2.47,60.2,11640,Block Valve  BV 7.14 (377+16),29303.71,Block Valve - I-5 (1235+58),59126.72,16,0.25,,52000,,23,0.06,,,,,0.3,0.2, 05:58,1170,1934,1392,1170,0.84,1.19,1933,1392,,,35.5288388,-119.3766979,306.3, INT ML,Pinhole,,,MFL/CLP,,
2546,Anomaly - Corrosion,,INT,66945.55,661+63,59.05,1.16,60.2,11640,Block Valve  BV 7.14 (377+16),29305.02,Block Valve - I-5 (1235+58),59125.41,16,0.25,,52000,,15,0.04,,,,,0.4,0.5, 06:06,1170,1935,1393,1170,0.84,1.191,1934,1393,,,35.5288388,-119.3767023,306.3, INT ML,Circumferential Slotting,,,MFL/CLP,,
2547,Weld,,,66946.71,661+64,60.2,60.09,60.09,11650,Block Valve  BV 7.14 (377+16),29306.18,Block Valve - I-5 (1235+58),59124.25,16,0.25,,52000, 01:48,,,,,,,,,,1170,,,1170,,,,,,,35.5288388,-119.3767062,306.3,GIRTH WELD,,,,MFL/CLP,,
2548,Anomaly - Corrosion,,INT,66968.96,661+86,22.25,37.84,60.09,11650,Block Valve  BV 7.14 (377+16),29328.43,Block Valve - I-5 (1235+58),59102,16,0.25,,52000,,16,0.04,,,,,0.4,0.6, 04:31,1170,1933,1392,1170,0.841,1.19,1932,1391,,,35.5288386,-119.3767811,306.2, INT ML,Pitting,,,MFL/CLP,,
2549,Anomaly - Corrosion,,INT,66993.76,662+10,47.05,13.04,60.09,11650,Block Valve  BV 7.14 (377+16),29353.23,Block Valve - I-5 (1235+58),59077.2,16,0.25,,52000,,24,0.06,,,,,0.4,0.4, 06:19,1170,1933,1392,1170,0.841,1.189,1932,1391,,,35.5288384,-119.3768646,305.9, INT ML,Pinhole,,,MFL/CLP,,
2550,Weld,,,67006.8,662+23,60.09,18.89,18.89,11660,Block Valve  BV 7.14 (377+16),29366.27,Block Valve - I-5 (1235+58),59064.16,16,0.25,,52000, 11:32,,,,,,,,,,1170,,,1170,,,,,,,35.5288383,-119.3769085,305.8,GIRTH WELD,,,,MFL/CLP,,
2551,Anomaly - Corrosion Cluster,,EXT,67008.49,662+24,1.69,17.2,18.89,11660,Block Valve  BV 7.14 (377+16),29367.96,Block Valve - I-5 (1235+58),59062.47,16,0.25,,52000,,16,0.04,,,,,1.6,0.2, 08:34,1170,1891,1361,1170,0.86,1.164,1904,1371,,,35.5288383,-119.3769142,305.8, EXT ML,Axial Slotting,,,MFL/CLP,,
2552,Anomaly - Corrosion,,EXT,67009.63,662+25,2.84,16.05,18.89,11660,Block Valve  BV 7.14 (377+16),29369.1,Block Valve - I-5 (1235+58),59061.33,16,0.25,,52000,,15,0.04,,,,,0.7,0.2, 07:41,1170,1928,1388,1170,0.843,1.187,1926,1387,,,35.5288383,-119.376918,305.8, EXT ML,Axial Slotting,,,MFL/CLP,,
2553,Weld,,,67025.69,662+41,18.89,60.18,60.18,11670,Block Valve  BV 7.14 (377+16),29385.15,Block Valve - I-5 (1235+58),59045.28,16,0.25,,52000, 10:08,,,,,,,,,,1170,,,1170,,,,,,,35.5288382,-119.3769721,305.7,GIRTH WELD,,,,MFL/CLP,,
2554,Anomaly - Corrosion,,INT,67041.36,662+56,15.68,44.5,60.18,11670,Block Valve  BV 7.14 (377+16),29400.83,Block Valve - I-5 (1235+58),59029.6,16,0.25,,52000,,16,0.04,,,,,0.3,0.3, 06:41,1170,1935,1393,1170,0.84,1.191,1935,1393,,,35.5288384,-119.3770249,305.8, INT ML,Pinhole,,,MFL/CLP,,
2555,Anomaly - Corrosion,,INT,67083.8,662+97,58.11,2.07,60.18,11670,Block Valve  BV 7.14 (377+16),29443.26,Block Valve - I-5 (1235+58),58987.17,16,0.25,,52000,,15,0.04,,,,,0.3,0.4, 06:07,1170,1935,1393,1170,0.84,1.191,1935,1393,,,35.5288399,-119.3771677,306.6, INT ML,Circumferential Slotting,,,MFL/CLP,,
2556,Weld,,,67085.86,662+99,60.18,60.33,60.33,11680,Block Valve  BV 7.14 (377+16),29445.33,Block Valve - I-5 (1235+58),58985.1,16,0.25,,52000, 12:40,,,,,,,,,,1170,,,1170,,,,,,,35.52884,-119.3771746,306.6,GIRTH WELD,,,,MFL/CLP,,
2557,Anomaly - Corrosion,,INT,67088.41,663+02,2.55,57.78,60.33,11680,Block Valve  BV 7.14 (377+16),29447.88,Block Valve - I-5 (1235+58),58982.55,16,0.25,,52000,,15,0.04,,,,,0.3,0.3, 05:56,1170,1935,1393,1170,0.84,1.191,1935,1393,,,35.52884,-119.3771832,306.6, INT ML,Pinhole,,,MFL/CLP,,
2558,Anomaly - Corrosion,,INT,67134.54,663+47,48.68,11.65,60.33,11680,Block Valve  BV 7.14 (377+16),29494.01,Block Valve - I-5 (1235+58),58936.42,16,0.25,,52000,,21,0.05,,,,,0.4,0.4, 05:58,1170,1933,1392,1170,0.841,1.19,1933,1391,,,35.5288404,-119.3773385,306.4, INT ML,Circumferential Slotting,,,MFL/CLP,,
