Repository: kerbergr/datadump

File: MLCompare/bin/Debug/netcoreapp3.1/ex2/oldAug12_final.csv (part 18 of 64)
74,Anomaly - Corrosion,,INT,1110.35,11+13,40.81,19.61,60.43,240,Launch Valve - Rio Bravo Station (0+00),1110.35,Block Valve  BV 7.14 (377+16),36530.18,16,0.25,,52000,,15,0.04,,,,,0.3,0.4, 05:55,1170,1935,1393,1170,0.84,1.191,1935,1393,,,35.4366554,-119.2694426,320.4, INT ML,Pinhole,,,MFL/CLP,,
75,Weld,,,1129.97,11+32,60.43,60.31,60.31,250,Launch Valve - Rio Bravo Station (0+00),1129.97,Block Valve  BV 7.14 (377+16),36510.56,16,0.25,,52000, 02:04,,,,,,,,,,1170,,,1170,,,,,,,35.4367093,-119.2694419,320.8,GIRTH WELD,,,,MFL/CLP,,
76,Anomaly - Corrosion,,INT,1188.08,11+90,58.11,2.2,60.31,250,Launch Valve - Rio Bravo Station (0+00),1188.08,Block Valve  BV 7.14 (377+16),36452.45,16,0.25,,52000,,16,0.04,,,,,0.3,0.4, 05:46,1170,1935,1393,1170,0.84,1.191,1935,1393,,,35.436869,-119.2694407,321.6, INT ML,Pinhole,,,MFL/CLP,,
77,Weld,,,1190.28,11+93,60.31,60.3,60.3,260,Launch Valve - Rio Bravo Station (0+00),1190.28,Block Valve  BV 7.14 (377+16),36450.26,16,0.25,,52000, 11:48,,,,,,,,,,1170,,,1170,,,,,,,35.436875,-119.2694407,321.6,GIRTH WELD,,,,MFL/CLP,,
2559,Anomaly - Corrosion Cluster,,INT,67137.7,663+50,51.84,8.49,60.33,11680,Block Valve  BV 7.14 (377+16),29497.17,Block Valve - I-5 (1235+58),58933.26,16,0.25,,52000,,15,0.04,,,,,1,0.7, 06:00,1170,1918,1381,1170,0.847,1.181,1921,1383,,,35.5288404,-119.3773492,306.4, INT ML,Pitting,,,MFL/CLP,,
2560,Anomaly - Corrosion,,INT,67138.04,663+50,52.18,8.15,60.33,11680,Block Valve  BV 7.14 (377+16),29497.51,Block Valve - I-5 (1235+58),58932.92,16,0.25,,52000,,19,0.05,,,,,0.5,0.5, 05:56,1170,1931,1390,1170,0.842,1.188,1930,1390,,,35.5288404,-119.3773503,306.4, INT ML,Pitting,,,MFL/CLP,,
2561,Weld,,,67146.19,663+58,60.33,59.37,59.37,11690,Block Valve  BV 7.14 (377+16),29505.66,Block Valve - I-5 (1235+58),58924.77,16,0.25,,52000, 11:36,,,,,,,,,,1170,,,1170,,,,,,,35.5288403,-119.3773778,306.5,GIRTH WELD,,,,MFL/CLP,,
2562,Anomaly - Corrosion,,INT,67155.24,663+67,9.05,50.33,59.37,11690,Block Valve  BV 7.14 (377+16),29514.71,Block Valve - I-5 (1235+58),58915.73,16,0.25,,52000,,15,0.04,,,,,0.4,0.4, 05:59,1170,1933,1392,1170,0.841,1.19,1933,1392,,,35.5288402,-119.3774082,306.5, INT ML,Pitting,,,MFL/CLP,,
2563,Weld,,,67205.56,664+16,59.37,60.09,60.09,11700,Block Valve  BV 7.14 (377+16),29565.03,Block Valve - I-5 (1235+58),58865.4,16,0.25,,52000, 01:16,,,,,,,,,,1170,,,1170,,,,,,,35.5288394,-119.3775776,306.4,GIRTH WELD,,,,MFL/CLP,,
2564,Anomaly - Corrosion,,INT,67261.94,664+70,56.38,3.72,60.09,11700,Block Valve  BV 7.14 (377+16),29621.4,Block Valve - I-5 (1235+58),58809.03,16,0.25,,52000,,19,0.05,,,,,0.2,0.2, 05:49,1170,1936,1394,1170,0.839,1.192,1936,1394,,,35.5288393,-119.3777674,307, INT ML,Pinhole,,,MFL/CLP,,
2565,Weld,,,67265.65,664+74,60.09,60.26,60.26,11710,Block Valve  BV 7.14 (377+16),29625.12,Block Valve - I-5 (1235+58),58805.31,16,0.25,,52000, 11:28,,,,,,,,,,1170,,,1170,,,,,,,35.5288392,-119.3777799,307,GIRTH WELD,,,,MFL/CLP,,
2566,Anomaly - Corrosion,,INT,67314.59,665+22,48.94,11.32,60.26,11710,Block Valve  BV 7.14 (377+16),29674.06,Block Valve - I-5 (1235+58),58756.37,16,0.25,,52000,,18,0.05,,,,,0.5,0.6, 06:03,1170,1931,1390,1170,0.842,1.188,1929,1389,,,35.5288386,-119.3779447,306.9, INT ML,Pitting,,,MFL/CLP,,
2567,Anomaly - Corrosion,,INT,67314.75,665+22,49.1,11.16,60.26,11710,Block Valve  BV 7.14 (377+16),29674.22,Block Valve - I-5 (1235+58),58756.21,16,0.25,,52000,,17,0.04,,,,,0.3,0.2, 05:57,1170,1935,1393,1170,0.84,1.191,1935,1393,,,35.5288386,-119.3779452,306.9, INT ML,Pinhole,,,MFL/CLP,,
2568,Anomaly - Corrosion,,INT,67316.38,665+23,50.73,9.54,60.26,11710,Block Valve  BV 7.14 (377+16),29675.85,Block Valve - I-5 (1235+58),58754.58,16,0.25,,52000,,23,0.06,,,,,0.4,0.5, 06:07,1170,1932,1391,1170,0.841,1.189,1931,1390,,,35.5288386,-119.3779507,307, INT ML,Pitting,,,MFL/CLP,,
2569,Weld,,,67325.92,665+32,60.26,59.36,59.36,11720,Block Valve  BV 7.14 (377+16),29685.38,Block Valve - I-5 (1235+58),58745.05,16,0.25,,52000, 01:48,,,,,,,,,,1170,,,1170,,,,,,,35.5288384,-119.3779828,307,GIRTH WELD,,,,MFL/CLP,,
2570,Anomaly - Corrosion,,INT,67338.03,665+44,12.11,47.25,59.36,11720,Block Valve  BV 7.14 (377+16),29697.49,Block Valve - I-5 (1235+58),58732.94,16,0.25,,52000,,19,0.05,,,,,0.4,0.4, 05:42,1170,1934,1392,1170,0.84,1.19,1933,1392,,,35.5288382,-119.3780236,306.9, INT ML,Circumferential Slotting,,,MFL/CLP,,
2571,Anomaly - Corrosion,,INT,67339.56,665+46,13.65,45.71,59.36,11720,Block Valve  BV 7.14 (377+16),29699.03,Block Valve - I-5 (1235+58),58731.4,16,0.25,,52000,,17,0.04,,,,,0.3,0.3, 05:54,1170,1935,1393,1170,0.84,1.191,1935,1393,,,35.5288381,-119.3780287,306.9, INT ML,Pinhole,,,MFL/CLP,,
2572,Weld,,,67385.27,665+90,59.36,60.26,60.26,11730,Block Valve  BV 7.14 (377+16),29744.74,Block Valve - I-5 (1235+58),58685.69,16,0.25,,52000, 11:16,,,,,,,,,,1170,,,1170,,,,,,,35.5288373,-119.3781826,307.2,GIRTH WELD,,,,MFL/CLP,,
2573,Weld,,,67445.53,666+49,60.26,59.77,59.77,11740,Block Valve  BV 7.14 (377+16),29805,Block Valve - I-5 (1235+58),58625.43,16,0.25,,52000, 10:40,,,,,,,,,,1170,,,1170,,,,,,,35.5288359,-119.3783855,306.7,GIRTH WELD,,,,MFL/CLP,,
2574,Anomaly - Corrosion,,INT,67457.76,666+60,12.23,47.54,59.77,11740,Block Valve  BV 7.14 (377+16),29817.23,Block Valve - I-5 (1235+58),58613.2,16,0.25,,52000,,17,0.04,,,,,0.4,0.5, 05:48,1170,1934,1393,1170,0.84,1.19,1934,1392,,,35.5288356,-119.3784267,306.6, INT ML,Circumferential Slotting,,,MFL/CLP,,
2575,Anomaly - Corrosion,,INT,67463.03,666+66,17.5,42.27,59.77,11740,Block Valve  BV 7.14 (377+16),29822.5,Block Valve - I-5 (1235+58),58607.93,16,0.25,,52000,,15,0.04,,,,,0.4,0.4, 05:40,1170,1935,1393,1170,0.84,1.191,1934,1393,,,35.5288355,-119.3784444,306.5, INT ML,Pinhole,,,MFL/CLP,,
2576,Anomaly - Corrosion,,INT,67493.51,666+95,47.98,11.79,59.77,11740,Block Valve  BV 7.14 (377+16),29852.98,Block Valve - I-5 (1235+58),58577.45,16,0.25,,52000,,15,0.04,,,,,0.4,0.4, 05:56,1170,1935,1393,1170,0.84,1.191,1934,1393,,,35.5288351,-119.378547,306.4, INT ML,Circumferential Slotting,,,MFL/CLP,,
2577,Weld,,,67505.3,667+07,59.77,59.8,59.8,11750,Block Valve  BV 7.14 (377+16),29864.77,Block Valve - I-5 (1235+58),58565.66,16,0.25,,52000, 11:08,,,,,,,,,,1170,,,1170,,,,,,,35.5288348,-119.3785867,306.2,GIRTH WELD,,,,MFL/CLP,,
2578,Anomaly - Corrosion,,INT,67528.43,667+29,23.13,36.67,59.8,11750,Block Valve  BV 7.14 (377+16),29887.89,Block Valve - I-5 (1235+58),58542.54,16,0.25,,52000,,16,0.04,,,,,0.4,0.4, 05:55,1170,1934,1392,1170,0.84,1.19,1933,1392,,,35.5288343,-119.3786645,306.2, INT ML,Axial Slotting,,,MFL/CLP,,
2579,Anomaly - Corrosion,,INT,67533.43,667+34,28.13,31.67,59.8,11750,Block Valve  BV 7.14 (377+16),29892.89,Block Valve - I-5 (1235+58),58537.54,16,0.25,,52000,,17,0.04,,,,,0.4,0.5, 06:26,1170,1934,1392,1170,0.841,1.19,1933,1392,,,35.5288342,-119.3786814,306.2, INT ML,Pitting,,,MFL/CLP,,
2580,Anomaly - Corrosion,,INT,67563.33,667+63,58.04,1.77,59.8,11750,Block Valve  BV 7.14 (377+16),29922.8,Block Valve - I-5 (1235+58),58507.63,16,0.25,,52000,,17,0.04,,,,,0.4,0.5, 05:49,1170,1934,1393,1170,0.84,1.19,1934,1392,,,35.5288336,-119.3787821,306.1, INT ML,Circumferential Slotting,,,MFL/CLP,,
2581,Weld,,,67565.1,667+65,59.8,59.95,59.95,11760,Block Valve  BV 7.14 (377+16),29924.57,Block Valve - I-5 (1235+58),58505.86,16,0.25,,52000, 12:20,,,,,,,,,,1170,,,1170,,,,,,,35.5288335,-119.378788,306.1,GIRTH WELD,,,,MFL/CLP,,
2582,Anomaly - Corrosion,,INT,67585.67,667+85,20.57,39.38,59.95,11760,Block Valve  BV 7.14 (377+16),29945.14,Block Valve - I-5 (1235+58),58485.3,16,0.25,,52000,,17,0.04,,,,,0.4,0.4, 06:00,1170,1934,1392,1170,0.841,1.19,1933,1392,,,35.528833,-119.3788573,306.2, INT ML,Pitting,,,MFL/CLP,,
2583,Anomaly - Corrosion,,INT,67586.46,667+85,21.37,38.59,59.95,11760,Block Valve  BV 7.14 (377+16),29945.93,Block Valve - I-5 (1235+58),58484.5,16,0.25,,52000,,17,0.04,,,,,0.4,0.4, 06:00,1170,1934,1393,1170,0.84,1.19,1934,1392,,,35.528833,-119.3788599,306.2, INT ML,Pinhole,,,MFL/CLP,,
2584,Anomaly - Corrosion,,INT,67603.43,668+02,38.33,21.62,59.95,11760,Block Valve  BV 7.14 (377+16),29962.9,Block Valve - I-5 (1235+58),58467.53,16,0.25,,52000,,18,0.05,,,,,0.3,0.3, 05:49,1170,1935,1393,1170,0.84,1.191,1934,1393,,,35.5288327,-119.378917,306.2, INT ML,Pinhole,,,MFL/CLP,,
2585,Anomaly - Corrosion,,INT,67615.97,668+14,50.87,9.08,59.95,11760,Block Valve  BV 7.14 (377+16),29975.44,Block Valve - I-5 (1235+58),58454.99,16,0.25,,52000,,17,0.04,,,,,0.3,0.4, 07:29,1170,1935,1393,1170,0.84,1.191,1935,1393,,,35.5288326,-119.3789593,306.2, INT ML,Circumferential Slotting,,,MFL/CLP,,
2586,Weld,,,67625.05,668+23,59.95,60.26,60.26,11770,Block Valve  BV 7.14 (377+16),29984.52,Block Valve - I-5 (1235+58),58445.91,16,0.25,,52000, 02:00,,,,,,,,,,1170,,,1170,,,,,,,35.5288325,-119.3789898,306.2,GIRTH WELD,,,,MFL/CLP,,
2587,Weld,,,67685.31,668+81,60.26,60.2,60.2,11780,Block Valve  BV 7.14 (377+16),30044.77,Block Valve - I-5 (1235+58),58385.66,16,0.25,,52000, 11:00,,,,,,,,,,1170,,,1170,,,,,,,35.5288322,-119.3791927,305.4,GIRTH WELD,,,,MFL/CLP,,
2588,Anomaly - Corrosion Cluster,,INT,67689.9,668+86,4.59,55.61,60.2,11780,Block Valve  BV 7.14 (377+16),30049.37,Block Valve - I-5 (1235+58),58381.06,16,0.25,,52000,,20,0.05,,,,,0.9,1, 05:59,1170,1913,1377,1170,0.85,1.177,1922,1384,,,35.5288322,-119.3792081,305.3,*INT ML,Pitting,,,MFL/CLP,,
2589,Anomaly - Corrosion,,INT,67690.1,668+86,4.79,55.41,60.2,11780,Block Valve  BV 7.14 (377+16),30049.57,Block Valve - I-5 (1235+58),58380.86,16,0.25,,52000,,20,0.05,,,,,0.5,0.6, 06:07,1170,1930,1389,1170,0.842,1.187,1928,1388,,,35.5288322,-119.3792088,305.3, INT ML,Pitting,,,MFL/CLP,,
2590,Anomaly - Corrosion,,INT,67703.13,668+99,17.82,42.38,60.2,11780,Block Valve  BV 7.14 (377+16),30062.6,Block Valve - I-5 (1235+58),58367.84,16,0.25,,52000,,16,0.04,,,,,0.3,0.2, 05:41,1170,1935,1393,1170,0.84,1.191,1935,1393,,,35.5288321,-119.3792527,305.2, INT ML,Pinhole,,,MFL/CLP,,
2591,Anomaly - Corrosion,,INT,67722.33,669+17,37.02,23.18,60.2,11780,Block Valve  BV 7.14 (377+16),30081.8,Block Valve - I-5 (1235+58),58348.63,16,0.25,,52000,,15,0.04,,,,,0.3,0.4, 05:56,1170,1935,1393,1170,0.84,1.191,1935,1393,,,35.5288323,-119.3793173,305.1, INT ML,Pinhole,,,MFL/CLP,,
2592,Anomaly - Corrosion,,INT,67727.63,669+22,42.32,17.88,60.2,11780,Block Valve  BV 7.14 (377+16),30087.09,Block Valve - I-5 (1235+58),58343.34,16,0.25,,52000,,15,0.04,,,,,0.4,0.5, 05:57,1170,1935,1393,1170,0.84,1.191,1934,1393,,,35.5288323,-119.3793352,305.1, INT ML,Circumferential Slotting,,,MFL/CLP,,
2593,Weld,,,67745.51,669+40,60.2,59.58,59.59,11790,Block Valve  BV 7.14 (377+16),30104.98,Block Valve - I-5 (1235+58),58325.45,16,0.25,,52000, 12:16,,,,,,,,,,1170,,,1170,,,,,,,35.5288327,-119.3793954,305.1,GIRTH WELD,,,,MFL/CLP,,
2594,Anomaly - Corrosion,,INT,67756.3,669+50,10.79,48.79,59.59,11790,Block Valve  BV 7.14 (377+16),30115.77,Block Valve - I-5 (1235+58),58314.66,16,0.25,,52000,,17,0.04,,,,,0.4,0.4, 05:57,1170,1934,1393,1170,0.84,1.19,1934,1392,,,35.5288328,-119.3794317,305.1, INT ML,Pinhole,,,MFL/CLP,,
2595,Anomaly - Corrosion,,INT,67757.83,669+52,12.33,47.26,59.59,11790,Block Valve  BV 7.14 (377+16),30117.3,Block Valve - I-5 (1235+58),58313.13,16,0.25,,52000,,16,0.04,,,,,0.3,0.3, 05:52,1170,1936,1394,1170,0.84,1.191,1935,1393,,,35.5288329,-119.3794369,305.1, INT ML,Pinhole,,,MFL/CLP,,
2596,Anomaly - Corrosion,,INT,67759.78,669+54,14.27,45.31,59.59,11790,Block Valve  BV 7.14 (377+16),30119.25,Block Valve - I-5 (1235+58),58311.18,16,0.25,,52000,,25,0.06,,,,,0.3,0.4, 05:55,1170,1934,1392,1170,0.841,1.19,1933,1391,,,35.5288329,-119.3794434,305.1, INT ML,Circumferential Slotting,,,MFL/CLP,,
2597,Anomaly - Corrosion,,INT,67761.42,669+55,15.92,43.67,59.59,11790,Block Valve  BV 7.14 (377+16),30120.89,Block Valve - I-5 (1235+58),58309.54,16,0.25,,52000,,20,0.05,,,,,0.4,0.4, 05:42,1170,1934,1392,1170,0.84,1.19,1933,1392,,,35.5288329,-119.3794489,305.1, INT ML,Circumferential Slotting,,,MFL/CLP,,
2598,Anomaly - Corrosion,,INT,67770.47,669+64,24.96,34.62,59.59,11790,Block Valve  BV 7.14 (377+16),30129.94,Block Valve - I-5 (1235+58),58300.49,16,0.25,,52000,,20,0.05,,,,,0.4,0.3, 05:53,1170,1933,1392,1170,0.841,1.189,1932,1391,,,35.528833,-119.3794794,305, INT ML,Axial Slotting,,,MFL/CLP,,
2599,Weld,,,67805.09,669+98,59.59,60.21,60.21,11800,Block Valve  BV 7.14 (377+16),30164.56,Block Valve - I-5 (1235+58),58265.87,16,0.25,,52000, 10:20,,,,,,,,,,1170,,,1170,,,,,,,35.5288331,-119.379596,304.8,GIRTH WELD,,,,MFL/CLP,,
2600,Anomaly - Corrosion,,INT,67841.47,670+33,36.38,23.84,60.21,11800,Block Valve  BV 7.14 (377+16),30200.94,Block Valve - I-5 (1235+58),58229.5,16,0.25,,52000,,15,0.04,,,,,0.4,0.4, 05:43,1170,1933,1392,1170,0.841,1.19,1933,1392,,,35.5288331,-119.3797184,304.9, INT ML,Pitting,,,MFL/CLP,,
2601,Anomaly - Corrosion,,INT,67841.6,670+33,36.51,23.7,60.21,11800,Block Valve  BV 7.14 (377+16),30201.07,Block Valve - I-5 (1235+58),58229.36,16,0.25,,52000,,21,0.05,,,,,0.4,0.4, 06:06,1170,1933,1392,1170,0.841,1.19,1933,1391,,,35.5288331,-119.3797189,304.9, INT ML,Circumferential Slotting,,,MFL/CLP,,
2602,Anomaly - Corrosion,,INT,67861.83,670+53,56.74,3.47,60.21,11800,Block Valve  BV 7.14 (377+16),30221.3,Block Valve - I-5 (1235+58),58209.13,16,0.25,,52000,,15,0.04,,,,,0.4,0.6, 08:21,1170,1934,1393,1170,0.84,1.19,1933,1392,,,35.5288331,-119.379787,304.9, INT ML,Pitting,,,MFL/CLP,,
2603,Weld,,,67865.31,670+56,60.21,60.37,60.37,11810,Block Valve  BV 7.14 (377+16),30224.77,Block Valve - I-5 (1235+58),58205.66,16,0.25,,52000, 02:12,,,,,,,,,,1170,,,1170,,,,,,,35.5288331,-119.3797987,304.8,GIRTH WELD,,,,MFL/CLP,,
2604,Weld,,,67925.67,671+15,60.37,60.22,60.22,11820,Block Valve  BV 7.14 (377+16),30285.14,Block Valve - I-5 (1235+58),58145.29,16,0.25,,52000, 11:20,,,,,,,,,,1170,,,1170,,,,,,,35.5288314,-119.3800019,304.6,GIRTH WELD,,,,MFL/CLP,,
2605,Anomaly - Corrosion,,INT,67942.11,671+31,16.44,43.78,60.22,11820,Block Valve  BV 7.14 (377+16),30301.58,Block Valve - I-5 (1235+58),58128.86,16,0.25,,52000,,17,0.04,,,,,0.4,0.3, 05:59,1170,1934,1393,1170,0.84,1.19,1934,1392,,,35.5288308,-119.3800572,304.7, INT ML,Pinhole,,,MFL/CLP,,
2606,Weld,,,67985.89,671+73,60.22,60.18,60.18,11830,Block Valve  BV 7.14 (377+16),30345.36,Block Valve - I-5 (1235+58),58085.07,16,0.25,,52000, 01:24,,,,,,,,,,1170,,,1170,,,,,,,35.5288302,-119.3802046,304.6,GIRTH WELD,,,,MFL/CLP,,
2607,Anomaly - Corrosion,,INT,68003.87,671+91,17.98,42.21,60.18,11830,Block Valve  BV 7.14 (377+16),30363.33,Block Valve - I-5 (1235+58),58067.1,16,0.25,,52000,,17,0.04,,,,,0.2,0.2, 06:01,1170,1937,1394,1170,0.839,1.192,1936,1394,,,35.5288298,-119.3802652,304.5, INT ML,Pinhole,,,MFL/CLP,,
2608,Anomaly - Corrosion,,INT,68011.77,671+98,25.88,34.31,60.18,11830,Block Valve  BV 7.14 (377+16),30371.23,Block Valve - I-5 (1235+58),58059.2,16,0.25,,52000,,18,0.05,,,,,0.4,0.3, 06:00,1170,1934,1393,1170,0.84,1.19,1933,1392,,,35.5288298,-119.3802918,304.5, INT ML,Pinhole,,,MFL/CLP,,
2609,Anomaly - Corrosion,,INT,68014.37,672+01,28.48,31.71,60.18,11830,Block Valve  BV 7.14 (377+16),30373.84,Block Valve - I-5 (1235+58),58056.59,16,0.25,,52000,,16,0.04,,,,,0.4,0.4, 05:55,1170,1934,1392,1170,0.84,1.19,1933,1392,,,35.5288298,-119.3803005,304.5, INT ML,Pitting,,,MFL/CLP,,
2610,Anomaly - Corrosion,,INT,68018.1,672+04,32.21,27.97,60.18,11830,Block Valve  BV 7.14 (377+16),30377.57,Block Valve - I-5 (1235+58),58052.86,16,0.25,,52000,,15,0.04,,,,,0.4,0.4, 05:58,1170,1935,1393,1170,0.84,1.191,1934,1393,,,35.5288298,-119.3803131,304.5, INT ML,Circumferential Slotting,,,MFL/CLP,,
2611,Anomaly - Corrosion,,INT,68019.45,672+06,33.56,26.62,60.18,11830,Block Valve  BV 7.14 (377+16),30378.92,Block Valve - I-5 (1235+58),58051.51,16,0.25,,52000,,16,0.04,,,,,0.4,0.4, 05:58,1170,1935,1393,1170,0.84,1.19,1934,1392,,,35.5288298,-119.3803176,304.5, INT ML,Pinhole,,,MFL/CLP,,
2612,Anomaly - Corrosion,,INT,68034.05,672+20,48.16,12.03,60.18,11830,Block Valve  BV 7.14 (377+16),30393.51,Block Valve - I-5 (1235+58),58036.92,16,0.25,,52000,,22,0.06,,,,,0.3,0.4, 05:55,1170,1934,1393,1170,0.84,1.19,1933,1392,,,35.5288299,-119.3803668,304.5, INT ML,Pinhole,,,MFL/CLP,,
2613,Anomaly - Corrosion,,INT,68044.93,672+30,59.04,1.14,60.18,11830,Block Valve  BV 7.14 (377+16),30404.4,Block Valve - I-5 (1235+58),58026.03,16,0.25,,52000,,15,0.04,,,,,0.3,0.4, 06:01,1170,1936,1394,1170,0.84,1.191,1936,1394,,,35.52883,-119.3804034,304.4, INT ML,Pinhole,,,MFL/CLP,,
2614,Weld,,,68046.07,672+32,60.18,60.3,60.3,11840,Block Valve  BV 7.14 (377+16),30405.54,Block Valve - I-5 (1235+58),58024.89,16,0.25,,52000, 01:56,,,,,,,,,,1170,,,1170,,,,,,,35.52883,-119.3804072,304.4,GIRTH WELD,,,,MFL/CLP,,
2615,Anomaly - Corrosion,,INT,68081.63,672+66,35.56,24.73,60.3,11840,Block Valve  BV 7.14 (377+16),30441.1,Block Valve - I-5 (1235+58),57989.33,16,0.25,,52000,,15,0.04,,,,,0.4,0.4, 05:43,1170,1934,1393,1170,0.84,1.19,1933,1392,,,35.5288303,-119.380527,304.3, INT ML,Pitting,,,MFL/CLP,,
2616,Anomaly - Corrosion,,INT,68081.84,672+66,35.77,24.53,60.3,11840,Block Valve  BV 7.14 (377+16),30441.31,Block Valve - I-5 (1235+58),57989.12,16,0.25,,52000,,15,0.04,,,,,0.3,0.3, 05:51,1170,1935,1393,1170,0.84,1.191,1935,1393,,,35.5288303,-119.3805277,304.3, INT ML,Pinhole,,,MFL/CLP,,
2617,Anomaly - Corrosion,,INT,68085.61,672+70,39.54,20.76,60.3,11840,Block Valve  BV 7.14 (377+16),30445.08,Block Valve - I-5 (1235+58),57985.35,16,0.25,,52000,,15,0.04,,,,,0.3,0.4, 05:54,1170,1935,1393,1170,0.84,1.191,1935,1393,,,35.5288304,-119.3805404,304.3, INT ML,Circumferential Slotting,,,MFL/CLP,,
2618,Anomaly - Corrosion,,INT,68104.63,672+88,58.55,1.74,60.3,11840,Block Valve  BV 7.14 (377+16),30464.09,Block Valve - I-5 (1235+58),57966.34,16,0.25,,52000,,15,0.04,,,,,0.4,0.5, 06:02,1170,1935,1393,1170,0.84,1.191,1934,1393,,,35.5288307,-119.3806044,304.4, INT ML,Circumferential Slotting,,,MFL/CLP,,
2619,Weld,,,68106.37,672+90,60.3,60.34,60.34,11850,Block Valve  BV 7.14 (377+16),30465.84,Block Valve - I-5 (1235+58),57964.59,16,0.25,,52000, 11:40,,,,,,,,,,1170,,,1170,,,,,,,35.5288307,-119.3806102,304.4,GIRTH WELD,,,,MFL/CLP,,
2620,Anomaly - Corrosion,,EXT,68108.71,672+92,2.35,58,60.34,11850,Block Valve  BV 7.14 (377+16),30468.18,Block Valve - I-5 (1235+58),57962.25,16,0.25,,52000,,16,0.04,,,,,0.3,0.2, 08:34,1170,1936,1394,1170,0.84,1.191,1935,1393,,,35.5288307,-119.3806181,304.4, EXT ML,Pinhole,,,MFL/CLP,,
2621,Anomaly - Corrosion,,EXT,68118.94,673+02,12.58,47.77,60.34,11850,Block Valve  BV 7.14 (377+16),30478.41,Block Valve - I-5 (1235+58),57952.02,16,0.25,,52000,,18,0.05,,,,,0.2,0.2, 09:15,1170,1936,1394,1170,0.839,1.192,1936,1394,,,35.5288307,-119.3806526,304.4, EXT ML,Pinhole,,,MFL/CLP,,
2622,Anomaly - Corrosion,,EXT,68125.11,673+08,18.74,41.6,60.34,11850,Block Valve  BV 7.14 (377+16),30484.58,Block Valve - I-5 (1235+58),57945.85,16,0.25,,52000,,16,0.04,,,,,0.2,0.2, 08:59,1170,1936,1394,1170,0.839,1.191,1936,1394,,,35.5288308,-119.3806733,304.3, EXT ML,Pinhole,,,MFL/CLP,,
2623,Anomaly - Corrosion,,INT,68126.1,673+09,19.73,40.61,60.34,11850,Block Valve  BV 7.14 (377+16),30485.56,Block Valve - I-5 (1235+58),57944.87,16,0.25,,52000,,21,0.05,,,,,0.4,0.5, 05:59,1170,1933,1392,1170,0.841,1.19,1933,1391,,,35.5288308,-119.3806767,304.3, INT ML,Circumferential Slotting,,,MFL/CLP,,
2624,Anomaly - Corrosion,,INT,68128,673+11,21.63,38.71,60.34,11850,Block Valve  BV 7.14 (377+16),30487.47,Block Valve - I-5 (1235+58),57942.96,16,0.25,,52000,,15,0.04,,,,,0.5,0.5, 05:59,1170,1933,1392,1170,0.841,1.189,1932,1391,,,35.5288308,-119.3806831,304.3, INT ML,Pitting,,,MFL/CLP,,
2625,Anomaly - Corrosion,,INT,68137.77,673+21,31.4,28.94,60.34,11850,Block Valve  BV 7.14 (377+16),30497.24,Block Valve - I-5 (1235+58),57933.19,16,0.25,,52000,,23,0.06,,,,,0.4,0.5, 05:59,1170,1933,1392,1170,0.841,1.19,1932,1391,,,35.5288308,-119.380716,304.3, INT ML,Circumferential Slotting,,,MFL/CLP,,
2626,Anomaly - Corrosion,,INT,68153.3,673+36,46.94,13.41,60.34,11850,Block Valve  BV 7.14 (377+16),30512.77,Block Valve - I-5 (1235+58),57917.66,16,0.25,,52000,,16,0.04,,,,,0.3,0.4, 06:03,1170,1935,1393,1170,0.84,1.191,1935,1393,,,35.5288308,-119.3807682,304.1, INT ML,Circumferential Slotting,,,MFL/CLP,,
2627,Weld,,,68166.71,673+49,60.34,59.4,59.4,11860,Block Valve  BV 7.14 (377+16),30526.18,Block Valve - I-5 (1235+58),57904.25,16,0.25,,52000, 01:00,,,,,,,,,,1170,,,1170,,,,,,,35.5288307,-119.3808134,304,GIRTH WELD,,,,MFL/CLP,,
2628,Anomaly - Corrosion,,INT,68172.78,673+55,6.08,53.33,59.4,11860,Block Valve  BV 7.14 (377+16),30532.25,Block Valve - I-5 (1235+58),57898.18,16,0.25,,52000,,15,0.04,,,,,0.4,0.3, 06:01,1170,1935,1393,1170,0.84,1.191,1934,1393,,,35.5288307,-119.3808338,304, INT ML,Pinhole,,,MFL/CLP,,
2629,Anomaly - Corrosion,,EXT,68194.89,673+76,28.18,31.23,59.4,11860,Block Valve  BV 7.14 (377+16),30554.35,Block Valve - I-5 (1235+58),57876.08,16,0.25,,52000,,15,0.04,,,,,0.3,0.2, 02:54,1170,1935,1393,1170,0.84,1.191,1935,1393,,,35.5288306,-119.3809082,304.3, EXT ML,Pinhole,,,MFL/CLP,,
2630,Anomaly - Corrosion,,INT,68214.64,673+95,47.93,11.47,59.4,11860,Block Valve  BV 7.14 (377+16),30574.11,Block Valve - I-5 (1235+58),57856.32,16,0.25,,52000,,16,0.04,,,,,0.2,0.2, 08:24,1170,1936,1394,1170,0.839,1.191,1936,1394,,,35.5288305,-119.3809747,304.3, INT ML,Pinhole,,,MFL/CLP,,
2631,Anomaly - Corrosion,,INT,68220.2,674+01,53.49,5.92,59.4,11860,Block Valve  BV 7.14 (377+16),30579.67,Block Valve - I-5 (1235+58),57850.76,16,0.25,,52000,,18,0.05,,,,,0.4,0.6, 03:24,1170,1934,1393,1170,0.84,1.19,1933,1392,,,35.5288305,-119.3809935,304.2, INT ML,Circumferential Slotting,,,MFL/CLP,,
2632,Anomaly - Corrosion,,INT,68222.49,674+03,55.78,3.62,59.4,11860,Block Valve  BV 7.14 (377+16),30581.96,Block Valve - I-5 (1235+58),57848.47,16,0.25,,52000,,17,0.04,,,,,0.3,0.4, 06:00,1170,1935,1393,1170,0.84,1.191,1935,1393,,,35.5288305,-119.3810012,304.1, INT ML,Circumferential Slotting,,,MFL/CLP,,
2633,Weld,,,68226.11,674+06,59.4,59.42,59.42,11870,Block Valve  BV 7.14 (377+16),30585.58,Block Valve - I-5 (1235+58),57844.85,16,0.25,,52000, 11:20,,,,,,,,,,1170,,,1170,,,,,,,35.5288304,-119.3810134,304.1,GIRTH WELD,,,,MFL/CLP,,
2634,Anomaly - Corrosion Cluster,,INT,68239.95,674+20,13.84,45.59,59.42,11870,Block Valve  BV 7.14 (377+16),30599.42,Block Valve - I-5 (1235+58),57831.01,16,0.25,,52000,,18,0.05,,,,,1.2,0.2, 05:42,1170,1903,1370,1170,0.854,1.171,1921,1383,,,35.5288306,-119.3810599,304, INT ML,Axial Slotting,,,MFL/CLP,,
2635,Anomaly - Corrosion,,INT,68283.8,674+62,57.68,1.74,59.42,11870,Block Valve  BV 7.14 (377+16),30643.26,Block Valve - I-5 (1235+58),57787.17,16,0.25,,52000,,18,0.05,,,,,0.4,0.3, 05:58,1170,1934,1393,1170,0.84,1.19,1933,1392,,,35.5288314,-119.3812076,304, INT ML,Pinhole,,,MFL/CLP,,
2636,Weld,,,68285.54,674+64,59.42,60.34,60.34,11880,Block Valve  BV 7.14 (377+16),30645,Block Valve - I-5 (1235+58),57785.43,16,0.25,,52000, 01:52,,,,,,,,,,1170,,,1170,,,,,,,35.5288315,-119.3812134,304,GIRTH WELD,,,,MFL/CLP,,
2637,Anomaly - Corrosion,,INT,68307.94,674+86,22.41,37.93,60.34,11880,Block Valve  BV 7.14 (377+16),30667.41,Block Valve - I-5 (1235+58),57763.02,16,0.25,,52000,,15,0.04,,,,,0.3,0.3, 05:51,1170,1935,1393,1170,0.84,1.191,1935,1393,,,35.5288318,-119.3812888,303.7, INT ML,Pinhole,,,MFL/CLP,,
2638,Anomaly - Corrosion,,INT,68340.03,675+17,54.5,5.84,60.34,11880,Block Valve  BV 7.14 (377+16),30699.5,Block Valve - I-5 (1235+58),57730.93,16,0.25,,52000,,16,0.04,,,,,0.2,0.2, 05:57,1170,1936,1394,1170,0.839,1.191,1936,1394,,,35.528832,-119.3813969,303.5, INT ML,Pinhole,,,MFL/CLP,,
2639,Weld,,,68345.87,675+23,60.34,59.44,59.44,11890,Block Valve  BV 7.14 (377+16),30705.34,Block Valve - I-5 (1235+58),57725.09,16,0.25,,52000, 10:56,,,,,,,,,,1170,,,1170,,,,,,,35.528832,-119.3814165,303.5,GIRTH WELD,,,,MFL/CLP,,
2640,Anomaly - Corrosion,,INT,68370.26,675+46,24.39,35.05,59.44,11890,Block Valve  BV 7.14 (377+16),30729.73,Block Valve - I-5 (1235+58),57700.7,16,0.25,,52000,,16,0.04,,,,,0.4,0.4, 08:31,1170,1935,1393,1170,0.84,1.19,1934,1392,,,35.5288318,-119.3814987,303.5, INT ML,Circumferential Slotting,,,MFL/CLP,,
2641,Weld,,,68405.31,675+80,59.44,60.22,60.22,11900,Block Valve  BV 7.14 (377+16),30764.78,Block Valve - I-5 (1235+58),57665.65,16,0.25,,52000, 01:36,,,,,,,,,,1170,,,1170,,,,,,,35.5288318,-119.3816167,303.5,GIRTH WELD,,,,MFL/CLP,,
2642,Anomaly - Corrosion,,INT,68420.89,675+95,15.58,44.64,60.22,11900,Block Valve  BV 7.14 (377+16),30780.36,Block Valve - I-5 (1235+58),57650.07,16,0.25,,52000,,22,0.06,,,,,0.4,0.6, 05:59,1170,1931,1390,1170,0.842,1.188,1930,1389,,,35.5288315,-119.3816691,303.6, INT ML,Pitting,,,MFL/CLP,,
2643,Weld,,,68465.54,676+39,60.22,59.45,59.45,11910,Block Valve  BV 7.14 (377+16),30825,Block Valve - I-5 (1235+58),57605.43,16,0.25,,52000, 10:12,,,,,,,,,,1170,,,1170,,,,,,,35.5288304,-119.3818194,303.5,GIRTH WELD,,,,MFL/CLP,,
2644,Anomaly - Corrosion,,INT,68466.84,676+40,1.31,58.14,59.45,11910,Block Valve  BV 7.14 (377+16),30826.31,Block Valve - I-5 (1235+58),57604.12,16,0.25,,52000,,18,0.05,,,,,0.4,0.6, 05:54,1170,1934,1393,1170,0.84,1.19,1933,1392,,,35.5288304,-119.3818238,303.5, INT ML,Circumferential Slotting,,,MFL/CLP,,
2645,Anomaly - Corrosion,,INT,68467.66,676+41,2.13,57.32,59.45,11910,Block Valve  BV 7.14 (377+16),30827.13,Block Valve - I-5 (1235+58),57603.3,16,0.25,,52000,,16,0.04,,,,,0.4,0.3, 05:58,1170,1935,1393,1170,0.84,1.19,1934,1392,,,35.5288304,-119.3818266,303.5, INT ML,Pinhole,,,MFL/CLP,,
2646,Anomaly - Corrosion,,INT,68495.38,676+68,29.85,29.6,59.45,11910,Block Valve  BV 7.14 (377+16),30854.85,Block Valve - I-5 (1235+58),57575.58,16,0.25,,52000,,16,0.04,,,,,0.3,0.4, 05:49,1170,1935,1393,1170,0.84,1.191,1935,1393,,,35.5288299,-119.3819199,303.5, INT ML,Circumferential Slotting,,,MFL/CLP,,
2647,Anomaly - Corrosion,,INT,68523.01,676+95,57.47,1.98,59.45,11910,Block Valve  BV 7.14 (377+16),30882.47,Block Valve - I-5 (1235+58),57547.96,16,0.25,,52000,,16,0.04,,,,,0.3,0.5, 07:48,1170,1935,1393,1170,0.84,1.191,1935,1393,,,35.5288297,-119.3820129,303.6, INT ML,Circumferential Slotting,,,MFL/CLP,,
2648,Weld,,,68524.98,676+96,59.45,60.24,60.23,11920,Block Valve  BV 7.14 (377+16),30884.45,Block Valve - I-5 (1235+58),57545.98,16,0.25,,52000, 01:28,,,,,,,,,,1170,,,1170,,,,,,,35.5288297,-119.3820195,303.5,GIRTH WELD,,,,MFL/CLP,,
2649,Anomaly - Corrosion,,INT,68528.05,676+99,3.07,57.17,60.23,11920,Block Valve  BV 7.14 (377+16),30887.52,Block Valve - I-5 (1235+58),57542.91,16,0.25,,52000,,20,0.05,,,,,0.4,0.5, 09:20,1170,1934,1392,1170,0.84,1.19,1933,1392,,,35.5288296,-119.3820299,303.5, INT ML,Circumferential Slotting,,,MFL/CLP,,
2650,Anomaly - Corrosion Cluster,,INT,68558.46,677+29,33.47,26.76,60.23,11920,Block Valve  BV 7.14 (377+16),30917.93,Block Valve - I-5 (1235+58),57512.5,16,0.25,,52000,,18,0.05,,,,,2,1.5, 06:06,1170,1865,1343,1170,0.872,1.147,1866,1344,,,35.528829,-119.3821322,303.2, INT ML,General Metal Loss,,,MFL/CLP,,
2651,Anomaly - Corrosion,,INT,68559.17,677+30,34.19,26.05,60.23,11920,Block Valve  BV 7.14 (377+16),30918.64,Block Valve - I-5 (1235+58),57511.79,16,0.25,,52000,,26,0.07,,,,,0.3,0.2, 09:16,1170,1934,1393,1170,0.84,1.19,1934,1392,,,35.528829,-119.3821346,303.2, INT ML,Pinhole,,,MFL/CLP,,
2652,Anomaly - Corrosion,,INT,68568.99,677+39,44,16.23,60.23,11920,Block Valve  BV 7.14 (377+16),30928.46,Block Valve - I-5 (1235+58),57501.98,16,0.25,,52000,,19,0.05,,,,,0.3,0.2, 08:32,1170,1935,1393,1170,0.84,1.191,1935,1393,,,35.5288289,-119.3821677,303.3, INT ML,Pinhole,,,MFL/CLP,,
2653,Anomaly - Corrosion,,INT,68571.31,677+41,46.33,13.91,60.23,11920,Block Valve  BV 7.14 (377+16),30930.78,Block Valve - I-5 (1235+58),57499.65,16,0.25,,52000,,18,0.05,,,,,0.4,0.4, 08:35,1170,1933,1392,1170,0.841,1.19,1932,1391,,,35.5288288,-119.3821755,303.3, INT ML,Pitting,,,MFL/CLP,,
2654,Weld,,,68585.22,677+55,60.23,60.27,60.27,11930,Block Valve  BV 7.14 (377+16),30944.69,Block Valve - I-5 (1235+58),57485.74,16,0.25,,52000, 11:00,,,,,,,,,,1170,,,1170,,,,,,,35.5288286,-119.3822223,303.4,GIRTH WELD,,,,MFL/CLP,,
2655,Anomaly - Corrosion,,INT,68600.97,677+70,15.76,44.51,60.27,11930,Block Valve  BV 7.14 (377+16),30960.44,Block Valve - I-5 (1235+58),57469.99,16,0.25,,52000,,21,0.05,,,,,0.3,0.6, 07:55,1170,1934,1393,1170,0.84,1.19,1934,1392,,,35.5288284,-119.3822754,303.4, INT ML,Circumferential Slotting,,,MFL/CLP,,
2656,Anomaly - Corrosion,,INT,68601.34,677+71,16.13,44.14,60.27,11930,Block Valve  BV 7.14 (377+16),30960.81,Block Valve - I-5 (1235+58),57469.62,16,0.25,,52000,,22,0.06,,,,,0.3,0.4, 08:16,1170,1934,1393,1170,0.84,1.19,1933,1392,,,35.5288284,-119.3822766,303.4, INT ML,Circumferential Slotting,,,MFL/CLP,,
2657,Anomaly - Corrosion,,INT,68602.37,677+72,17.15,43.11,60.27,11930,Block Valve  BV 7.14 (377+16),30961.84,Block Valve - I-5 (1235+58),57468.59,16,0.25,,52000,,20,0.05,,,,,0.3,0.4, 08:16,1170,1935,1393,1170,0.84,1.19,1934,1392,,,35.5288283,-119.3822801,303.4, INT ML,Circumferential Slotting,,,MFL/CLP,,
2658,Anomaly - Corrosion,,INT,68606.6,677+76,21.38,38.89,60.27,11930,Block Valve  BV 7.14 (377+16),30966.07,Block Valve - I-5 (1235+58),57464.36,16,0.25,,52000,,17,0.04,,,,,0.3,0.5, 08:12,1170,1936,1394,1170,0.84,1.191,1935,1393,,,35.5288283,-119.3822943,303.4, INT ML,Circumferential Slotting,,,MFL/CLP,,
2659,Anomaly - Corrosion,,INT,68632.65,678+01,47.43,12.84,60.27,11930,Block Valve  BV 7.14 (377+16),30992.12,Block Valve - I-5 (1235+58),57438.31,16,0.25,,52000,,15,0.04,,,,,0.4,0.3, 06:09,1170,1935,1393,1170,0.84,1.191,1934,1393,,,35.5288282,-119.382382,303.3, INT ML,Pinhole,,,MFL/CLP,,
2660,Weld,,,68645.49,678+13,60.27,60.32,60.32,11940,Block Valve  BV 7.14 (377+16),31004.95,Block Valve - I-5 (1235+58),57425.48,16,0.25,,52000, 12:36,,,,,,,,,,1170,,,1170,,,,,,,35.5288282,-119.3824252,303.2,GIRTH WELD,,,,MFL/CLP,,
2661,Anomaly - Corrosion,,INT,68648.5,678+16,3.01,57.3,60.32,11940,Block Valve  BV 7.14 (377+16),31007.97,Block Valve - I-5 (1235+58),57422.46,16,0.25,,52000,,16,0.04,,,,,0.7,0.8, 05:52,1170,1925,1386,1170,0.844,1.185,1922,1384,,,35.5288282,-119.3824353,303.2, INT ML,Pitting,,,MFL/CLP,,
2662,Anomaly - Corrosion,,INT,68665.39,678+33,19.91,40.41,60.32,11940,Block Valve  BV 7.14 (377+16),31024.86,Block Valve - I-5 (1235+58),57405.57,16,0.25,,52000,,19,0.05,,,,,0.4,0.4, 05:35,1170,1934,1392,1170,0.84,1.19,1933,1392,,,35.5288281,-119.3824922,303.3, INT ML,Circumferential Slotting,,,MFL/CLP,,
2663,Anomaly - Corrosion,,INT,68671.58,678+39,26.09,34.23,60.32,11940,Block Valve  BV 7.14 (377+16),31031.04,Block Valve - I-5 (1235+58),57399.39,16,0.25,,52000,,15,0.04,,,,,0.4,0.6, 03:04,1170,1935,1393,1170,0.84,1.191,1934,1393,,,35.5288282,-119.3825131,303.3, INT ML,Circumferential Slotting,,,MFL/CLP,,
2664,Anomaly - Corrosion,,INT,68681.7,678+49,36.21,24.1,60.32,11940,Block Valve  BV 7.14 (377+16),31041.17,Block Valve - I-5 (1235+58),57389.26,16,0.25,,52000,,16,0.04,,,,,0.4,0.5, 06:00,1170,1935,1393,1170,0.84,1.19,1934,1392,,,35.5288283,-119.3825471,303.5, INT ML,Circumferential Slotting,,,MFL/CLP,,
2665,Weld,,,68705.8,678+72,60.32,60.21,60.21,11950,Block Valve  BV 7.14 (377+16),31065.27,Block Valve - I-5 (1235+58),57365.16,16,0.25,,52000, 11:08,,,,,,,,,,1170,,,1170,,,,,,,35.5288282,-119.3826283,303.6,GIRTH WELD,,,,MFL/CLP,,
2666,Weld,,,68766.01,679+30,60.21,60.3,60.3,11960,Block Valve  BV 7.14 (377+16),31125.48,Block Valve - I-5 (1235+58),57304.95,16,0.25,,52000, 12:48,,,,,,,,,,1170,,,1170,,,,,,,35.5288284,-119.382831,303.3,GIRTH WELD,,,,MFL/CLP,,
2667,Anomaly - Corrosion,,INT,68776.1,679+40,10.09,50.21,60.3,11960,Block Valve  BV 7.14 (377+16),31135.57,Block Valve - I-5 (1235+58),57294.86,16,0.25,,52000,,19,0.05,,,,,0.4,0.4, 06:14,1170,1934,1392,1170,0.84,1.19,1933,1392,,,35.5288284,-119.3828649,303.2, INT ML,Circumferential Slotting,,,MFL/CLP,,
2668,Anomaly - Corrosion,,INT,68805.1,679+68,39.09,21.21,60.3,11960,Block Valve  BV 7.14 (377+16),31164.57,Block Valve - I-5 (1235+58),57265.86,16,0.25,,52000,,17,0.04,,,,,0.4,0.4, 06:04,1170,1934,1393,1170,0.84,1.19,1934,1392,,,35.5288286,-119.3829626,303.3, INT ML,Circumferential Slotting,,,MFL/CLP,,
2669,Anomaly - Corrosion,,INT,68810.57,679+74,44.56,15.74,60.3,11960,Block Valve  BV 7.14 (377+16),31170.04,Block Valve - I-5 (1235+58),57260.39,16,0.25,,52000,,18,0.05,,,,,0.3,0.4, 03:18,1170,1935,1393,1170,0.84,1.191,1934,1393,,,35.5288286,-119.382981,303.4, INT ML,Circumferential Slotting,,,MFL/CLP,,
2670,Weld,,,68826.31,679+89,60.3,59.34,59.34,11970,Block Valve  BV 7.14 (377+16),31185.78,Block Valve - I-5 (1235+58),57244.65,16,0.25,,52000,,,,,,,,,,,1170,,,1170,,,,,,,35.5288285,-119.383034,303.3,GIRTH WELD,,,,MFL/CLP,,
2671,Anomaly - Corrosion,,INT,68867.61,680+29,41.3,18.04,59.34,11970,Block Valve  BV 7.14 (377+16),31227.08,Block Valve - I-5 (1235+58),57203.35,16,0.25,,52000,,19,0.05,,,,,0.2,0.2, 06:14,1170,1936,1394,1170,0.839,1.192,1936,1394,,,35.5288283,-119.383173,303.3, INT ML,Pinhole,,,MFL/CLP,,
2672,Weld,,,68885.65,680+47,59.34,59.4,59.4,11980,Block Valve  BV 7.14 (377+16),31245.12,Block Valve - I-5 (1235+58),57185.31,16,0.25,,52000, 01:00,,,,,,,,,,1170,,,1170,,,,,,,35.5288281,-119.3832338,303.5,GIRTH WELD,,,,MFL/CLP,,
2673,Anomaly - Corrosion,,INT,68887.37,680+48,1.71,57.69,59.4,11980,Block Valve  BV 7.14 (377+16),31246.83,Block Valve - I-5 (1235+58),57183.6,16,0.25,,52000,,15,0.04,,,,,0.2,0.2, 05:53,1170,1936,1394,1170,0.839,1.192,1936,1394,,,35.5288281,-119.3832395,303.5, INT ML,Pinhole,,,MFL/CLP,,
2674,Anomaly - Corrosion,,INT,68888.64,680+49,2.98,56.42,59.4,11980,Block Valve  BV 7.14 (377+16),31248.1,Block Valve - I-5 (1235+58),57182.33,16,0.25,,52000,,15,0.04,,,,,0.4,0.4, 06:01,1170,1934,1393,1170,0.84,1.19,1933,1392,,,35.5288281,-119.3832438,303.5, INT ML,Pitting,,,MFL/CLP,,
2675,Anomaly - Corrosion,,INT,68904.44,680+65,18.78,40.62,59.4,11980,Block Valve  BV 7.14 (377+16),31263.9,Block Valve - I-5 (1235+58),57166.53,16,0.25,,52000,,15,0.04,,,,,0.4,0.5, 05:55,1170,1935,1393,1170,0.84,1.191,1934,1393,,,35.5288279,-119.383297,303.4, INT ML,Circumferential Slotting,,,MFL/CLP,,
2676,Anomaly - Corrosion Cluster,,INT,68924.1,680+84,38.45,20.96,59.4,11980,Block Valve  BV 7.14 (377+16),31283.57,Block Valve - I-5 (1235+58),57146.86,16,0.25,,52000,,25,0.06,,,,,1.6,0.5, 05:54,1170,1862,1340,1170,0.873,1.146,1912,1377,,,35.5288277,-119.3833632,303.5, INT ML,Axial Grooving,,,MFL/CLP,,
2677,Anomaly - Corrosion,,EXT,68924.55,680+84,38.9,20.5,59.4,11980,Block Valve  BV 7.14 (377+16),31284.02,Block Valve - I-5 (1235+58),57146.41,16,0.25,,52000,,16,0.04,,,,,0.2,0.2, 09:20,1170,1937,1394,1170,0.839,1.192,1936,1394,,,35.5288277,-119.3833647,303.5, EXT ML,Pinhole,,,MFL/CLP,,
2678,Weld,,,68945.06,681+04,59.4,59.47,59.47,11990,Block Valve  BV 7.14 (377+16),31304.52,Block Valve - I-5 (1235+58),57125.91,16,0.25,,52000, 11:36,,,,,,,,,,1170,,,1170,,,,,,,35.5288274,-119.3834337,303.7,GIRTH WELD,,,,MFL/CLP,,
2679,Anomaly - Corrosion,,INT,68955.78,681+15,10.73,48.74,59.47,11990,Block Valve  BV 7.14 (377+16),31315.25,Block Valve - I-5 (1235+58),57115.18,16,0.25,,52000,,19,0.05,,,,,0.4,0.4, 05:58,1170,1933,1392,1170,0.841,1.19,1932,1391,,,35.5288273,-119.3834699,303.8, INT ML,Pitting,,,MFL/CLP,,
2680,Anomaly - Corrosion,,INT,68959.49,681+18,14.43,45.03,59.47,11990,Block Valve  BV 7.14 (377+16),31318.96,Block Valve - I-5 (1235+58),57111.47,16,0.25,,52000,,16,0.04,,,,,0.4,0.4, 05:56,1170,1934,1392,1170,0.84,1.19,1933,1392,,,35.5288273,-119.3834823,303.8, INT ML,Pitting,,,MFL/CLP,,
2681,Anomaly - Corrosion,,INT,68968.53,681+27,23.47,35.99,59.47,11990,Block Valve  BV 7.14 (377+16),31328,Block Valve - I-5 (1235+58),57102.43,16,0.25,,52000,,16,0.04,,,,,0.4,0.4, 03:18,1170,1935,1393,1170,0.84,1.19,1934,1392,,,35.5288272,-119.3835128,303.8, INT ML,Circumferential Slotting,,,MFL/CLP,,
2682,Anomaly - Corrosion,,INT,68970.74,681+29,25.69,33.78,59.47,11990,Block Valve  BV 7.14 (377+16),31330.21,Block Valve - I-5 (1235+58),57100.22,16,0.25,,52000,,18,0.05,,,,,0.4,0.5, 03:26,1170,1934,1393,1170,0.84,1.19,1933,1392,,,35.5288271,-119.3835202,303.8, INT ML,Circumferential Slotting,,,MFL/CLP,,
2683,Anomaly - Corrosion,,INT,68970.93,681+29,25.88,33.59,59.47,11990,Block Valve  BV 7.14 (377+16),31330.4,Block Valve - I-5 (1235+58),57100.03,16,0.25,,52000,,18,0.05,,,,,0.4,0.5, 03:28,1170,1933,1392,1170,0.841,1.19,1932,1391,,,35.5288271,-119.3835209,303.8, INT ML,Pitting,,,MFL/CLP,,
2684,Anomaly - Corrosion Cluster,,INT,68971.41,681+30,26.35,33.11,59.47,11990,Block Valve  BV 7.14 (377+16),31330.88,Block Valve - I-5 (1235+58),57099.55,16,0.25,,52000,,22,0.06,,,,,0.9,0.6, 03:27,1170,1910,1375,1170,0.851,1.175,1919,1382,,,35.5288271,-119.3835225,303.8, INT ML,Pitting,,,MFL/CLP,,
2685,Anomaly - Corrosion Cluster,,INT,68973.93,681+32,28.88,30.59,59.47,11990,Block Valve  BV 7.14 (377+16),31333.4,Block Valve - I-5 (1235+58),57097.03,16,0.25,,52000,,16,0.04,,,,,1.4,0.7, 05:56,1170,1901,1369,1170,0.855,1.17,1917,1380,,,35.5288271,-119.383531,303.8, INT ML,Pitting,,,MFL/CLP,,
2686,Anomaly - Corrosion,,INT,69000.53,681+58,55.47,4,59.47,11990,Block Valve  BV 7.14 (377+16),31359.99,Block Valve - I-5 (1235+58),57070.44,16,0.25,,52000,,19,0.05,,,,,0.4,0.5, 06:02,1170,1933,1392,1170,0.841,1.19,1932,1391,,,35.5288273,-119.3836205,303.5, INT ML,Pitting,,,MFL/CLP,,
2687,Anomaly - Corrosion,,INT,69002.52,681+60,57.46,2,59.47,11990,Block Valve  BV 7.14 (377+16),31361.99,Block Valve - I-5 (1235+58),57068.44,16,0.25,,52000,,19,0.05,,,,,0.4,0.5, 06:05,1170,1934,1392,1170,0.84,1.19,1933,1392,,,35.5288274,-119.3836272,303.5, INT ML,Circumferential Slotting,,,MFL/CLP,,
2688,Weld,,,69004.52,681+62,59.47,60.17,60.17,12000,Block Valve  BV 7.14 (377+16),31363.99,Block Valve - I-5 (1235+58),57066.44,16,0.25,,52000, 01:56,,,,,,,,,,1170,,,1170,,,,,,,35.5288274,-119.3836339,303.5,GIRTH WELD,,,,MFL/CLP,,
2689,Weld,,,69064.7,682+20,60.17,60.13,60.13,12010,Block Valve  BV 7.14 (377+16),31424.16,Block Valve - I-5 (1235+58),57006.27,16,0.25,,52000, 11:04,,,,,,,,,,1170,,,1170,,,,,,,35.5288265,-119.3838365,303.7,GIRTH WELD,,,,MFL/CLP,,
2690,Anomaly - Corrosion,,INT,69106.87,682+61,42.17,17.96,60.13,12010,Block Valve  BV 7.14 (377+16),31466.34,Block Valve - I-5 (1235+58),56964.09,16,0.25,,52000,,22,0.06,,,,,0.3,0.2, 06:00,1170,1934,1393,1170,0.84,1.19,1933,1392,,,35.5288249,-119.3839785,303.7, INT ML,Pinhole,,,MFL/CLP,,
2691,Anomaly - Corrosion,,INT,69110.87,682+65,46.18,13.95,60.13,12010,Block Valve  BV 7.14 (377+16),31470.34,Block Valve - I-5 (1235+58),56960.09,16,0.25,,52000,,22,0.06,,,,,0.6,0.5, 05:53,1170,1927,1388,1170,0.843,1.186,1925,1386,,,35.5288248,-119.383992,303.7, INT ML,Pitting,,,MFL/CLP,,
2692,Weld,,,69124.82,682+79,60.13,59.4,59.4,12020,Block Valve  BV 7.14 (377+16),31484.29,Block Valve - I-5 (1235+58),56946.14,16,0.25,,52000, 01:04,,,,,,,,,,1170,,,1170,,,,,,,35.5288246,-119.3840389,303.7,GIRTH WELD,,,,MFL/CLP,,
2693,Weld,,,69184.22,683+36,59.4,60.21,60.2,12030,Block Valve  BV 7.14 (377+16),31543.69,Block Valve - I-5 (1235+58),56886.74,16,0.25,,52000, 10:44,,,,,,,,,,1170,,,1170,,,,,,,35.5288241,-119.3842389,303.4,GIRTH WELD,,,,MFL/CLP,,
2694,Anomaly - Corrosion,,INT,69212.93,683+64,28.71,31.5,60.2,12030,Block Valve  BV 7.14 (377+16),31572.4,Block Valve - I-5 (1235+58),56858.03,16,0.25,,52000,,15,0.04,,,,,0.3,0.2, 05:47,1170,1935,1393,1170,0.84,1.191,1935,1393,,,35.5288245,-119.3843355,303.3, INT ML,Pinhole,,,MFL/CLP,,
2695,Anomaly - Corrosion,,INT,69215.84,683+67,31.62,28.59,60.2,12030,Block Valve  BV 7.14 (377+16),31575.31,Block Valve - I-5 (1235+58),56855.12,16,0.25,,52000,,16,0.04,,,,,0.4,0.5, 05:35,1170,1935,1393,1170,0.84,1.19,1934,1392,,,35.5288246,-119.3843453,303.3, INT ML,Circumferential Slotting,,,MFL/CLP,,
2696,Anomaly - Corrosion,,INT,69220.66,683+72,36.43,23.77,60.2,12030,Block Valve  BV 7.14 (377+16),31580.13,Block Valve - I-5 (1235+58),56850.31,16,0.25,,52000,,16,0.04,,,,,0.4,0.4, 05:43,1170,1934,1392,1170,0.84,1.19,1933,1392,,,35.5288246,-119.3843616,303.3, INT ML,Pitting,,,MFL/CLP,,
2697,Weld,,,69244.43,683+95,60.2,60.32,60.32,12040,Block Valve  BV 7.14 (377+16),31603.89,Block Valve - I-5 (1235+58),56826.54,16,0.25,,52000, 12:16,,,,,,,,,,1170,,,1170,,,,,,,35.528825,-119.3844416,303.4,GIRTH WELD,,,,MFL/CLP,,
2698,Anomaly - Corrosion,,INT,69251.83,684+02,7.4,52.91,60.32,12040,Block Valve  BV 7.14 (377+16),31611.3,Block Valve - I-5 (1235+58),56819.13,16,0.25,,52000,,16,0.04,,,,,0.4,0.3, 05:26,1170,1935,1393,1170,0.84,1.19,1934,1392,,,35.5288252,-119.3844665,303.5, INT ML,Pinhole,,,MFL/CLP,,
2699,Anomaly - Corrosion,,INT,69253.22,684+03,8.79,51.53,60.32,12040,Block Valve  BV 7.14 (377+16),31612.68,Block Valve - I-5 (1235+58),56817.75,16,0.25,,52000,,15,0.04,,,,,0.4,0.5, 05:33,1170,1934,1393,1170,0.84,1.19,1933,1392,,,35.5288252,-119.3844712,303.5, INT ML,Pitting,,,MFL/CLP,,
2700,Weld,,,69304.74,684+53,60.32,59.56,59.56,12050,Block Valve  BV 7.14 (377+16),31664.21,Block Valve - I-5 (1235+58),56766.22,16,0.25,,52000, 10:56,,,,,,,,,,1170,,,1170,,,,,,,35.5288253,-119.3846446,303.4,GIRTH WELD,,,,MFL/CLP,,
2701,Weld,,,69364.3,685+11,59.56,60.3,60.3,12060,Block Valve  BV 7.14 (377+16),31723.77,Block Valve - I-5 (1235+58),56706.66,16,0.25,,52000, 01:28,,,,,,,,,,1170,,,1170,,,,,,,35.5288245,-119.3848451,303,GIRTH WELD,,,,MFL/CLP,,
2702,Anomaly - Corrosion,,INT,69404.27,685+50,39.97,20.34,60.3,12060,Block Valve  BV 7.14 (377+16),31763.74,Block Valve - I-5 (1235+58),56666.69,16,0.25,,52000,,19,0.05,,,,,0.3,0.2, 05:58,1170,1935,1393,1170,0.84,1.191,1935,1393,,,35.5288239,-119.3849797,302.9, INT ML,Pinhole,,,MFL/CLP,,
