Repository: kerbergr/datadump

File: MLCompare/bin/Debug/netcoreapp3.1/ex2/oldAug12_final.csv (part 19 of 64)
74,Anomaly - Corrosion,,INT,1110.35,11+13,40.81,19.61,60.43,240,Launch Valve - Rio Bravo Station (0+00),1110.35,Block Valve  BV 7.14 (377+16),36530.18,16,0.25,,52000,,15,0.04,,,,,0.3,0.4, 05:55,1170,1935,1393,1170,0.84,1.191,1935,1393,,,35.4366554,-119.2694426,320.4, INT ML,Pinhole,,,MFL/CLP,,
75,Weld,,,1129.97,11+32,60.43,60.31,60.31,250,Launch Valve - Rio Bravo Station (0+00),1129.97,Block Valve  BV 7.14 (377+16),36510.56,16,0.25,,52000, 02:04,,,,,,,,,,1170,,,1170,,,,,,,35.4367093,-119.2694419,320.8,GIRTH WELD,,,,MFL/CLP,,
76,Anomaly - Corrosion,,INT,1188.08,11+90,58.11,2.2,60.31,250,Launch Valve - Rio Bravo Station (0+00),1188.08,Block Valve  BV 7.14 (377+16),36452.45,16,0.25,,52000,,16,0.04,,,,,0.3,0.4, 05:46,1170,1935,1393,1170,0.84,1.191,1935,1393,,,35.436869,-119.2694407,321.6, INT ML,Pinhole,,,MFL/CLP,,
77,Weld,,,1190.28,11+93,60.31,60.3,60.3,260,Launch Valve - Rio Bravo Station (0+00),1190.28,Block Valve  BV 7.14 (377+16),36450.26,16,0.25,,52000, 11:48,,,,,,,,,,1170,,,1170,,,,,,,35.436875,-119.2694407,321.6,GIRTH WELD,,,,MFL/CLP,,
2703,Weld,,,69424.6,685+70,60.3,60.38,60.38,12070,Block Valve  BV 7.14 (377+16),31784.07,Block Valve - I-5 (1235+58),56646.36,16,0.25,,52000, 10:52,,,,,,,,,,1170,,,1170,,,,,,,35.5288234,-119.3850482,302.7,GIRTH WELD,,,,MFL/CLP,,
2704,Anomaly - Corrosion,,INT,69453.27,685+98,28.67,31.72,60.38,12070,Block Valve  BV 7.14 (377+16),31812.74,Block Valve - I-5 (1235+58),56617.69,16,0.25,,52000,,15,0.04,,,,,0.4,0.2, 05:52,1170,1935,1393,1170,0.84,1.191,1934,1393,,,35.528822,-119.3851446,302.1, INT ML,Pinhole,,,MFL/CLP,,
2705,Anomaly - Corrosion,,INT,69465.02,686+09,40.42,19.97,60.38,12070,Block Valve  BV 7.14 (377+16),31824.49,Block Valve - I-5 (1235+58),56605.94,16,0.25,,52000,,16,0.04,,,,,0.7,0.8, 06:35,1170,1927,1388,1170,0.843,1.186,1925,1386,,,35.5288216,-119.3851842,301.9, INT ML,Pitting,,,MFL/CLP,,
2706,Anomaly - Corrosion,,EXT,69484.42,686+28,59.82,0.56,60.38,12070,Block Valve  BV 7.14 (377+16),31843.89,Block Valve - I-5 (1235+58),56586.54,16,0.25,,52000,,16,0.04,,,,,0.3,0.2, 04:16,1170,1935,1393,1170,0.84,1.191,1935,1393,,,35.5288213,-119.3852495,301.8, EXT ML,Pinhole,,,MFL/CLP,,
2707,Anomaly - Corrosion Cluster,,EXT,69484.71,686+28,60.11,0.28,60.38,12070,Block Valve  BV 7.14 (377+16),31844.18,Block Valve - I-5 (1235+58),56586.25,16,0.25,,52000,,22,0.06,,,,,1.6,10.2, 05:05,1170,1872,1348,1170,0.868,1.152,1875,1350,,,35.5288213,-119.3852505,301.8, EXT ML,General Metal Loss,,,MFL/CLP,,
2708,Weld,,,69484.99,686+28,60.38,46.83,46.83,12080,Block Valve  BV 7.14 (377+16),31844.46,Block Valve - I-5 (1235+58),56585.97,16,0.25,,52000, 12:28,,,,,,,,,,1170,,,1170,,,,,,,35.5288213,-119.3852514,301.8,GIRTH WELD,,,,MFL/CLP,,
2709,Anomaly - Corrosion Cluster,,EXT,69485.09,686+29,0.1,46.73,46.83,12080,Block Valve  BV 7.14 (377+16),31844.55,Block Valve - I-5 (1235+58),56585.88,16,0.25,,52000,,27,0.07,,,,,3.8,13.4, 05:17,1170,1711,1232,1170,0.95,1.053,1733,1248,,,35.5288213,-119.3852517,301.8,*EXT ML,General Metal Loss,,,MFL/CLP,,
2710,Anomaly - Corrosion,,INT,69485.7,686+29,0.71,46.12,46.83,12080,Block Valve  BV 7.14 (377+16),31845.16,Block Valve - I-5 (1235+58),56585.27,16,0.25,,52000,,20,0.05,,,,,0.2,0.2, 06:12,1170,1936,1394,1170,0.839,1.192,1936,1394,,,35.5288213,-119.3852538,301.9,*INT ML,Pinhole,,,MFL/CLP,,
2711,Casing Begin,,,69492.01,686+35,7.02,39.81,46.83,12080,Block Valve  BV 7.14 (377+16),31851.47,Block Valve - I-5 (1235+58),56578.96,16,0.25,,52000,,,,,,,,,,,1170,,,1170,,,,,,,35.5288212,-119.385275,301.9,CASING START,,,,MFL/CLP,,
2712,Anomaly - Corrosion,,INT,69493.28,686+36,8.29,38.53,46.83,12080,Block Valve  BV 7.14 (377+16),31852.75,Block Valve - I-5 (1235+58),56577.68,16,0.25,,52000,,17,0.04,,,,,0.4,0.6, 06:19,1170,1934,1393,1170,0.84,1.19,1934,1392,,,35.5288212,-119.3852793,301.9, INT ML,Circumferential Slotting,,,MFL/CLP,,
2713,Anomaly - Corrosion,,INT,69496.82,686+40,11.83,35,46.83,12080,Block Valve  BV 7.14 (377+16),31856.29,Block Valve - I-5 (1235+58),56574.14,16,0.25,,52000,,23,0.06,,,,,0.4,0.4, 05:40,1170,1932,1391,1170,0.841,1.189,1931,1390,,,35.5288212,-119.3852912,302, INT ML,Pitting,,,MFL/CLP,,
2714,Anomaly - Corrosion Cluster,,INT,69504.27,686+47,19.29,27.54,46.83,12080,Block Valve  BV 7.14 (377+16),31863.74,Block Valve - I-5 (1235+58),56566.69,16,0.25,,52000,,19,0.05,,,,,1.2,0.3, 06:03,1170,1903,1370,1170,0.854,1.171,1920,1382,,,35.5288212,-119.3853163,302.1, INT ML,Axial Slotting,,,MFL/CLP,,
2715,Anomaly - Corrosion,,INT,69512.78,686+55,27.8,19.03,46.83,12080,Block Valve  BV 7.14 (377+16),31872.25,Block Valve - I-5 (1235+58),56558.18,16,0.25,,52000,,19,0.05,,,,,0.4,0.4, 06:01,1170,1933,1392,1170,0.841,1.19,1932,1391,,,35.5288212,-119.385345,302.2, INT ML,Pitting,,,MFL/CLP,,
2716,Anomaly - Corrosion Cluster,,INT,69516.72,686+59,31.74,15.09,46.83,12080,Block Valve  BV 7.14 (377+16),31876.19,Block Valve - I-5 (1235+58),56554.24,16,0.25,,52000,,18,0.05,,,,,1.2,0.2, 05:42,1170,1903,1370,1170,0.854,1.171,1919,1381,,,35.5288212,-119.3853582,302.2, INT ML,Axial Slotting,,,MFL/CLP,,
2717,Anomaly - Corrosion,,INT,69520.87,686+63,35.89,10.94,46.83,12080,Block Valve  BV 7.14 (377+16),31880.34,Block Valve - I-5 (1235+58),56550.09,16,0.25,,52000,,15,0.04,,,,,0.3,0.3, 05:45,1170,1935,1393,1170,0.84,1.191,1935,1393,,,35.5288212,-119.3853722,302.2, INT ML,Pinhole,,,MFL/CLP,,
2718,Anomaly - Corrosion,,INT,69522.82,686+65,37.83,9,46.83,12080,Block Valve  BV 7.14 (377+16),31882.28,Block Valve - I-5 (1235+58),56548.15,16,0.25,,52000,,15,0.04,,,,,0.4,0.4, 06:05,1170,1933,1392,1170,0.841,1.19,1933,1392,,,35.5288212,-119.3853787,302.2, INT ML,Pitting,,,MFL/CLP,,
2719,Anomaly - Corrosion,,INT,69525.51,686+68,40.52,6.31,46.83,12080,Block Valve  BV 7.14 (377+16),31884.97,Block Valve - I-5 (1235+58),56545.46,16,0.25,,52000,,20,0.05,,,,,0.4,0.4, 05:56,1170,1933,1392,1170,0.841,1.189,1932,1391,,,35.5288213,-119.3853878,302.2, INT ML,Pitting,,,MFL/CLP,,
2720,Anomaly - Corrosion,,INT,69525.67,686+68,40.69,6.14,46.83,12080,Block Valve  BV 7.14 (377+16),31885.14,Block Valve - I-5 (1235+58),56545.29,16,0.25,,52000,,19,0.05,,,,,0.3,0.2, 05:55,1170,1935,1393,1170,0.84,1.191,1934,1393,,,35.5288213,-119.3853884,302.2, INT ML,Pinhole,,,MFL/CLP,,
2721,Anomaly - Corrosion Cluster,,EXT,69530.87,686+73,45.89,0.94,46.83,12080,Block Valve  BV 7.14 (377+16),31890.34,Block Valve - I-5 (1235+58),56540.09,16,0.25,,52000,,19,0.05,,,,,3.9,1.6, 10:06,1170,1783,1284,1170,0.911,1.097,1775,1278,,,35.5288213,-119.3854059,302.2, EXT ML,General Metal Loss,,,MFL/CLP,,
2722,Anomaly - Corrosion,,EXT,69530.99,686+73,46.01,0.82,46.83,12080,Block Valve  BV 7.14 (377+16),31890.46,Block Valve - I-5 (1235+58),56539.97,16,0.25,,52000,,16,0.04,,,,,1.6,1.5, 11:08,1170,1893,1363,1170,0.859,1.165,1883,1356,,,35.5288213,-119.3854063,302.2, EXT ML,General Metal Loss,,,MFL/CLP,,
2723,Anomaly - Corrosion Cluster,,EXT,69531.09,686+73,46.1,0.72,46.83,12080,Block Valve  BV 7.14 (377+16),31890.56,Block Valve - I-5 (1235+58),56539.87,16,0.25,,52000,,21,0.05,,,,,2.7,8.9, 07:00,1170,1814,1306,1170,0.896,1.117,1813,1306,,,35.5288213,-119.3854066,302.2, EXT ML,General Metal Loss,,,MFL/CLP,,
2724,Weld,,,69531.81,686+74,46.83,59.92,59.92,12090,Block Valve  BV 7.14 (377+16),31891.28,Block Valve - I-5 (1235+58),56539.15,16,0.25,,52000, 09:48,,,,,,,,,,1170,,,1170,,,,,,,35.5288213,-119.3854091,302.2,GIRTH WELD,,,,MFL/CLP,,
2725,Anomaly - Corrosion,,EXT,69532.02,686+74,0.21,59.71,59.92,12090,Block Valve  BV 7.14 (377+16),31891.49,Block Valve - I-5 (1235+58),56538.94,16,0.25,,52000,,17,0.04,,,,,0.6,0.6, 05:58,1170,1929,1389,1170,0.843,1.187,1927,1388,,,35.5288213,-119.3854098,302.2, EXT ML,Pitting,,,MFL/CLP,,
2726,Anomaly - Corrosion,,EXT,69532.22,686+74,0.4,59.52,59.92,12090,Block Valve  BV 7.14 (377+16),31891.68,Block Valve - I-5 (1235+58),56538.75,16,0.25,,52000,,18,0.05,,,,,2.4,1.7, 12:53,1170,1848,1331,1170,0.879,1.137,1830,1317,,,35.5288213,-119.3854104,302.2, EXT ML,General Metal Loss,,,MFL/CLP,,
2727,Anomaly - Corrosion,,INT,69538.28,686+80,6.46,53.46,59.92,12090,Block Valve  BV 7.14 (377+16),31897.75,Block Valve - I-5 (1235+58),56532.68,16,0.25,,52000,,15,0.04,,,,,0.4,0.7, 05:46,1170,1935,1393,1170,0.84,1.191,1934,1393,,,35.5288213,-119.3854308,302.2,*INT ML,Circumferential Slotting,,,MFL/CLP,,
2728,Anomaly - Corrosion,,INT,69539.08,686+81,7.27,52.65,59.92,12090,Block Valve  BV 7.14 (377+16),31898.55,Block Valve - I-5 (1235+58),56531.88,16,0.25,,52000,,28,0.07,,,,,0.4,0.2, 05:57,1170,1932,1391,1170,0.841,1.189,1930,1390,,,35.5288213,-119.3854335,302.2,*INT ML,Pinhole,,,MFL/CLP,,
2729,Casing End,,,69561.52,687+03,29.71,30.21,59.92,12090,Block Valve  BV 7.14 (377+16),31920.99,Block Valve - I-5 (1235+58),56509.44,16,0.25,,52000,,,,,,,,,,,1170,,,1170,,,,,,,35.5288217,-119.3855091,302,CASING END,,,,MFL/CLP,,
2730,Anomaly - Corrosion,,INT,69562.11,687+03,30.3,29.62,59.92,12090,Block Valve  BV 7.14 (377+16),31921.58,Block Valve - I-5 (1235+58),56508.85,16,0.25,,52000,,17,0.04,,,,,0.2,0.5, 05:48,1170,1936,1394,1170,0.839,1.191,1936,1394,,,35.5288217,-119.3855111,302,*INT ML,Circumferential Slotting,,,MFL/CLP,,
2731,Anomaly - Corrosion,,INT,69589.91,687+30,58.09,1.83,59.92,12090,Block Valve  BV 7.14 (377+16),31949.37,Block Valve - I-5 (1235+58),56481.06,16,0.25,,52000,,16,0.04,,,,,0.3,0.2, 06:00,1170,1936,1394,1170,0.84,1.191,1935,1393,,,35.5288225,-119.3856046,301.4, INT ML,Pinhole,,,MFL/CLP,,
2732,Weld,,,69591.73,687+32,59.92,59.31,59.31,12100,Block Valve  BV 7.14 (377+16),31951.2,Block Valve - I-5 (1235+58),56479.23,16,0.25,,52000, 12:40,,,,,,,,,,1170,,,1170,,,,,,,35.5288226,-119.3856108,301.4,GIRTH WELD,,,,MFL/CLP,,
2733,Anomaly - Corrosion,,INT,69602.22,687+42,10.48,48.83,59.31,12100,Block Valve  BV 7.14 (377+16),31961.68,Block Valve - I-5 (1235+58),56468.75,16,0.25,,52000,,20,0.05,,,,,0.3,0.3, 05:44,1170,1935,1393,1170,0.84,1.191,1935,1393,,,35.5288228,-119.385646,301.2, INT ML,Pinhole,,,MFL/CLP,,
2734,Anomaly - Corrosion Cluster,,INT,69615.28,687+55,23.54,35.76,59.31,12100,Block Valve  BV 7.14 (377+16),31974.75,Block Valve - I-5 (1235+58),56455.68,16,0.25,,52000,,15,0.04,,,,,1.1,1, 05:58,1170,1916,1379,1170,0.848,1.179,1924,1386,,,35.5288231,-119.38569,301, INT ML,Pitting,,,MFL/CLP,,
2735,Anomaly - Corrosion,,INT,69648.51,687+87,56.78,2.53,59.31,12100,Block Valve  BV 7.14 (377+16),32007.98,Block Valve - I-5 (1235+58),56422.45,16,0.25,,52000,,18,0.05,,,,,0.3,0.3, 06:20,1170,1935,1393,1170,0.84,1.191,1934,1393,,,35.5288228,-119.3858019,300.8, INT ML,Pinhole,,,MFL/CLP,,
2736,Anomaly - Corrosion,,INT,69649.16,687+88,57.43,1.88,59.31,12100,Block Valve  BV 7.14 (377+16),32008.63,Block Valve - I-5 (1235+58),56421.8,16,0.25,,52000,,19,0.05,,,,,0.4,0.5, 05:50,1170,1933,1392,1170,0.841,1.19,1932,1391,,,35.5288228,-119.3858041,300.8, INT ML,Pitting,,,MFL/CLP,,
2737,Weld,,,69651.04,687+90,59.31,59.93,59.93,12110,Block Valve  BV 7.14 (377+16),32010.51,Block Valve - I-5 (1235+58),56419.92,16,0.25,,52000, 12:08,,,,,,,,,,1170,,,1170,,,,,,,35.5288227,-119.3858104,300.9,GIRTH WELD,,,,MFL/CLP,,
2738,Anomaly - Corrosion,,INT,69663.46,688+02,12.41,47.52,59.93,12110,Block Valve  BV 7.14 (377+16),32022.92,Block Valve - I-5 (1235+58),56407.51,16,0.25,,52000,,20,0.05,,,,,0.3,0.3, 05:53,1170,1935,1393,1170,0.84,1.19,1934,1392,,,35.5288222,-119.3858522,301.1, INT ML,Pinhole,,,MFL/CLP,,
2739,Anomaly - Corrosion,,INT,69681.32,688+19,30.27,29.65,59.93,12110,Block Valve  BV 7.14 (377+16),32040.79,Block Valve - I-5 (1235+58),56389.64,16,0.25,,52000,,19,0.05,,,,,0.4,0.4, 05:46,1170,1934,1392,1170,0.84,1.19,1933,1392,,,35.5288216,-119.3859123,301.3, INT ML,Pinhole,,,MFL/CLP,,
2740,Anomaly - Corrosion,,INT,69685.29,688+23,34.25,25.68,59.93,12110,Block Valve  BV 7.14 (377+16),32044.76,Block Valve - I-5 (1235+58),56385.67,16,0.25,,52000,,15,0.04,,,,,0.5,0.7, 05:57,1170,1932,1391,1170,0.841,1.189,1931,1390,,,35.5288216,-119.3859257,301.3, INT ML,Pitting,,,MFL/CLP,,
2741,Anomaly - Corrosion,,INT,69686,688+23,34.95,24.97,59.93,12110,Block Valve  BV 7.14 (377+16),32045.47,Block Valve - I-5 (1235+58),56384.96,16,0.25,,52000,,21,0.05,,,,,0.4,0.2, 05:49,1170,1933,1392,1170,0.841,1.19,1933,1391,,,35.5288216,-119.3859281,301.3, INT ML,Pinhole,,,MFL/CLP,,
2742,Weld,,,69710.97,688+48,59.93,60.07,60.07,12120,Block Valve  BV 7.14 (377+16),32070.44,Block Valve - I-5 (1235+58),56359.99,16,0.25,,52000, 12:12,,,,,,,,,,1170,,,1170,,,,,,,35.5288215,-119.3860122,300.9,GIRTH WELD,,,,MFL/CLP,,
2743,Anomaly - Corrosion,,INT,69715.83,688+52,4.86,55.21,60.07,12120,Block Valve  BV 7.14 (377+16),32075.3,Block Valve - I-5 (1235+58),56355.13,16,0.25,,52000,,15,0.04,,,,,0.3,0.4, 05:47,1170,1935,1393,1170,0.84,1.191,1935,1393,,,35.5288215,-119.3860285,300.9, INT ML,Circumferential Slotting,,,MFL/CLP,,
2744,Anomaly - Corrosion,,INT,69766.1,689+01,55.13,4.94,60.07,12120,Block Valve  BV 7.14 (377+16),32125.57,Block Valve - I-5 (1235+58),56304.86,16,0.25,,52000,,17,0.04,,,,,0.4,0.3, 06:02,1170,1933,1392,1170,0.841,1.189,1932,1391,,,35.5288033,-119.3861954,301.1, INT ML,Axial Slotting,,,MFL/CLP,,
2745,Anomaly - Corrosion,,INT,69766.35,689+01,55.37,4.69,60.07,12120,Block Valve  BV 7.14 (377+16),32125.82,Block Valve - I-5 (1235+58),56304.61,16,0.25,,52000,,15,0.04,,,,,0.3,0.3, 06:02,1170,1935,1393,1170,0.84,1.191,1935,1393,,,35.5288031,-119.3861962,301.1, INT ML,Pinhole,,,MFL/CLP,,
2746,Anomaly - Corrosion,,INT,69769.73,689+05,58.76,1.31,60.07,12120,Block Valve  BV 7.14 (377+16),32129.2,Block Valve - I-5 (1235+58),56301.23,16,0.25,,52000,,19,0.05,,,,,0.3,0.3, 05:58,1170,1935,1393,1170,0.84,1.191,1935,1393,,,35.5288011,-119.3862074,301.1, INT ML,Pinhole,,,MFL/CLP,,
2747,Weld,,,69771.04,689+06,60.07,59.94,59.94,12130,Block Valve  BV 7.14 (377+16),32130.51,Block Valve - I-5 (1235+58),56299.92,16,0.25,,52000, 12:48,,,,,,,,,,1170,,,1170,,,,,,,35.5288003,-119.3862116,301.1,GIRTH WELD,,,,MFL/CLP,,
2748,Anomaly - Corrosion,,INT,69797.65,689+32,26.61,33.33,59.94,12130,Block Valve  BV 7.14 (377+16),32157.12,Block Valve - I-5 (1235+58),56273.31,16,0.25,,52000,,17,0.04,,,,,0.4,0.4, 05:47,1170,1934,1393,1170,0.84,1.19,1934,1392,,,35.5287841,-119.386299,300.9, INT ML,Circumferential Slotting,,,MFL/CLP,,
2749,Anomaly - Corrosion,,INT,69798.9,689+33,27.86,32.08,59.94,12130,Block Valve  BV 7.14 (377+16),32158.37,Block Valve - I-5 (1235+58),56272.06,16,0.25,,52000,,15,0.04,,,,,0.4,0.4, 05:59,1170,1935,1393,1170,0.84,1.191,1934,1393,,,35.5287833,-119.3863031,300.9, INT ML,Circumferential Slotting,,,MFL/CLP,,
2750,Weld,,,69830.98,689+64,59.94,11.9,11.9,12140,Block Valve  BV 7.14 (377+16),32190.45,Block Valve - I-5 (1235+58),56239.98,16,0.25,,52000, 10:20,,,,,,,,,,1170,,,1170,,,,,,,35.5287632,-119.3864083,300.9,GIRTH WELD,,,,MFL/CLP,,
2751,Weld,,,69842.88,689+76,11.9,59.78,59.78,12150,Block Valve  BV 7.14 (377+16),32202.35,Block Valve - I-5 (1235+58),56228.08,16,0.25,,52000, 10:56,,,,,,,,,,1170,,,1170,,,,,,,35.5287557,-119.3864473,301,GIRTH WELD,,,,MFL/CLP,,
2752,Anomaly - Corrosion Cluster,,INT,69847.95,689+81,5.07,54.71,59.78,12150,Block Valve  BV 7.14 (377+16),32207.42,Block Valve - I-5 (1235+58),56223.02,16,0.25,,52000,,18,0.05,,,,,1.5,0.7, 03:06,1170,1888,1359,1170,0.861,1.162,1917,1380,,,35.5287526,-119.3864639,301, INT ML,Axial Grooving,,,MFL/CLP,,
2753,Anomaly - Corrosion,,INT,69882.46,690+14,39.59,20.19,59.78,12150,Block Valve  BV 7.14 (377+16),32241.93,Block Valve - I-5 (1235+58),56188.5,16,0.25,,52000,,20,0.05,,,,,0.9,1.4, 05:49,1170,1915,1378,1170,0.849,1.178,1910,1375,,,35.528732,-119.3865773,300.6, INT ML,Pitting,,,MFL/CLP,,
2754,Bend,,,69885.76,690+17,42.89,16.89,59.78,12150,Block Valve  BV 7.14 (377+16),32245.23,Block Valve - I-5 (1235+58),56185.2,16,0.25,,52000,,,,,,,,,,,1170,,,1170,,,,,,,35.5287308,-119.3865883,300.6,10 DEG BEND-COLD RIGHT,,,,MFL/CLP,,
2755,Anomaly - Corrosion,,INT,69895.99,690+27,53.11,6.67,59.78,12150,Block Valve  BV 7.14 (377+16),32255.46,Block Valve - I-5 (1235+58),56174.97,16,0.25,,52000,,15,0.04,,,,,0.9,0.2, 02:29,1170,1921,1383,1170,0.846,1.182,1918,1381,,,35.528729,-119.3866226,300.7, INT ML,Axial Slotting,,,MFL/CLP,,
2756,Weld,,,69902.65,690+34,59.78,59.88,59.88,12160,Block Valve  BV 7.14 (377+16),32262.12,Block Valve - I-5 (1235+58),56168.31,16,0.25,,52000, 09:32,,,,,,,,,,1170,,,1170,,,,,,,35.5287288,-119.386645,300.7,GIRTH WELD,,,,MFL/CLP,,
2757,Anomaly - Corrosion,,INT,69908.72,690+40,6.06,53.82,59.88,12160,Block Valve  BV 7.14 (377+16),32268.19,Block Valve - I-5 (1235+58),56162.24,16,0.25,,52000,,15,0.04,,,,,0.3,0.3, 03:02,1170,1935,1393,1170,0.84,1.191,1935,1393,,,35.5287286,-119.3866655,300.7, INT ML,Pinhole,,,MFL/CLP,,
2758,Anomaly - Corrosion,,INT,69925.19,690+56,22.54,37.35,59.88,12160,Block Valve  BV 7.14 (377+16),32284.66,Block Valve - I-5 (1235+58),56145.77,16,0.25,,52000,,20,0.05,,,,,0.4,0.5, 03:10,1170,1934,1392,1170,0.84,1.19,1933,1392,,,35.5287282,-119.3867209,300.7, INT ML,Circumferential Slotting,,,MFL/CLP,,
2759,Weld,,,69962.54,690+92,59.88,59.65,59.66,12170,Block Valve  BV 7.14 (377+16),32322.01,Block Valve - I-5 (1235+58),56108.43,16,0.25,,52000, 01:56,,,,,,,,,,1170,,,1170,,,,,,,35.5287277,-119.3868467,300.6,GIRTH WELD,,,,MFL/CLP,,
2760,Anomaly - Corrosion,,INT,69963.08,690+92,0.55,59.11,59.66,12170,Block Valve  BV 7.14 (377+16),32322.55,Block Valve - I-5 (1235+58),56107.88,16,0.25,,52000,,20,0.05,,,,,0.3,0.3, 05:57,1170,1935,1393,1170,0.84,1.191,1935,1393,,,35.5287277,-119.3868485,300.6, INT ML,Pinhole,,,MFL/CLP,,
2761,Anomaly - Corrosion,,INT,69963.47,690+93,0.93,58.72,59.66,12170,Block Valve  BV 7.14 (377+16),32322.93,Block Valve - I-5 (1235+58),56107.5,16,0.25,,52000,,18,0.05,,,,,0.4,0.3, 08:22,1170,1933,1392,1170,0.841,1.19,1932,1391,,,35.5287277,-119.3868498,300.6, INT ML,Axial Slotting,,,MFL/CLP,,
2762,Anomaly - Corrosion,,INT,69968.12,690+97,5.58,54.07,59.66,12170,Block Valve  BV 7.14 (377+16),32327.59,Block Valve - I-5 (1235+58),56102.84,16,0.25,,52000,,15,0.04,,,,,0.3,0.4, 05:58,1170,1935,1393,1170,0.84,1.191,1935,1393,,,35.5287277,-119.3868655,300.6, INT ML,Circumferential Slotting,,,MFL/CLP,,
2763,Anomaly - Corrosion,,INT,69969.55,690+99,7.02,52.64,59.66,12170,Block Valve  BV 7.14 (377+16),32329.02,Block Valve - I-5 (1235+58),56101.41,16,0.25,,52000,,17,0.04,,,,,0.4,0.6, 08:02,1170,1934,1392,1170,0.841,1.19,1933,1392,,,35.5287277,-119.3868703,300.6, INT ML,Pitting,,,MFL/CLP,,
2764,Anomaly - Corrosion,,INT,69999.34,691+28,36.8,22.85,59.66,12170,Block Valve  BV 7.14 (377+16),32358.81,Block Valve - I-5 (1235+58),56071.62,16,0.25,,52000,,16,0.04,,,,,0.2,0.2, 03:39,1170,1936,1394,1170,0.839,1.191,1936,1394,,,35.5287276,-119.3869705,300.4, INT ML,Pinhole,,,MFL/CLP,,
2765,Anomaly - Corrosion,,INT,70001.77,691+30,39.23,20.42,59.66,12170,Block Valve  BV 7.14 (377+16),32361.23,Block Valve - I-5 (1235+58),56069.2,16,0.25,,52000,,15,0.04,,,,,0.3,0.5, 08:18,1170,1936,1394,1170,0.84,1.191,1936,1394,,,35.5287276,-119.3869787,300.4, INT ML,Circumferential Slotting,,,MFL/CLP,,
2766,Anomaly - Corrosion,,INT,70003.13,691+31,40.59,19.06,59.66,12170,Block Valve  BV 7.14 (377+16),32362.6,Block Valve - I-5 (1235+58),56067.83,16,0.25,,52000,,15,0.04,,,,,0.4,0.5, 08:15,1170,1934,1393,1170,0.84,1.19,1933,1392,,,35.5287276,-119.3869833,300.4, INT ML,Pitting,,,MFL/CLP,,
2767,Anomaly - Corrosion,,INT,70008.96,691+37,46.42,13.23,59.66,12170,Block Valve  BV 7.14 (377+16),32368.43,Block Valve - I-5 (1235+58),56062,16,0.25,,52000,,18,0.05,,,,,0.3,0.4, 08:16,1170,1935,1393,1170,0.84,1.191,1934,1393,,,35.5287276,-119.3870029,300.4, INT ML,Circumferential Slotting,,,MFL/CLP,,
2768,Anomaly - Corrosion,,INT,70009.9,691+38,47.37,12.29,59.66,12170,Block Valve  BV 7.14 (377+16),32369.37,Block Valve - I-5 (1235+58),56061.06,16,0.25,,52000,,18,0.05,,,,,1,0.9, 05:51,1170,1912,1377,1170,0.85,1.177,1907,1373,,,35.5287276,-119.3870061,300.4, INT ML,Pitting,,,MFL/CLP,,
2769,Anomaly - Corrosion Cluster,,INT,70020.99,691+49,58.46,1.19,59.66,12170,Block Valve  BV 7.14 (377+16),32380.46,Block Valve - I-5 (1235+58),56049.97,16,0.25,,52000,,15,0.04,,,,,0.5,1.3, 08:22,1170,1932,1391,1170,0.841,1.189,1931,1390,,,35.5287276,-119.3870435,300.4, INT ML,Circumferential Grooving,,,MFL/CLP,,
2770,Weld,,,70022.19,691+50,59.66,59.23,59.22,12180,Block Valve  BV 7.14 (377+16),32381.66,Block Valve - I-5 (1235+58),56048.77,16,0.25,,52000, 10:56,,,,,,,,,,1170,,,1170,,,,,,,35.5287276,-119.3870475,300.4,GIRTH WELD,,,,MFL/CLP,,
2771,Weld,,,70081.41,692+07,59.22,59.03,59.03,12190,Block Valve  BV 7.14 (377+16),32440.88,Block Valve - I-5 (1235+58),55989.55,16,0.25,,52000, 01:32,,,,,,,,,,1170,,,1170,,,,,,,35.5287269,-119.3872469,300.2,GIRTH WELD,,,,MFL/CLP,,
2772,Anomaly - Corrosion,,INT,70113.41,692+38,32,27.03,59.03,12190,Block Valve  BV 7.14 (377+16),32472.88,Block Valve - I-5 (1235+58),55957.55,16,0.25,,52000,,15,0.04,,,,,0.3,0.5, 08:31,1170,1936,1394,1170,0.84,1.191,1936,1394,,,35.5287264,-119.3873546,300.3, INT ML,Circumferential Slotting,,,MFL/CLP,,
2773,Weld,,,70140.44,692+65,59.03,59.54,59.54,12200,Block Valve  BV 7.14 (377+16),32499.91,Block Valve - I-5 (1235+58),55930.52,16,0.25,,52000, 10:56,,,,,,,,,,1170,,,1170,,,,,,,35.5287262,-119.3874456,300.2,GIRTH WELD,,,,MFL/CLP,,
2774,Anomaly - Corrosion,,INT,70167.16,692+91,26.72,32.83,59.54,12200,Block Valve  BV 7.14 (377+16),32526.63,Block Valve - I-5 (1235+58),55903.8,16,0.25,,52000,,16,0.04,,,,,0.4,0.4, 05:48,1170,1935,1393,1170,0.84,1.19,1934,1392,,,35.5287257,-119.3875355,300.2, INT ML,Circumferential Slotting,,,MFL/CLP,,
2775,Anomaly - Corrosion,,INT,70176.77,693+00,36.33,23.22,59.54,12200,Block Valve  BV 7.14 (377+16),32536.24,Block Valve - I-5 (1235+58),55894.19,16,0.25,,52000,,15,0.04,,,,,0.3,0.4, 05:46,1170,1935,1393,1170,0.84,1.191,1935,1393,,,35.5287256,-119.3875679,300.2, INT ML,Pinhole,,,MFL/CLP,,
2776,Weld,,,70199.98,693+22,59.54,59.11,59.11,12210,Block Valve  BV 7.14 (377+16),32559.45,Block Valve - I-5 (1235+58),55870.98,16,0.25,,52000, 12:44,,,,,,,,,,1170,,,1170,,,,,,,35.5287255,-119.3876461,300.2,GIRTH WELD,,,,MFL/CLP,,
2777,Anomaly - Corrosion,,INT,70203.28,693+26,3.29,55.81,59.11,12210,Block Valve  BV 7.14 (377+16),32562.75,Block Valve - I-5 (1235+58),55867.68,16,0.25,,52000,,17,0.04,,,,,0.3,0.4, 08:15,1170,1935,1393,1170,0.84,1.191,1935,1393,,,35.5287254,-119.3876572,300.2, INT ML,Circumferential Slotting,,,MFL/CLP,,
2778,Anomaly - Corrosion,,INT,70204.81,693+27,4.82,54.29,59.11,12210,Block Valve  BV 7.14 (377+16),32564.28,Block Valve - I-5 (1235+58),55866.16,16,0.25,,52000,,18,0.05,,,,,0.2,0.2, 06:00,1170,1936,1394,1170,0.839,1.192,1936,1394,,,35.5287254,-119.3876623,300.2, INT ML,Pinhole,,,MFL/CLP,,
2779,Weld,,,70259.09,693+80,59.11,59.09,59.09,12220,Block Valve  BV 7.14 (377+16),32618.56,Block Valve - I-5 (1235+58),55811.87,16,0.25,,52000, 12:04,,,,,,,,,,1170,,,1170,,,,,,,35.5287242,-119.387845,300.1,GIRTH WELD,,,,MFL/CLP,,
2780,Anomaly - Corrosion,,EXT,70259.45,693+80,0.36,58.73,59.09,12220,Block Valve  BV 7.14 (377+16),32618.92,Block Valve - I-5 (1235+58),55811.51,16,0.25,,52000,,23,0.06,,,,,0.3,0.2, 03:05,1170,1934,1392,1170,0.84,1.19,1933,1392,,,35.5287242,-119.3878463,300.1, EXT ML,Pinhole,,,MFL/CLP,,
2781,Anomaly - Corrosion,,EXT,70259.78,693+80,0.69,58.41,59.09,12220,Block Valve  BV 7.14 (377+16),32619.25,Block Valve - I-5 (1235+58),55811.18,16,0.25,,52000,,16,0.04,,,,,0.3,0.2, 09:01,1170,1935,1393,1170,0.84,1.191,1935,1393,,,35.5287242,-119.3878474,300.1, EXT ML,Pinhole,,,MFL/CLP,,
2782,Anomaly - Corrosion,,EXT,70261.82,693+82,2.73,56.36,59.09,12220,Block Valve  BV 7.14 (377+16),32621.29,Block Valve - I-5 (1235+58),55809.14,16,0.25,,52000,,18,0.05,,,,,0.2,0.2, 08:57,1170,1936,1394,1170,0.839,1.191,1936,1394,,,35.5287241,-119.3878543,300.1, EXT ML,Pinhole,,,MFL/CLP,,
2783,Weld,,,70318.19,694+37,59.09,59.5,59.5,12230,Block Valve  BV 7.14 (377+16),32677.65,Block Valve - I-5 (1235+58),55752.78,16,0.25,,52000, 11:32,,,,,,,,,,1170,,,1170,,,,,,,35.528724,-119.388044,300.1,GIRTH WELD,,,,MFL/CLP,,
2784,Weld,,,70377.69,694+95,59.5,59.1,59.1,12240,Block Valve  BV 7.14 (377+16),32737.16,Block Valve - I-5 (1235+58),55693.27,16,0.25,,52000, 02:08,,,,,,,,,,1170,,,1170,,,,,,,35.5287231,-119.3882443,300,GIRTH WELD,,,,MFL/CLP,,
2785,Weld,,,70436.79,695+52,59.1,59.53,59.53,12250,Block Valve  BV 7.14 (377+16),32796.26,Block Valve - I-5 (1235+58),55634.17,16,0.25,,52000, 10:16,,,,,,,,,,1170,,,1170,,,,,,,35.5287231,-119.3884433,299.9,GIRTH WELD,,,,MFL/CLP,,
2786,Anomaly - Corrosion,,INT,70481.51,695+96,44.72,14.81,59.53,12250,Block Valve  BV 7.14 (377+16),32840.98,Block Valve - I-5 (1235+58),55589.45,16,0.25,,52000,,16,0.04,,,,,0.3,0.2, 02:51,1170,1936,1394,1170,0.84,1.191,1935,1393,,,35.5287228,-119.3885939,299.9, INT ML,Pinhole,,,MFL/CLP,,
2787,Weld,,,70496.32,696+10,59.53,59.49,59.49,12260,Block Valve  BV 7.14 (377+16),32855.79,Block Valve - I-5 (1235+58),55574.64,16,0.25,,52000, 10:20,,,,,,,,,,1170,,,1170,,,,,,,35.5287227,-119.3886437,299.9,GIRTH WELD,,,,MFL/CLP,,
2788,Weld,,,70555.8,696+68,59.49,59.14,59.14,12270,Block Valve  BV 7.14 (377+16),32915.27,Block Valve - I-5 (1235+58),55515.16,16,0.25,,52000, 12:16,,,,,,,,,,1170,,,1170,,,,,,,35.5287229,-119.388844,299.9,GIRTH WELD,,,,MFL/CLP,,
2789,Anomaly - Corrosion Cluster,,INT,70571.54,696+83,15.74,43.4,59.14,12270,Block Valve  BV 7.14 (377+16),32931.01,Block Valve - I-5 (1235+58),55499.42,16,0.25,,52000,,19,0.05,,,,,1.6,0.4, 06:01,1170,1881,1354,1170,0.864,1.157,1911,1376,,,35.5287228,-119.388897,299.9, INT ML,Axial Grooving,,,MFL/CLP,,
2790,Anomaly - Corrosion Cluster,,INT,70592.64,697+04,36.84,22.3,59.14,12270,Block Valve  BV 7.14 (377+16),32952.11,Block Valve - I-5 (1235+58),55478.32,16,0.25,,52000,,19,0.05,,,,,1.5,0.6, 05:54,1170,1887,1359,1170,0.861,1.161,1914,1378,,,35.5287227,-119.388968,300, INT ML,Axial Grooving,,,MFL/CLP,,
2791,Anomaly - Corrosion,,INT,70609.29,697+20,53.48,5.66,59.14,12270,Block Valve  BV 7.14 (377+16),32968.75,Block Valve - I-5 (1235+58),55461.68,16,0.25,,52000,,22,0.06,,,,,0.3,0.2, 05:52,1170,1935,1393,1170,0.84,1.191,1934,1393,,,35.5287228,-119.389024,300.1,*INT ML,Pinhole,,,MFL/CLP,,
2792,Weld,,,70614.94,697+25,59.14,59.45,59.45,12280,Block Valve  BV 7.14 (377+16),32974.41,Block Valve - I-5 (1235+58),55456.02,16,0.25,,52000, 10:44,,,,,,,,,,1170,,,1170,,,,,,,35.5287228,-119.3890431,300.1,GIRTH WELD,,,,MFL/CLP,,
2793,Anomaly - Corrosion,,INT,70628.82,697+39,13.88,45.57,59.45,12280,Block Valve  BV 7.14 (377+16),32988.29,Block Valve - I-5 (1235+58),55442.14,16,0.25,,52000,,15,0.04,,,,,0.4,0.4, 05:52,1170,1934,1393,1170,0.84,1.19,1933,1392,,,35.5287228,-119.3890898,300, INT ML,Pitting,,,MFL/CLP,,
2794,Anomaly - Corrosion,,INT,70641.36,697+51,26.41,33.04,59.45,12280,Block Valve  BV 7.14 (377+16),33000.83,Block Valve - I-5 (1235+58),55429.6,16,0.25,,52000,,17,0.04,,,,,0.4,0.5, 06:03,1170,1933,1392,1170,0.841,1.189,1932,1391,,,35.5287229,-119.389132,300, INT ML,Pitting,,,MFL/CLP,,
2795,Anomaly - Corrosion,,INT,70641.93,697+51,26.99,32.46,59.45,12280,Block Valve  BV 7.14 (377+16),33001.4,Block Valve - I-5 (1235+58),55429.03,16,0.25,,52000,,18,0.05,,,,,0.4,0.5, 06:11,1170,1933,1392,1170,0.841,1.19,1932,1391,,,35.5287229,-119.3891339,300, INT ML,Pitting,,,MFL/CLP,,
2796,Anomaly - Corrosion,,INT,70652.66,697+62,37.71,21.74,59.45,12280,Block Valve  BV 7.14 (377+16),33012.13,Block Valve - I-5 (1235+58),55418.3,16,0.25,,52000,,19,0.05,,,,,0.2,0.2, 05:57,1170,1936,1394,1170,0.84,1.191,1936,1394,,,35.528723,-119.3891701,299.9, INT ML,Pinhole,,,MFL/CLP,,
2797,Weld,,,70674.39,697+83,59.45,59.46,59.46,12290,Block Valve  BV 7.14 (377+16),33033.86,Block Valve - I-5 (1235+58),55396.57,16,0.25,,52000, 01:04,,,,,,,,,,1170,,,1170,,,,,,,35.5287231,-119.3892432,300,GIRTH WELD,,,,MFL/CLP,,
2798,Anomaly - Corrosion,,INT,70698.74,698+07,24.34,35.12,59.46,12290,Block Valve  BV 7.14 (377+16),33058.21,Block Valve - I-5 (1235+58),55372.22,16,0.25,,52000,,25,0.06,,,,,0.3,0.4, 06:01,1170,1934,1392,1170,0.841,1.19,1933,1391,,,35.5287233,-119.3893252,300.1, INT ML,Circumferential Slotting,,,MFL/CLP,,
2799,Anomaly - Corrosion,,INT,70703.61,698+11,29.21,30.25,59.46,12290,Block Valve  BV 7.14 (377+16),33063.07,Block Valve - I-5 (1235+58),55367.36,16,0.25,,52000,,16,0.04,,,,,0.3,0.4, 06:05,1170,1935,1393,1170,0.84,1.191,1935,1393,,,35.5287233,-119.3893416,300.2, INT ML,Pinhole,,,MFL/CLP,,
2800,Weld,,,70733.86,698+41,59.46,59.12,59.12,12300,Block Valve  BV 7.14 (377+16),33093.32,Block Valve - I-5 (1235+58),55337.11,16,0.25,,52000, 10:28,,,,,,,,,,1170,,,1170,,,,,,,35.5287236,-119.3894434,300.5,GIRTH WELD,,,,MFL/CLP,,
2801,Anomaly - Corrosion,,INT,70748.09,698+54,14.24,44.88,59.12,12300,Block Valve  BV 7.14 (377+16),33107.56,Block Valve - I-5 (1235+58),55322.87,16,0.25,,52000,,26,0.07,,,,,0.3,0.4, 05:55,1170,1933,1392,1170,0.841,1.19,1932,1391,,,35.5287235,-119.3894914,300.5, INT ML,Pinhole,,,MFL/CLP,,
2802,Anomaly - Corrosion,,INT,70750.36,698+57,16.51,42.62,59.12,12300,Block Valve  BV 7.14 (377+16),33109.83,Block Valve - I-5 (1235+58),55320.6,16,0.25,,52000,,17,0.04,,,,,0.4,0.5, 08:29,1170,1934,1393,1170,0.84,1.19,1934,1392,,,35.5287235,-119.389499,300.5, INT ML,Circumferential Slotting,,,MFL/CLP,,
2803,Anomaly - Corrosion,,INT,70766.82,698+73,32.97,26.15,59.12,12300,Block Valve  BV 7.14 (377+16),33126.29,Block Valve - I-5 (1235+58),55304.14,16,0.25,,52000,,15,0.04,,,,,0.3,0.4, 08:26,1170,1935,1393,1170,0.84,1.191,1935,1393,,,35.5287233,-119.3895544,300.5, INT ML,Circumferential Slotting,,,MFL/CLP,,
2804,Anomaly - Corrosion,,INT,70767.28,698+73,33.43,25.69,59.12,12300,Block Valve  BV 7.14 (377+16),33126.75,Block Valve - I-5 (1235+58),55303.68,16,0.25,,52000,,16,0.04,,,,,0.4,0.6, 05:58,1170,1933,1392,1170,0.841,1.19,1932,1391,,,35.5287233,-119.389556,300.5, INT ML,Pitting,,,MFL/CLP,,
2805,Anomaly - Corrosion,,INT,70775.81,698+81,41.96,17.17,59.12,12300,Block Valve  BV 7.14 (377+16),33135.28,Block Valve - I-5 (1235+58),55295.15,16,0.25,,52000,,18,0.05,,,,,0.3,0.4, 08:10,1170,1935,1393,1170,0.84,1.191,1934,1393,,,35.5287231,-119.3895847,300.4, INT ML,Circumferential Slotting,,,MFL/CLP,,
2806,Weld,,,70792.98,698+98,59.12,60.44,60.44,12310,Block Valve  BV 7.14 (377+16),33152.44,Block Valve - I-5 (1235+58),55277.99,16,0.25,,52000, 01:44,,,,,,,,,,1170,,,1170,,,,,,,35.5287229,-119.3896425,300.4,GIRTH WELD,,,,MFL/CLP,,
2807,Anomaly - Corrosion,,INT,70796.71,699+02,3.73,56.71,60.44,12310,Block Valve  BV 7.14 (377+16),33156.18,Block Valve - I-5 (1235+58),55274.26,16,0.25,,52000,,15,0.04,,,,,0.3,0.3, 06:01,1170,1935,1393,1170,0.84,1.191,1935,1393,,,35.5287228,-119.389655,300.4, INT ML,Pinhole,,,MFL/CLP,,
2808,Weld,,,70853.42,699+57,60.44,60.03,60.03,12320,Block Valve  BV 7.14 (377+16),33212.88,Block Valve - I-5 (1235+58),55217.55,16,0.25,,52000, 11:20,,,,,,,,,,1170,,,1170,,,,,,,35.5287216,-119.3898459,300.6,GIRTH WELD,,,,MFL/CLP,,
2809,Anomaly - Corrosion,,INT,70855.45,699+59,2.03,58,60.03,12320,Block Valve  BV 7.14 (377+16),33214.92,Block Valve - I-5 (1235+58),55215.51,16,0.25,,52000,,16,0.04,,,,,0.3,0.4, 06:03,1170,1935,1393,1170,0.84,1.191,1935,1393,,,35.5287216,-119.3898528,300.6, INT ML,Circumferential Slotting,,,MFL/CLP,,
2810,Anomaly - Corrosion,,INT,70856.2,699+59,2.79,57.24,60.03,12320,Block Valve  BV 7.14 (377+16),33215.67,Block Valve - I-5 (1235+58),55214.76,16,0.25,,52000,,17,0.04,,,,,0.3,0.4, 06:03,1170,1936,1394,1170,0.84,1.191,1935,1393,,,35.5287216,-119.3898553,300.6, INT ML,Circumferential Slotting,,,MFL/CLP,,
2811,Anomaly - Corrosion,,INT,70862.5,699+66,9.08,50.95,60.03,12320,Block Valve  BV 7.14 (377+16),33221.97,Block Valve - I-5 (1235+58),55208.46,16,0.25,,52000,,15,0.04,,,,,0.4,0.5, 06:07,1170,1934,1393,1170,0.84,1.19,1933,1392,,,35.5287214,-119.3898765,300.5, INT ML,Pitting,,,MFL/CLP,,
2812,Anomaly - Corrosion,,INT,70873.58,699+76,20.16,39.87,60.03,12320,Block Valve  BV 7.14 (377+16),33233.05,Block Valve - I-5 (1235+58),55197.38,16,0.25,,52000,,15,0.04,,,,,0.4,0.6, 05:58,1170,1934,1393,1170,0.84,1.19,1933,1392,,,35.5287213,-119.3899138,300.4, INT ML,Pitting,,,MFL/CLP,,
2813,Anomaly - Corrosion,,INT,70886,699+88,32.59,27.44,60.03,12320,Block Valve  BV 7.14 (377+16),33245.47,Block Valve - I-5 (1235+58),55184.96,16,0.25,,52000,,16,0.04,,,,,0.4,0.4, 03:56,1170,1935,1393,1170,0.84,1.19,1934,1392,,,35.5287213,-119.3899557,300.2, INT ML,Circumferential Slotting,,,MFL/CLP,,
2814,Repair - Welded sleeve begin,,,70909.33,700+11,55.91,4.12,60.03,12320,Block Valve  BV 7.14 (377+16),33268.8,Block Valve - I-5 (1235+58),55161.63,16,0.25,,52000,,,,,,,,,,,1170,,,1170,,,,,,,35.5287213,-119.3900342,299.8,REPAIR-SHELL START,,,,MFL/CLP,,
2815,Weld - Change in wall thickness,,,70913.45,700+15,60.03,25.32,25.31,12330,Block Valve  BV 7.14 (377+16),33272.92,Block Valve - I-5 (1235+58),55157.51,16,0.281,,52000,,,,,,,,,,,1170,,,1315,,,,,,,35.5287213,-119.390048,299.7,GIRTH WELD NWT 0.250/0.281IN,,,,MFL/CLP,,
2816,Weld - Change in wall thickness,,,70938.76,700+40,25.31,34.44,34.44,12340,Block Valve  BV 7.14 (377+16),33298.23,Block Valve - I-5 (1235+58),55132.2,16,0.25,,52000, 10:56,,,,,,,,,,1170,,,1170,,,,,,,35.5287213,-119.3901332,299.6,GIRTH WELD NWT 0.281/0.250IN,,,,MFL/CLP,,
2817,Repair - Welded sleeve end,,,70939.79,700+41,1.03,33.42,34.44,12340,Block Valve  BV 7.14 (377+16),33299.26,Block Valve - I-5 (1235+58),55131.17,16,0.25,,52000,,,,,,,,,,,1170,,,1170,,,,,,,35.5287213,-119.3901367,299.6,REPAIR-SHELL END,,,,MFL/CLP,,
2818,Weld,,,70973.21,700+73,34.44,59.52,59.53,12350,Block Valve  BV 7.14 (377+16),33332.67,Block Valve - I-5 (1235+58),55097.76,16,0.25,,52000, 11:32,,,,,,,,,,1170,,,1170,,,,,,,35.5287212,-119.3902492,300.1,GIRTH WELD,,,,MFL/CLP,,
2819,Weld,,,71032.73,701+31,59.53,59.76,59.76,12360,Block Valve  BV 7.14 (377+16),33392.2,Block Valve - I-5 (1235+58),55038.23,16,0.25,,52000, 10:12,,,,,,,,,,1170,,,1170,,,,,,,35.5287199,-119.3904496,300.1,GIRTH WELD,,,,MFL/CLP,,
2820,Anomaly - Corrosion,,INT,71075.09,701+72,42.36,17.4,59.76,12360,Block Valve  BV 7.14 (377+16),33434.56,Block Valve - I-5 (1235+58),54995.87,16,0.25,,52000,,17,0.04,,,,,0.4,0.4, 02:40,1170,1934,1393,1170,0.84,1.19,1934,1392,,,35.5287188,-119.3905922,300.2, INT ML,Circumferential Slotting,,,MFL/CLP,,
2821,Weld,,,71092.49,701+89,59.76,59.85,59.85,12370,Block Valve  BV 7.14 (377+16),33451.96,Block Valve - I-5 (1235+58),54978.47,16,0.25,,52000, 12:52,,,,,,,,,,1170,,,1170,,,,,,,35.5287185,-119.3906508,300.2,GIRTH WELD,,,,MFL/CLP,,
2822,Anomaly - Corrosion,,INT,71111.48,702+07,18.99,40.86,59.85,12370,Block Valve  BV 7.14 (377+16),33470.95,Block Valve - I-5 (1235+58),54959.48,16,0.25,,52000,,18,0.05,,,,,0.4,0.6, 03:14,1170,1933,1392,1170,0.841,1.19,1932,1391,,,35.5287181,-119.3907147,300.2, INT ML,Pitting,,,MFL/CLP,,
2823,Anomaly - Corrosion,,INT,71111.85,702+08,19.36,40.49,59.85,12370,Block Valve  BV 7.14 (377+16),33471.32,Block Valve - I-5 (1235+58),54959.11,16,0.25,,52000,,15,0.04,,,,,0.4,0.4, 08:47,1170,1935,1393,1170,0.84,1.191,1934,1393,,,35.5287181,-119.390716,300.2, INT ML,Pinhole,,,MFL/CLP,,
2824,Anomaly - Corrosion Cluster,,INT,71112.13,702+08,19.64,40.21,59.85,12370,Block Valve  BV 7.14 (377+16),33471.6,Block Valve - I-5 (1235+58),54958.83,16,0.25,,52000,,15,0.04,,,,,0.7,2, 03:29,1170,1928,1388,1170,0.843,1.187,1927,1388,,,35.5287181,-119.3907169,300.2, INT ML,Circumferential Grooving,,,MFL/CLP,,
2825,Anomaly - Corrosion,,INT,71115.31,702+11,22.82,37.03,59.85,12370,Block Valve  BV 7.14 (377+16),33474.78,Block Valve - I-5 (1235+58),54955.65,16,0.25,,52000,,15,0.04,,,,,0.3,0.5, 08:33,1170,1935,1393,1170,0.84,1.191,1935,1393,,,35.5287181,-119.3907276,300.2, INT ML,Circumferential Slotting,,,MFL/CLP,,
2826,Anomaly - Corrosion,,INT,71116.4,702+12,23.91,35.94,59.85,12370,Block Valve  BV 7.14 (377+16),33475.87,Block Valve - I-5 (1235+58),54954.56,16,0.25,,52000,,15,0.04,,,,,0.4,0.3, 08:03,1170,1935,1393,1170,0.84,1.191,1934,1393,,,35.528718,-119.3907313,300.2, INT ML,Pinhole,,,MFL/CLP,,
2827,Weld,,,71152.34,702+47,59.85,59.84,59.84,12380,Block Valve  BV 7.14 (377+16),33511.81,Block Valve - I-5 (1235+58),54918.62,16,0.25,,52000, 09:52,,,,,,,,,,1170,,,1170,,,,,,,35.5287172,-119.3908523,300.1,GIRTH WELD,,,,MFL/CLP,,
2828,Weld,,,71212.18,703+05,59.84,59.79,59.79,12390,Block Valve  BV 7.14 (377+16),33571.65,Block Valve - I-5 (1235+58),54858.78,16,0.25,,52000, 11:36,,,,,,,,,,1170,,,1170,,,,,,,35.5287161,-119.3910537,300,GIRTH WELD,,,,MFL/CLP,,
2829,Anomaly - Corrosion,,INT,71240.63,703+33,28.45,31.35,59.79,12390,Block Valve  BV 7.14 (377+16),33600.1,Block Valve - I-5 (1235+58),54830.34,16,0.25,,52000,,15,0.04,,,,,0.7,0.9, 06:03,1170,1926,1387,1170,0.844,1.185,1924,1385,,,35.5287162,-119.3911495,299.9, INT ML,Pitting,,,MFL/CLP,,
2830,Weld,,,71271.97,703+63,59.79,59.95,59.95,12400,Block Valve  BV 7.14 (377+16),33631.44,Block Valve - I-5 (1235+58),54798.99,16,0.25,,52000, 11:04,,,,,,,,,,1170,,,1170,,,,,,,35.5287159,-119.391255,299.8,GIRTH WELD,,,,MFL/CLP,,
2831,Weld,,,71331.93,704+21,59.95,59.87,59.87,12410,Block Valve  BV 7.14 (377+16),33691.39,Block Valve - I-5 (1235+58),54739.04,16,0.25,,52000, 12:36,,,,,,,,,,1170,,,1170,,,,,,,35.5287156,-119.3914569,299.6,GIRTH WELD,,,,MFL/CLP,,
2832,Anomaly - Corrosion Cluster,,INT,71372.52,704+61,40.59,19.28,59.87,12410,Block Valve  BV 7.14 (377+16),33731.99,Block Valve - I-5 (1235+58),54698.44,16,0.25,,52000,,16,0.04,,,,,1.3,0.6, 03:20,1170,1906,1372,1170,0.853,1.173,1922,1384,,,35.5287152,-119.3915935,299.5, INT ML,Axial Grooving,,,MFL/CLP,,
2833,Anomaly - Corrosion,,INT,71374.29,704+62,42.36,17.51,59.87,12410,Block Valve  BV 7.14 (377+16),33733.75,Block Valve - I-5 (1235+58),54696.68,16,0.25,,52000,,19,0.05,,,,,0.4,0.4, 03:07,1170,1933,1392,1170,0.841,1.19,1932,1391,,,35.5287151,-119.3915995,299.5, INT ML,Pitting,,,MFL/CLP,,
2834,Anomaly - Corrosion,,INT,71376.52,704+65,44.59,15.28,59.87,12410,Block Valve  BV 7.14 (377+16),33735.99,Block Valve - I-5 (1235+58),54694.44,16,0.25,,52000,,18,0.05,,,,,0.4,0.3, 03:06,1170,1934,1393,1170,0.84,1.19,1933,1392,,,35.5287151,-119.391607,299.5, INT ML,Pinhole,,,MFL/CLP,,
2835,Anomaly - Corrosion Cluster,,INT,71385.14,704+73,53.21,6.65,59.87,12410,Block Valve  BV 7.14 (377+16),33744.61,Block Valve - I-5 (1235+58),54685.82,16,0.25,,52000,,18,0.05,,,,,1.5,2.6, 02:54,1170,1888,1359,1170,0.861,1.162,1907,1373,,,35.5287149,-119.391636,299.4, INT ML,General Metal Loss,,,MFL/CLP,,
2836,Anomaly - Corrosion,,INT,71386.8,704+74,54.87,5,59.87,12410,Block Valve  BV 7.14 (377+16),33746.26,Block Valve - I-5 (1235+58),54684.17,16,0.25,,52000,,18,0.05,,,,,0.3,0.2, 08:53,1170,1935,1393,1170,0.84,1.191,1934,1393,,,35.5287149,-119.3916416,299.4, INT ML,Pinhole,,,MFL/CLP,,
2837,Weld,,,71391.8,704+79,59.87,59.76,59.76,12420,Block Valve  BV 7.14 (377+16),33751.26,Block Valve - I-5 (1235+58),54679.17,16,0.25,,52000, 09:44,,,,,,,,,,1170,,,1170,,,,,,,35.5287148,-119.3916584,299.4,GIRTH WELD,,,,MFL/CLP,,
2838,Repair - Welded sleeve begin,,,71450.56,705+36,58.77,0.99,59.76,12420,Block Valve  BV 7.14 (377+16),33810.03,Block Valve - I-5 (1235+58),54620.4,16,0.25,,52000,,,,,,,,,,,1170,,,1170,,,,,,,35.5287149,-119.3918563,298.9,REPAIR-SHELL START,,,,MFL/CLP,,
2839,Weld,,,71451.55,705+37,59.76,59.76,59.76,12430,Block Valve  BV 7.14 (377+16),33811.02,Block Valve - I-5 (1235+58),54619.41,16,0.25,,52000, 11:20,,,,,,,,,,1170,,,1170,,,,,,,35.5287149,-119.3918596,298.9,GIRTH WELD,,,,MFL/CLP,,
2840,Repair - Welded sleeve end,,,71451.55,705+37,0,59.76,59.76,12430,Block Valve  BV 7.14 (377+16),33811.02,Block Valve - I-5 (1235+58),54619.41,16,0.25,,52000,,,,,,,,,,,1170,,,1170,,,,,,,35.5287149,-119.3918596,298.9,REPAIR-SHELL END,,,,MFL/CLP,,
2841,Anomaly - Corrosion,,INT,71460.12,705+46,8.57,51.2,59.76,12430,Block Valve  BV 7.14 (377+16),33819.59,Block Valve - I-5 (1235+58),54610.84,16,0.25,,52000,,17,0.04,,,,,1.2,1.8, 05:58,1170,1907,1373,1170,0.852,1.174,1901,1369,,,35.5287149,-119.3918884,298.8, INT ML,General Metal Loss,,,MFL/CLP,,
2842,Anomaly - Corrosion,,INT,71461.85,705+47,10.3,49.47,59.76,12430,Block Valve  BV 7.14 (377+16),33821.32,Block Valve - I-5 (1235+58),54609.11,16,0.25,,52000,,15,0.04,,,,,1.7,0.6, 05:41,1170,1892,1363,1170,0.859,1.165,1883,1356,,,35.5287149,-119.3918943,298.8, INT ML,Axial Grooving,,,MFL/CLP,,
2843,Anomaly - Corrosion,,INT,71480.92,705+66,29.37,30.4,59.76,12430,Block Valve  BV 7.14 (377+16),33840.38,Block Valve - I-5 (1235+58),54590.05,16,0.25,,52000,,19,0.05,,,,,1.2,1.4, 05:56,1170,1903,1370,1170,0.854,1.171,1896,1365,,,35.5287149,-119.3919585,298.7, INT ML,General Metal Loss,,,MFL/CLP,,
2844,Anomaly - Corrosion,,INT,71481.11,705+66,29.56,30.21,59.76,12430,Block Valve  BV 7.14 (377+16),33840.58,Block Valve - I-5 (1235+58),54589.85,16,0.25,,52000,,17,0.04,,,,,0.4,0.2, 06:00,1170,1934,1392,1170,0.841,1.19,1933,1392,,,35.5287149,-119.3919591,298.7, INT ML,Axial Slotting,,,MFL/CLP,,
2845,Weld,,,71511.32,705+95,59.76,59.94,59.94,12440,Block Valve  BV 7.14 (377+16),33870.78,Block Valve - I-5 (1235+58),54559.65,16,0.25,,52000, 10:24,,,,,,,,,,1170,,,1170,,,,,,,35.5287148,-119.3920608,298.7,GIRTH WELD,,,,MFL/CLP,,
2846,Weld,,,71571.26,706+54,59.94,59.85,59.85,12450,Block Valve  BV 7.14 (377+16),33930.73,Block Valve - I-5 (1235+58),54499.7,16,0.25,,52000, 01:20,,,,,,,,,,1170,,,1170,,,,,,,35.5287144,-119.3922626,298.6,GIRTH WELD,,,,MFL/CLP,,
