Repository: kerbergr/datadump

File: MLCompare/bin/Debug/netcoreapp3.1/ex2/oldAug12_final.csv (part 21 of 64)
74,Anomaly - Corrosion,,INT,1110.35,11+13,40.81,19.61,60.43,240,Launch Valve - Rio Bravo Station (0+00),1110.35,Block Valve  BV 7.14 (377+16),36530.18,16,0.25,,52000,,15,0.04,,,,,0.3,0.4, 05:55,1170,1935,1393,1170,0.84,1.191,1935,1393,,,35.4366554,-119.2694426,320.4, INT ML,Pinhole,,,MFL/CLP,,
75,Weld,,,1129.97,11+32,60.43,60.31,60.31,250,Launch Valve - Rio Bravo Station (0+00),1129.97,Block Valve  BV 7.14 (377+16),36510.56,16,0.25,,52000, 02:04,,,,,,,,,,1170,,,1170,,,,,,,35.4367093,-119.2694419,320.8,GIRTH WELD,,,,MFL/CLP,,
76,Anomaly - Corrosion,,INT,1188.08,11+90,58.11,2.2,60.31,250,Launch Valve - Rio Bravo Station (0+00),1188.08,Block Valve  BV 7.14 (377+16),36452.45,16,0.25,,52000,,16,0.04,,,,,0.3,0.4, 05:46,1170,1935,1393,1170,0.84,1.191,1935,1393,,,35.436869,-119.2694407,321.6, INT ML,Pinhole,,,MFL/CLP,,
77,Weld,,,1190.28,11+93,60.31,60.3,60.3,260,Launch Valve - Rio Bravo Station (0+00),1190.28,Block Valve  BV 7.14 (377+16),36450.26,16,0.25,,52000, 11:48,,,,,,,,,,1170,,,1170,,,,,,,35.436875,-119.2694407,321.6,GIRTH WELD,,,,MFL/CLP,,
2993,Anomaly - Corrosion,,INT,74251.13,732+55,37.08,22.46,59.54,12910,Block Valve  BV 7.14 (377+16),36610.6,Block Valve - I-5 (1235+58),51819.83,16,0.25,,52000,,17,0.04,,,,,0.3,0.4, 05:51,1170,1935,1393,1170,0.84,1.191,1935,1393,,,35.5287288,-119.4012711,298.2, INT ML,Circumferential Slotting,,,MFL/CLP,,
2994,Weld,,,74273.59,732+77,59.54,59.72,59.72,12920,Block Valve  BV 7.14 (377+16),36633.06,Block Valve - I-5 (1235+58),51797.37,16,0.25,,52000, 12:16,,,,,,,,,,1170,,,1170,,,,,,,35.5287284,-119.4013466,298.2,GIRTH WELD,,,,MFL/CLP,,
2995,Weld,,,74333.31,733+35,59.72,59.63,59.63,12930,Block Valve  BV 7.14 (377+16),36692.78,Block Valve - I-5 (1235+58),51737.65,16,0.25,,52000, 11:08,,,,,,,,,,1170,,,1170,,,,,,,35.5287278,-119.4015473,298.2,GIRTH WELD,,,,MFL/CLP,,
2996,Anomaly - Corrosion,,INT,74336.05,733+37,2.74,56.89,59.63,12930,Block Valve  BV 7.14 (377+16),36695.52,Block Valve - I-5 (1235+58),51734.91,16,0.25,,52000,,17,0.04,,,,,0.4,0.5, 05:59,1170,1933,1392,1170,0.841,1.189,1932,1391,,,35.5287278,-119.4015566,298.2, INT ML,Pitting,,,MFL/CLP,,
2997,Anomaly - Corrosion,,INT,74360.78,733+61,27.47,32.15,59.63,12930,Block Valve  BV 7.14 (377+16),36720.25,Block Valve - I-5 (1235+58),51710.18,16,0.25,,52000,,18,0.05,,,,,0.3,0.4, 05:58,1170,1935,1393,1170,0.84,1.191,1934,1393,,,35.5287274,-119.4016397,298.2, INT ML,Circumferential Slotting,,,MFL/CLP,,
2998,Weld,,,74392.94,733+93,59.63,59.63,59.63,12940,Block Valve  BV 7.14 (377+16),36752.41,Block Valve - I-5 (1235+58),51678.03,16,0.25,,52000, 12:36,,,,,,,,,,1170,,,1170,,,,,,,35.5287267,-119.4017477,298.1,GIRTH WELD,,,,MFL/CLP,,
2999,Anomaly - Corrosion,,INT,74408.2,734+07,15.27,44.36,59.63,12940,Block Valve  BV 7.14 (377+16),36767.67,Block Valve - I-5 (1235+58),51662.76,16,0.25,,52000,,19,0.05,,,,,0.6,0.8, 06:05,1170,1928,1388,1170,0.843,1.186,1926,1386,,,35.5287265,-119.4017991,298.1, INT ML,Pitting,,,MFL/CLP,,
3000,Anomaly - Corrosion,,INT,74426.03,734+25,33.1,26.53,59.63,12940,Block Valve  BV 7.14 (377+16),36785.5,Block Valve - I-5 (1235+58),51644.93,16,0.25,,52000,,21,0.05,,,,,0.3,0.2, 05:42,1170,1935,1393,1170,0.84,1.191,1935,1393,,,35.5287262,-119.401859,298.1, INT ML,Pinhole,,,MFL/CLP,,
3001,Weld,,,74452.56,734+51,59.63,59.69,59.69,12950,Block Valve  BV 7.14 (377+16),36812.03,Block Valve - I-5 (1235+58),51618.4,16,0.25,,52000, 09:56,,,,,,,,,,1170,,,1170,,,,,,,35.5287256,-119.4019482,298.2,GIRTH WELD,,,,MFL/CLP,,
3002,Anomaly - Corrosion,,INT,74480.44,734+78,27.88,31.82,59.69,12950,Block Valve  BV 7.14 (377+16),36839.91,Block Valve - I-5 (1235+58),51590.53,16,0.25,,52000,,16,0.04,,,,,0.6,0.6, 06:10,1170,1931,1390,1170,0.842,1.188,1929,1389,,,35.5287251,-119.4020419,298.2, INT ML,Pitting,,,MFL/CLP,,
3003,Weld,,,74512.25,735+08,59.69,59.74,59.74,12960,Block Valve  BV 7.14 (377+16),36871.72,Block Valve - I-5 (1235+58),51558.71,16,0.25,,52000, 12:52,,,,,,,,,,1170,,,1170,,,,,,,35.5287245,-119.4021488,298.1,GIRTH WELD,,,,MFL/CLP,,
3004,Weld,,,74571.99,735+66,59.74,59.7,59.7,12970,Block Valve  BV 7.14 (377+16),36931.46,Block Valve - I-5 (1235+58),51498.97,16,0.25,,52000, 01:16,,,,,,,,,,1170,,,1170,,,,,,,35.5287244,-119.4023496,298.2,GIRTH WELD,,,,MFL/CLP,,
3005,Anomaly - Corrosion,,INT,74618.06,736+11,46.07,13.62,59.7,12970,Block Valve  BV 7.14 (377+16),36977.53,Block Valve - I-5 (1235+58),51452.9,16,0.25,,52000,,18,0.05,,,,,0.4,0.3, 05:26,1170,1934,1393,1170,0.84,1.19,1933,1392,,,35.5287245,-119.4025044,297.9, INT ML,Pinhole,,,MFL/CLP,,
3006,Repair - Welded sleeve begin,,,74630.42,736+23,58.43,1.26,59.7,12970,Block Valve  BV 7.14 (377+16),36989.89,Block Valve - I-5 (1235+58),51440.54,16,0.25,,52000,,,,,,,,,,,1170,,,1170,,,,,,,35.5287243,-119.402546,297.9,REPAIR-SHELL START,,,,MFL/CLP,,
3007,Weld,,,74631.69,736+24,59.7,59.72,59.72,12980,Block Valve  BV 7.14 (377+16),36991.16,Block Valve - I-5 (1235+58),51439.28,16,0.25,,52000, 09:32,,,,,,,,,,1170,,,1170,,,,,,,35.5287243,-119.4025502,298,GIRTH WELD,,,,MFL/CLP,,
3008,Repair - Welded sleeve end,,,74632.9,736+26,1.22,58.5,59.72,12980,Block Valve  BV 7.14 (377+16),36992.37,Block Valve - I-5 (1235+58),51438.06,16,0.25,,52000,,,,,,,,,,,1170,,,1170,,,,,,,35.5287243,-119.4025543,298,REPAIR-SHELL END,,,,MFL/CLP,,
3009,Anomaly - Corrosion,,INT,74686.03,736+77,54.34,5.38,59.72,12980,Block Valve  BV 7.14 (377+16),37045.5,Block Valve - I-5 (1235+58),51384.93,16,0.25,,52000,,15,0.04,,,,,0.4,0.5, 05:44,1170,1934,1393,1170,0.84,1.19,1933,1392,,,35.5287232,-119.4027329,298.3, INT ML,Pitting,,,MFL/CLP,,
3010,Weld,,,74691.41,736+82,59.72,41.63,41.63,12990,Block Valve  BV 7.14 (377+16),37050.88,Block Valve - I-5 (1235+58),51379.55,16,0.25,,52000, 02:24,,,,,,,,,,1170,,,1170,,,,,,,35.5287231,-119.4027509,298.3,GIRTH WELD,,,,MFL/CLP,,
3011,Anomaly - Corrosion,,INT,74702.37,736+93,10.97,30.67,41.63,12990,Block Valve  BV 7.14 (377+16),37061.84,Block Valve - I-5 (1235+58),51368.59,16,0.25,,52000,,20,0.05,,,,,0.4,0.4, 05:51,1170,1934,1392,1170,0.84,1.19,1933,1392,,,35.5287231,-119.4027878,298.4, INT ML,Circumferential Slotting,,,MFL/CLP,,
3012,Anomaly - Corrosion,,EXT,74716.24,737+06,24.84,16.8,41.63,12990,Block Valve  BV 7.14 (377+16),37075.71,Block Valve - I-5 (1235+58),51354.72,16,0.25,,52000,,16,0.04,,,,,0.2,0.2, 08:39,1170,1937,1394,1170,0.839,1.192,1936,1394,,,35.528723,-119.4028344,298.2, EXT ML,Pinhole,,,MFL/CLP,,
3013,Anomaly - Corrosion,,EXT,74717.5,737+08,26.09,15.55,41.63,12990,Block Valve  BV 7.14 (377+16),37076.97,Block Valve - I-5 (1235+58),51353.47,16,0.25,,52000,,16,0.04,,,,,0.4,0.2, 08:40,1170,1935,1393,1170,0.84,1.19,1934,1392,,,35.5287229,-119.4028386,298.2, EXT ML,Pinhole,,,MFL/CLP,,
3014,Anomaly - Corrosion,,INT,74717.65,737+08,26.24,15.39,41.63,12990,Block Valve  BV 7.14 (377+16),37077.12,Block Valve - I-5 (1235+58),51353.31,16,0.25,,52000,,19,0.05,,,,,0.3,0.5, 06:52,1170,1935,1393,1170,0.84,1.191,1934,1393,,,35.5287229,-119.4028391,298.2, INT ML,Circumferential Slotting,,,MFL/CLP,,
3015,Anomaly - Corrosion,,EXT,74718.1,737+08,26.7,14.94,41.63,12990,Block Valve  BV 7.14 (377+16),37077.57,Block Valve - I-5 (1235+58),51352.86,16,0.25,,52000,,20,0.05,,,,,0.3,0.2, 08:20,1170,1935,1393,1170,0.84,1.19,1934,1392,,,35.5287229,-119.4028407,298.2, EXT ML,Pinhole,,,MFL/CLP,,
3016,Anomaly - Corrosion,,INT,74720.23,737+10,28.83,12.81,41.63,12990,Block Valve  BV 7.14 (377+16),37079.7,Block Valve - I-5 (1235+58),51350.73,16,0.25,,52000,,16,0.04,,,,,0.3,0.2, 05:18,1170,1936,1394,1170,0.84,1.191,1935,1393,,,35.5287229,-119.4028478,298.1, INT ML,Pinhole,,,MFL/CLP,,
3017,Anomaly - Corrosion,,EXT,74731.07,737+21,39.66,1.98,41.63,12990,Block Valve  BV 7.14 (377+16),37090.54,Block Valve - I-5 (1235+58),51339.9,16,0.25,,52000,,18,0.05,,,,,0.7,1.6, 02:18,1170,1923,1385,1170,0.845,1.184,1920,1383,,,35.5287226,-119.4028842,297.8, EXT ML,Circumferential Grooving,,,MFL/CLP,,
3018,Anomaly - Corrosion,,EXT,74731.36,737+21,39.95,1.68,41.63,12990,Block Valve  BV 7.14 (377+16),37090.83,Block Valve - I-5 (1235+58),51339.6,16,0.25,,52000,,20,0.05,,,,,1.3,1.3, 03:06,1170,1897,1366,1170,0.857,1.167,1888,1359,,,35.5287226,-119.4028852,297.8, EXT ML,General Metal Loss,,,MFL/CLP,,
3019,Repair - Welded sleeve begin,,,74731.54,737+21,40.14,1.5,41.63,12990,Block Valve  BV 7.14 (377+16),37091.01,Block Valve - I-5 (1235+58),51339.42,16,0.25,,52000,,,,,,,,,,,1170,,,1170,,,,,,,35.5287226,-119.4028858,297.7,REPAIR-SHELL START,,,,MFL/CLP,,
3020,Weld,,,74733.04,737+23,41.63,56.89,56.89,13000,Block Valve  BV 7.14 (377+16),37092.51,Block Valve - I-5 (1235+58),51337.92,16,0.25,,52000, 12:32,,,,,,,,,,1170,,,1170,,,,,,,35.5287226,-119.4028908,297.7,GIRTH WELD,,,,MFL/CLP,,
3021,Repair - Welded sleeve end,,,74733.95,737+24,0.91,55.98,56.89,13000,Block Valve  BV 7.14 (377+16),37093.42,Block Valve - I-5 (1235+58),51337.01,16,0.25,,52000,,,,,,,,,,,1170,,,1170,,,,,,,35.5287226,-119.4028939,297.7,REPAIR-SHELL END,,,,MFL/CLP,,
3022,Anomaly - Corrosion Cluster,,EXT,74734.38,737+24,1.34,55.55,56.89,13000,Block Valve  BV 7.14 (377+16),37093.85,Block Valve - I-5 (1235+58),51336.59,16,0.25,,52000,,24,0.06,,,,,1.8,3.8, 09:19,1170,1852,1333,1170,0.878,1.139,1864,1342,,,35.5287226,-119.4028953,297.7, EXT ML,General Metal Loss,,,MFL/CLP,,
3023,Anomaly - Corrosion Cluster,,EXT,74734.39,737+24,1.35,55.55,56.89,13000,Block Valve  BV 7.14 (377+16),37093.86,Block Valve - I-5 (1235+58),51336.58,16,0.25,,52000,,20,0.05,,,,,2.3,3.2, 02:06,1170,1839,1324,1170,0.884,1.131,1845,1329,,,35.5287226,-119.4028954,297.7,*EXT ML,General Metal Loss,,,MFL/CLP,,
3024,Anomaly - Corrosion,,INT,74734.67,737+24,1.63,55.26,56.89,13000,Block Valve  BV 7.14 (377+16),37094.14,Block Valve - I-5 (1235+58),51336.29,16,0.25,,52000,,16,0.04,,,,,0.9,0.8, 07:20,1170,1918,1381,1170,0.847,1.181,1914,1378,,,35.5287226,-119.4028963,297.7, INT ML,Pitting,,,MFL/CLP,,
3025,Anomaly - Corrosion Cluster,,INT,74734.86,737+25,1.82,55.07,56.89,13000,Block Valve  BV 7.14 (377+16),37094.33,Block Valve - I-5 (1235+58),51336.1,16,0.25,,52000,,17,0.04,,,,,4.4,1.9, 05:24,1170,1788,1287,1170,0.909,1.1,1847,1330,,,35.5287226,-119.402897,297.7, INT ML,General Metal Loss,,,MFL/CLP,,
3026,Anomaly - Corrosion,,EXT,74735.33,737+25,2.29,54.6,56.89,13000,Block Valve  BV 7.14 (377+16),37094.8,Block Valve - I-5 (1235+58),51335.63,16,0.25,,52000,,15,0.04,,,,,1.4,1.5, 03:18,1170,1904,1371,1170,0.854,1.171,1897,1366,,,35.5287226,-119.4028985,297.7, EXT ML,General Metal Loss,,,MFL/CLP,,
3027,Anomaly - Corrosion Cluster,,INT,74735.34,737+25,2.29,54.6,56.89,13000,Block Valve  BV 7.14 (377+16),37094.8,Block Valve - I-5 (1235+58),51335.63,16,0.25,,52000,,17,0.04,,,,,2.3,1.4, 06:42,1170,1855,1336,1170,0.876,1.142,1883,1355,,,35.5287226,-119.4028986,297.7, INT ML,General Metal Loss,,,MFL/CLP,,
3028,Anomaly - Corrosion,,INT,74735.86,737+26,2.82,54.07,56.89,13000,Block Valve  BV 7.14 (377+16),37095.33,Block Valve - I-5 (1235+58),51335.1,16,0.25,,52000,,18,0.05,,,,,1.1,0.7, 07:06,1170,1909,1374,1170,0.851,1.175,1903,1370,,,35.5287226,-119.4029003,297.7, INT ML,Pitting,,,MFL/CLP,,
3029,Anomaly - Corrosion,,EXT,74736.2,737+26,3.16,53.73,56.89,13000,Block Valve  BV 7.14 (377+16),37095.67,Block Valve - I-5 (1235+58),51334.76,16,0.25,,52000,,16,0.04,,,,,0.7,1.1, 08:30,1170,1925,1386,1170,0.844,1.185,1922,1384,,,35.5287226,-119.4029015,297.6, EXT ML,Pitting,,,MFL/CLP,,
3030,Anomaly - Corrosion Cluster,,INT,74736.35,737+26,3.31,53.58,56.89,13000,Block Valve  BV 7.14 (377+16),37095.82,Block Valve - I-5 (1235+58),51334.61,16,0.25,,52000,,18,0.05,,,,,2.8,1.6, 05:18,1170,1831,1318,1170,0.888,1.127,1856,1336,,,35.5287225,-119.402902,297.6, INT ML,General Metal Loss,,,MFL/CLP,,
3031,Anomaly - Corrosion,,EXT,74737.4,737+27,4.36,52.53,56.89,13000,Block Valve  BV 7.14 (377+16),37096.87,Block Valve - I-5 (1235+58),51333.56,16,0.25,,52000,,23,0.06,,,,,0.4,0.3, 07:40,1170,1931,1390,1170,0.842,1.188,1929,1389,,,35.5287225,-119.4029055,297.6, EXT ML,Axial Slotting,,,MFL/CLP,,
3032,Anomaly - Corrosion Cluster,,EXT,74737.64,737+27,4.6,52.29,56.89,13000,Block Valve  BV 7.14 (377+16),37097.11,Block Valve - I-5 (1235+58),51333.32,16,0.25,,52000,,23,0.06,,,,,4.5,10, 09:11,1170,1726,1243,1170,0.942,1.062,1721,1239,,,35.5287225,-119.4029063,297.6, EXT ML,General Metal Loss,,,MFL/CLP,,
3033,Anomaly - Corrosion Cluster,,EXT,74737.68,737+27,4.64,52.25,56.89,13000,Block Valve  BV 7.14 (377+16),37097.15,Block Valve - I-5 (1235+58),51333.28,16,0.25,,52000,,15,0.04,,,,,1.9,2.2, 07:16,1170,1881,1355,1170,0.864,1.158,1880,1354,,,35.5287225,-119.4029064,297.6,*EXT ML,General Metal Loss,,,MFL/CLP,,
3034,Anomaly - Corrosion,,EXT,74738.02,737+28,4.98,51.91,56.89,13000,Block Valve  BV 7.14 (377+16),37097.49,Block Valve - I-5 (1235+58),51332.94,16,0.25,,52000,,17,0.04,,,,,1.2,0.8, 09:44,1170,1907,1373,1170,0.852,1.174,1901,1369,,,35.5287225,-119.4029076,297.6, EXT ML,Pitting,,,MFL/CLP,,
3035,Anomaly - Corrosion,,INT,74738.26,737+28,5.21,51.68,56.89,13000,Block Valve  BV 7.14 (377+16),37097.72,Block Valve - I-5 (1235+58),51332.71,16,0.25,,52000,,17,0.04,,,,,0.7,0.8, 06:43,1170,1927,1387,1170,0.844,1.186,1924,1386,,,35.5287225,-119.4029084,297.6, INT ML,Pitting,,,MFL/CLP,,
3036,Anomaly - Corrosion Cluster,,INT,74738.51,737+28,5.47,51.42,56.89,13000,Block Valve  BV 7.14 (377+16),37097.98,Block Valve - I-5 (1235+58),51332.45,16,0.25,,52000,,23,0.06,,,,,4.8,2.2, 06:55,1170,1718,1237,1170,0.946,1.057,1808,1302,,,35.5287225,-119.4029092,297.6, INT ML,General Metal Loss,,,MFL/CLP,,
3037,Anomaly - Corrosion,,INT,74739.35,737+29,6.31,50.58,56.89,13000,Block Valve  BV 7.14 (377+16),37098.82,Block Valve - I-5 (1235+58),51331.61,16,0.25,,52000,,17,0.04,,,,,0.6,0.9, 07:05,1170,1928,1388,1170,0.843,1.186,1926,1387,,,35.5287225,-119.402912,297.6,*INT ML,Pitting,,,MFL/CLP,,
3038,Anomaly - Corrosion,,EXT,74739.43,737+29,6.39,50.5,56.89,13000,Block Valve  BV 7.14 (377+16),37098.9,Block Valve - I-5 (1235+58),51331.53,16,0.25,,52000,,19,0.05,,,,,0.8,1.3, 08:05,1170,1921,1383,1170,0.846,1.182,1917,1380,,,35.5287225,-119.4029123,297.6, EXT ML,Pitting,,,MFL/CLP,,
3039,Anomaly - Corrosion Cluster,,INT,74740.19,737+30,7.15,49.74,56.89,13000,Block Valve  BV 7.14 (377+16),37099.66,Block Valve - I-5 (1235+58),51330.77,16,0.25,,52000,,25,0.06,,,,,2.5,0.9, 05:21,1170,1797,1294,1170,0.905,1.106,1836,1322,,,35.5287225,-119.4029149,297.6, INT ML,Axial Grooving,,,MFL/CLP,,
3040,Anomaly - Corrosion,,INT,74742.35,737+32,9.3,47.59,56.89,13000,Block Valve  BV 7.14 (377+16),37101.81,Block Valve - I-5 (1235+58),51328.62,16,0.25,,52000,,19,0.05,,,,,0.6,0.7, 05:17,1170,1929,1389,1170,0.843,1.187,1927,1388,,,35.5287224,-119.4029221,297.5, INT ML,Pitting,,,MFL/CLP,,
3041,Anomaly - Corrosion,,INT,74742.84,737+32,9.79,47.1,56.89,13000,Block Valve  BV 7.14 (377+16),37102.3,Block Valve - I-5 (1235+58),51328.13,16,0.25,,52000,,19,0.05,,,,,0.7,0.7, 03:41,1170,1925,1386,1170,0.844,1.185,1923,1384,,,35.5287224,-119.4029238,297.5, INT ML,Pitting,,,MFL/CLP,,
3042,Anomaly - Corrosion,,INT,74743.8,737+33,10.76,46.13,56.89,13000,Block Valve  BV 7.14 (377+16),37103.27,Block Valve - I-5 (1235+58),51327.16,16,0.25,,52000,,21,0.05,,,,,0.7,0.9, 03:42,1170,1922,1384,1170,0.846,1.183,1919,1381,,,35.5287224,-119.402927,297.5, INT ML,Pitting,,,MFL/CLP,,
3043,Anomaly - Corrosion,,INT,74744.6,737+34,11.56,45.33,56.89,13000,Block Valve  BV 7.14 (377+16),37104.07,Block Valve - I-5 (1235+58),51326.36,16,0.25,,52000,,15,0.04,,,,,0.4,0.6, 07:18,1170,1935,1393,1170,0.84,1.191,1934,1393,,,35.5287224,-119.4029297,297.5, INT ML,Circumferential Slotting,,,MFL/CLP,,
3044,Anomaly - Corrosion,,INT,74747.01,737+36,13.97,42.92,56.89,13000,Block Valve  BV 7.14 (377+16),37106.48,Block Valve - I-5 (1235+58),51323.95,16,0.25,,52000,,18,0.05,,,,,0.5,0.6, 07:15,1170,1932,1391,1170,0.841,1.189,1930,1390,,,35.5287223,-119.4029378,297.5, INT ML,Pitting,,,MFL/CLP,,
3045,Anomaly - Corrosion Cluster,,INT,74756.86,737+46,23.82,33.07,56.89,13000,Block Valve  BV 7.14 (377+16),37116.33,Block Valve - I-5 (1235+58),51314.1,16,0.25,,52000,,28,0.07,,,,,3.3,3.6, 05:52,1170,1727,1243,1170,0.941,1.063,1725,1242,,,35.528722,-119.4029709,297.5,*INT ML,General Metal Loss,,,MFL/CLP,,
3046,Anomaly - Corrosion,,INT,74762.01,737+51,28.97,27.92,56.89,13000,Block Valve  BV 7.14 (377+16),37121.48,Block Valve - I-5 (1235+58),51308.95,16,0.25,,52000,,18,0.05,,,,,0.6,0.8, 07:28,1170,1927,1388,1170,0.843,1.186,1925,1386,,,35.5287218,-119.4029882,297.6, INT ML,Pitting,,,MFL/CLP,,
3047,Anomaly - Corrosion,,INT,74762.66,737+52,29.62,27.27,56.89,13000,Block Valve  BV 7.14 (377+16),37122.13,Block Valve - I-5 (1235+58),51308.3,16,0.25,,52000,,15,0.04,,,,,0.7,0.7, 07:28,1170,1928,1388,1170,0.843,1.187,1926,1387,,,35.5287218,-119.4029904,297.6, INT ML,Pitting,,,MFL/CLP,,
3048,Anomaly - Corrosion,,INT,74768.26,737+57,35.21,21.68,56.89,13000,Block Valve  BV 7.14 (377+16),37127.72,Block Valve - I-5 (1235+58),51302.71,16,0.25,,52000,,18,0.05,,,,,0.4,0.4, 05:48,1170,1934,1393,1170,0.84,1.19,1933,1392,,,35.5287215,-119.4030092,297.7, INT ML,Circumferential Slotting,,,MFL/CLP,,
3049,Casing Begin,,,74787.27,737+75,54.23,2.66,56.89,13000,Block Valve  BV 7.14 (377+16),37146.74,Block Valve - I-5 (1235+58),51283.69,16,0.25,,52000,,,,,,,,,,,1170,,,1170,,,,,,,35.5287205,-119.4030731,298.3,CASING START,,,,MFL/CLP,,
3050,Weld,,,74789.93,737+78,56.89,60.41,60.41,13010,Block Valve  BV 7.14 (377+16),37149.4,Block Valve - I-5 (1235+58),51281.03,16,0.25,,52000, 10:56,,,,,,,,,,1170,,,1170,,,,,,,35.5287204,-119.403082,298.4,GIRTH WELD,,,,MFL/CLP,,
3051,Anomaly - Corrosion Cluster,,INT,74798,737+86,8.07,52.34,60.41,13010,Block Valve  BV 7.14 (377+16),37157.47,Block Valve - I-5 (1235+58),51272.96,16,0.25,,52000,,18,0.05,,,,,0.6,1.5, 05:53,1170,1927,1388,1170,0.843,1.186,1925,1386,,,35.5287201,-119.4031091,298.6, INT ML,Circumferential Grooving,,,MFL/CLP,,
3052,Anomaly - Corrosion,,INT,74798.87,737+87,8.94,51.48,60.41,13010,Block Valve  BV 7.14 (377+16),37158.34,Block Valve - I-5 (1235+58),51272.09,16,0.25,,52000,,24,0.06,,,,,0.4,0.5, 05:48,1170,1933,1392,1170,0.841,1.189,1932,1391,,,35.5287201,-119.403112,298.6, INT ML,Circumferential Slotting,,,MFL/CLP,,
3053,Anomaly - Corrosion,,INT,74799.04,737+87,9.11,51.3,60.41,13010,Block Valve  BV 7.14 (377+16),37158.51,Block Valve - I-5 (1235+58),51271.92,16,0.25,,52000,,28,0.07,,,,,0.4,0.5, 05:51,1170,1930,1390,1170,0.842,1.188,1929,1389,,,35.5287201,-119.4031126,298.6, INT ML,Pitting,,,MFL/CLP,,
3054,Anomaly - Corrosion,,INT,74799.87,737+88,9.93,50.48,60.41,13010,Block Valve  BV 7.14 (377+16),37159.33,Block Valve - I-5 (1235+58),51271.1,16,0.25,,52000,,15,0.04,,,,,0.3,0.4, 05:37,1170,1935,1393,1170,0.84,1.191,1935,1393,,,35.5287201,-119.4031154,298.6, INT ML,Pinhole,,,MFL/CLP,,
3055,Anomaly - Corrosion,,INT,74800.97,737+89,11.04,49.37,60.41,13010,Block Valve  BV 7.14 (377+16),37160.44,Block Valve - I-5 (1235+58),51269.99,16,0.25,,52000,,19,0.05,,,,,0.4,0.4, 05:48,1170,1932,1391,1170,0.841,1.189,1931,1390,,,35.52872,-119.4031191,298.6, INT ML,Pitting,,,MFL/CLP,,
3056,Anomaly - Corrosion,,INT,74801.86,737+90,11.93,48.48,60.41,13010,Block Valve  BV 7.14 (377+16),37161.33,Block Valve - I-5 (1235+58),51269.1,16,0.25,,52000,,23,0.06,,,,,0.4,0.3, 06:05,1170,1933,1392,1170,0.841,1.19,1932,1391,,,35.52872,-119.4031221,298.6, INT ML,Pinhole,,,MFL/CLP,,
3057,Anomaly - Corrosion,,INT,74808.39,737+96,18.46,41.96,60.41,13010,Block Valve  BV 7.14 (377+16),37167.86,Block Valve - I-5 (1235+58),51262.57,16,0.25,,52000,,32,0.08,,,,,0.3,0.3, 05:51,1170,1932,1391,1170,0.841,1.189,1931,1390,,,35.5287199,-119.403144,298.7,*INT ML,Pinhole,,,MFL/CLP,,
3058,Anomaly - Corrosion,,EXT,74808.74,737+96,18.81,41.61,60.41,13010,Block Valve  BV 7.14 (377+16),37168.21,Block Valve - I-5 (1235+58),51262.22,16,0.25,,52000,,15,0.04,,,,,0.3,0.2, 02:51,1170,1935,1393,1170,0.84,1.191,1935,1393,,,35.5287199,-119.4031452,298.7, EXT ML,Pinhole,,,MFL/CLP,,
3059,Anomaly - Corrosion,,INT,74809.05,737+97,19.12,41.3,60.41,13010,Block Valve  BV 7.14 (377+16),37168.52,Block Valve - I-5 (1235+58),51261.91,16,0.25,,52000,,16,0.04,,,,,0.4,0.5, 05:52,1170,1935,1393,1170,0.84,1.19,1934,1392,,,35.5287199,-119.4031462,298.7, INT ML,Circumferential Slotting,,,MFL/CLP,,
3060,Anomaly - Corrosion,,INT,74810.1,737+98,20.17,40.24,60.41,13010,Block Valve  BV 7.14 (377+16),37169.57,Block Valve - I-5 (1235+58),51260.86,16,0.25,,52000,,24,0.06,,,,,0.4,0.4, 05:47,1170,1930,1390,1170,0.842,1.188,1929,1389,,,35.5287199,-119.4031498,298.8, INT ML,Pitting,,,MFL/CLP,,
3061,Anomaly - Corrosion,,INT,74811.08,737+99,21.15,39.27,60.41,13010,Block Valve  BV 7.14 (377+16),37170.55,Block Valve - I-5 (1235+58),51259.89,16,0.25,,52000,,15,0.04,,,,,0.4,0.5, 05:32,1170,1934,1393,1170,0.84,1.19,1933,1392,,,35.5287199,-119.403153,298.8, INT ML,Pitting,,,MFL/CLP,,
3062,Anomaly - Corrosion,,INT,74812.16,738+00,22.23,38.19,60.41,13010,Block Valve  BV 7.14 (377+16),37171.62,Block Valve - I-5 (1235+58),51258.81,16,0.25,,52000,,22,0.06,,,,,0.3,0.4, 05:47,1170,1934,1393,1170,0.84,1.19,1933,1392,,,35.5287199,-119.4031567,298.8, INT ML,Pinhole,,,MFL/CLP,,
3063,Casing End,,,74839.09,738+26,49.15,11.26,60.41,13010,Block Valve  BV 7.14 (377+16),37198.55,Block Valve - I-5 (1235+58),51231.88,16,0.25,,52000,,,,,,,,,,,1170,,,1170,,,,,,,35.5287198,-119.4032472,298.9,CASING END,,,,MFL/CLP,,
3064,Repair - Welded sleeve begin,,,74848.78,738+35,58.85,1.57,60.41,13010,Block Valve  BV 7.14 (377+16),37208.25,Block Valve - I-5 (1235+58),51222.19,16,0.25,,52000,,,,,,,,,,,1170,,,1170,,,,,,,35.5287199,-119.4032798,298.8,REPAIR-SHELL START,,,,MFL/CLP,,
3065,Weld,,,74850.34,738+37,60.41,56.37,56.37,13020,Block Valve  BV 7.14 (377+16),37209.81,Block Valve - I-5 (1235+58),51220.62,16,0.25,,52000, 01:52,,,,,,,,,,1170,,,1170,,,,,,,35.5287199,-119.403285,298.8,GIRTH WELD,,,,MFL/CLP,,
3066,Repair - Welded sleeve end,,,74865.44,738+51,15.09,41.27,56.37,13020,Block Valve  BV 7.14 (377+16),37224.91,Block Valve - I-5 (1235+58),51205.53,16,0.25,,52000,,,,,,,,,,,1170,,,1170,,,,,,,35.5287202,-119.4033357,298.2,REPAIR-SHELL END,,,,MFL/CLP,,
3067,Repair - Welded sleeve begin,,,74896.4,738+81,46.06,10.31,56.37,13020,Block Valve  BV 7.14 (377+16),37255.87,Block Valve - I-5 (1235+58),51174.56,16,0.25,,52000,,,,,,,,,,,1170,,,1170,,,,,,,35.5287203,-119.4034398,297.3,REPAIR-SHELL START,,,,MFL/CLP,,
3068,Weld - Change in wall thickness,,,74906.71,738+91,56.37,21.16,21.16,13030,Block Valve  BV 7.14 (377+16),37266.18,Block Valve - I-5 (1235+58),51164.25,16,0.281,,52000,,,,,,,,,,,1170,,,1315,,,,,,,35.5287201,-119.4034744,297,GIRTH WELD NWT 0.250/0.281IN,,,,MFL/CLP,,
3069,Repair - Welded sleeve end,,,74916.85,739+01,10.14,11.02,21.16,13030,Block Valve  BV 7.14 (377+16),37276.32,Block Valve - I-5 (1235+58),51154.11,16,0.281,,52000,,,,,,,,,,,1170,,,1315,,,,,,,35.5287199,-119.4035085,296.9,REPAIR-SHELL END,,,,MFL/CLP,,
3070,Anomaly - Corrosion,,EXT,74922.12,739+06,15.41,5.75,21.16,13030,Block Valve  BV 7.14 (377+16),37281.59,Block Valve - I-5 (1235+58),51148.84,16,0.281,,52000,,16,0.05,,,,,0.6,0.6, 08:33,1170,2171,1563,1315,0.749,1.188,2169,1562,,,35.5287198,-119.4035262,296.9, EXT ML,Pitting,,,MFL/CLP,,
3071,Weld - Change in wall thickness,,,74927.87,739+12,21.16,36.62,36.62,13040,Block Valve  BV 7.14 (377+16),37287.34,Block Valve - I-5 (1235+58),51143.09,16,0.25,,52000, 12:08,,,,,,,,,,1170,,,1170,,,,,,,35.5287197,-119.4035455,297,GIRTH WELD NWT 0.281/0.250IN,,,,MFL/CLP,,
3072,Repair - Welded sleeve begin,,,74928.34,739+12,0.47,36.15,36.62,13040,Block Valve  BV 7.14 (377+16),37287.81,Block Valve - I-5 (1235+58),51142.62,16,0.25,,52000,,,,,,,,,,,1170,,,1170,,,,,,,35.5287197,-119.4035471,297,REPAIR-SHELL START,,,,MFL/CLP,,
3073,Repair - Welded sleeve end,,,74935.93,739+20,8.06,28.56,36.62,13040,Block Valve  BV 7.14 (377+16),37295.4,Block Valve - I-5 (1235+58),51135.03,16,0.25,,52000,,,,,,,,,,,1170,,,1170,,,,,,,35.5287195,-119.4035726,297.3,REPAIR-SHELL END,,,,MFL/CLP,,
3074,Anomaly - Corrosion,,EXT,74937.48,739+21,9.61,27.01,36.62,13040,Block Valve  BV 7.14 (377+16),37296.95,Block Valve - I-5 (1235+58),51133.48,16,0.25,,52000,,21,0.05,,,,,0.4,0.2, 06:07,1170,1932,1391,1170,0.841,1.189,1930,1390,,,35.5287195,-119.4035778,297.4, EXT ML,Axial Slotting,,,MFL/CLP,,
3075,Anomaly - Corrosion,,EXT,74937.64,739+21,9.76,26.86,36.62,13040,Block Valve  BV 7.14 (377+16),37297.1,Block Valve - I-5 (1235+58),51133.33,16,0.25,,52000,,19,0.05,,,,,0.5,0.2, 06:10,1170,1931,1390,1170,0.842,1.188,1930,1390,,,35.5287195,-119.4035783,297.4, EXT ML,Axial Slotting,,,MFL/CLP,,
3076,Anomaly - Corrosion,,EXT,74937.81,739+22,9.94,26.68,36.62,13040,Block Valve  BV 7.14 (377+16),37297.28,Block Valve - I-5 (1235+58),51133.15,16,0.25,,52000,,20,0.05,,,,,0.5,0.2, 06:07,1170,1931,1390,1170,0.842,1.188,1929,1389,,,35.5287195,-119.4035789,297.4, EXT ML,Axial Slotting,,,MFL/CLP,,
3077,Anomaly - Corrosion,,EXT,74941.82,739+25,13.95,22.67,36.62,13040,Block Valve  BV 7.14 (377+16),37301.29,Block Valve - I-5 (1235+58),51129.14,16,0.25,,52000,,21,0.05,,,,,0.9,0.8, 03:42,1170,1915,1379,1170,0.849,1.178,1910,1375,,,35.5287192,-119.4035923,297.7, EXT ML,Pitting,,,MFL/CLP,,
3078,Anomaly - Corrosion,,EXT,74942.6,739+26,14.73,21.89,36.62,13040,Block Valve  BV 7.14 (377+16),37302.07,Block Valve - I-5 (1235+58),51128.36,16,0.25,,52000,,18,0.05,,,,,0.4,0.3, 05:59,1170,1933,1392,1170,0.841,1.19,1932,1391,,,35.5287191,-119.4035949,297.7, EXT ML,Axial Slotting,,,MFL/CLP,,
3079,Anomaly - Corrosion,,EXT,74945.18,739+29,17.31,19.31,36.62,13040,Block Valve  BV 7.14 (377+16),37304.65,Block Valve - I-5 (1235+58),51125.78,16,0.25,,52000,,15,0.04,,,,,0.6,0.6, 06:15,1170,1930,1390,1170,0.842,1.188,1929,1389,,,35.5287188,-119.4036036,297.9, EXT ML,Pitting,,,MFL/CLP,,
3080,Anomaly - Corrosion,,INT,74957.1,739+40,29.23,7.4,36.62,13040,Block Valve  BV 7.14 (377+16),37316.57,Block Valve - I-5 (1235+58),51113.87,16,0.25,,52000,,15,0.04,,,,,0.4,0.3, 08:07,1170,1933,1392,1170,0.841,1.19,1933,1392,,,35.5287171,-119.4036436,298.2, INT ML,Axial Slotting,,,MFL/CLP,,
3081,Weld,,,74964.49,739+47,36.62,60.53,60.53,13050,Block Valve  BV 7.14 (377+16),37323.96,Block Valve - I-5 (1235+58),51106.47,16,0.25,,52000, 11:56,,,,,,,,,,1170,,,1170,,,,,,,35.5287161,-119.4036684,298.1,GIRTH WELD,,,,MFL/CLP,,
3082,Anomaly - Corrosion,,INT,75023.51,740+05,59.02,1.51,60.53,13050,Block Valve  BV 7.14 (377+16),37382.98,Block Valve - I-5 (1235+58),51047.45,16,0.25,,52000,,15,0.04,,,,,0.8,0.4, 05:57,1170,1924,1385,1170,0.845,1.184,1921,1383,,,35.528709,-119.4038666,297.6, INT ML,Axial Slotting,,,MFL/CLP,,
3083,Weld,,,75025.02,740+06,60.53,60.54,60.54,13060,Block Valve  BV 7.14 (377+16),37384.49,Block Valve - I-5 (1235+58),51045.94,16,0.25,,52000, 12:36,,,,,,,,,,1170,,,1170,,,,,,,35.5287088,-119.4038717,297.6,GIRTH WELD,,,,MFL/CLP,,
3084,Anomaly - Corrosion,,INT,75026.2,740+07,1.18,59.36,60.54,13060,Block Valve  BV 7.14 (377+16),37385.67,Block Valve - I-5 (1235+58),51044.76,16,0.25,,52000,,18,0.05,,,,,0.6,0.9, 05:09,1170,1927,1388,1170,0.843,1.186,1925,1386,,,35.5287087,-119.4038756,297.6, INT ML,Pitting,,,MFL/CLP,,
3085,Anomaly - Corrosion,,INT,75027.51,740+09,2.48,58.05,60.54,13060,Block Valve  BV 7.14 (377+16),37386.98,Block Valve - I-5 (1235+58),51043.46,16,0.25,,52000,,23,0.06,,,,,0.9,1, 05:08,1170,1912,1377,1170,0.85,1.177,1907,1373,,,35.5287085,-119.40388,297.6, INT ML,Pitting,,,MFL/CLP,,
3086,Anomaly - Corrosion,,INT,75068.68,740+49,43.66,16.88,60.54,13060,Block Valve  BV 7.14 (377+16),37428.15,Block Valve - I-5 (1235+58),51002.28,16,0.25,,52000,,16,0.04,,,,,0.5,0.5, 05:52,1170,1931,1391,1170,0.841,1.189,1930,1390,,,35.5287041,-119.4040183,297.9, INT ML,Pitting,,,MFL/CLP,,
3087,Weld,,,75085.56,740+65,60.54,60.48,60.48,13070,Block Valve  BV 7.14 (377+16),37445.03,Block Valve - I-5 (1235+58),50985.4,16,0.25,,52000, 10:32,,,,,,,,,,1170,,,1170,,,,,,,35.528702,-119.4040749,297.8,GIRTH WELD,,,,MFL/CLP,,
3088,Anomaly - Corrosion,,INT,75118.4,740+97,32.84,27.64,60.48,13070,Block Valve  BV 7.14 (377+16),37477.86,Block Valve - I-5 (1235+58),50952.57,16,0.25,,52000,,18,0.05,,,,,0.3,0.4, 05:44,1170,1935,1393,1170,0.84,1.191,1934,1393,,,35.5286977,-119.4041852,297.9, INT ML,Circumferential Slotting,,,MFL/CLP,,
3089,Anomaly - Corrosion,,INT,75121.14,741+00,35.58,24.9,60.48,13070,Block Valve  BV 7.14 (377+16),37480.61,Block Valve - I-5 (1235+58),50949.82,16,0.25,,52000,,15,0.04,,,,,0.4,0.2, 05:47,1170,1935,1393,1170,0.84,1.191,1934,1393,,,35.5286973,-119.4041944,297.9, INT ML,Pinhole,,,MFL/CLP,,
3090,Anomaly - Corrosion,,INT,75123.13,741+01,37.57,22.91,60.48,13070,Block Valve  BV 7.14 (377+16),37482.6,Block Valve - I-5 (1235+58),50947.83,16,0.25,,52000,,16,0.04,,,,,0.3,0.4, 05:44,1170,1935,1393,1170,0.84,1.191,1935,1393,,,35.528697,-119.4042011,297.9, INT ML,Circumferential Slotting,,,MFL/CLP,,
3091,Anomaly - Corrosion,,INT,75139.14,741+17,53.58,6.9,60.48,13070,Block Valve  BV 7.14 (377+16),37498.61,Block Valve - I-5 (1235+58),50931.82,16,0.25,,52000,,15,0.04,,,,,0.4,0.5, 05:52,1170,1935,1393,1170,0.84,1.191,1934,1393,,,35.5286958,-119.4042549,297.9, INT ML,Circumferential Slotting,,,MFL/CLP,,
3092,Weld,,,75146.04,741+24,60.48,58.72,58.72,13080,Block Valve  BV 7.14 (377+16),37505.51,Block Valve - I-5 (1235+58),50924.92,16,0.25,,52000, 10:12,,,,,,,,,,1170,,,1170,,,,,,,35.5286955,-119.404278,297.9,GIRTH WELD,,,,MFL/CLP,,
3093,Anomaly - Corrosion,,INT,75154.13,741+32,8.09,50.63,58.72,13080,Block Valve  BV 7.14 (377+16),37513.6,Block Valve - I-5 (1235+58),50916.83,16,0.25,,52000,,17,0.04,,,,,0.3,0.3, 05:12,1170,1935,1393,1170,0.84,1.191,1935,1393,,,35.5286953,-119.4043052,297.8, INT ML,Pinhole,,,MFL/CLP,,
3094,Anomaly - Corrosion,,INT,75167.4,741+44,21.36,37.37,58.72,13080,Block Valve  BV 7.14 (377+16),37526.86,Block Valve - I-5 (1235+58),50903.57,16,0.25,,52000,,18,0.05,,,,,0.4,0.3, 05:40,1170,1934,1393,1170,0.84,1.19,1933,1392,,,35.5286951,-119.4043498,297.7, INT ML,Pinhole,,,MFL/CLP,,
3095,Anomaly - Corrosion,,INT,75169.18,741+46,23.14,35.58,58.72,13080,Block Valve  BV 7.14 (377+16),37528.65,Block Valve - I-5 (1235+58),50901.78,16,0.25,,52000,,17,0.04,,,,,0.5,0.5, 05:40,1170,1932,1391,1170,0.841,1.189,1931,1390,,,35.528695,-119.4043558,297.7, INT ML,Pitting,,,MFL/CLP,,
3096,Anomaly - Corrosion,,INT,75192.8,741+69,46.76,11.96,58.72,13080,Block Valve  BV 7.14 (377+16),37552.27,Block Valve - I-5 (1235+58),50878.16,16,0.25,,52000,,16,0.04,,,,,0.4,0.4, 05:39,1170,1935,1393,1170,0.84,1.19,1934,1392,,,35.528695,-119.4044352,297.8, INT ML,Pinhole,,,MFL/CLP,,
3097,Anomaly - Corrosion,,INT,75193.12,741+69,47.08,11.64,58.72,13080,Block Valve  BV 7.14 (377+16),37552.59,Block Valve - I-5 (1235+58),50877.84,16,0.25,,52000,,15,0.04,,,,,0.4,0.6, 06:06,1170,1933,1392,1170,0.841,1.19,1933,1392,,,35.528695,-119.4044363,297.8, INT ML,Pitting,,,MFL/CLP,,
3098,Weld,,,75204.76,741+81,58.72,60.07,60.07,13090,Block Valve  BV 7.14 (377+16),37564.23,Block Valve - I-5 (1235+58),50866.2,16,0.25,,52000, 01:56,,,,,,,,,,1170,,,1170,,,,,,,35.528695,-119.4044754,297.9,GIRTH WELD,,,,MFL/CLP,,
3099,Anomaly - Corrosion,,INT,75224.43,742+00,19.67,40.4,60.07,13090,Block Valve  BV 7.14 (377+16),37583.9,Block Valve - I-5 (1235+58),50846.53,16,0.25,,52000,,17,0.04,,,,,0.9,0.6, 05:46,1170,1920,1382,1170,0.846,1.182,1916,1380,,,35.5286951,-119.4045415,297.8, INT ML,Pitting,,,MFL/CLP,,
3100,Weld,,,75264.83,742+39,60.07,59.95,59.95,13100,Block Valve  BV 7.14 (377+16),37624.3,Block Valve - I-5 (1235+58),50806.13,16,0.25,,52000, 10:20,,,,,,,,,,1170,,,1170,,,,,,,35.5286949,-119.4046773,297.4,GIRTH WELD,,,,MFL/CLP,,
3101,Anomaly - Corrosion,,INT,75273.9,742+48,9.07,50.88,59.95,13100,Block Valve  BV 7.14 (377+16),37633.37,Block Valve - I-5 (1235+58),50797.06,16,0.25,,52000,,17,0.04,,,,,0.4,0.6, 05:36,1170,1934,1392,1170,0.841,1.19,1933,1392,,,35.5286948,-119.4047078,297.4, INT ML,Pitting,,,MFL/CLP,,
3102,Anomaly - Corrosion,,INT,75283.14,742+57,18.31,41.65,59.95,13100,Block Valve  BV 7.14 (377+16),37642.61,Block Valve - I-5 (1235+58),50787.82,16,0.25,,52000,,17,0.04,,,,,0.9,0.7, 05:37,1170,1919,1381,1170,0.847,1.181,1915,1378,,,35.5286948,-119.4047388,297.4, INT ML,Pitting,,,MFL/CLP,,
3103,Anomaly - Corrosion,,INT,75295.34,742+69,30.51,29.45,59.95,13100,Block Valve  BV 7.14 (377+16),37654.81,Block Valve - I-5 (1235+58),50775.62,16,0.25,,52000,,20,0.05,,,,,0.7,0.6, 05:42,1170,1921,1383,1170,0.846,1.182,1918,1381,,,35.5286948,-119.4047799,297.4, INT ML,Pitting,,,MFL/CLP,,
3104,Weld,,,75324.79,742+97,59.95,60.35,60.35,13110,Block Valve  BV 7.14 (377+16),37684.26,Block Valve - I-5 (1235+58),50746.18,16,0.25,,52000, 01:20,,,,,,,,,,1170,,,1170,,,,,,,35.5286946,-119.4048788,297.3,GIRTH WELD,,,,MFL/CLP,,
3105,Anomaly - Corrosion,,INT,75377.26,743+48,52.47,7.88,60.35,13110,Block Valve  BV 7.14 (377+16),37736.73,Block Valve - I-5 (1235+58),50693.7,16,0.25,,52000,,16,0.04,,,,,0.3,0.4, 05:45,1170,1936,1394,1170,0.84,1.191,1935,1393,,,35.5286942,-119.4050552,297.3, INT ML,Circumferential Slotting,,,MFL/CLP,,
3106,Weld,,,75385.14,743+56,60.35,59.09,59.09,13120,Block Valve  BV 7.14 (377+16),37744.61,Block Valve - I-5 (1235+58),50685.82,16,0.25,,52000, 01:20,,,,,,,,,,1170,,,1170,,,,,,,35.528694,-119.4050817,297.2,GIRTH WELD,,,,MFL/CLP,,
3107,Anomaly - Corrosion,,EXT,75396.8,743+67,11.66,47.43,59.09,13120,Block Valve  BV 7.14 (377+16),37756.27,Block Valve - I-5 (1235+58),50674.16,16,0.25,,52000,,22,0.06,,,,,0.3,0.2, 02:11,1170,1935,1393,1170,0.84,1.191,1934,1393,,,35.5286939,-119.4051209,297.1, EXT ML,Pinhole,,,MFL/CLP,,
3108,Anomaly - Corrosion,,INT,75403.23,743+73,18.09,41,59.09,13120,Block Valve  BV 7.14 (377+16),37762.7,Block Valve - I-5 (1235+58),50667.73,16,0.25,,52000,,16,0.04,,,,,0.4,0.5, 05:43,1170,1935,1393,1170,0.84,1.19,1934,1392,,,35.5286939,-119.4051425,297.1, INT ML,Circumferential Slotting,,,MFL/CLP,,
3109,Anomaly - Corrosion,,INT,75404.81,743+75,19.67,39.43,59.09,13120,Block Valve  BV 7.14 (377+16),37764.28,Block Valve - I-5 (1235+58),50666.16,16,0.25,,52000,,16,0.04,,,,,0.3,0.2, 05:39,1170,1936,1394,1170,0.84,1.191,1935,1393,,,35.5286939,-119.4051478,297.1, INT ML,Pinhole,,,MFL/CLP,,
3110,Anomaly - Corrosion,,INT,75410.7,743+81,25.56,33.53,59.09,13120,Block Valve  BV 7.14 (377+16),37770.17,Block Valve - I-5 (1235+58),50660.26,16,0.25,,52000,,15,0.04,,,,,0.4,0.4, 05:54,1170,1935,1393,1170,0.84,1.191,1934,1393,,,35.5286939,-119.4051676,297.1, INT ML,Circumferential Slotting,,,MFL/CLP,,
3111,Anomaly - Corrosion,,INT,75415.46,743+85,30.32,28.77,59.09,13120,Block Valve  BV 7.14 (377+16),37774.93,Block Valve - I-5 (1235+58),50655.5,16,0.25,,52000,,18,0.05,,,,,0.5,0.6, 05:52,1170,1932,1391,1170,0.841,1.189,1930,1390,,,35.5286939,-119.4051836,297.1, INT ML,Pitting,,,MFL/CLP,,
3112,Anomaly - Corrosion,,EXT,75416.23,743+86,31.09,28.01,59.09,13120,Block Valve  BV 7.14 (377+16),37775.7,Block Valve - I-5 (1235+58),50654.73,16,0.25,,52000,,17,0.04,,,,,0.3,0.2, 03:21,1170,1936,1394,1170,0.84,1.191,1935,1393,,,35.5286939,-119.4051862,297.1, EXT ML,Pinhole,,,MFL/CLP,,
3113,Anomaly - Corrosion,,INT,75420.96,743+91,35.81,23.28,59.09,13120,Block Valve  BV 7.14 (377+16),37780.42,Block Valve - I-5 (1235+58),50650.01,16,0.25,,52000,,17,0.04,,,,,0.3,0.4, 05:49,1170,1935,1393,1170,0.84,1.191,1935,1393,,,35.5286939,-119.4052021,297.1, INT ML,Circumferential Slotting,,,MFL/CLP,,
3114,Anomaly - Corrosion,,INT,75421.26,743+91,36.12,22.97,59.09,13120,Block Valve  BV 7.14 (377+16),37780.73,Block Valve - I-5 (1235+58),50649.7,16,0.25,,52000,,17,0.04,,,,,0.4,0.5, 05:52,1170,1934,1393,1170,0.84,1.19,1934,1392,,,35.5286939,-119.4052031,297.1, INT ML,Circumferential Slotting,,,MFL/CLP,,
3115,Anomaly - Corrosion,,EXT,75427.58,743+97,42.43,16.66,59.09,13120,Block Valve  BV 7.14 (377+16),37787.04,Block Valve - I-5 (1235+58),50643.39,16,0.25,,52000,,20,0.05,,,,,0.3,0.2, 03:15,1170,1935,1393,1170,0.84,1.19,1934,1392,,,35.5286939,-119.4052243,297.1, EXT ML,Pinhole,,,MFL/CLP,,
3116,Anomaly - Corrosion,,EXT,75427.83,743+97,42.69,16.41,59.09,13120,Block Valve  BV 7.14 (377+16),37787.29,Block Valve - I-5 (1235+58),50643.14,16,0.25,,52000,,17,0.04,,,,,0.3,0.2, 03:16,1170,1936,1394,1170,0.84,1.191,1935,1393,,,35.5286939,-119.4052252,297.1, EXT ML,Pinhole,,,MFL/CLP,,
3117,Anomaly - Corrosion,,EXT,75428.67,743+98,43.53,15.56,59.09,13120,Block Valve  BV 7.14 (377+16),37788.14,Block Valve - I-5 (1235+58),50642.29,16,0.25,,52000,,20,0.05,,,,,0.3,0.2, 03:19,1170,1935,1393,1170,0.84,1.19,1934,1392,,,35.5286939,-119.405228,297.1, EXT ML,Pinhole,,,MFL/CLP,,
3118,Anomaly - Corrosion,,EXT,75432.2,744+01,47.06,12.03,59.09,13120,Block Valve  BV 7.14 (377+16),37791.67,Block Valve - I-5 (1235+58),50638.76,16,0.25,,52000,,20,0.05,,,,,0.3,0.2, 03:19,1170,1935,1393,1170,0.84,1.191,1935,1393,,,35.5286939,-119.4052399,297.1, EXT ML,Pinhole,,,MFL/CLP,,
3119,Anomaly - Corrosion,,INT,75432.4,744+02,47.26,11.83,59.09,13120,Block Valve  BV 7.14 (377+16),37791.87,Block Valve - I-5 (1235+58),50638.56,16,0.25,,52000,,16,0.04,,,,,0.3,0.4, 05:51,1170,1935,1393,1170,0.84,1.191,1935,1393,,,35.5286939,-119.4052405,297.1, INT ML,Circumferential Slotting,,,MFL/CLP,,
3120,Anomaly - Corrosion,,EXT,75433.08,744+02,47.94,11.15,59.09,13120,Block Valve  BV 7.14 (377+16),37792.55,Block Valve - I-5 (1235+58),50637.88,16,0.25,,52000,,22,0.06,,,,,0.3,0.2, 03:07,1170,1935,1393,1170,0.84,1.191,1934,1393,,,35.5286939,-119.4052428,297.1, EXT ML,Pinhole,,,MFL/CLP,,
3121,Anomaly - Corrosion Cluster,,INT,75434.89,744+04,49.74,9.35,59.09,13120,Block Valve  BV 7.14 (377+16),37794.35,Block Valve - I-5 (1235+58),50636.08,16,0.25,,52000,,18,0.05,,,,,1.4,0.6, 05:53,1170,1894,1364,1170,0.858,1.165,1913,1378,,,35.5286939,-119.4052489,297.1, INT ML,Axial Grooving,,,MFL/CLP,,
3122,Anomaly - Corrosion,,EXT,75438.32,744+07,53.18,5.92,59.09,13120,Block Valve  BV 7.14 (377+16),37797.79,Block Valve - I-5 (1235+58),50632.64,16,0.25,,52000,,18,0.05,,,,,0.3,0.2, 03:12,1170,1935,1393,1170,0.84,1.191,1934,1393,,,35.528694,-119.4052604,297.1, EXT ML,Pinhole,,,MFL/CLP,,
3123,Anomaly - Corrosion,,INT,75442.03,744+11,56.89,2.2,59.09,13120,Block Valve  BV 7.14 (377+16),37801.5,Block Valve - I-5 (1235+58),50628.93,16,0.25,,52000,,16,0.04,,,,,0.3,0.4, 05:59,1170,1935,1393,1170,0.84,1.191,1935,1393,,,35.528694,-119.4052729,297.1, INT ML,Pinhole,,,MFL/CLP,,
3124,Weld,,,75444.23,744+13,59.09,60.38,60.38,13130,Block Valve  BV 7.14 (377+16),37803.7,Block Valve - I-5 (1235+58),50626.73,16,0.25,,52000, 11:36,,,,,,,,,,1170,,,1170,,,,,,,35.5286939,-119.4052803,297.1,GIRTH WELD,,,,MFL/CLP,,
3125,Anomaly - Corrosion,,INT,75447.62,744+16,3.38,57,60.38,13130,Block Valve  BV 7.14 (377+16),37807.08,Block Valve - I-5 (1235+58),50623.35,16,0.25,,52000,,15,0.04,,,,,0.3,0.3, 06:16,1170,1935,1393,1170,0.84,1.191,1935,1393,,,35.5286939,-119.4052917,297.1, INT ML,Pinhole,,,MFL/CLP,,
3126,Anomaly - Corrosion Cluster,,INT,75457.86,744+26,13.63,46.76,60.38,13130,Block Valve  BV 7.14 (377+16),37817.33,Block Valve - I-5 (1235+58),50613.1,16,0.25,,52000,,40,0.1,,,,,1.5,0.7, 06:02,1170,1813,1305,1170,0.897,1.116,1900,1368,,,35.5286938,-119.4053261,297.1,*INT ML,Pitting,,,MFL/CLP,,
3127,Anomaly - Corrosion,,INT,75478.48,744+46,34.25,26.14,60.38,13130,Block Valve  BV 7.14 (377+16),37837.95,Block Valve - I-5 (1235+58),50592.48,16,0.25,,52000,,15,0.04,,,,,0.3,0.4, 05:47,1170,1935,1393,1170,0.84,1.191,1935,1393,,,35.5286939,-119.4053954,297, INT ML,Circumferential Slotting,,,MFL/CLP,,
3128,Weld,,,75504.62,744+72,60.38,59.81,59.81,13140,Block Valve  BV 7.14 (377+16),37864.09,Block Valve - I-5 (1235+58),50566.35,16,0.25,,52000, 11:08,,,,,,,,,,1170,,,1170,,,,,,,35.5286942,-119.4054833,297,GIRTH WELD,,,,MFL/CLP,,
3129,Anomaly - Corrosion Cluster,,INT,75506.62,744+74,2.01,57.8,59.81,13140,Block Valve  BV 7.14 (377+16),37866.09,Block Valve - I-5 (1235+58),50564.34,16,0.25,,52000,,18,0.05,,,,,0.9,0.3, 05:53,1170,1919,1382,1170,0.847,1.181,1928,1389,,,35.5286942,-119.40549,297, INT ML,Axial Slotting,,,MFL/CLP,,
3130,Anomaly - Corrosion,,INT,75508.03,744+75,3.42,56.39,59.81,13140,Block Valve  BV 7.14 (377+16),37867.5,Block Valve - I-5 (1235+58),50562.93,16,0.25,,52000,,17,0.04,,,,,0.4,0.5, 05:52,1170,1934,1392,1170,0.841,1.19,1933,1392,,,35.5286942,-119.4054947,297, INT ML,Pitting,,,MFL/CLP,,
3131,Anomaly - Corrosion,,INT,75516.65,744+83,12.03,47.78,59.81,13140,Block Valve  BV 7.14 (377+16),37876.12,Block Valve - I-5 (1235+58),50554.31,16,0.25,,52000,,18,0.05,,,,,0.4,0.5, 05:50,1170,1933,1392,1170,0.841,1.19,1932,1391,,,35.5286942,-119.4055237,296.9, INT ML,Pitting,,,MFL/CLP,,
3132,Anomaly - Corrosion,,INT,75518.24,744+85,13.62,46.19,59.81,13140,Block Valve  BV 7.14 (377+16),37877.7,Block Valve - I-5 (1235+58),50552.73,16,0.25,,52000,,17,0.04,,,,,0.5,0.6, 06:03,1170,1931,1390,1170,0.842,1.188,1930,1389,,,35.5286942,-119.4055291,296.9, INT ML,Pitting,,,MFL/CLP,,
3133,Anomaly - Corrosion,,INT,75535.46,745+02,30.84,28.97,59.81,13140,Block Valve  BV 7.14 (377+16),37894.93,Block Valve - I-5 (1235+58),50535.5,16,0.25,,52000,,22,0.06,,,,,0.6,0.7, 06:05,1170,1927,1388,1170,0.843,1.186,1925,1386,,,35.5286941,-119.405587,296.9, INT ML,Pitting,,,MFL/CLP,,
3134,Anomaly - Corrosion,,INT,75541.16,745+07,36.54,23.27,59.81,13140,Block Valve  BV 7.14 (377+16),37900.62,Block Valve - I-5 (1235+58),50529.81,16,0.25,,52000,,19,0.05,,,,,0.4,0.5, 05:53,1170,1933,1392,1170,0.841,1.19,1932,1391,,,35.5286941,-119.4056061,296.9, INT ML,Pitting,,,MFL/CLP,,
