Repository: kerbergr/datadump

File: MLCompare/bin/Debug/netcoreapp3.1/ex2/oldAug12_final.csv (part 23 of 64)
74,Anomaly - Corrosion,,INT,1110.35,11+13,40.81,19.61,60.43,240,Launch Valve - Rio Bravo Station (0+00),1110.35,Block Valve  BV 7.14 (377+16),36530.18,16,0.25,,52000,,15,0.04,,,,,0.3,0.4, 05:55,1170,1935,1393,1170,0.84,1.191,1935,1393,,,35.4366554,-119.2694426,320.4, INT ML,Pinhole,,,MFL/CLP,,
75,Weld,,,1129.97,11+32,60.43,60.31,60.31,250,Launch Valve - Rio Bravo Station (0+00),1129.97,Block Valve  BV 7.14 (377+16),36510.56,16,0.25,,52000, 02:04,,,,,,,,,,1170,,,1170,,,,,,,35.4367093,-119.2694419,320.8,GIRTH WELD,,,,MFL/CLP,,
76,Anomaly - Corrosion,,INT,1188.08,11+90,58.11,2.2,60.31,250,Launch Valve - Rio Bravo Station (0+00),1188.08,Block Valve  BV 7.14 (377+16),36452.45,16,0.25,,52000,,16,0.04,,,,,0.3,0.4, 05:46,1170,1935,1393,1170,0.84,1.191,1935,1393,,,35.436869,-119.2694407,321.6, INT ML,Pinhole,,,MFL/CLP,,
77,Weld,,,1190.28,11+93,60.31,60.3,60.3,260,Launch Valve - Rio Bravo Station (0+00),1190.28,Block Valve  BV 7.14 (377+16),36450.26,16,0.25,,52000, 11:48,,,,,,,,,,1170,,,1170,,,,,,,35.436875,-119.2694407,321.6,GIRTH WELD,,,,MFL/CLP,,
3276,Anomaly - Corrosion,,INT,77058.75,759+80,12.37,46.83,59.2,13400,Block Valve  BV 7.14 (377+16),39418.22,Block Valve - I-5 (1235+58),49012.21,16,0.25,,52000,,15,0.04,,,,,0.4,0.5, 06:18,1170,1935,1393,1170,0.84,1.191,1934,1393,,,35.5286865,-119.410707,295.7, INT ML,Circumferential Slotting,,,MFL/CLP,,
3277,Anomaly - Corrosion,,INT,77063.17,759+85,16.79,42.42,59.2,13400,Block Valve  BV 7.14 (377+16),39422.64,Block Valve - I-5 (1235+58),49007.79,16,0.25,,52000,,17,0.04,,,,,0.4,0.4, 05:46,1170,1934,1392,1170,0.841,1.19,1933,1392,,,35.5286864,-119.4107218,295.7, INT ML,Pitting,,,MFL/CLP,,
3278,Anomaly - Corrosion,,INT,77064.29,759+86,17.91,41.3,59.2,13400,Block Valve  BV 7.14 (377+16),39423.76,Block Valve - I-5 (1235+58),49006.67,16,0.25,,52000,,28,0.07,,,,,0.3,0.4, 05:49,1170,1933,1392,1170,0.841,1.189,1932,1391,,,35.5286864,-119.4107256,295.7,*INT ML,Circumferential Slotting,,,MFL/CLP,,
3279,Anomaly - Corrosion,,INT,77075.13,759+96,28.75,30.45,59.2,13400,Block Valve  BV 7.14 (377+16),39434.6,Block Valve - I-5 (1235+58),48995.83,16,0.25,,52000,,16,0.04,,,,,0.4,0.4, 05:51,1170,1934,1392,1170,0.84,1.19,1933,1392,,,35.5286861,-119.410762,295.8, INT ML,Pitting,,,MFL/CLP,,
3280,Anomaly - Corrosion,,INT,77080.15,760+01,33.77,25.44,59.2,13400,Block Valve  BV 7.14 (377+16),39439.62,Block Valve - I-5 (1235+58),48990.81,16,0.25,,52000,,16,0.04,,,,,0.3,0.4, 05:43,1170,1935,1393,1170,0.84,1.191,1935,1393,,,35.5286861,-119.4107789,295.8, INT ML,Circumferential Slotting,,,MFL/CLP,,
3281,Anomaly - Corrosion,,INT,77085.55,760+06,39.16,20.04,59.2,13400,Block Valve  BV 7.14 (377+16),39445.01,Block Valve - I-5 (1235+58),48985.42,16,0.25,,52000,,16,0.04,,,,,0.5,0.5, 06:00,1170,1931,1391,1170,0.841,1.189,1930,1390,,,35.528686,-119.410797,295.8, INT ML,Pitting,,,MFL/CLP,,
3282,Anomaly - Corrosion,,INT,77087.14,760+08,40.75,18.45,59.2,13400,Block Valve  BV 7.14 (377+16),39446.6,Block Valve - I-5 (1235+58),48983.83,16,0.25,,52000,,15,0.04,,,,,0.4,0.4, 05:44,1170,1935,1393,1170,0.84,1.191,1934,1393,,,35.5286859,-119.4108024,295.9, INT ML,Circumferential Slotting,,,MFL/CLP,,
3283,Anomaly - Corrosion,,EXT,77095.11,760+16,48.72,10.48,59.2,13400,Block Valve  BV 7.14 (377+16),39454.57,Block Valve - I-5 (1235+58),48975.86,16,0.25,,52000,,39,0.1,,,,,0.2,0.2, 02:40,1170,1935,1393,1170,0.84,1.191,1934,1392,,,35.5286858,-119.4108292,295.9,*EXT ML,Pinhole,,,MFL/CLP,,
3284,Anomaly - Corrosion,,EXT,77098.29,760+19,51.9,7.3,59.2,13400,Block Valve  BV 7.14 (377+16),39457.76,Block Valve - I-5 (1235+58),48972.67,16,0.25,,52000,,15,0.04,,,,,0.2,0.2, 02:52,1170,1936,1394,1170,0.839,1.192,1936,1394,,,35.5286857,-119.4108399,295.9, EXT ML,Pinhole,,,MFL/CLP,,
3285,Anomaly - Corrosion,,EXT,77101.44,760+22,55.06,4.14,59.2,13400,Block Valve  BV 7.14 (377+16),39460.91,Block Valve - I-5 (1235+58),48969.52,16,0.25,,52000,,17,0.04,,,,,0.4,0.2, 08:51,1170,1934,1393,1170,0.84,1.19,1934,1392,,,35.5286857,-119.4108504,295.9, EXT ML,Pinhole,,,MFL/CLP,,
3286,Weld,,,77105.58,760+26,59.2,59.12,59.11,13410,Block Valve  BV 7.14 (377+16),39465.05,Block Valve - I-5 (1235+58),48965.38,16,0.25,,52000, 10:24,,,,,,,,,,1170,,,1170,,,,,,,35.5286856,-119.4108644,295.9,GIRTH WELD,,,,MFL/CLP,,
3287,Anomaly - Corrosion,,EXT,77109.61,760+30,4.02,55.1,59.11,13410,Block Valve  BV 7.14 (377+16),39469.08,Block Valve - I-5 (1235+58),48961.36,16,0.25,,52000,,17,0.04,,,,,0.4,0.2, 03:14,1170,1934,1393,1170,0.84,1.19,1934,1392,,,35.5286856,-119.4108779,295.9, EXT ML,Pinhole,,,MFL/CLP,,
3288,Anomaly - Corrosion,,EXT,77111.59,760+32,6.01,53.11,59.11,13410,Block Valve  BV 7.14 (377+16),39471.06,Block Valve - I-5 (1235+58),48959.37,16,0.25,,52000,,15,0.04,,,,,0.2,0.2, 03:10,1170,1936,1394,1170,0.839,1.192,1936,1394,,,35.5286856,-119.4108846,295.8, EXT ML,Pinhole,,,MFL/CLP,,
3289,Anomaly - Corrosion Cluster,,INT,77119.46,760+39,13.88,45.24,59.11,13410,Block Valve  BV 7.14 (377+16),39478.93,Block Valve - I-5 (1235+58),48951.5,16,0.25,,52000,,18,0.05,,,,,1.6,0.6, 05:48,1170,1886,1358,1170,0.862,1.161,1912,1377,,,35.5286856,-119.410911,295.7, INT ML,Axial Grooving,,,MFL/CLP,,
3290,Anomaly - Corrosion,,INT,77119.96,760+40,14.37,44.74,59.11,13410,Block Valve  BV 7.14 (377+16),39479.43,Block Valve - I-5 (1235+58),48951,16,0.25,,52000,,19,0.05,,,,,0.4,0.5, 06:06,1170,1932,1391,1170,0.841,1.189,1931,1390,,,35.5286856,-119.4109127,295.7, INT ML,Pitting,,,MFL/CLP,,
3291,Anomaly - Corrosion,,INT,77132.56,760+52,26.97,32.15,59.11,13410,Block Valve  BV 7.14 (377+16),39492.02,Block Valve - I-5 (1235+58),48938.41,16,0.25,,52000,,19,0.05,,,,,0.3,0.4, 06:12,1170,1935,1393,1170,0.84,1.191,1934,1393,,,35.5286856,-119.410955,295.6, INT ML,Pinhole,,,MFL/CLP,,
3292,Anomaly - Corrosion,,INT,77139.26,760+59,33.68,25.44,59.11,13410,Block Valve  BV 7.14 (377+16),39498.73,Block Valve - I-5 (1235+58),48931.7,16,0.25,,52000,,19,0.05,,,,,0.4,0.6, 03:18,1170,1934,1392,1170,0.84,1.19,1933,1392,,,35.5286856,-119.4109776,295.6, INT ML,Circumferential Slotting,,,MFL/CLP,,
3293,Anomaly - Corrosion Cluster,,INT,77141.09,760+60,35.5,23.62,59.11,13410,Block Valve  BV 7.14 (377+16),39500.55,Block Valve - I-5 (1235+58),48929.88,16,0.25,,52000,,19,0.05,,,,,1.6,0.6, 03:18,1170,1881,1354,1170,0.864,1.157,1915,1379,,,35.5286856,-119.4109837,295.6, INT ML,Axial Grooving,,,MFL/CLP,,
3294,Anomaly - Corrosion,,INT,77142.59,760+62,37.01,22.11,59.11,13410,Block Valve  BV 7.14 (377+16),39502.06,Block Valve - I-5 (1235+58),48928.37,16,0.25,,52000,,16,0.04,,,,,0.6,0.6, 05:42,1170,1930,1389,1170,0.842,1.187,1928,1388,,,35.5286856,-119.4109888,295.6, INT ML,Pitting,,,MFL/CLP,,
3295,Anomaly - Corrosion,,INT,77143.56,760+63,37.97,21.14,59.11,13410,Block Valve  BV 7.14 (377+16),39503.03,Block Valve - I-5 (1235+58),48927.4,16,0.25,,52000,,16,0.04,,,,,0.4,0.4, 06:06,1170,1935,1393,1170,0.84,1.19,1934,1392,,,35.5286856,-119.410992,295.6, INT ML,Pinhole,,,MFL/CLP,,
3296,Anomaly - Corrosion,,INT,77150.02,760+69,44.44,14.68,59.11,13410,Block Valve  BV 7.14 (377+16),39509.49,Block Valve - I-5 (1235+58),48920.94,16,0.25,,52000,,19,0.05,,,,,0.4,0.5, 05:45,1170,1934,1392,1170,0.84,1.19,1933,1392,,,35.5286856,-119.4110137,295.6, INT ML,Circumferential Slotting,,,MFL/CLP,,
3297,Anomaly - Corrosion,,INT,77152.77,760+72,47.18,11.94,59.11,13410,Block Valve  BV 7.14 (377+16),39512.23,Block Valve - I-5 (1235+58),48918.2,16,0.25,,52000,,15,0.04,,,,,0.5,0.6, 06:01,1170,1933,1392,1170,0.841,1.189,1932,1391,,,35.5286856,-119.411023,295.5, INT ML,Pitting,,,MFL/CLP,,
3298,Anomaly - Corrosion,,INT,77156.51,760+75,50.92,8.19,59.11,13410,Block Valve  BV 7.14 (377+16),39515.98,Block Valve - I-5 (1235+58),48914.45,16,0.25,,52000,,15,0.04,,,,,0.7,0.5, 06:05,1170,1927,1388,1170,0.843,1.186,1925,1386,,,35.5286856,-119.4110355,295.5, INT ML,Pitting,,,MFL/CLP,,
3299,Anomaly - Corrosion,,INT,77163.97,760+83,58.38,0.74,59.11,13410,Block Valve  BV 7.14 (377+16),39523.44,Block Valve - I-5 (1235+58),48907,16,0.25,,52000,,17,0.04,,,,,0.3,0.3, 06:07,1170,1935,1393,1170,0.84,1.191,1935,1393,,,35.5286856,-119.4110606,295.5, INT ML,Pinhole,,,MFL/CLP,,
3300,Weld,,,77164.7,760+83,59.11,60.35,60.35,13420,Block Valve  BV 7.14 (377+16),39524.17,Block Valve - I-5 (1235+58),48906.26,16,0.25,,52000, 01:00,,,,,,,,,,1170,,,1170,,,,,,,35.5286856,-119.4110631,295.5,GIRTH WELD,,,,MFL/CLP,,
3301,Anomaly - Corrosion,,INT,77167.95,760+86,3.25,57.1,60.35,13420,Block Valve  BV 7.14 (377+16),39527.42,Block Valve - I-5 (1235+58),48903.01,16,0.25,,52000,,15,0.04,,,,,0.4,0.2, 05:45,1170,1933,1392,1170,0.841,1.19,1933,1392,,,35.5286856,-119.411074,295.5, INT ML,Axial Slotting,,,MFL/CLP,,
3302,Anomaly - Corrosion,,INT,77171.05,760+89,6.35,54,60.35,13420,Block Valve  BV 7.14 (377+16),39530.52,Block Valve - I-5 (1235+58),48899.92,16,0.25,,52000,,19,0.05,,,,,0.3,0.3, 06:05,1170,1935,1393,1170,0.84,1.191,1934,1393,,,35.5286856,-119.4110844,295.5, INT ML,Pinhole,,,MFL/CLP,,
3303,Anomaly - Corrosion,,INT,77171.65,760+90,6.95,53.4,60.35,13420,Block Valve  BV 7.14 (377+16),39531.12,Block Valve - I-5 (1235+58),48899.31,16,0.25,,52000,,18,0.05,,,,,0.4,0.4, 06:21,1170,1934,1393,1170,0.84,1.19,1933,1392,,,35.5286856,-119.4110864,295.4, INT ML,Circumferential Slotting,,,MFL/CLP,,
3304,Anomaly - Corrosion,,INT,77173.02,760+91,8.31,52.03,60.35,13420,Block Valve  BV 7.14 (377+16),39532.48,Block Valve - I-5 (1235+58),48897.95,16,0.25,,52000,,15,0.04,,,,,0.4,0.5, 06:04,1170,1935,1393,1170,0.84,1.191,1934,1393,,,35.5286856,-119.411091,295.4, INT ML,Circumferential Slotting,,,MFL/CLP,,
3305,Anomaly - Corrosion,,INT,77174.08,760+92,9.38,50.97,60.35,13420,Block Valve  BV 7.14 (377+16),39533.55,Block Valve - I-5 (1235+58),48896.88,16,0.25,,52000,,16,0.04,,,,,0.4,0.3, 06:05,1170,1935,1393,1170,0.84,1.19,1934,1392,,,35.5286856,-119.4110946,295.4, INT ML,Pinhole,,,MFL/CLP,,
3306,Anomaly - Corrosion,,INT,77216.41,761+33,51.71,8.64,60.35,13420,Block Valve  BV 7.14 (377+16),39575.88,Block Valve - I-5 (1235+58),48854.55,16,0.25,,52000,,15,0.04,,,,,0.5,0.5, 05:46,1170,1933,1392,1170,0.841,1.189,1932,1391,,,35.5286849,-119.4112369,295, INT ML,Pitting,,,MFL/CLP,,
3307,Weld,,,77225.05,761+42,60.35,47.63,47.63,13430,Block Valve  BV 7.14 (377+16),39584.52,Block Valve - I-5 (1235+58),48845.91,16,0.25,,52000, 09:16,,,,,,,,,,1170,,,1170,,,,,,,35.5286847,-119.4112659,294.9,GIRTH WELD,,,,MFL/CLP,,
3308,Anomaly - Corrosion,,INT,77255.8,761+72,30.76,16.87,47.63,13430,Block Valve  BV 7.14 (377+16),39615.27,Block Valve - I-5 (1235+58),48815.16,16,0.25,,52000,,16,0.04,,,,,0.4,0.4, 05:48,1170,1935,1393,1170,0.84,1.19,1934,1392,,,35.5286845,-119.4113693,295.3, INT ML,Pinhole,,,MFL/CLP,,
3309,Anomaly - Corrosion,,INT,77262.44,761+78,37.39,10.24,47.63,13430,Block Valve  BV 7.14 (377+16),39621.91,Block Valve - I-5 (1235+58),48808.52,16,0.25,,52000,,16,0.04,,,,,0.4,0.4, 05:37,1170,1935,1393,1170,0.84,1.19,1934,1392,,,35.5286845,-119.4113915,295.4, INT ML,Circumferential Slotting,,,MFL/CLP,,
3310,Anomaly - Corrosion Cluster,,INT,77271.98,761+87,46.93,0.69,47.63,13430,Block Valve  BV 7.14 (377+16),39631.45,Block Valve - I-5 (1235+58),48798.98,16,0.25,,52000,,15,0.04,,,,,0.7,0.4, 05:59,1170,1927,1388,1170,0.843,1.186,1930,1390,,,35.5286844,-119.4114236,295.4, INT ML,Pitting,,,MFL/CLP,,
3311,Weld,,,77272.67,761+88,47.63,60.05,60.05,13440,Block Valve  BV 7.14 (377+16),39632.14,Block Valve - I-5 (1235+58),48798.29,16,0.25,,52000, 12:56,,,,,,,,,,1170,,,1170,,,,,,,35.5286844,-119.4114259,295.4,GIRTH WELD,,,,MFL/CLP,,
3312,Anomaly - Corrosion,,INT,77277.44,761+93,4.76,55.29,60.05,13440,Block Valve  BV 7.14 (377+16),39636.91,Block Valve - I-5 (1235+58),48793.52,16,0.25,,52000,,16,0.04,,,,,0.3,0.4, 05:36,1170,1935,1393,1170,0.84,1.191,1935,1393,,,35.5286843,-119.411442,295.3, INT ML,Circumferential Slotting,,,MFL/CLP,,
3313,Anomaly - Corrosion,,INT,77306.01,762+20,33.34,26.72,60.05,13440,Block Valve  BV 7.14 (377+16),39665.48,Block Valve - I-5 (1235+58),48764.95,16,0.25,,52000,,17,0.04,,,,,0.4,0.2, 06:10,1170,1934,1392,1170,0.841,1.19,1933,1392,,,35.5286838,-119.411538,295.2, INT ML,Axial Slotting,,,MFL/CLP,,
3314,Anomaly - Corrosion,,INT,77315.96,762+30,43.28,16.77,60.05,13440,Block Valve  BV 7.14 (377+16),39675.43,Block Valve - I-5 (1235+58),48755,16,0.25,,52000,,15,0.04,,,,,0.4,0.4, 05:52,1170,1935,1393,1170,0.84,1.191,1934,1393,,,35.5286836,-119.4115714,295.2, INT ML,Pinhole,,,MFL/CLP,,
3315,Anomaly - Corrosion,,INT,77319.43,762+33,46.76,13.29,60.05,13440,Block Valve  BV 7.14 (377+16),39678.9,Block Valve - I-5 (1235+58),48751.53,16,0.25,,52000,,15,0.04,,,,,0.3,0.3, 06:04,1170,1935,1393,1170,0.84,1.191,1935,1393,,,35.5286835,-119.4115831,295.2, INT ML,Pinhole,,,MFL/CLP,,
3316,Weld,,,77332.73,762+46,60.05,59.4,59.4,13450,Block Valve  BV 7.14 (377+16),39692.2,Block Valve - I-5 (1235+58),48738.24,16,0.25,,52000, 09:52,,,,,,,,,,1170,,,1170,,,,,,,35.5286831,-119.4116278,295.3,GIRTH WELD,,,,MFL/CLP,,
3317,Anomaly - Corrosion Cluster,,INT,77382.2,762+94,49.47,9.93,59.4,13450,Block Valve  BV 7.14 (377+16),39741.66,Block Valve - I-5 (1235+58),48688.77,16,0.25,,52000,,22,0.06,,,,,2,1, 05:45,1170,1848,1331,1170,0.879,1.137,1898,1367,,,35.5286854,-119.4117939,295.7, INT ML,Pitting,,,MFL/CLP,,
3318,Anomaly - Corrosion,,INT,77384.11,762+96,51.39,8.01,59.4,13450,Block Valve  BV 7.14 (377+16),39743.58,Block Valve - I-5 (1235+58),48686.85,16,0.25,,52000,,17,0.04,,,,,0.4,0.5, 05:48,1170,1934,1393,1170,0.84,1.19,1934,1392,,,35.5286861,-119.4118003,295.7, INT ML,Circumferential Slotting,,,MFL/CLP,,
3319,Anomaly - Corrosion,,INT,77389.9,763+02,57.18,2.22,59.4,13450,Block Valve  BV 7.14 (377+16),39749.37,Block Valve - I-5 (1235+58),48681.06,16,0.25,,52000,,17,0.04,,,,,0.4,0.6, 05:47,1170,1934,1392,1170,0.841,1.19,1933,1392,,,35.5286884,-119.4118196,295.9, INT ML,Pitting,,,MFL/CLP,,
3320,Weld,,,77392.12,763+04,59.4,59.84,59.84,13460,Block Valve  BV 7.14 (377+16),39751.59,Block Valve - I-5 (1235+58),48678.84,16,0.25,,52000, 01:00,,,,,,,,,,1170,,,1170,,,,,,,35.5286893,-119.4118269,295.9,GIRTH WELD,,,,MFL/CLP,,
3321,Anomaly - Corrosion,,INT,77416.36,763+28,24.24,35.6,59.84,13460,Block Valve  BV 7.14 (377+16),39775.83,Block Valve - I-5 (1235+58),48654.6,16,0.25,,52000,,15,0.04,,,,,0.3,0.4, 05:54,1170,1935,1393,1170,0.84,1.191,1935,1393,,,35.5286987,-119.4119076,296.2, INT ML,Circumferential Slotting,,,MFL/CLP,,
3322,Weld,,,77451.96,763+62,59.84,60.12,60.12,13470,Block Valve  BV 7.14 (377+16),39811.43,Block Valve - I-5 (1235+58),48619,16,0.25,,52000, 11:04,,,,,,,,,,1170,,,1170,,,,,,,35.5287059,-119.4120268,295.6,GIRTH WELD,,,,MFL/CLP,,
3323,Anomaly - Corrosion,,INT,77452.53,763+63,0.57,59.55,60.12,13470,Block Valve  BV 7.14 (377+16),39812,Block Valve - I-5 (1235+58),48618.43,16,0.25,,52000,,15,0.04,,,,,0.3,0.3, 06:00,1170,1936,1394,1170,0.84,1.191,1936,1394,,,35.5287059,-119.4120288,295.5,*INT ML,Pinhole,,,MFL/CLP,,
3324,Anomaly - Corrosion Cluster,,INT,77464.42,763+74,12.46,47.66,60.12,13470,Block Valve  BV 7.14 (377+16),39823.89,Block Valve - I-5 (1235+58),48606.54,16,0.25,,52000,,18,0.05,,,,,1.5,1.3, 06:06,1170,1890,1361,1170,0.86,1.163,1905,1371,,,35.5287073,-119.4120687,295.5, INT ML,General Metal Loss,,,MFL/CLP,,
3325,Anomaly - Corrosion,,INT,77470.1,763+80,18.14,41.98,60.12,13470,Block Valve  BV 7.14 (377+16),39829.56,Block Valve - I-5 (1235+58),48600.87,16,0.25,,52000,,26,0.07,,,,,0.6,0.7, 05:46,1170,1921,1383,1170,0.846,1.182,1918,1381,,,35.5287073,-119.4120878,295.5, INT ML,Pitting,,,MFL/CLP,,
3326,Anomaly - Corrosion,,INT,77478.49,763+88,26.54,33.58,60.12,13470,Block Valve  BV 7.14 (377+16),39837.96,Block Valve - I-5 (1235+58),48592.47,16,0.25,,52000,,16,0.04,,,,,0.5,0.6, 06:34,1170,1932,1391,1170,0.841,1.189,1931,1391,,,35.528707,-119.412116,295.6,*INT ML,Pitting,,,MFL/CLP,,
3327,Anomaly - Corrosion,,INT,77478.62,763+88,26.66,33.46,60.12,13470,Block Valve  BV 7.14 (377+16),39838.09,Block Valve - I-5 (1235+58),48592.34,16,0.25,,52000,,33,0.08,,,,,0.3,0.5, 06:34,1170,1932,1391,1170,0.841,1.189,1930,1390,,,35.528707,-119.4121164,295.6,*INT ML,Circumferential Slotting,,,MFL/CLP,,
3328,Anomaly - Corrosion Cluster,,INT,77479.12,763+89,27.17,32.95,60.12,13470,Block Valve  BV 7.14 (377+16),39838.59,Block Valve - I-5 (1235+58),48591.84,16,0.25,,52000,,17,0.04,,,,,0.7,2.4, 06:44,1170,1925,1386,1170,0.844,1.185,1923,1384,,,35.5287069,-119.4121181,295.6,*INT ML,Circumferential Grooving,,,MFL/CLP,,
3329,Anomaly - Corrosion,,INT,77491.73,764+01,39.77,20.35,60.12,13470,Block Valve  BV 7.14 (377+16),39851.2,Block Valve - I-5 (1235+58),48579.23,16,0.25,,52000,,17,0.04,,,,,0.4,0.3, 05:40,1170,1934,1393,1170,0.84,1.19,1934,1392,,,35.5287062,-119.4121605,295.9, INT ML,Pinhole,,,MFL/CLP,,
3330,Weld,,,77512.08,764+20,60.12,60.45,60.45,13480,Block Valve  BV 7.14 (377+16),39871.55,Block Valve - I-5 (1235+58),48558.89,16,0.25,,52000, 11:16,,,,,,,,,,1170,,,1170,,,,,,,35.5287046,-119.4122288,296.3,GIRTH WELD,,,,MFL/CLP,,
3331,Weld,,,77572.52,764+79,60.45,60.11,60.11,13490,Block Valve  BV 7.14 (377+16),39931.99,Block Valve - I-5 (1235+58),48498.44,16,0.25,,52000, 10:36,,,,,,,,,,1170,,,1170,,,,,,,35.5286994,-119.4124319,296.1,GIRTH WELD,,,,MFL/CLP,,
3332,Weld,,,77632.63,765+37,60.11,59.99,59.99,13500,Block Valve  BV 7.14 (377+16),39992.1,Block Valve - I-5 (1235+58),48438.33,16,0.25,,52000, 01:16,,,,,,,,,,1170,,,1170,,,,,,,35.528694,-119.4126338,295.9,GIRTH WELD,,,,MFL/CLP,,
3333,Anomaly - Corrosion,,INT,77641.15,765+46,8.52,51.46,59.99,13500,Block Valve  BV 7.14 (377+16),40000.62,Block Valve - I-5 (1235+58),48429.81,16,0.25,,52000,,15,0.04,,,,,0.3,0.4, 05:54,1170,1935,1393,1170,0.84,1.191,1935,1393,,,35.5286933,-119.4126624,295.9, INT ML,Circumferential Slotting,,,MFL/CLP,,
3334,Weld,,,77692.62,765+96,59.99,59.13,59.13,13510,Block Valve  BV 7.14 (377+16),40052.08,Block Valve - I-5 (1235+58),48378.35,16,0.25,,52000, 09:08,,,,,,,,,,1170,,,1170,,,,,,,35.5286891,-119.4128353,295.8,GIRTH WELD,,,,MFL/CLP,,
3335,Anomaly - Corrosion,,INT,77703.69,766+06,11.08,48.05,59.13,13510,Block Valve  BV 7.14 (377+16),40063.16,Block Valve - I-5 (1235+58),48367.27,16,0.25,,52000,,15,0.04,,,,,0.4,0.3, 05:56,1170,1935,1393,1170,0.84,1.191,1934,1393,,,35.5286882,-119.4128725,295.6, INT ML,Pinhole,,,MFL/CLP,,
3336,Repair - Welded sleeve begin,,,77712.08,766+15,19.47,39.66,59.13,13510,Block Valve  BV 7.14 (377+16),40071.55,Block Valve - I-5 (1235+58),48358.88,16,0.25,,52000,,,,,,,,,,,1170,,,1170,,,,,,,35.5286875,-119.4129007,295.5,REPAIR-SHELL START,,,,MFL/CLP,,
3337,Repair - Welded sleeve end,,,77720.12,766+22,27.51,31.62,59.13,13510,Block Valve  BV 7.14 (377+16),40079.59,Block Valve - I-5 (1235+58),48350.84,16,0.25,,52000,,,,,,,,,,,1170,,,1170,,,,,,,35.5286869,-119.4129277,295.5,REPAIR-SHELL END,,,,MFL/CLP,,
3338,Anomaly - Corrosion,,EXT,77721.93,766+24,29.31,29.81,59.13,13510,Block Valve  BV 7.14 (377+16),40081.4,Block Valve - I-5 (1235+58),48349.03,16,0.25,,52000,,18,0.05,,,,,0.9,0.8, 08:18,1170,1919,1382,1170,0.847,1.181,1915,1379,,,35.5286867,-119.4129338,295.5, EXT ML,Pitting,,,MFL/CLP,,
3339,Anomaly - Corrosion,,EXT,77723.13,766+25,30.52,28.61,59.13,13510,Block Valve  BV 7.14 (377+16),40082.6,Block Valve - I-5 (1235+58),48347.83,16,0.25,,52000,,21,0.05,,,,,0.6,0.7, 06:31,1170,1928,1388,1170,0.843,1.186,1926,1387,,,35.5286866,-119.4129379,295.5, EXT ML,Pitting,,,MFL/CLP,,
3340,Anomaly - Corrosion Cluster,,EXT,77723.37,766+26,30.75,28.38,59.13,13510,Block Valve  BV 7.14 (377+16),40082.84,Block Valve - I-5 (1235+58),48347.6,16,0.25,,52000,,15,0.04,,,,,2.4,4.1, 05:44,1170,1861,1340,1170,0.873,1.145,1846,1329,,,35.5286866,-119.4129386,295.5, EXT ML,General Metal Loss,,,MFL/CLP,,
3341,Anomaly - Corrosion,,INT,77726.52,766+29,33.91,25.22,59.13,13510,Block Valve  BV 7.14 (377+16),40085.99,Block Valve - I-5 (1235+58),48344.44,16,0.25,,52000,,22,0.06,,,,,1.5,1.7, 05:54,1170,1877,1352,1170,0.866,1.155,1864,1342,,,35.5286864,-119.4129492,295.5, INT ML,General Metal Loss,,,MFL/CLP,,
3342,Anomaly - Corrosion,,INT,77728.42,766+31,35.81,23.32,59.13,13510,Block Valve  BV 7.14 (377+16),40087.89,Block Valve - I-5 (1235+58),48342.54,16,0.25,,52000,,40,0.1,,,,,1.1,1.1, 05:59,1170,1853,1334,1170,0.877,1.14,1829,1317,,,35.5286863,-119.4129556,295.5,*INT ML,Pitting,,,MFL/CLP,,
3343,Anomaly - Corrosion Cluster,,INT,77730.26,766+32,37.65,21.48,59.13,13510,Block Valve  BV 7.14 (377+16),40089.73,Block Valve - I-5 (1235+58),48340.7,16,0.25,,52000,,31,0.08,,,,,1.8,2.1, 05:59,1170,1820,1310,1170,0.893,1.12,1838,1324,,,35.5286861,-119.4129618,295.5,*INT ML,General Metal Loss,,,MFL/CLP,,
3344,Anomaly - Corrosion,,INT,77740.54,766+42,47.92,11.21,59.13,13510,Block Valve  BV 7.14 (377+16),40100,Block Valve - I-5 (1235+58),48330.43,16,0.25,,52000,,18,0.05,,,,,1.4,1.6, 05:48,1170,1894,1364,1170,0.858,1.165,1885,1357,,,35.5286855,-119.4129963,295.5, INT ML,General Metal Loss,,,MFL/CLP,,
3345,Anomaly - Corrosion,,INT,77743.05,766+45,50.43,8.7,59.13,13510,Block Valve  BV 7.14 (377+16),40102.51,Block Valve - I-5 (1235+58),48327.92,16,0.25,,52000,,16,0.04,,,,,1,1.1, 05:48,1170,1915,1379,1170,0.848,1.179,1911,1376,,,35.5286853,-119.4130048,295.5, INT ML,Pitting,,,MFL/CLP,,
3346,Anomaly - Corrosion,,INT,77743.34,766+45,50.73,8.4,59.13,13510,Block Valve  BV 7.14 (377+16),40102.81,Block Valve - I-5 (1235+58),48327.62,16,0.25,,52000,,18,0.05,,,,,1.4,1.4, 05:55,1170,1894,1364,1170,0.858,1.165,1885,1357,,,35.5286853,-119.4130058,295.5, INT ML,General Metal Loss,,,MFL/CLP,,
3347,Anomaly - Corrosion,,INT,77743.68,766+45,51.07,8.06,59.13,13510,Block Valve  BV 7.14 (377+16),40103.15,Block Valve - I-5 (1235+58),48327.28,16,0.25,,52000,,18,0.05,,,,,0.8,1, 05:52,1170,1920,1383,1170,0.846,1.182,1917,1380,,,35.5286852,-119.4130069,295.5, INT ML,Pitting,,,MFL/CLP,,
3348,Anomaly - Corrosion,,INT,77744.43,766+46,51.81,7.32,59.13,13510,Block Valve  BV 7.14 (377+16),40103.89,Block Valve - I-5 (1235+58),48326.54,16,0.25,,52000,,15,0.04,,,,,1,0.6, 05:44,1170,1918,1381,1170,0.847,1.181,1915,1378,,,35.5286852,-119.4130094,295.5, INT ML,Pitting,,,MFL/CLP,,
3349,Weld,,,77751.74,766+53,59.13,59.61,59.61,13520,Block Valve  BV 7.14 (377+16),40111.21,Block Valve - I-5 (1235+58),48319.22,16,0.25,,52000, 01:36,,,,,,,,,,1170,,,1170,,,,,,,35.5286848,-119.413034,295.5,GIRTH WELD,,,,MFL/CLP,,
3350,Anomaly - Corrosion,,INT,77779.13,766+80,27.39,32.22,59.61,13520,Block Valve  BV 7.14 (377+16),40138.6,Block Valve - I-5 (1235+58),48291.83,16,0.25,,52000,,15,0.04,,,,,0.4,0.5, 05:47,1170,1935,1393,1170,0.84,1.191,1934,1393,,,35.528683,-119.413126,295.5, INT ML,Circumferential Slotting,,,MFL/CLP,,
3351,Anomaly - Corrosion,,INT,77779.57,766+80,27.84,31.78,59.61,13520,Block Valve  BV 7.14 (377+16),40139.04,Block Valve - I-5 (1235+58),48291.39,16,0.25,,52000,,18,0.05,,,,,0.4,0.5, 05:54,1170,1933,1392,1170,0.841,1.19,1932,1391,,,35.528683,-119.4131275,295.5, INT ML,Pitting,,,MFL/CLP,,
3352,Anomaly - Corrosion,,INT,77779.75,766+80,28.01,31.6,59.61,13520,Block Valve  BV 7.14 (377+16),40139.22,Block Valve - I-5 (1235+58),48291.21,16,0.25,,52000,,19,0.05,,,,,0.4,0.6, 05:35,1170,1933,1392,1170,0.841,1.19,1932,1391,,,35.528683,-119.4131281,295.5, INT ML,Pitting,,,MFL/CLP,,
3353,Anomaly - Corrosion,,INT,77782.34,766+83,30.6,29.01,59.61,13520,Block Valve  BV 7.14 (377+16),40141.81,Block Valve - I-5 (1235+58),48288.62,16,0.25,,52000,,20,0.05,,,,,0.5,0.6, 05:46,1170,1931,1390,1170,0.842,1.188,1929,1389,,,35.5286829,-119.4131368,295.6, INT ML,Pitting,,,MFL/CLP,,
3354,Anomaly - Corrosion,,INT,77784.02,766+84,32.27,27.34,59.61,13520,Block Valve  BV 7.14 (377+16),40143.48,Block Valve - I-5 (1235+58),48286.95,16,0.25,,52000,,15,0.04,,,,,0.4,0.4, 05:48,1170,1933,1392,1170,0.841,1.19,1933,1392,,,35.5286828,-119.4131424,295.6, INT ML,Axial Slotting,,,MFL/CLP,,
3355,Anomaly - Corrosion,,INT,77789.67,766+90,37.93,21.68,59.61,13520,Block Valve  BV 7.14 (377+16),40149.14,Block Valve - I-5 (1235+58),48281.29,16,0.25,,52000,,18,0.05,,,,,0.4,0.4, 05:34,1170,1934,1393,1170,0.84,1.19,1933,1392,,,35.5286825,-119.4131615,295.6, INT ML,Circumferential Slotting,,,MFL/CLP,,
3356,Anomaly - Corrosion,,INT,77795.6,766+96,43.86,15.76,59.61,13520,Block Valve  BV 7.14 (377+16),40155.07,Block Valve - I-5 (1235+58),48275.36,16,0.25,,52000,,15,0.04,,,,,0.4,0.6, 05:49,1170,1934,1393,1170,0.84,1.19,1933,1392,,,35.5286822,-119.4131814,295.6, INT ML,Pitting,,,MFL/CLP,,
3357,Anomaly - Corrosion,,INT,77797.62,766+98,45.88,13.73,59.61,13520,Block Valve  BV 7.14 (377+16),40157.09,Block Valve - I-5 (1235+58),48273.34,16,0.25,,52000,,16,0.04,,,,,0.2,0.2, 05:41,1170,1936,1394,1170,0.839,1.191,1936,1394,,,35.5286821,-119.4131881,295.6, INT ML,Pinhole,,,MFL/CLP,,
3358,Anomaly - Corrosion,,INT,77797.92,766+98,46.18,13.43,59.61,13520,Block Valve  BV 7.14 (377+16),40157.39,Block Valve - I-5 (1235+58),48273.04,16,0.25,,52000,,17,0.04,,,,,0.4,0.3, 05:47,1170,1934,1392,1170,0.841,1.19,1933,1392,,,35.528682,-119.4131892,295.6, INT ML,Axial Slotting,,,MFL/CLP,,
3359,Anomaly - Corrosion,,INT,77798.27,766+98,46.53,13.08,59.61,13520,Block Valve  BV 7.14 (377+16),40157.74,Block Valve - I-5 (1235+58),48272.69,16,0.25,,52000,,16,0.04,,,,,0.4,0.3, 05:31,1170,1935,1393,1170,0.84,1.19,1934,1392,,,35.528682,-119.4131904,295.6, INT ML,Pinhole,,,MFL/CLP,,
3360,Anomaly - Corrosion,,INT,77798.85,766+99,47.11,12.51,59.61,13520,Block Valve  BV 7.14 (377+16),40158.31,Block Valve - I-5 (1235+58),48272.12,16,0.25,,52000,,15,0.04,,,,,0.4,0.4, 05:31,1170,1934,1393,1170,0.84,1.19,1933,1392,,,35.528682,-119.4131923,295.6, INT ML,Axial Slotting,,,MFL/CLP,,
3361,Anomaly - Corrosion,,INT,77800.56,767+01,48.82,10.79,59.61,13520,Block Valve  BV 7.14 (377+16),40160.03,Block Valve - I-5 (1235+58),48270.4,16,0.25,,52000,,15,0.04,,,,,0.4,0.4, 05:36,1170,1933,1392,1170,0.841,1.19,1933,1392,,,35.5286819,-119.4131981,295.6, INT ML,Pitting,,,MFL/CLP,,
3362,Anomaly - Corrosion,,INT,77804.71,767+05,52.97,6.64,59.61,13520,Block Valve  BV 7.14 (377+16),40164.18,Block Valve - I-5 (1235+58),48266.25,16,0.25,,52000,,16,0.04,,,,,0.3,0.2, 05:43,1170,1936,1394,1170,0.84,1.191,1935,1393,,,35.5286817,-119.413212,295.6, INT ML,Pinhole,,,MFL/CLP,,
3363,Anomaly - Corrosion,,INT,77807.66,767+07,55.92,3.69,59.61,13520,Block Valve  BV 7.14 (377+16),40167.13,Block Valve - I-5 (1235+58),48263.3,16,0.25,,52000,,15,0.04,,,,,0.4,0.4, 05:59,1170,1935,1393,1170,0.84,1.191,1934,1393,,,35.5286816,-119.4132219,295.6, INT ML,Circumferential Slotting,,,MFL/CLP,,
3364,Weld,,,77811.35,767+11,59.61,60.15,60.15,13530,Block Valve  BV 7.14 (377+16),40170.82,Block Valve - I-5 (1235+58),48259.61,16,0.25,,52000, 10:32,,,,,,,,,,1170,,,1170,,,,,,,35.5286814,-119.4132343,295.6,GIRTH WELD,,,,MFL/CLP,,
3365,Anomaly - Corrosion,,INT,77817.2,767+17,5.84,54.3,60.15,13530,Block Valve  BV 7.14 (377+16),40176.66,Block Valve - I-5 (1235+58),48253.77,16,0.25,,52000,,19,0.05,,,,,0.3,0.3, 05:51,1170,1935,1393,1170,0.84,1.191,1934,1393,,,35.5286812,-119.4132539,295.6, INT ML,Pinhole,,,MFL/CLP,,
3366,Anomaly - Corrosion,,INT,77823.24,767+23,11.89,48.26,60.15,13530,Block Valve  BV 7.14 (377+16),40182.71,Block Valve - I-5 (1235+58),48247.72,16,0.25,,52000,,15,0.04,,,,,0.3,0.4, 05:52,1170,1935,1393,1170,0.84,1.191,1935,1393,,,35.528681,-119.4132743,295.6, INT ML,Pinhole,,,MFL/CLP,,
3367,Anomaly - Corrosion,,INT,77829.15,767+28,17.79,42.35,60.15,13530,Block Valve  BV 7.14 (377+16),40188.62,Block Valve - I-5 (1235+58),48241.81,16,0.25,,52000,,16,0.04,,,,,0.4,0.4, 06:12,1170,1934,1392,1170,0.84,1.19,1933,1392,,,35.5286808,-119.4132941,295.5, INT ML,Pitting,,,MFL/CLP,,
3368,Anomaly - Corrosion,,INT,77840.5,767+39,29.14,31,60.15,13530,Block Valve  BV 7.14 (377+16),40199.96,Block Valve - I-5 (1235+58),48230.47,16,0.25,,52000,,17,0.04,,,,,0.6,0.6, 05:43,1170,1929,1389,1170,0.843,1.187,1927,1388,,,35.5286805,-119.4133323,295.5, INT ML,Pitting,,,MFL/CLP,,
3369,Weld,,,77871.5,767+69,60.15,59.57,59.57,13540,Block Valve  BV 7.14 (377+16),40230.97,Block Valve - I-5 (1235+58),48199.46,16,0.25,,52000, 01:36,,,,,,,,,,1170,,,1170,,,,,,,35.5286798,-119.4134365,295.5,GIRTH WELD,,,,MFL/CLP,,
3370,Anomaly - Corrosion,,INT,77903.87,768+01,32.36,27.21,59.57,13540,Block Valve  BV 7.14 (377+16),40263.33,Block Valve - I-5 (1235+58),48167.1,16,0.25,,52000,,15,0.04,,,,,0.4,0.5, 05:53,1170,1934,1393,1170,0.84,1.19,1933,1392,,,35.5286797,-119.4135452,295.7, INT ML,Pitting,,,MFL/CLP,,
3371,Weld,,,77931.07,768+27,59.57,59.28,59.28,13550,Block Valve  BV 7.14 (377+16),40290.54,Block Valve - I-5 (1235+58),48139.89,16,0.25,,52000, 10:24,,,,,,,,,,1170,,,1170,,,,,,,35.5286793,-119.4136367,295.5,GIRTH WELD,,,,MFL/CLP,,
3372,Anomaly - Corrosion,,INT,77935.34,768+31,4.26,55.01,59.28,13550,Block Valve  BV 7.14 (377+16),40294.8,Block Valve - I-5 (1235+58),48135.63,16,0.25,,52000,,19,0.05,,,,,0.4,0.4, 05:53,1170,1934,1392,1170,0.84,1.19,1933,1392,,,35.5286793,-119.413651,295.5, INT ML,Pinhole,,,MFL/CLP,,
3373,Anomaly - Corrosion,,INT,77949.84,768+45,18.76,40.51,59.28,13550,Block Valve  BV 7.14 (377+16),40309.3,Block Valve - I-5 (1235+58),48121.13,16,0.25,,52000,,16,0.04,,,,,0.7,0.8, 05:43,1170,1926,1387,1170,0.844,1.185,1924,1385,,,35.5286791,-119.4136998,295.4, INT ML,Pitting,,,MFL/CLP,,
3374,Anomaly - Corrosion,,INT,77957.15,768+53,26.08,33.2,59.28,13550,Block Valve  BV 7.14 (377+16),40316.62,Block Valve - I-5 (1235+58),48113.81,16,0.25,,52000,,16,0.04,,,,,0.4,0.5, 06:12,1170,1934,1392,1170,0.84,1.19,1933,1392,,,35.5286791,-119.4137244,295.4, INT ML,Pitting,,,MFL/CLP,,
3375,Anomaly - Corrosion,,INT,77965.21,768+60,34.13,25.14,59.28,13550,Block Valve  BV 7.14 (377+16),40324.68,Block Valve - I-5 (1235+58),48105.76,16,0.25,,52000,,15,0.04,,,,,0.4,0.4, 06:18,1170,1935,1393,1170,0.84,1.191,1934,1393,,,35.528679,-119.4137514,295.3, INT ML,Circumferential Slotting,,,MFL/CLP,,
3376,Anomaly - Corrosion,,INT,77966.07,768+61,35,24.28,59.28,13550,Block Valve  BV 7.14 (377+16),40325.54,Block Valve - I-5 (1235+58),48104.89,16,0.25,,52000,,16,0.04,,,,,0.3,0.3, 05:54,1170,1935,1393,1170,0.84,1.191,1935,1393,,,35.528679,-119.4137543,295.3, INT ML,Pinhole,,,MFL/CLP,,
3377,Anomaly - Corrosion,,INT,77977.76,768+73,46.68,12.59,59.28,13550,Block Valve  BV 7.14 (377+16),40337.22,Block Valve - I-5 (1235+58),48093.21,16,0.25,,52000,,16,0.04,,,,,0.4,0.4, 05:54,1170,1934,1392,1170,0.84,1.19,1933,1392,,,35.5286789,-119.4137936,295.3, INT ML,Axial Slotting,,,MFL/CLP,,
3378,Weld,,,77990.35,768+85,59.28,59.12,59.12,13560,Block Valve  BV 7.14 (377+16),40349.82,Block Valve - I-5 (1235+58),48080.61,16,0.25,,52000, 12:48,,,,,,,,,,1170,,,1170,,,,,,,35.5286787,-119.4138359,295.3,GIRTH WELD,,,,MFL/CLP,,
3379,Anomaly - Corrosion,,INT,78007.24,769+01,16.89,42.23,59.12,13560,Block Valve  BV 7.14 (377+16),40366.71,Block Valve - I-5 (1235+58),48063.72,16,0.25,,52000,,27,0.07,,,,,0.2,0.2, 05:55,1170,1936,1394,1170,0.84,1.191,1935,1393,,,35.5286784,-119.4138927,295.3,*INT ML,Pinhole,,,MFL/CLP,,
3380,Anomaly - Corrosion,,INT,78009.19,769+03,18.84,40.28,59.12,13560,Block Valve  BV 7.14 (377+16),40368.66,Block Valve - I-5 (1235+58),48061.77,16,0.25,,52000,,15,0.04,,,,,0.4,0.4, 05:47,1170,1934,1393,1170,0.84,1.19,1933,1392,,,35.5286784,-119.4138993,295.3, INT ML,Pitting,,,MFL/CLP,,
3381,Repair - Welded sleeve begin,,,78048.84,769+42,58.49,0.63,59.12,13560,Block Valve  BV 7.14 (377+16),40408.31,Block Valve - I-5 (1235+58),48022.12,16,0.25,,52000,,,,,,,,,,,1170,,,1170,,,,,,,35.5286779,-119.4140325,295.2,REPAIR-SHELL START,,,,MFL/CLP,,
3382,Weld,,,78049.47,769+42,59.12,59.53,59.53,13570,Block Valve  BV 7.14 (377+16),40408.94,Block Valve - I-5 (1235+58),48021.49,16,0.25,,52000, 10:16,,,,,,,,,,1170,,,1170,,,,,,,35.5286779,-119.4140347,295.2,GIRTH WELD,,,,MFL/CLP,,
3383,Repair - Welded sleeve end,,,78050.36,769+43,0.89,58.64,59.53,13570,Block Valve  BV 7.14 (377+16),40409.83,Block Valve - I-5 (1235+58),48020.6,16,0.25,,52000,,,,,,,,,,,1170,,,1170,,,,,,,35.5286779,-119.4140377,295.2,REPAIR-SHELL END,,,,MFL/CLP,,
3384,Weld,,,78109.01,770+00,59.53,60.63,60.63,13580,Block Valve  BV 7.14 (377+16),40468.47,Block Valve - I-5 (1235+58),47961.96,16,0.25,,52000, 01:08,,,,,,,,,,1170,,,1170,,,,,,,35.528677,-119.4142348,295,GIRTH WELD,,,,MFL/CLP,,
3385,Weld,,,78169.64,770+59,60.63,60.73,60.73,13590,Block Valve  BV 7.14 (377+16),40529.11,Block Valve - I-5 (1235+58),47901.32,16,0.25,,52000, 10:44,,,,,,,,,,1170,,,1170,,,,,,,35.5286767,-119.4144386,295,GIRTH WELD,,,,MFL/CLP,,
3386,Anomaly - Corrosion,,INT,78170.44,770+60,0.79,59.93,60.73,13590,Block Valve  BV 7.14 (377+16),40529.91,Block Valve - I-5 (1235+58),47900.53,16,0.25,,52000,,18,0.05,,,,,0.3,0.3, 05:52,1170,1935,1393,1170,0.84,1.191,1934,1393,,,35.5286767,-119.4144412,295,*INT ML,Pinhole,,,MFL/CLP,,
3387,Anomaly - Corrosion,,EXT,78185.07,770+74,15.43,45.31,60.73,13590,Block Valve  BV 7.14 (377+16),40544.53,Block Valve - I-5 (1235+58),47885.9,16,0.25,,52000,,20,0.05,,,,,0.2,0.2, 07:21,1170,1936,1394,1170,0.839,1.192,1936,1394,,,35.5286765,-119.4144904,295, EXT ML,Pinhole,,,MFL/CLP,,
3388,Anomaly - Corrosion Cluster,,INT,78199.58,770+88,29.94,30.79,60.73,13590,Block Valve  BV 7.14 (377+16),40559.05,Block Valve - I-5 (1235+58),47871.38,16,0.25,,52000,,17,0.04,,,,,4.2,1.6, 05:53,1170,1792,1290,1170,0.907,1.103,1829,1317,,,35.5286764,-119.4145392,294.8, INT ML,General Metal Loss,,,MFL/CLP,,
3389,Weld,,,78230.37,771+18,60.73,49.93,49.93,13600,Block Valve  BV 7.14 (377+16),40589.84,Block Valve - I-5 (1235+58),47840.59,16,0.25,,52000, 12:08,,,,,,,,,,1170,,,1170,,,,,,,35.528676,-119.4146427,294.7,GIRTH WELD,,,,MFL/CLP,,
3390,Anomaly - Corrosion,,INT,78245.41,771+32,15.04,34.89,49.93,13600,Block Valve  BV 7.14 (377+16),40604.88,Block Valve - I-5 (1235+58),47825.55,16,0.25,,52000,,15,0.04,,,,,0.4,0.4, 05:14,1170,1934,1393,1170,0.84,1.19,1933,1392,,,35.528676,-119.4146932,294.7, INT ML,Pitting,,,MFL/CLP,,
3391,Weld,,,78280.31,771+66,49.93,49.98,49.98,13610,Block Valve  BV 7.14 (377+16),40639.77,Block Valve - I-5 (1235+58),47790.66,16,0.25,,52000, 10:32,,,,,,,,,,1170,,,1170,,,,,,,35.5286756,-119.4148105,294.7,GIRTH WELD,,,,MFL/CLP,,
3392,Anomaly - Corrosion,,INT,78299.85,771+85,19.54,30.44,49.98,13610,Block Valve  BV 7.14 (377+16),40659.31,Block Valve - I-5 (1235+58),47771.12,16,0.25,,52000,,15,0.04,,,,,0.4,0.5, 05:34,1170,1935,1393,1170,0.84,1.191,1934,1393,,,35.5286755,-119.4148762,294.6, INT ML,Circumferential Slotting,,,MFL/CLP,,
3393,Anomaly - Corrosion,,INT,78323.65,772+08,43.34,6.64,49.98,13610,Block Valve  BV 7.14 (377+16),40683.11,Block Valve - I-5 (1235+58),47747.32,16,0.25,,52000,,22,0.06,,,,,0.8,0.9, 02:23,1170,1916,1379,1170,0.848,1.179,1911,1376,,,35.5286754,-119.4149562,294.7, INT ML,Pitting,,,MFL/CLP,,
3394,Weld,,,78330.29,772+15,49.98,60.13,60.13,13620,Block Valve  BV 7.14 (377+16),40689.75,Block Valve - I-5 (1235+58),47740.68,16,0.25,,52000, 12:24,,,,,,,,,,1170,,,1170,,,,,,,35.5286753,-119.4149785,294.7,GIRTH WELD,,,,MFL/CLP,,
3395,Anomaly - Corrosion,,INT,78339.87,772+24,9.58,50.55,60.13,13620,Block Valve  BV 7.14 (377+16),40699.33,Block Valve - I-5 (1235+58),47731.1,16,0.25,,52000,,22,0.06,,,,,0.8,0.7, 05:49,1170,1918,1381,1170,0.848,1.18,1913,1377,,,35.5286753,-119.4150107,294.7, INT ML,Pitting,,,MFL/CLP,,
3396,Weld,,,78390.42,772+73,60.13,60.58,60.58,13630,Block Valve  BV 7.14 (377+16),40749.89,Block Valve - I-5 (1235+58),47680.55,16,0.25,,52000, 10:20,,,,,,,,,,1170,,,1170,,,,,,,35.5286748,-119.4151806,294.5,GIRTH WELD,,,,MFL/CLP,,
3397,Anomaly - Corrosion,,INT,78393.22,772+76,2.8,57.78,60.58,13630,Block Valve  BV 7.14 (377+16),40752.69,Block Valve - I-5 (1235+58),47677.74,16,0.25,,52000,,15,0.04,,,,,0.3,0.2, 06:32,1170,1936,1394,1170,0.84,1.191,1936,1394,,,35.5286748,-119.4151901,294.5, INT ML,Pinhole,,,MFL/CLP,,
3398,Anomaly - Corrosion,,INT,78393.58,772+76,3.16,57.42,60.58,13630,Block Valve  BV 7.14 (377+16),40753.05,Block Valve - I-5 (1235+58),47677.38,16,0.25,,52000,,17,0.04,,,,,0.3,0.6, 07:05,1170,1935,1393,1170,0.84,1.191,1935,1393,,,35.5286748,-119.4151913,294.5,*INT ML,Circumferential Slotting,,,MFL/CLP,,
3399,Weld,,,78451,773+32,60.58,60.68,60.68,13640,Block Valve  BV 7.14 (377+16),40810.47,Block Valve - I-5 (1235+58),47619.96,16,0.25,,52000, 12:08,,,,,,,,,,1170,,,1170,,,,,,,35.5286742,-119.4153843,294.5,GIRTH WELD,,,,MFL/CLP,,
3400,Anomaly - Corrosion,,INT,78468.84,773+49,17.84,42.84,60.68,13640,Block Valve  BV 7.14 (377+16),40828.3,Block Valve - I-5 (1235+58),47602.13,16,0.25,,52000,,35,0.09,,,,,0.4,0.4, 06:00,1170,1928,1388,1170,0.843,1.186,1925,1386,,,35.5286742,-119.4154442,294.4,*INT ML,Axial Slotting,,,MFL/CLP,,
3401,Weld,,,78511.68,773+91,60.68,60.01,60.01,13650,Block Valve  BV 7.14 (377+16),40871.15,Block Valve - I-5 (1235+58),47559.29,16,0.25,,52000, 10:56,,,,,,,,,,1170,,,1170,,,,,,,35.5286735,-119.4155882,294.4,GIRTH WELD,,,,MFL/CLP,,
3402,Anomaly - Corrosion Cluster,,INT,78547.98,774+26,36.31,23.71,60.01,13650,Block Valve  BV 7.14 (377+16),40907.45,Block Valve - I-5 (1235+58),47522.98,16,0.25,,52000,,15,0.04,,,,,1.3,2.4, 05:48,1170,1905,1372,1170,0.853,1.172,1916,1379,,,35.5286727,-119.4157102,294.2, INT ML,General Metal Loss,,,MFL/CLP,,
3403,Anomaly - Corrosion,,INT,78556.9,774+35,45.23,14.79,60.01,13650,Block Valve  BV 7.14 (377+16),40916.37,Block Valve - I-5 (1235+58),47514.06,16,0.25,,52000,,18,0.05,,,,,0.6,0.5, 06:02,1170,1930,1389,1170,0.842,1.187,1928,1388,,,35.5286725,-119.4157402,294.2, INT ML,Pitting,,,MFL/CLP,,
3404,Weld,,,78571.69,774+49,60.01,60.08,60.08,13660,Block Valve  BV 7.14 (377+16),40931.16,Block Valve - I-5 (1235+58),47499.27,16,0.25,,52000, 12:36,,,,,,,,,,1170,,,1170,,,,,,,35.5286723,-119.4157899,294.2,GIRTH WELD,,,,MFL/CLP,,
3405,Anomaly - Corrosion,,INT,78583.85,774+61,12.16,47.92,60.08,13660,Block Valve  BV 7.14 (377+16),40943.32,Block Valve - I-5 (1235+58),47487.11,16,0.25,,52000,,15,0.04,,,,,0.4,0.6, 05:56,1170,1933,1392,1170,0.841,1.19,1933,1392,,,35.5286721,-119.4158308,294.1, INT ML,Pitting,,,MFL/CLP,,
3406,Anomaly - Corrosion Cluster,,INT,78592.47,774+69,20.78,39.3,60.08,13660,Block Valve  BV 7.14 (377+16),40951.94,Block Valve - I-5 (1235+58),47478.49,16,0.25,,52000,,15,0.04,,,,,1.6,1.3, 06:01,1170,1894,1364,1170,0.858,1.166,1918,1381,,,35.528672,-119.4158598,294.1, INT ML,General Metal Loss,,,MFL/CLP,,
3407,Anomaly - Corrosion,,INT,78599.99,774+77,28.3,31.78,60.08,13660,Block Valve  BV 7.14 (377+16),40959.46,Block Valve - I-5 (1235+58),47470.97,16,0.25,,52000,,17,0.04,,,,,0.4,0.4, 05:46,1170,1934,1393,1170,0.84,1.19,1934,1392,,,35.5286719,-119.4158851,294.1, INT ML,Pinhole,,,MFL/CLP,,
3408,Anomaly - Corrosion,,INT,78621.4,774+97,49.71,10.37,60.08,13660,Block Valve  BV 7.14 (377+16),40980.87,Block Valve - I-5 (1235+58),47449.56,16,0.25,,52000,,22,0.06,,,,,0.4,0.6, 05:54,1170,1932,1391,1170,0.841,1.189,1931,1390,,,35.5286717,-119.415957,294.1, INT ML,Pitting,,,MFL/CLP,,
3409,Weld,,,78631.77,775+07,60.08,60.13,60.13,13670,Block Valve  BV 7.14 (377+16),40991.24,Block Valve - I-5 (1235+58),47439.19,16,0.25,,52000, 10:32,,,,,,,,,,1170,,,1170,,,,,,,35.5286715,-119.4159918,294,GIRTH WELD,,,,MFL/CLP,,
3410,Anomaly - Corrosion,,INT,78679.7,775+54,47.93,12.2,60.13,13670,Block Valve  BV 7.14 (377+16),41039.16,Block Valve - I-5 (1235+58),47391.27,16,0.25,,52000,,15,0.04,,,,,0.5,0.5, 06:05,1170,1932,1391,1170,0.841,1.189,1931,1390,,,35.528671,-119.4161529,293.9, INT ML,Pitting,,,MFL/CLP,,
3411,Weld,,,78691.89,775+66,60.13,60.73,60.73,13680,Block Valve  BV 7.14 (377+16),41051.36,Block Valve - I-5 (1235+58),47379.07,16,0.25,,52000, 11:52,,,,,,,,,,1170,,,1170,,,,,,,35.5286709,-119.4161939,293.8,GIRTH WELD,,,,MFL/CLP,,
3412,Anomaly - Corrosion,,INT,78719.03,775+92,27.14,33.59,60.73,13680,Block Valve  BV 7.14 (377+16),41078.5,Block Valve - I-5 (1235+58),47351.93,16,0.25,,52000,,15,0.04,,,,,0.4,0.4, 05:58,1170,1934,1393,1170,0.84,1.19,1933,1392,,,35.5286706,-119.4162851,293.8, INT ML,Pitting,,,MFL/CLP,,
3413,Anomaly - Corrosion,,INT,78744.48,776+17,52.58,8.15,60.73,13680,Block Valve  BV 7.14 (377+16),41103.94,Block Valve - I-5 (1235+58),47326.49,16,0.25,,52000,,16,0.04,,,,,0.2,0.2, 06:03,1170,1936,1394,1170,0.839,1.191,1936,1394,,,35.5286705,-119.4163706,293.8, INT ML,Pinhole,,,MFL/CLP,,
3414,Weld,,,78752.62,776+25,60.73,60.59,60.59,13690,Block Valve  BV 7.14 (377+16),41112.09,Block Valve - I-5 (1235+58),47318.34,16,0.25,,52000, 09:32,,,,,,,,,,1170,,,1170,,,,,,,35.5286704,-119.416398,293.8,GIRTH WELD,,,,MFL/CLP,,
3415,Weld,,,78813.21,776+84,60.59,60.34,60.34,13700,Block Valve  BV 7.14 (377+16),41172.68,Block Valve - I-5 (1235+58),47257.75,16,0.25,,52000, 01:48,,,,,,,,,,1170,,,1170,,,,,,,35.5286697,-119.4166017,293.6,GIRTH WELD,,,,MFL/CLP,,
3416,Anomaly - Corrosion,,INT,78815.99,776+86,2.78,57.56,60.34,13700,Block Valve  BV 7.14 (377+16),41175.46,Block Valve - I-5 (1235+58),47254.97,16,0.25,,52000,,15,0.04,,,,,0.4,0.5, 06:04,1170,1934,1393,1170,0.84,1.19,1933,1392,,,35.5286697,-119.416611,293.6, INT ML,Pitting,,,MFL/CLP,,
3417,Weld,,,78873.55,777+42,60.34,60.24,60.24,13710,Block Valve  BV 7.14 (377+16),41233.02,Block Valve - I-5 (1235+58),47197.41,16,0.25,,52000, 09:52,,,,,,,,,,1170,,,1170,,,,,,,35.5286688,-119.4168045,293.5,GIRTH WELD,,,,MFL/CLP,,
3418,Anomaly - Corrosion,,INT,78878.27,777+47,4.72,55.52,60.24,13710,Block Valve  BV 7.14 (377+16),41237.74,Block Valve - I-5 (1235+58),47192.69,16,0.25,,52000,,15,0.04,,,,,0.4,0.5, 05:58,1170,1934,1393,1170,0.84,1.19,1933,1392,,,35.5286687,-119.4168203,293.5, INT ML,Pitting,,,MFL/CLP,,
