Repository: kerbergr/datadump

File: MLCompare/bin/Debug/netcoreapp3.1/ex2/oldAug12_final.csv (part 24 of 64)
74,Anomaly - Corrosion,,INT,1110.35,11+13,40.81,19.61,60.43,240,Launch Valve - Rio Bravo Station (0+00),1110.35,Block Valve  BV 7.14 (377+16),36530.18,16,0.25,,52000,,15,0.04,,,,,0.3,0.4, 05:55,1170,1935,1393,1170,0.84,1.191,1935,1393,,,35.4366554,-119.2694426,320.4, INT ML,Pinhole,,,MFL/CLP,,
75,Weld,,,1129.97,11+32,60.43,60.31,60.31,250,Launch Valve - Rio Bravo Station (0+00),1129.97,Block Valve  BV 7.14 (377+16),36510.56,16,0.25,,52000, 02:04,,,,,,,,,,1170,,,1170,,,,,,,35.4367093,-119.2694419,320.8,GIRTH WELD,,,,MFL/CLP,,
76,Anomaly - Corrosion,,INT,1188.08,11+90,58.11,2.2,60.31,250,Launch Valve - Rio Bravo Station (0+00),1188.08,Block Valve  BV 7.14 (377+16),36452.45,16,0.25,,52000,,16,0.04,,,,,0.3,0.4, 05:46,1170,1935,1393,1170,0.84,1.191,1935,1393,,,35.436869,-119.2694407,321.6, INT ML,Pinhole,,,MFL/CLP,,
77,Weld,,,1190.28,11+93,60.31,60.3,60.3,260,Launch Valve - Rio Bravo Station (0+00),1190.28,Block Valve  BV 7.14 (377+16),36450.26,16,0.25,,52000, 11:48,,,,,,,,,,1170,,,1170,,,,,,,35.436875,-119.2694407,321.6,GIRTH WELD,,,,MFL/CLP,,
3419,Weld,,,78933.79,778+01,60.24,60.2,60.2,13720,Block Valve  BV 7.14 (377+16),41293.26,Block Valve - I-5 (1235+58),47137.17,16,0.25,,52000, 01:40,,,,,,,,,,1170,,,1170,,,,,,,35.528668,-119.4170069,293.3,GIRTH WELD,,,,MFL/CLP,,
3420,Anomaly - Corrosion,,INT,78988.92,778+54,55.13,5.07,60.2,13720,Block Valve  BV 7.14 (377+16),41348.39,Block Valve - I-5 (1235+58),47082.04,16,0.25,,52000,,15,0.04,,,,,0.3,0.5, 05:44,1170,1935,1393,1170,0.84,1.191,1935,1393,,,35.5286671,-119.4171922,293.2, INT ML,Circumferential Slotting,,,MFL/CLP,,
3421,Weld,,,78993.99,778+59,60.2,59.41,59.4,13730,Block Valve  BV 7.14 (377+16),41353.46,Block Valve - I-5 (1235+58),47076.97,16,0.25,,52000, 09:20,,,,,,,,,,1170,,,1170,,,,,,,35.5286669,-119.4172092,293.1,GIRTH WELD,,,,MFL/CLP,,
3422,Repair - Welded sleeve begin,,,78994.03,778+59,0.04,59.36,59.4,13730,Block Valve  BV 7.14 (377+16),41353.5,Block Valve - I-5 (1235+58),47076.93,16,0.25,,52000,,,,,,,,,,,1170,,,1170,,,,,,,35.5286669,-119.4172094,293.1,REPAIR-SHELL START,,,,MFL/CLP,,
3423,Repair - Welded sleeve end,,,78999.05,778+64,5.06,54.35,59.4,13730,Block Valve  BV 7.14 (377+16),41358.51,Block Valve - I-5 (1235+58),47071.92,16,0.25,,52000,,,,,,,,,,,1170,,,1170,,,,,,,35.5286668,-119.4172262,293,REPAIR-SHELL END,,,,MFL/CLP,,
3424,Anomaly - Corrosion,,EXT,78999.4,778+64,5.41,54,59.4,13730,Block Valve  BV 7.14 (377+16),41358.87,Block Valve - I-5 (1235+58),47071.56,16,0.25,,52000,,17,0.04,,,,,0.3,0.2, 04:29,1170,1936,1394,1170,0.84,1.191,1935,1393,,,35.5286668,-119.4172274,293, EXT ML,Pinhole,,,MFL/CLP,,
3425,Anomaly - Corrosion Cluster,,EXT,78999.79,778+65,5.8,53.61,59.4,13730,Block Valve  BV 7.14 (377+16),41359.26,Block Valve - I-5 (1235+58),47071.17,16,0.25,,52000,,22,0.06,,,,,4.4,5.9, 04:58,1170,1740,1252,1170,0.934,1.07,1782,1283,,,35.5286668,-119.4172287,293, EXT ML,General Metal Loss,,,MFL/CLP,,
3426,Anomaly - Corrosion,,EXT,79002.41,778+67,8.42,50.99,59.4,13730,Block Valve  BV 7.14 (377+16),41361.88,Block Valve - I-5 (1235+58),47068.55,16,0.25,,52000,,19,0.05,,,,,0.7,0.7, 05:00,1170,1922,1384,1170,0.845,1.183,1919,1382,,,35.5286667,-119.4172375,293, EXT ML,Pitting,,,MFL/CLP,,
3427,Anomaly - Corrosion,,EXT,79003.16,778+68,9.17,50.23,59.4,13730,Block Valve  BV 7.14 (377+16),41362.63,Block Valve - I-5 (1235+58),47067.8,16,0.25,,52000,,24,0.06,,,,,0.9,0.6, 04:06,1170,1911,1376,1170,0.85,1.176,1905,1372,,,35.5286667,-119.4172401,293, EXT ML,Pitting,,,MFL/CLP,,
3428,Anomaly - Corrosion Cluster,,EXT,79004.06,778+69,10.07,49.33,59.4,13730,Block Valve  BV 7.14 (377+16),41363.53,Block Valve - I-5 (1235+58),47066.9,16,0.25,,52000,,18,0.05,,,,,2.6,4.7, 04:32,1170,1837,1323,1170,0.884,1.131,1854,1335,,,35.5286667,-119.4172431,293, EXT ML,General Metal Loss,,,MFL/CLP,,
3429,Anomaly - Corrosion,,EXT,79004.09,778+69,10.1,49.31,59.4,13730,Block Valve  BV 7.14 (377+16),41363.55,Block Valve - I-5 (1235+58),47066.88,16,0.25,,52000,,23,0.06,,,,,0.9,0.7, 06:06,1170,1910,1375,1170,0.851,1.176,1904,1371,,,35.5286667,-119.4172431,293, EXT ML,Pitting,,,MFL/CLP,,
3430,Anomaly - Corrosion Cluster,,EXT,79004.52,778+69,10.54,48.87,59.4,13730,Block Valve  BV 7.14 (377+16),41363.99,Block Valve - I-5 (1235+58),47066.44,16,0.25,,52000,,16,0.04,,,,,2.2,4.6, 04:21,1170,1865,1343,1170,0.871,1.148,1875,1350,,,35.5286667,-119.4172446,292.9, EXT ML,General Metal Loss,,,MFL/CLP,,
3431,Anomaly - Corrosion,,EXT,79005.05,778+70,11.06,48.34,59.4,13730,Block Valve  BV 7.14 (377+16),41364.52,Block Valve - I-5 (1235+58),47065.91,16,0.25,,52000,,18,0.05,,,,,0.5,0.6, 05:06,1170,1931,1390,1170,0.842,1.188,1929,1389,,,35.5286666,-119.4172464,292.9, EXT ML,Pitting,,,MFL/CLP,,
3432,Anomaly - Corrosion,,EXT,79005.94,778+71,11.95,47.46,59.4,13730,Block Valve  BV 7.14 (377+16),41365.4,Block Valve - I-5 (1235+58),47065.03,16,0.25,,52000,,15,0.04,,,,,0.3,0.2, 05:48,1170,1935,1393,1170,0.84,1.191,1935,1393,,,35.5286666,-119.4172494,292.9, EXT ML,Pinhole,,,MFL/CLP,,
3433,Anomaly - Corrosion,,EXT,79007.56,778+72,13.56,45.84,59.4,13730,Block Valve  BV 7.14 (377+16),41367.02,Block Valve - I-5 (1235+58),47063.41,16,0.25,,52000,,21,0.05,,,,,0.5,0.9, 05:26,1170,1929,1389,1170,0.842,1.187,1927,1388,,,35.5286666,-119.4172548,292.9,*EXT ML,Pitting,,,MFL/CLP,,
3434,Anomaly - Corrosion Cluster,,EXT,79007.74,778+73,13.75,45.65,59.4,13730,Block Valve  BV 7.14 (377+16),41367.21,Block Valve - I-5 (1235+58),47063.22,16,0.25,,52000,,26,0.07,,,,,3.6,4.8, 04:36,1170,1729,1245,1170,0.94,1.064,1762,1269,,,35.5286666,-119.4172554,292.9,*EXT ML,General Metal Loss,,,MFL/CLP,,
3435,Anomaly - Corrosion,,EXT,79012.77,778+77,18.78,40.63,59.4,13730,Block Valve  BV 7.14 (377+16),41372.24,Block Valve - I-5 (1235+58),47058.19,16,0.25,,52000,,16,0.04,,,,,0.3,0.3, 05:49,1170,1935,1393,1170,0.84,1.191,1935,1393,,,35.5286665,-119.4172723,292.9, EXT ML,Pinhole,,,MFL/CLP,,
3436,Repair - Welded sleeve begin,,,79013.88,778+78,19.89,39.51,59.4,13730,Block Valve  BV 7.14 (377+16),41373.35,Block Valve - I-5 (1235+58),47057.08,16,0.25,,52000,,,,,,,,,,,1170,,,1170,,,,,,,35.5286665,-119.4172761,293,REPAIR-SHELL START,,,,MFL/CLP,,
3437,Repair - Welded sleeve end,,,79020.75,778+85,26.76,32.65,59.4,13730,Block Valve  BV 7.14 (377+16),41380.21,Block Valve - I-5 (1235+58),47050.22,16,0.25,,52000,,,,,,,,,,,1170,,,1170,,,,,,,35.5286663,-119.4172991,293,REPAIR-SHELL END,,,,MFL/CLP,,
3438,Weld,,,79053.4,779+17,59.4,59.81,59.81,13740,Block Valve  BV 7.14 (377+16),41412.86,Block Valve - I-5 (1235+58),47017.57,16,0.25,,52000, 09:48,,,,,,,,,,1170,,,1170,,,,,,,35.528666,-119.4174089,293.1,GIRTH WELD,,,,MFL/CLP,,
3439,Anomaly - Corrosion,,INT,79084.93,779+47,31.53,28.28,59.81,13740,Block Valve  BV 7.14 (377+16),41444.4,Block Valve - I-5 (1235+58),46986.03,16,0.25,,52000,,15,0.04,,,,,0.6,0.6, 06:04,1170,1931,1390,1170,0.842,1.188,1930,1389,,,35.5286658,-119.4175148,293, INT ML,Pitting,,,MFL/CLP,,
3440,Anomaly - Corrosion,,INT,79093.36,779+55,39.96,19.85,59.81,13740,Block Valve  BV 7.14 (377+16),41452.83,Block Valve - I-5 (1235+58),46977.61,16,0.25,,52000,,19,0.05,,,,,0.4,0.5, 06:04,1170,1933,1392,1170,0.841,1.19,1932,1391,,,35.5286658,-119.4175432,293, INT ML,Pitting,,,MFL/CLP,,
3441,Weld,,,79113.21,779+75,59.81,60.01,60.01,13750,Block Valve  BV 7.14 (377+16),41472.67,Block Valve - I-5 (1235+58),46957.76,16,0.25,,52000, 12:24,,,,,,,,,,1170,,,1170,,,,,,,35.5286658,-119.4176099,293,GIRTH WELD,,,,MFL/CLP,,
3442,Anomaly - Corrosion,,INT,79122.1,779+83,8.9,51.11,60.01,13750,Block Valve  BV 7.14 (377+16),41481.57,Block Valve - I-5 (1235+58),46948.86,16,0.25,,52000,,15,0.04,,,,,0.3,0.4, 05:45,1170,1935,1393,1170,0.84,1.191,1935,1393,,,35.5286657,-119.4176398,292.9, INT ML,Circumferential Slotting,,,MFL/CLP,,
3443,Anomaly - Corrosion,,INT,79159.38,780+20,46.18,13.83,60.01,13750,Block Valve  BV 7.14 (377+16),41518.85,Block Valve - I-5 (1235+58),46911.58,16,0.25,,52000,,19,0.05,,,,,0.4,0.4, 05:54,1170,1933,1392,1170,0.841,1.19,1932,1391,,,35.5286654,-119.4177651,292.8, INT ML,Pitting,,,MFL/CLP,,
3444,Anomaly - Corrosion Cluster,,INT,79164.57,780+25,51.37,8.64,60.01,13750,Block Valve  BV 7.14 (377+16),41524.04,Block Valve - I-5 (1235+58),46906.39,16,0.25,,52000,,18,0.05,,,,,1.3,0.6, 05:39,1170,1900,1368,1170,0.856,1.169,1914,1378,,,35.5286654,-119.4177825,292.8, INT ML,Axial Grooving,,,MFL/CLP,,
3445,Anomaly - Corrosion,,INT,79168.21,780+28,55,5,60.01,13750,Block Valve  BV 7.14 (377+16),41527.68,Block Valve - I-5 (1235+58),46902.75,16,0.25,,52000,,16,0.04,,,,,0.4,0.3, 05:50,1170,1934,1392,1170,0.84,1.19,1933,1392,,,35.5286653,-119.4177948,292.8, INT ML,Axial Slotting,,,MFL/CLP,,
3446,Weld,,,79173.21,780+33,60.01,60.39,60.39,13760,Block Valve  BV 7.14 (377+16),41532.68,Block Valve - I-5 (1235+58),46897.75,16,0.25,,52000, 10:28,,,,,,,,,,1170,,,1170,,,,,,,35.5286653,-119.4178116,292.8,GIRTH WELD,,,,MFL/CLP,,
3447,Anomaly - Corrosion,,INT,79184.4,780+44,11.19,49.21,60.39,13760,Block Valve  BV 7.14 (377+16),41543.87,Block Valve - I-5 (1235+58),46886.57,16,0.25,,52000,,31,0.08,,,,,0.5,0.5, 05:54,1170,1924,1385,1170,0.845,1.184,1920,1383,,,35.5286652,-119.4178491,292.7,*INT ML,Pitting,,,MFL/CLP,,
3448,Anomaly - Corrosion,,INT,79188.64,780+48,15.42,44.97,60.39,13760,Block Valve  BV 7.14 (377+16),41548.1,Block Valve - I-5 (1235+58),46882.33,16,0.25,,52000,,16,0.04,,,,,0.4,0.6, 05:57,1170,1933,1392,1170,0.841,1.19,1932,1391,,,35.5286651,-119.4178634,292.7, INT ML,Pitting,,,MFL/CLP,,
3449,Anomaly - Corrosion,,INT,79189.41,780+49,16.2,44.19,60.39,13760,Block Valve  BV 7.14 (377+16),41548.88,Block Valve - I-5 (1235+58),46881.55,16,0.25,,52000,,16,0.04,,,,,0.3,0.4, 05:57,1170,1935,1393,1170,0.84,1.191,1935,1393,,,35.5286651,-119.417866,292.7, INT ML,Circumferential Slotting,,,MFL/CLP,,
3450,Anomaly - Corrosion,,INT,79200.63,780+60,27.42,32.98,60.39,13760,Block Valve  BV 7.14 (377+16),41560.1,Block Valve - I-5 (1235+58),46870.33,16,0.25,,52000,,15,0.04,,,,,0.3,0.4, 06:02,1170,1935,1393,1170,0.84,1.191,1935,1393,,,35.5286651,-119.4179037,292.7, INT ML,Circumferential Slotting,,,MFL/CLP,,
3451,Anomaly - Corrosion,,INT,79218.43,780+77,45.22,15.18,60.39,13760,Block Valve  BV 7.14 (377+16),41577.9,Block Valve - I-5 (1235+58),46852.53,16,0.25,,52000,,18,0.05,,,,,0.4,0.4, 05:57,1170,1933,1391,1170,0.841,1.189,1931,1391,,,35.528665,-119.4179635,292.7, INT ML,Pitting,,,MFL/CLP,,
3452,Anomaly - Corrosion,,INT,79227.28,780+85,54.07,6.33,60.39,13760,Block Valve  BV 7.14 (377+16),41586.75,Block Valve - I-5 (1235+58),46843.68,16,0.25,,52000,,17,0.04,,,,,0.4,0.4, 05:54,1170,1934,1393,1170,0.84,1.19,1934,1392,,,35.5286649,-119.4179933,292.6, INT ML,Circumferential Slotting,,,MFL/CLP,,
3453,Anomaly - Corrosion,,INT,79227.54,780+86,54.33,6.06,60.39,13760,Block Valve  BV 7.14 (377+16),41587.01,Block Valve - I-5 (1235+58),46843.42,16,0.25,,52000,,20,0.05,,,,,0.3,0.3, 05:54,1170,1935,1393,1170,0.84,1.19,1934,1392,,,35.5286649,-119.4179941,292.6, INT ML,Pinhole,,,MFL/CLP,,
3454,Anomaly - Corrosion,,INT,79230.47,780+89,57.26,3.13,60.39,13760,Block Valve  BV 7.14 (377+16),41589.94,Block Valve - I-5 (1235+58),46840.49,16,0.25,,52000,,19,0.05,,,,,0.4,0.4, 05:54,1170,1934,1392,1170,0.84,1.19,1933,1392,,,35.5286649,-119.418004,292.6, INT ML,Pinhole,,,MFL/CLP,,
3455,Weld,,,79233.61,780+92,60.39,59.13,59.13,13770,Block Valve  BV 7.14 (377+16),41593.07,Block Valve - I-5 (1235+58),46837.36,16,0.25,,52000, 12:08,,,,,,,,,,1170,,,1170,,,,,,,35.5286649,-119.4180145,292.6,GIRTH WELD,,,,MFL/CLP,,
3456,Anomaly - Corrosion,,INT,79245.37,781+03,11.76,47.37,59.13,13770,Block Valve  BV 7.14 (377+16),41604.84,Block Valve - I-5 (1235+58),46825.59,16,0.25,,52000,,15,0.04,,,,,0.4,0.5, 05:42,1170,1935,1393,1170,0.84,1.191,1934,1393,,,35.5286648,-119.4180541,292.5, INT ML,Circumferential Slotting,,,MFL/CLP,,
3457,Anomaly - Corrosion,,INT,79248.73,781+06,15.12,44.01,59.13,13770,Block Valve  BV 7.14 (377+16),41608.2,Block Valve - I-5 (1235+58),46822.23,16,0.25,,52000,,16,0.04,,,,,0.4,0.3, 05:54,1170,1935,1393,1170,0.84,1.19,1934,1392,,,35.5286648,-119.4180654,292.5, INT ML,Pinhole,,,MFL/CLP,,
3458,Anomaly - Corrosion,,INT,79250.72,781+08,17.11,42.01,59.13,13770,Block Valve  BV 7.14 (377+16),41610.19,Block Valve - I-5 (1235+58),46820.24,16,0.25,,52000,,15,0.04,,,,,0.3,0.4, 05:54,1170,1935,1393,1170,0.84,1.191,1935,1393,,,35.5286648,-119.418072,292.5, INT ML,Circumferential Slotting,,,MFL/CLP,,
3459,Anomaly - Corrosion Cluster,,INT,79259.1,781+16,25.5,33.63,59.13,13770,Block Valve  BV 7.14 (377+16),41618.57,Block Valve - I-5 (1235+58),46811.86,16,0.25,,52000,,15,0.04,,,,,1.5,0.6, 05:53,1170,1897,1366,1170,0.857,1.168,1913,1378,,,35.5286648,-119.4181002,292.5, INT ML,Axial Grooving,,,MFL/CLP,,
3460,Anomaly - Corrosion,,INT,79260.78,781+18,27.18,31.95,59.13,13770,Block Valve  BV 7.14 (377+16),41620.25,Block Valve - I-5 (1235+58),46810.18,16,0.25,,52000,,17,0.04,,,,,0.4,0.4, 05:53,1170,1933,1392,1170,0.841,1.189,1932,1391,,,35.5286648,-119.4181059,292.5, INT ML,Pitting,,,MFL/CLP,,
3461,Anomaly - Corrosion,,INT,79260.92,781+18,27.31,31.82,59.13,13770,Block Valve  BV 7.14 (377+16),41620.38,Block Valve - I-5 (1235+58),46810.05,16,0.25,,52000,,18,0.05,,,,,0.4,0.4, 05:56,1170,1934,1393,1170,0.84,1.19,1933,1392,,,35.5286648,-119.4181063,292.5, INT ML,Pinhole,,,MFL/CLP,,
3462,Anomaly - Corrosion,,INT,79282.04,781+39,48.44,10.69,59.13,13770,Block Valve  BV 7.14 (377+16),41641.51,Block Valve - I-5 (1235+58),46788.92,16,0.25,,52000,,18,0.05,,,,,0.4,0.3, 05:54,1170,1933,1392,1170,0.841,1.19,1932,1391,,,35.5286647,-119.4181773,292.6, INT ML,Axial Slotting,,,MFL/CLP,,
3463,Anomaly - Corrosion,,INT,79285.45,781+42,51.84,7.29,59.13,13770,Block Valve  BV 7.14 (377+16),41644.92,Block Valve - I-5 (1235+58),46785.52,16,0.25,,52000,,17,0.04,,,,,0.4,0.6, 05:50,1170,1933,1392,1170,0.841,1.189,1932,1391,,,35.5286647,-119.4181888,292.6, INT ML,Pitting,,,MFL/CLP,,
3464,Weld,,,79292.73,781+49,59.13,60.32,60.32,13780,Block Valve  BV 7.14 (377+16),41652.2,Block Valve - I-5 (1235+58),46778.23,16,0.25,,52000, 09:52,,,,,,,,,,1170,,,1170,,,,,,,35.5286645,-119.4182133,292.6,GIRTH WELD,,,,MFL/CLP,,
3465,Anomaly - Corrosion,,INT,79293.65,781+50,0.92,59.4,60.32,13780,Block Valve  BV 7.14 (377+16),41653.12,Block Valve - I-5 (1235+58),46777.31,16,0.25,,52000,,23,0.06,,,,,0.3,0.4, 05:49,1170,1934,1392,1170,0.84,1.19,1933,1392,,,35.5286645,-119.4182163,292.6, INT ML,Pinhole,,,MFL/CLP,,
3466,Anomaly - Corrosion,,INT,79295.16,781+51,2.43,57.89,60.32,13780,Block Valve  BV 7.14 (377+16),41654.63,Block Valve - I-5 (1235+58),46775.8,16,0.25,,52000,,20,0.05,,,,,0.3,0.4, 06:05,1170,1935,1393,1170,0.84,1.19,1934,1392,,,35.5286645,-119.4182214,292.6, INT ML,Pinhole,,,MFL/CLP,,
3467,Anomaly - Corrosion,,INT,79295.74,781+52,3,57.32,60.32,13780,Block Valve  BV 7.14 (377+16),41655.2,Block Valve - I-5 (1235+58),46775.23,16,0.25,,52000,,23,0.06,,,,,0.6,0.7, 05:57,1170,1927,1387,1170,0.843,1.186,1924,1386,,,35.5286645,-119.4182233,292.6, INT ML,Pitting,,,MFL/CLP,,
3468,Anomaly - Corrosion,,INT,79297.91,781+54,5.18,55.14,60.32,13780,Block Valve  BV 7.14 (377+16),41657.38,Block Valve - I-5 (1235+58),46773.05,16,0.25,,52000,,17,0.04,,,,,0.9,0.9, 05:53,1170,1919,1381,1170,0.847,1.181,1915,1378,,,35.5286645,-119.4182307,292.6, INT ML,Pitting,,,MFL/CLP,,
3469,Anomaly - Corrosion,,INT,79310.29,781+66,17.56,42.76,60.32,13780,Block Valve  BV 7.14 (377+16),41669.76,Block Valve - I-5 (1235+58),46760.67,16,0.25,,52000,,16,0.04,,,,,0.6,0.6, 05:53,1170,1930,1389,1170,0.842,1.187,1928,1388,,,35.5286643,-119.4182723,292.5, INT ML,Pitting,,,MFL/CLP,,
3470,Anomaly - Corrosion,,INT,79313.7,781+69,20.97,39.35,60.32,13780,Block Valve  BV 7.14 (377+16),41673.17,Block Valve - I-5 (1235+58),46757.26,16,0.25,,52000,,22,0.06,,,,,0.4,0.4, 05:52,1170,1933,1392,1170,0.841,1.19,1932,1391,,,35.5286643,-119.4182837,292.5, INT ML,Circumferential Slotting,,,MFL/CLP,,
3471,Anomaly - Corrosion,,INT,79318.64,781+74,25.9,34.42,60.32,13780,Block Valve  BV 7.14 (377+16),41678.1,Block Valve - I-5 (1235+58),46752.33,16,0.25,,52000,,18,0.05,,,,,0.4,0.4, 05:49,1170,1933,1391,1170,0.841,1.189,1931,1391,,,35.5286642,-119.4183003,292.5, INT ML,Pitting,,,MFL/CLP,,
3472,Anomaly - Corrosion,,INT,79327.02,781+82,34.29,26.03,60.32,13780,Block Valve  BV 7.14 (377+16),41686.49,Block Valve - I-5 (1235+58),46743.94,16,0.25,,52000,,17,0.04,,,,,1.1,1.2, 05:48,1170,1912,1377,1170,0.85,1.177,1907,1373,,,35.5286642,-119.4183285,292.5, INT ML,Pitting,,,MFL/CLP,,
3473,Anomaly - Corrosion,,INT,79347.02,782+02,54.29,6.03,60.32,13780,Block Valve  BV 7.14 (377+16),41706.49,Block Valve - I-5 (1235+58),46723.94,16,0.25,,52000,,16,0.04,,,,,0.4,0.4, 05:57,1170,1933,1392,1170,0.841,1.19,1932,1391,,,35.5286642,-119.4183957,292.4, INT ML,Pitting,,,MFL/CLP,,
3474,Weld,,,79353.05,782+08,60.32,60.18,60.18,13790,Block Valve  BV 7.14 (377+16),41712.52,Block Valve - I-5 (1235+58),46717.91,16,0.25,,52000, 12:56,,,,,,,,,,1170,,,1170,,,,,,,35.5286643,-119.418416,292.4,GIRTH WELD,,,,MFL/CLP,,
3475,Anomaly - Corrosion Cluster,,INT,79367.12,782+21,14.07,46.11,60.18,13790,Block Valve  BV 7.14 (377+16),41726.59,Block Valve - I-5 (1235+58),46703.84,16,0.25,,52000,,15,0.04,,,,,2.1,0.9, 05:46,1170,1875,1350,1170,0.867,1.154,1895,1364,,,35.5286644,-119.4184633,292.4, INT ML,Axial Grooving,,,MFL/CLP,,
3476,Anomaly - Corrosion Cluster,,INT,79368.54,782+23,15.49,44.69,60.18,13790,Block Valve  BV 7.14 (377+16),41728.01,Block Valve - I-5 (1235+58),46702.42,16,0.25,,52000,,17,0.04,,,,,1.4,1.5, 05:53,1170,1897,1366,1170,0.857,1.167,1907,1373,,,35.5286644,-119.418468,292.4, INT ML,General Metal Loss,,,MFL/CLP,,
3477,Anomaly - Corrosion,,INT,79370.89,782+25,17.83,42.35,60.18,13790,Block Valve  BV 7.14 (377+16),41730.35,Block Valve - I-5 (1235+58),46700.08,16,0.25,,52000,,26,0.07,,,,,0.4,0.5, 05:44,1170,1930,1389,1170,0.842,1.187,1928,1388,,,35.5286644,-119.4184759,292.4, INT ML,Pitting,,,MFL/CLP,,
3478,Anomaly - Corrosion,,INT,79371.3,782+25,18.25,41.94,60.18,13790,Block Valve  BV 7.14 (377+16),41730.76,Block Valve - I-5 (1235+58),46699.67,16,0.25,,52000,,17,0.04,,,,,0.7,0.3, 05:44,1170,1924,1385,1170,0.845,1.184,1921,1383,,,35.5286644,-119.4184773,292.4, INT ML,Axial Slotting,,,MFL/CLP,,
3479,Anomaly - Corrosion,,INT,79380.24,782+34,27.19,32.99,60.18,13790,Block Valve  BV 7.14 (377+16),41739.71,Block Valve - I-5 (1235+58),46690.72,16,0.25,,52000,,15,0.04,,,,,0.8,0.7, 05:45,1170,1925,1386,1170,0.844,1.184,1922,1384,,,35.5286644,-119.4185074,292.4, INT ML,Pitting,,,MFL/CLP,,
3480,Anomaly - Corrosion,,INT,79389.58,782+43,36.53,23.65,60.18,13790,Block Valve  BV 7.14 (377+16),41749.05,Block Valve - I-5 (1235+58),46681.38,16,0.25,,52000,,15,0.04,,,,,0.3,0.2, 05:48,1170,1936,1394,1170,0.84,1.191,1936,1394,,,35.5286644,-119.4185388,292.5, INT ML,Pinhole,,,MFL/CLP,,
3481,Anomaly - Corrosion,,INT,79391.39,782+45,38.34,21.84,60.18,13790,Block Valve  BV 7.14 (377+16),41750.86,Block Valve - I-5 (1235+58),46679.57,16,0.25,,52000,,20,0.05,,,,,0.3,0.3, 05:50,1170,1935,1393,1170,0.84,1.191,1935,1393,,,35.5286644,-119.4185449,292.5, INT ML,Pinhole,,,MFL/CLP,,
3482,Anomaly - Corrosion,,INT,79397.16,782+50,44.11,16.07,60.18,13790,Block Valve  BV 7.14 (377+16),41756.63,Block Valve - I-5 (1235+58),46673.8,16,0.25,,52000,,22,0.06,,,,,0.4,0.5, 05:42,1170,1931,1390,1170,0.842,1.188,1930,1389,,,35.5286644,-119.4185642,292.5, INT ML,Pitting,,,MFL/CLP,,
3483,Anomaly - Corrosion,,INT,79409.25,782+62,56.19,3.99,60.18,13790,Block Valve  BV 7.14 (377+16),41768.71,Block Valve - I-5 (1235+58),46661.72,16,0.25,,52000,,17,0.04,,,,,0.4,0.5, 05:58,1170,1934,1393,1170,0.84,1.19,1934,1392,,,35.5286642,-119.4186048,292.5, INT ML,Circumferential Slotting,,,MFL/CLP,,
3484,Weld,,,79413.23,782+66,60.18,60.72,60.72,13800,Block Valve  BV 7.14 (377+16),41772.7,Block Valve - I-5 (1235+58),46657.73,16,0.25,,52000, 10:12,,,,,,,,,,1170,,,1170,,,,,,,35.5286641,-119.4186182,292.5,GIRTH WELD,,,,MFL/CLP,,
3485,Anomaly - Corrosion Cluster,,INT,79426.78,782+79,13.55,47.17,60.72,13800,Block Valve  BV 7.14 (377+16),41786.25,Block Valve - I-5 (1235+58),46644.18,16,0.25,,52000,,16,0.04,,,,,1.2,0.8, 05:53,1170,1909,1375,1170,0.851,1.175,1924,1385,,,35.5286639,-119.4186638,292.6, INT ML,Pitting,,,MFL/CLP,,
3486,Weld,,,79473.95,783+25,60.72,58.66,58.66,13810,Block Valve  BV 7.14 (377+16),41833.42,Block Valve - I-5 (1235+58),46597.01,16,0.25,,52000, 09:16,,,,,,,,,,1170,,,1170,,,,,,,35.5286632,-119.4188223,292.4,GIRTH WELD,,,,MFL/CLP,,
3487,Anomaly - Corrosion,,INT,79483.26,783+34,9.32,49.34,58.66,13810,Block Valve  BV 7.14 (377+16),41842.73,Block Valve - I-5 (1235+58),46587.7,16,0.25,,52000,,15,0.04,,,,,0.3,0.3, 05:38,1170,1936,1394,1170,0.84,1.191,1936,1394,,,35.5286631,-119.4188536,292.4, INT ML,Pinhole,,,MFL/CLP,,
3488,Anomaly - Corrosion,,INT,79490.1,783+41,16.16,42.5,58.66,13810,Block Valve  BV 7.14 (377+16),41849.57,Block Valve - I-5 (1235+58),46580.86,16,0.25,,52000,,17,0.04,,,,,0.3,0.5, 05:52,1170,1935,1393,1170,0.84,1.191,1935,1393,,,35.5286631,-119.4188766,292.4, INT ML,Circumferential Slotting,,,MFL/CLP,,
3489,Anomaly - Corrosion,,INT,79491.39,783+42,17.44,41.22,58.66,13810,Block Valve  BV 7.14 (377+16),41850.85,Block Valve - I-5 (1235+58),46579.58,16,0.25,,52000,,16,0.04,,,,,0.4,0.4, 05:32,1170,1933,1392,1170,0.841,1.19,1932,1391,,,35.5286631,-119.4188809,292.4, INT ML,Pitting,,,MFL/CLP,,
3490,Anomaly - Corrosion,,INT,79496.15,783+46,22.21,36.45,58.66,13810,Block Valve  BV 7.14 (377+16),41855.62,Block Valve - I-5 (1235+58),46574.81,16,0.25,,52000,,15,0.04,,,,,0.3,0.2, 05:50,1170,1936,1394,1170,0.84,1.191,1936,1394,,,35.5286631,-119.4188969,292.3, INT ML,Pinhole,,,MFL/CLP,,
3491,Anomaly - Corrosion,,INT,79512.39,783+62,38.44,20.22,58.66,13810,Block Valve  BV 7.14 (377+16),41871.85,Block Valve - I-5 (1235+58),46558.58,16,0.25,,52000,,16,0.04,,,,,0.5,0.2, 05:48,1170,1932,1391,1170,0.841,1.189,1931,1391,,,35.5286631,-119.4189515,292.4, INT ML,Axial Slotting,,,MFL/CLP,,
3492,Anomaly - Corrosion,,INT,79513.94,783+64,39.99,18.66,58.66,13810,Block Valve  BV 7.14 (377+16),41873.41,Block Valve - I-5 (1235+58),46557.02,16,0.25,,52000,,16,0.04,,,,,0.4,0.6, 05:52,1170,1933,1392,1170,0.841,1.19,1932,1391,,,35.5286631,-119.4189567,292.4, INT ML,Pitting,,,MFL/CLP,,
3493,Anomaly - Corrosion,,INT,79529.32,783+79,55.38,3.28,58.66,13810,Block Valve  BV 7.14 (377+16),41888.79,Block Valve - I-5 (1235+58),46541.64,16,0.25,,52000,,15,0.04,,,,,0.4,0.4, 05:52,1170,1935,1393,1170,0.84,1.191,1934,1393,,,35.5286632,-119.4190084,292.4, INT ML,Circumferential Slotting,,,MFL/CLP,,
3494,Weld,,,79532.6,783+82,58.66,59.08,59.08,13820,Block Valve  BV 7.14 (377+16),41892.07,Block Valve - I-5 (1235+58),46538.36,16,0.25,,52000, 12:56,,,,,,,,,,1170,,,1170,,,,,,,35.5286633,-119.4190194,292.4,GIRTH WELD,,,,MFL/CLP,,
3495,Anomaly - Corrosion,,INT,79537.52,783+87,4.92,54.16,59.08,13820,Block Valve  BV 7.14 (377+16),41896.99,Block Valve - I-5 (1235+58),46533.44,16,0.25,,52000,,19,0.05,,,,,0.3,0.3, 05:54,1170,1935,1393,1170,0.84,1.191,1935,1393,,,35.5286633,-119.419036,292.4, INT ML,Pinhole,,,MFL/CLP,,
3496,Anomaly - Corrosion,,INT,79541.93,783+91,9.33,49.75,59.08,13820,Block Valve  BV 7.14 (377+16),41901.4,Block Valve - I-5 (1235+58),46529.03,16,0.25,,52000,,19,0.05,,,,,0.4,0.4, 05:46,1170,1932,1391,1170,0.841,1.189,1931,1390,,,35.5286633,-119.4190508,292.4, INT ML,Pitting,,,MFL/CLP,,
3497,Anomaly - Corrosion Cluster,,INT,79545.23,783+94,12.63,46.45,59.08,13820,Block Valve  BV 7.14 (377+16),41904.7,Block Valve - I-5 (1235+58),46525.73,16,0.25,,52000,,19,0.05,,,,,1.1,0.8, 05:52,1170,1907,1373,1170,0.852,1.173,1922,1384,,,35.5286633,-119.4190619,292.4, INT ML,Pitting,,,MFL/CLP,,
3498,Anomaly - Corrosion Cluster,,INT,79547.9,783+97,15.3,43.79,59.08,13820,Block Valve  BV 7.14 (377+16),41907.37,Block Valve - I-5 (1235+58),46523.06,16,0.25,,52000,,16,0.04,,,,,0.9,0.5, 05:50,1170,1918,1381,1170,0.847,1.181,1922,1384,,,35.5286633,-119.4190708,292.4, INT ML,Axial Grooving,,,MFL/CLP,,
3499,Anomaly - Corrosion,,INT,79549.34,783+98,16.74,42.35,59.08,13820,Block Valve  BV 7.14 (377+16),41908.81,Block Valve - I-5 (1235+58),46521.62,16,0.25,,52000,,17,0.04,,,,,0.4,0.5, 05:51,1170,1933,1392,1170,0.841,1.189,1932,1391,,,35.5286633,-119.4190757,292.4, INT ML,Pitting,,,MFL/CLP,,
3500,Anomaly - Corrosion,,INT,79556.98,784+06,24.38,34.7,59.08,13820,Block Valve  BV 7.14 (377+16),41916.45,Block Valve - I-5 (1235+58),46513.98,16,0.25,,52000,,15,0.04,,,,,0.4,0.4, 05:52,1170,1935,1393,1170,0.84,1.191,1934,1393,,,35.5286633,-119.4191014,292.3, INT ML,Circumferential Slotting,,,MFL/CLP,,
3501,Anomaly - Corrosion,,INT,79586.54,784+34,53.93,5.15,59.08,13820,Block Valve  BV 7.14 (377+16),41946,Block Valve - I-5 (1235+58),46484.43,16,0.25,,52000,,17,0.04,,,,,0.4,0.5, 05:51,1170,1934,1393,1170,0.84,1.19,1934,1392,,,35.5286629,-119.4192007,292.3, INT ML,Circumferential Slotting,,,MFL/CLP,,
3502,Anomaly - Corrosion,,INT,79590.58,784+38,57.98,1.1,59.08,13820,Block Valve  BV 7.14 (377+16),41950.05,Block Valve - I-5 (1235+58),46480.38,16,0.25,,52000,,15,0.04,,,,,0.5,0.5, 06:00,1170,1933,1392,1170,0.841,1.189,1932,1391,,,35.5286628,-119.4192143,292.3, INT ML,Pitting,,,MFL/CLP,,
3503,Weld,,,79591.68,784+39,59.08,60.45,60.45,13830,Block Valve  BV 7.14 (377+16),41951.15,Block Valve - I-5 (1235+58),46479.28,16,0.25,,52000, 09:40,,,,,,,,,,1170,,,1170,,,,,,,35.5286627,-119.419218,292.3,GIRTH WELD,,,,MFL/CLP,,
3504,Anomaly - Corrosion,,INT,79595.47,784+43,3.79,56.66,60.45,13830,Block Valve  BV 7.14 (377+16),41954.94,Block Valve - I-5 (1235+58),46475.49,16,0.25,,52000,,25,0.06,,,,,0.4,0.3, 05:32,1170,1932,1391,1170,0.841,1.189,1931,1391,,,35.5286626,-119.4192307,292.3, INT ML,Pinhole,,,MFL/CLP,,
3505,Anomaly - Corrosion,,INT,79609.97,784+57,18.28,42.17,60.45,13830,Block Valve  BV 7.14 (377+16),41969.44,Block Valve - I-5 (1235+58),46460.99,16,0.25,,52000,,15,0.04,,,,,0.4,0.5, 05:50,1170,1935,1393,1170,0.84,1.191,1934,1393,,,35.5286624,-119.4192794,292.2, INT ML,Circumferential Slotting,,,MFL/CLP,,
3506,Anomaly - Corrosion,,INT,79616.37,784+63,24.68,35.77,60.45,13830,Block Valve  BV 7.14 (377+16),41975.83,Block Valve - I-5 (1235+58),46454.6,16,0.25,,52000,,16,0.04,,,,,0.4,0.5, 05:50,1170,1934,1392,1170,0.84,1.19,1933,1392,,,35.5286623,-119.419301,292.2, INT ML,Pitting,,,MFL/CLP,,
3507,Anomaly - Corrosion,,INT,79633.97,784+80,42.28,18.17,60.45,13830,Block Valve  BV 7.14 (377+16),41993.44,Block Valve - I-5 (1235+58),46436.99,16,0.25,,52000,,15,0.04,,,,,0.4,0.6, 05:52,1170,1933,1392,1170,0.841,1.19,1933,1392,,,35.5286623,-119.4193601,292.2, INT ML,Pitting,,,MFL/CLP,,
3508,Anomaly - Corrosion,,INT,79638.86,784+85,47.17,13.28,60.45,13830,Block Valve  BV 7.14 (377+16),41998.32,Block Valve - I-5 (1235+58),46432.11,16,0.25,,52000,,15,0.04,,,,,0.3,0.4, 05:49,1170,1935,1393,1170,0.84,1.191,1935,1393,,,35.5286623,-119.4193765,292.2, INT ML,Circumferential Slotting,,,MFL/CLP,,
3509,Anomaly - Corrosion,,INT,79651.54,784+97,59.85,0.6,60.45,13830,Block Valve  BV 7.14 (377+16),42011.01,Block Valve - I-5 (1235+58),46419.42,16,0.25,,52000,,15,0.04,,,,,0.7,0.6, 06:01,1170,1927,1388,1170,0.843,1.186,1925,1386,,,35.5286623,-119.4194191,292.2, INT ML,Pitting,,,MFL/CLP,,
3510,Weld,,,79652.14,784+98,60.45,60.7,60.7,13840,Block Valve  BV 7.14 (377+16),42011.6,Block Valve - I-5 (1235+58),46418.83,16,0.25,,52000, 12:56,,,,,,,,,,1170,,,1170,,,,,,,35.5286624,-119.4194212,292.2,GIRTH WELD,,,,MFL/CLP,,
3511,Anomaly - Corrosion,,INT,79657.29,785+03,5.15,55.55,60.7,13840,Block Valve  BV 7.14 (377+16),42016.76,Block Valve - I-5 (1235+58),46413.68,16,0.25,,52000,,15,0.04,,,,,0.3,0.3, 05:48,1170,1935,1393,1170,0.84,1.191,1935,1393,,,35.5286623,-119.4194385,292.2, INT ML,Pinhole,,,MFL/CLP,,
3512,Anomaly - Corrosion,,INT,79669.82,785+15,17.68,43.02,60.7,13840,Block Valve  BV 7.14 (377+16),42029.29,Block Valve - I-5 (1235+58),46401.14,16,0.25,,52000,,16,0.04,,,,,0.3,0.3, 05:50,1170,1935,1393,1170,0.84,1.191,1935,1393,,,35.5286622,-119.4194806,292.2, INT ML,Pinhole,,,MFL/CLP,,
3513,Anomaly - Corrosion,,INT,79677.43,785+22,25.3,35.4,60.7,13840,Block Valve  BV 7.14 (377+16),42036.9,Block Valve - I-5 (1235+58),46393.53,16,0.25,,52000,,17,0.04,,,,,0.4,0.4, 05:52,1170,1934,1392,1170,0.841,1.19,1933,1392,,,35.5286621,-119.4195062,292.2, INT ML,Pitting,,,MFL/CLP,,
3514,Anomaly - Corrosion,,INT,79710.67,785+55,58.53,2.17,60.7,13840,Block Valve  BV 7.14 (377+16),42070.14,Block Valve - I-5 (1235+58),46360.3,16,0.25,,52000,,15,0.04,,,,,0.3,0.5, 05:44,1170,1935,1393,1170,0.84,1.191,1935,1393,,,35.5286618,-119.4196179,292.1, INT ML,Circumferential Slotting,,,MFL/CLP,,
3515,Weld,,,79712.84,785+57,60.7,59,59.01,13850,Block Valve  BV 7.14 (377+16),42072.31,Block Valve - I-5 (1235+58),46358.12,16,0.25,,52000, 09:04,,,,,,,,,,1170,,,1170,,,,,,,35.5286618,-119.4196252,292.1,GIRTH WELD,,,,MFL/CLP,,
3516,Anomaly - Corrosion,,INT,79722.25,785+66,9.41,49.59,59.01,13850,Block Valve  BV 7.14 (377+16),42081.72,Block Valve - I-5 (1235+58),46348.71,16,0.25,,52000,,16,0.04,,,,,0.4,0.5, 05:42,1170,1934,1392,1170,0.84,1.19,1933,1392,,,35.5286617,-119.4196568,292.1, INT ML,Pitting,,,MFL/CLP,,
3517,Anomaly - Corrosion,,INT,79742.43,785+86,29.59,29.42,59.01,13850,Block Valve  BV 7.14 (377+16),42101.89,Block Valve - I-5 (1235+58),46328.54,16,0.25,,52000,,16,0.04,,,,,0.4,0.5, 05:56,1170,1933,1392,1170,0.841,1.19,1932,1391,,,35.5286615,-119.4197246,291.9, INT ML,Pitting,,,MFL/CLP,,
3518,Anomaly - Corrosion,,INT,79743.97,785+87,31.14,27.87,59.01,13850,Block Valve  BV 7.14 (377+16),42103.44,Block Valve - I-5 (1235+58),46326.99,16,0.25,,52000,,17,0.04,,,,,0.4,0.5, 06:00,1170,1934,1393,1170,0.84,1.19,1934,1392,,,35.5286615,-119.4197298,291.9, INT ML,Circumferential Slotting,,,MFL/CLP,,
3519,Anomaly - Corrosion,,INT,79745.05,785+88,32.21,26.8,59.01,13850,Block Valve  BV 7.14 (377+16),42104.51,Block Valve - I-5 (1235+58),46325.92,16,0.25,,52000,,15,0.04,,,,,0.6,0.6, 05:48,1170,1931,1390,1170,0.842,1.188,1930,1389,,,35.5286615,-119.4197334,291.9, INT ML,Pitting,,,MFL/CLP,,
3520,Anomaly - Corrosion,,INT,79750.91,785+94,38.08,20.93,59.01,13850,Block Valve  BV 7.14 (377+16),42110.38,Block Valve - I-5 (1235+58),46320.05,16,0.25,,52000,,18,0.05,,,,,0.5,0.6, 05:52,1170,1931,1390,1170,0.842,1.188,1929,1389,,,35.5286615,-119.4197532,291.9, INT ML,Pitting,,,MFL/CLP,,
3521,Anomaly - Corrosion Cluster,,INT,79758.25,786+01,45.41,13.6,59.01,13850,Block Valve  BV 7.14 (377+16),42117.71,Block Valve - I-5 (1235+58),46312.72,16,0.25,,52000,,15,0.04,,,,,1.5,0.9, 05:49,1170,1899,1367,1170,0.856,1.169,1923,1385,,,35.5286615,-119.4197778,291.8, INT ML,Pitting,,,MFL/CLP,,
3522,Anomaly - Corrosion,,INT,79766.47,786+09,53.64,5.37,59.01,13850,Block Valve  BV 7.14 (377+16),42125.94,Block Valve - I-5 (1235+58),46304.49,16,0.25,,52000,,19,0.05,,,,,0.4,0.4, 05:40,1170,1934,1392,1170,0.84,1.19,1933,1392,,,35.5286614,-119.4198054,291.8, INT ML,Pinhole,,,MFL/CLP,,
3523,Anomaly - Corrosion,,INT,79767.06,786+09,54.23,4.78,59.01,13850,Block Valve  BV 7.14 (377+16),42126.53,Block Valve - I-5 (1235+58),46303.9,16,0.25,,52000,,19,0.05,,,,,0.5,0.7, 06:00,1170,1930,1390,1170,0.842,1.188,1929,1389,,,35.5286614,-119.4198074,291.8, INT ML,Pitting,,,MFL/CLP,,
3524,Anomaly - Corrosion,,INT,79768.42,786+11,55.58,3.42,59.01,13850,Block Valve  BV 7.14 (377+16),42127.89,Block Valve - I-5 (1235+58),46302.54,16,0.25,,52000,,19,0.05,,,,,0.4,0.4, 05:43,1170,1934,1392,1170,0.84,1.19,1933,1392,,,35.5286614,-119.419812,291.8, INT ML,Circumferential Slotting,,,MFL/CLP,,
3525,Weld,,,79771.84,786+14,59.01,60.34,60.34,13860,Block Valve  BV 7.14 (377+16),42131.31,Block Valve - I-5 (1235+58),46299.12,16,0.25,,52000, 12:28,,,,,,,,,,1170,,,1170,,,,,,,35.5286614,-119.4198235,291.8,GIRTH WELD,,,,MFL/CLP,,
3526,Anomaly - Corrosion,,INT,79774.23,786+16,2.39,57.95,60.34,13860,Block Valve  BV 7.14 (377+16),42133.7,Block Valve - I-5 (1235+58),46296.73,16,0.25,,52000,,24,0.06,,,,,0.3,0.4, 05:44,1170,1934,1392,1170,0.84,1.19,1933,1392,,,35.5286614,-119.4198315,291.8, INT ML,Pinhole,,,MFL/CLP,,
3527,Anomaly - Corrosion,,INT,79783.17,786+25,11.33,49.01,60.34,13860,Block Valve  BV 7.14 (377+16),42142.64,Block Valve - I-5 (1235+58),46287.79,16,0.25,,52000,,16,0.04,,,,,0.3,0.4, 05:43,1170,1935,1393,1170,0.84,1.191,1935,1393,,,35.5286613,-119.4198616,291.8, INT ML,Pinhole,,,MFL/CLP,,
3528,Anomaly - Corrosion,,INT,79806.73,786+48,34.89,25.45,60.34,13860,Block Valve  BV 7.14 (377+16),42166.2,Block Valve - I-5 (1235+58),46264.23,16,0.25,,52000,,15,0.04,,,,,0.4,0.5, 05:50,1170,1933,1392,1170,0.841,1.19,1933,1392,,,35.5286611,-119.4199407,291.8, INT ML,Pitting,,,MFL/CLP,,
3529,Anomaly - Corrosion,,INT,79813.77,786+55,41.93,18.41,60.34,13860,Block Valve  BV 7.14 (377+16),42173.24,Block Valve - I-5 (1235+58),46257.19,16,0.25,,52000,,16,0.04,,,,,0.3,0.4, 05:42,1170,1935,1393,1170,0.84,1.191,1935,1393,,,35.5286611,-119.4199644,291.9, INT ML,Pinhole,,,MFL/CLP,,
3530,Anomaly - Corrosion,,INT,79817.61,786+59,45.76,14.58,60.34,13860,Block Valve  BV 7.14 (377+16),42177.07,Block Valve - I-5 (1235+58),46253.36,16,0.25,,52000,,15,0.04,,,,,0.4,0.5, 05:41,1170,1935,1393,1170,0.84,1.191,1934,1393,,,35.5286611,-119.4199773,291.9, INT ML,Circumferential Slotting,,,MFL/CLP,,
3531,Weld,,,79832.18,786+73,60.34,60.18,60.18,13870,Block Valve  BV 7.14 (377+16),42191.65,Block Valve - I-5 (1235+58),46238.78,16,0.25,,52000, 10:28,,,,,,,,,,1170,,,1170,,,,,,,35.528661,-119.4200263,291.8,GIRTH WELD,,,,MFL/CLP,,
3532,Anomaly - Corrosion,,INT,79839.1,786+79,6.92,53.26,60.18,13870,Block Valve  BV 7.14 (377+16),42198.57,Block Valve - I-5 (1235+58),46231.86,16,0.25,,52000,,18,0.05,,,,,0.4,0.4, 05:53,1170,1934,1393,1170,0.84,1.19,1933,1392,,,35.5286609,-119.4200495,291.9, INT ML,Circumferential Slotting,,,MFL/CLP,,
3533,Repair - Welded sleeve begin,,,79891.45,787+30,59.27,0.91,60.18,13870,Block Valve  BV 7.14 (377+16),42250.92,Block Valve - I-5 (1235+58),46179.51,16,0.25,,52000,,,,,,,,,,,1170,,,1170,,,,,,,35.5286662,-119.4202252,291.9,REPAIR-SHELL START,,,,MFL/CLP,,
3534,Weld,,,79892.36,787+31,60.18,50.38,50.38,13880,Block Valve  BV 7.14 (377+16),42251.83,Block Valve - I-5 (1235+58),46178.6,16,0.25,,52000, 10:08,,,,,,,,,,1170,,,1170,,,,,,,35.5286665,-119.4202282,291.9,GIRTH WELD,,,,MFL/CLP,,
3535,Repair - Welded sleeve end,,,79892.76,787+31,0.4,49.98,50.38,13880,Block Valve  BV 7.14 (377+16),42252.23,Block Valve - I-5 (1235+58),46178.2,16,0.25,,52000,,,,,,,,,,,1170,,,1170,,,,,,,35.5286666,-119.4202295,291.9,REPAIR-SHELL END,,,,MFL/CLP,,
3536,Anomaly - Corrosion Cluster,,EXT,79893.56,787+32,1.2,49.18,50.38,13880,Block Valve  BV 7.14 (377+16),42253.03,Block Valve - I-5 (1235+58),46177.4,16,0.25,,52000,,15,0.04,,,,,1.3,2, 05:48,1170,1905,1372,1170,0.853,1.172,1902,1369,,,35.5286669,-119.4202322,291.9, EXT ML,General Metal Loss,,,MFL/CLP,,
3537,Anomaly - Corrosion,,INT,79893.89,787+33,1.53,48.85,50.38,13880,Block Valve  BV 7.14 (377+16),42253.36,Block Valve - I-5 (1235+58),46177.07,16,0.25,,52000,,16,0.04,,,,,0.8,0.7, 05:53,1170,1923,1384,1170,0.845,1.183,1919,1382,,,35.528667,-119.4202333,291.9, INT ML,Pitting,,,MFL/CLP,,
3538,Anomaly - Corrosion,,INT,79916.16,787+54,23.8,26.59,50.38,13880,Block Valve  BV 7.14 (377+16),42275.62,Block Valve - I-5 (1235+58),46154.81,16,0.25,,52000,,16,0.04,,,,,0.4,0.3, 05:38,1170,1934,1392,1170,0.84,1.19,1933,1392,,,35.5286745,-119.4203076,291.5, INT ML,Axial Slotting,,,MFL/CLP,,
3539,Weld,,,79942.74,787+80,50.38,47.94,47.94,13890,Block Valve  BV 7.14 (377+16),42302.21,Block Valve - I-5 (1235+58),46128.22,16,0.25,,52000, 12:44,,,,,,,,,,1170,,,1170,,,,,,,35.5286838,-119.4203962,291.4,GIRTH WELD,,,,MFL/CLP,,
3540,Anomaly - Corrosion,,INT,79974.85,788+11,32.11,15.83,47.94,13890,Block Valve  BV 7.14 (377+16),42334.32,Block Valve - I-5 (1235+58),46096.11,16,0.25,,52000,,23,0.06,,,,,0.9,0.5, 05:38,1170,1912,1377,1170,0.85,1.177,1907,1373,,,35.5286952,-119.4205031,290.5, INT ML,Pitting,,,MFL/CLP,,
3541,Bend,,,79980.71,788+17,37.97,9.97,47.94,13890,Block Valve  BV 7.14 (377+16),42340.17,Block Valve - I-5 (1235+58),46090.26,16,0.25,,52000,,,,,,,,,,,1170,,,1170,,,,,,,35.5286967,-119.4205227,290.2,10 DEG BEND-COLD LEFT,,,,MFL/CLP,,
3542,Repair - Welded sleeve begin,,,79981.41,788+18,38.68,9.27,47.94,13890,Block Valve  BV 7.14 (377+16),42340.88,Block Valve - I-5 (1235+58),46089.55,16,0.25,,52000,,,,,,,,,,,1170,,,1170,,,,,,,35.5286968,-119.4205251,290.2,REPAIR-SHELL START,,,,MFL/CLP,,
3543,Repair - Welded sleeve end,,,79984.94,788+21,42.2,5.74,47.94,13890,Block Valve  BV 7.14 (377+16),42344.41,Block Valve - I-5 (1235+58),46086.02,16,0.25,,52000,,,,,,,,,,,1170,,,1170,,,,,,,35.5286972,-119.4205369,290.1,REPAIR-SHELL END,,,,MFL/CLP,,
3544,Anomaly - Corrosion,,INT,79985.54,788+22,42.8,5.14,47.94,13890,Block Valve  BV 7.14 (377+16),42345,Block Valve - I-5 (1235+58),46085.43,16,0.25,,52000,,15,0.04,,,,,0.5,0.4, 05:02,1170,1933,1392,1170,0.841,1.189,1932,1391,,,35.5286973,-119.4205389,290.1, INT ML,Pitting,,,MFL/CLP,,
3545,Weld - Change in wall thickness,,,79990.68,788+27,47.94,21.91,21.91,13900,Block Valve  BV 7.14 (377+16),42350.15,Block Valve - I-5 (1235+58),46080.28,16,0.281,,52000,,,,,,,,,,,1170,,,1315,,,,,,,35.5286974,-119.4205562,290,GIRTH WELD NWT 0.250/0.281IN,,,,MFL/CLP,,
3546,Anomaly - Corrosion,,EXT,79999.09,788+35,8.41,13.5,21.91,13900,Block Valve  BV 7.14 (377+16),42358.55,Block Valve - I-5 (1235+58),46071.88,16,0.281,,52000,,15,0.04,,,,,0.5,0.2, 08:08,1170,2172,1564,1315,0.748,1.189,2171,1563,,,35.5286974,-119.4205845,289.8, EXT ML,Axial Slotting,,,MFL/CLP,,
3547,Weld - Change in wall thickness,,,80012.59,788+48,21.91,50.62,50.63,13910,Block Valve  BV 7.14 (377+16),42372.06,Block Valve - I-5 (1235+58),46058.37,16,0.25,,52000, 10:56,,,,,,,,,,1170,,,1170,,,,,,,35.5286975,-119.4206298,289.9,GIRTH WELD NWT 0.281/0.250IN,,,,MFL/CLP,,
3548,Repair - Welded sleeve begin,,,80012.79,788+48,0.2,50.42,50.63,13910,Block Valve  BV 7.14 (377+16),42372.26,Block Valve - I-5 (1235+58),46058.17,16,0.25,,52000,,,,,,,,,,,1170,,,1170,,,,,,,35.5286975,-119.4206305,289.9,REPAIR-SHELL START,,,,MFL/CLP,,
3549,Repair - Welded sleeve end,,,80019.84,788+55,7.25,43.37,50.63,13910,Block Valve  BV 7.14 (377+16),42379.31,Block Valve - I-5 (1235+58),46051.12,16,0.25,,52000,,,,,,,,,,,1170,,,1170,,,,,,,35.5286976,-119.4206542,290,REPAIR-SHELL END,,,,MFL/CLP,,
3550,Anomaly - Corrosion,,INT,80040.31,788+75,27.72,22.9,50.63,13910,Block Valve  BV 7.14 (377+16),42399.78,Block Valve - I-5 (1235+58),46030.65,16,0.25,,52000,,15,0.04,,,,,0.4,0.4, 06:02,1170,1934,1393,1170,0.84,1.19,1933,1392,,,35.5286976,-119.420723,290.2, INT ML,Pitting,,,MFL/CLP,,
3551,Anomaly - Corrosion,,INT,80047.17,788+81,34.58,16.04,50.63,13910,Block Valve  BV 7.14 (377+16),42406.64,Block Valve - I-5 (1235+58),46023.79,16,0.25,,52000,,17,0.04,,,,,0.8,0.9, 05:53,1170,1923,1384,1170,0.845,1.183,1920,1382,,,35.5286975,-119.420746,290.2, INT ML,Pitting,,,MFL/CLP,,
3552,Anomaly - Corrosion Cluster,,INT,80047.32,788+82,34.73,15.89,50.63,13910,Block Valve  BV 7.14 (377+16),42406.79,Block Valve - I-5 (1235+58),46023.64,16,0.25,,52000,,19,0.05,,,,,1.7,1.3, 05:54,1170,1879,1353,1170,0.865,1.156,1887,1359,,,35.5286975,-119.4207465,290.2, INT ML,General Metal Loss,,,MFL/CLP,,
3553,Anomaly - Corrosion,,INT,80048.49,788+83,35.9,14.72,50.63,13910,Block Valve  BV 7.14 (377+16),42407.96,Block Valve - I-5 (1235+58),46022.47,16,0.25,,52000,,20,0.05,,,,,1.7,0.9, 05:38,1170,1871,1347,1170,0.869,1.151,1856,1337,,,35.5286975,-119.4207505,290.2, INT ML,Pitting,,,MFL/CLP,,
3554,Anomaly - Corrosion Cluster,,INT,80051.22,788+85,38.63,12,50.63,13910,Block Valve  BV 7.14 (377+16),42410.69,Block Valve - I-5 (1235+58),46019.74,16,0.25,,52000,,21,0.05,,,,,2.3,1.3, 05:57,1170,1835,1321,1170,0.886,1.129,1847,1330,,,35.5286974,-119.4207596,290.2,*INT ML,General Metal Loss,,,MFL/CLP,,
3555,Anomaly - Corrosion,,INT,80051.74,788+86,39.15,11.47,50.63,13910,Block Valve  BV 7.14 (377+16),42411.21,Block Valve - I-5 (1235+58),46019.22,16,0.25,,52000,,24,0.06,,,,,0.6,1.1, 06:02,1170,1926,1387,1170,0.844,1.185,1924,1385,,,35.5286974,-119.4207614,290.2,*INT ML,Circumferential Grooving,,,MFL/CLP,,
3556,Anomaly - Corrosion Cluster,,INT,80061.08,788+95,48.49,2.13,50.63,13910,Block Valve  BV 7.14 (377+16),42420.55,Block Valve - I-5 (1235+58),46009.88,16,0.25,,52000,,15,0.04,,,,,1.1,0.3, 06:02,1170,1913,1377,1170,0.85,1.177,1925,1386,,,35.5286972,-119.4207928,290.2, INT ML,Axial Slotting,,,MFL/CLP,,
3557,Weld,,,80063.21,788+97,50.63,60.44,60.44,13920,Block Valve  BV 7.14 (377+16),42422.68,Block Valve - I-5 (1235+58),46007.75,16,0.25,,52000, 12:16,,,,,,,,,,1170,,,1170,,,,,,,35.5286972,-119.4207999,290.2,GIRTH WELD,,,,MFL/CLP,,
3558,Casing Begin,,,80085.78,789+19,22.57,37.87,60.44,13920,Block Valve  BV 7.14 (377+16),42445.25,Block Valve - I-5 (1235+58),45985.18,16,0.25,,52000,,,,,,,,,,,1170,,,1170,,,,,,,35.5286969,-119.4208758,290.6,CASING START,,,,MFL/CLP,,
3559,Anomaly - Corrosion,,INT,80119.1,789+51,55.89,4.55,60.44,13920,Block Valve  BV 7.14 (377+16),42478.57,Block Valve - I-5 (1235+58),45951.86,16,0.25,,52000,,19,0.05,,,,,0.4,0.4, 05:51,1170,1934,1392,1170,0.84,1.19,1933,1392,,,35.5286966,-119.4209878,290.8, INT ML,Circumferential Slotting,,,MFL/CLP,,
