Repository: kerbergr/datadump

File: MLCompare/bin/Debug/netcoreapp3.1/ex2/oldAug12_final.csv (part 26 of 64)
74,Anomaly - Corrosion,,INT,1110.35,11+13,40.81,19.61,60.43,240,Launch Valve - Rio Bravo Station (0+00),1110.35,Block Valve  BV 7.14 (377+16),36530.18,16,0.25,,52000,,15,0.04,,,,,0.3,0.4, 05:55,1170,1935,1393,1170,0.84,1.191,1935,1393,,,35.4366554,-119.2694426,320.4, INT ML,Pinhole,,,MFL/CLP,,
75,Weld,,,1129.97,11+32,60.43,60.31,60.31,250,Launch Valve - Rio Bravo Station (0+00),1129.97,Block Valve  BV 7.14 (377+16),36510.56,16,0.25,,52000, 02:04,,,,,,,,,,1170,,,1170,,,,,,,35.4367093,-119.2694419,320.8,GIRTH WELD,,,,MFL/CLP,,
76,Anomaly - Corrosion,,INT,1188.08,11+90,58.11,2.2,60.31,250,Launch Valve - Rio Bravo Station (0+00),1188.08,Block Valve  BV 7.14 (377+16),36452.45,16,0.25,,52000,,16,0.04,,,,,0.3,0.4, 05:46,1170,1935,1393,1170,0.84,1.191,1935,1393,,,35.436869,-119.2694407,321.6, INT ML,Pinhole,,,MFL/CLP,,
77,Weld,,,1190.28,11+93,60.31,60.3,60.3,260,Launch Valve - Rio Bravo Station (0+00),1190.28,Block Valve  BV 7.14 (377+16),36450.26,16,0.25,,52000, 11:48,,,,,,,,,,1170,,,1170,,,,,,,35.436875,-119.2694407,321.6,GIRTH WELD,,,,MFL/CLP,,
3702,Anomaly - Corrosion Cluster,,INT,81510.91,803+02,14.11,35.92,50.04,14200,Block Valve  BV 7.14 (377+16),43870.37,Block Valve - I-5 (1235+58),44560.06,16,0.25,,52000,,18,0.05,,,,,1.5,0.8, 05:59,1170,1890,1361,1170,0.86,1.163,1917,1381,,,35.5286858,-119.4256652,291.2, INT ML,Pitting,,,MFL/CLP,,
3703,Anomaly - Corrosion,,INT,81512.55,803+04,15.76,34.28,50.04,14200,Block Valve  BV 7.14 (377+16),43872.02,Block Valve - I-5 (1235+58),44558.41,16,0.25,,52000,,25,0.06,,,,,0.4,0.5, 05:43,1170,1932,1391,1170,0.841,1.189,1931,1391,,,35.5286857,-119.4256707,291.2, INT ML,Circumferential Slotting,,,MFL/CLP,,
3704,Anomaly - Corrosion,,INT,81513.48,803+05,16.68,33.35,50.04,14200,Block Valve  BV 7.14 (377+16),43872.95,Block Valve - I-5 (1235+58),44557.48,16,0.25,,52000,,23,0.06,,,,,0.2,0.3, 05:54,1170,1936,1394,1170,0.84,1.191,1935,1393,,,35.5286858,-119.4256738,291.2,*INT ML,Pinhole,,,MFL/CLP,,
3705,Anomaly - Corrosion,,INT,81525.74,803+17,28.95,21.09,50.04,14200,Block Valve  BV 7.14 (377+16),43885.21,Block Valve - I-5 (1235+58),44545.22,16,0.25,,52000,,15,0.04,,,,,0.4,0.3, 05:54,1170,1935,1393,1170,0.84,1.191,1934,1393,,,35.5286858,-119.425715,291.3, INT ML,Pinhole,,,MFL/CLP,,
3706,Anomaly - Corrosion,,INT,81527.41,803+18,30.61,19.42,50.04,14200,Block Valve  BV 7.14 (377+16),43886.87,Block Valve - I-5 (1235+58),44543.56,16,0.25,,52000,,22,0.06,,,,,0.3,0.4, 05:52,1170,1934,1393,1170,0.84,1.19,1933,1392,,,35.5286858,-119.4257206,291.3, INT ML,Pinhole,,,MFL/CLP,,
3707,Anomaly - Corrosion,,INT,81540.03,803+31,43.24,6.8,50.04,14200,Block Valve  BV 7.14 (377+16),43899.5,Block Valve - I-5 (1235+58),44530.93,16,0.25,,52000,,23,0.06,,,,,0.3,0.3, 05:51,1170,1935,1393,1170,0.84,1.191,1934,1393,,,35.5286858,-119.425763,291.4, INT ML,Pinhole,,,MFL/CLP,,
3708,Weld,,,81546.83,803+37,50.04,53.33,53.33,14210,Block Valve  BV 7.14 (377+16),43906.3,Block Valve - I-5 (1235+58),44524.13,16,0.25,,52000, 01:08,,,,,,,,,,1170,,,1170,,,,,,,35.5286858,-119.4257859,291.5,GIRTH WELD,,,,MFL/CLP,,
3709,Anomaly - Corrosion,,INT,81552.13,803+42,5.3,48.03,53.33,14210,Block Valve  BV 7.14 (377+16),43911.6,Block Valve - I-5 (1235+58),44518.83,16,0.25,,52000,,19,0.05,,,,,0.3,0.4, 05:52,1170,1935,1393,1170,0.84,1.191,1934,1393,,,35.5286859,-119.4258037,291.5, INT ML,Circumferential Slotting,,,MFL/CLP,,
3710,Anomaly - Corrosion,,INT,81566.62,803+56,19.79,33.54,53.33,14210,Block Valve  BV 7.14 (377+16),43926.09,Block Valve - I-5 (1235+58),44504.34,16,0.25,,52000,,21,0.05,,,,,0.3,0.4, 05:53,1170,1934,1393,1170,0.84,1.19,1934,1392,,,35.5286861,-119.4258524,291.6, INT ML,Circumferential Slotting,,,MFL/CLP,,
3711,Weld,,,81600.15,803+89,53.33,53.52,53.52,14220,Block Valve  BV 7.14 (377+16),43959.62,Block Valve - I-5 (1235+58),44470.81,16,0.25,,52000, 10:44,,,,,,,,,,1170,,,1170,,,,,,,35.5286858,-119.4259651,291.9,GIRTH WELD,,,,MFL/CLP,,
3712,Anomaly - Corrosion,,INT,81612.27,804+01,12.11,41.4,53.52,14220,Block Valve  BV 7.14 (377+16),43971.74,Block Valve - I-5 (1235+58),44458.69,16,0.25,,52000,,15,0.04,,,,,0.4,0.6, 05:50,1170,1933,1392,1170,0.841,1.19,1933,1392,,,35.5286856,-119.4260058,291.9, INT ML,Pitting,,,MFL/CLP,,
3713,Anomaly - Corrosion,,INT,81618.39,804+07,18.24,35.28,53.52,14220,Block Valve  BV 7.14 (377+16),43977.86,Block Valve - I-5 (1235+58),44452.57,16,0.25,,52000,,17,0.04,,,,,0.4,0.3, 05:46,1170,1934,1392,1170,0.841,1.19,1933,1392,,,35.5286855,-119.4260264,291.8, INT ML,Axial Slotting,,,MFL/CLP,,
3714,Anomaly - Corrosion,,INT,81644.09,804+32,43.94,9.58,53.52,14220,Block Valve  BV 7.14 (377+16),44003.56,Block Valve - I-5 (1235+58),44426.87,16,0.25,,52000,,21,0.05,,,,,0.3,0.3, 06:03,1170,1935,1393,1170,0.84,1.191,1935,1393,,,35.5286853,-119.4261128,291.7,*INT ML,Pinhole,,,MFL/CLP,,
3715,Anomaly - Corrosion,,INT,81649.74,804+37,49.59,3.93,53.52,14220,Block Valve  BV 7.14 (377+16),44009.21,Block Valve - I-5 (1235+58),44421.22,16,0.25,,52000,,16,0.04,,,,,0.4,0.4, 05:49,1170,1935,1393,1170,0.84,1.19,1934,1392,,,35.5286853,-119.4261318,291.7, INT ML,Circumferential Slotting,,,MFL/CLP,,
3716,Weld,,,81653.67,804+41,53.52,53.83,53.83,14230,Block Valve  BV 7.14 (377+16),44013.14,Block Valve - I-5 (1235+58),44417.29,16,0.25,,52000, 01:32,,,,,,,,,,1170,,,1170,,,,,,,35.5286853,-119.426145,291.7,GIRTH WELD,,,,MFL/CLP,,
3717,Weld,,,81707.5,804+93,53.83,59.15,59.15,14240,Block Valve  BV 7.14 (377+16),44066.97,Block Valve - I-5 (1235+58),44363.46,16,0.25,,52000, 12:24,,,,,,,,,,1170,,,1170,,,,,,,35.5286857,-119.4263259,291.9,GIRTH WELD,,,,MFL/CLP,,
3718,Anomaly - Corrosion,,EXT,81716.92,805+02,9.42,49.73,59.15,14240,Block Valve  BV 7.14 (377+16),44076.39,Block Valve - I-5 (1235+58),44354.04,16,0.25,,52000,,22,0.06,,,,,0.2,0.2, 07:57,1170,1936,1394,1170,0.84,1.191,1935,1393,,,35.5286856,-119.4263575,291.8, EXT ML,Pinhole,,,MFL/CLP,,
3719,Anomaly - Corrosion,,EXT,81718.46,805+04,10.96,48.2,59.15,14240,Block Valve  BV 7.14 (377+16),44077.93,Block Valve - I-5 (1235+58),44352.5,16,0.25,,52000,,18,0.05,,,,,0.2,0.2, 08:08,1170,1936,1394,1170,0.839,1.191,1936,1394,,,35.5286856,-119.4263627,291.8, EXT ML,Pinhole,,,MFL/CLP,,
3720,Anomaly - Corrosion,,EXT,81722.04,805+07,14.54,44.62,59.15,14240,Block Valve  BV 7.14 (377+16),44081.51,Block Valve - I-5 (1235+58),44348.92,16,0.25,,52000,,15,0.04,,,,,0.3,0.2, 03:35,1170,1936,1394,1170,0.84,1.191,1936,1394,,,35.5286856,-119.4263747,291.7, EXT ML,Pinhole,,,MFL/CLP,,
3721,Anomaly - Corrosion,,EXT,81729.93,805+15,22.43,36.72,59.15,14240,Block Valve  BV 7.14 (377+16),44089.4,Block Valve - I-5 (1235+58),44341.03,16,0.25,,52000,,15,0.04,,,,,0.2,0.2, 08:07,1170,1936,1394,1170,0.839,1.192,1936,1394,,,35.5286855,-119.4264013,291.6, EXT ML,Pinhole,,,MFL/CLP,,
3722,Anomaly - Corrosion,,EXT,81736.46,805+21,28.96,30.19,59.15,14240,Block Valve  BV 7.14 (377+16),44095.93,Block Valve - I-5 (1235+58),44334.5,16,0.25,,52000,,18,0.05,,,,,0.2,0.2, 04:55,1170,1936,1394,1170,0.839,1.191,1936,1394,,,35.5286853,-119.4264232,291.5, EXT ML,Pinhole,,,MFL/CLP,,
3723,Anomaly - Corrosion,,INT,81742.58,805+27,35.07,24.08,59.15,14240,Block Valve  BV 7.14 (377+16),44102.04,Block Valve - I-5 (1235+58),44328.39,16,0.25,,52000,,18,0.05,,,,,0.5,0.6, 06:02,1170,1932,1391,1170,0.841,1.189,1930,1390,,,35.5286852,-119.4264438,291.4, INT ML,Pitting,,,MFL/CLP,,
3724,Anomaly - Corrosion,,INT,81766.31,805+50,58.81,0.34,59.15,14240,Block Valve  BV 7.14 (377+16),44125.78,Block Valve - I-5 (1235+58),44304.65,16,0.25,,52000,,16,0.04,,,,,0.4,0.5, 05:59,1170,1934,1392,1170,0.84,1.19,1933,1392,,,35.5286845,-119.4265235,291.3, INT ML,Pitting,,,MFL/CLP,,
3725,Weld,,,81766.65,805+51,59.15,59.05,59.05,14250,Block Valve  BV 7.14 (377+16),44126.12,Block Valve - I-5 (1235+58),44304.31,16,0.25,,52000, 01:48,,,,,,,,,,1170,,,1170,,,,,,,35.5286845,-119.4265247,291.3,GIRTH WELD,,,,MFL/CLP,,
3726,Anomaly - Corrosion,,EXT,81812.71,805+95,46.05,13,59.05,14250,Block Valve  BV 7.14 (377+16),44172.18,Block Valve - I-5 (1235+58),44258.26,16,0.25,,52000,,15,0.04,,,,,0.3,0.2, 08:13,1170,1935,1393,1170,0.84,1.191,1935,1393,,,35.528684,-119.4266794,291.6, EXT ML,Pinhole,,,MFL/CLP,,
3727,Anomaly - Corrosion,,EXT,81814.33,805+97,47.68,11.37,59.05,14250,Block Valve  BV 7.14 (377+16),44173.8,Block Valve - I-5 (1235+58),44256.63,16,0.25,,52000,,17,0.04,,,,,0.3,0.2, 07:49,1170,1936,1394,1170,0.84,1.191,1935,1393,,,35.528684,-119.4266849,291.6, EXT ML,Pinhole,,,MFL/CLP,,
3728,Anomaly - Corrosion,,EXT,81816.99,805+99,50.34,8.72,59.05,14250,Block Valve  BV 7.14 (377+16),44176.46,Block Valve - I-5 (1235+58),44253.97,16,0.25,,52000,,20,0.05,,,,,0.2,0.2, 03:21,1170,1936,1394,1170,0.84,1.191,1935,1394,,,35.5286839,-119.4266938,291.6, EXT ML,Pinhole,,,MFL/CLP,,
3729,Anomaly - Corrosion,,EXT,81824.31,806+06,57.65,1.4,59.05,14250,Block Valve  BV 7.14 (377+16),44183.78,Block Valve - I-5 (1235+58),44246.65,16,0.25,,52000,,15,0.04,,,,,0.2,0.2, 08:18,1170,1937,1394,1170,0.839,1.192,1937,1394,,,35.5286837,-119.4267184,291.5, EXT ML,Pinhole,,,MFL/CLP,,
3730,Weld,,,81825.71,806+08,59.05,48.59,48.59,14260,Block Valve  BV 7.14 (377+16),44185.17,Block Valve - I-5 (1235+58),44245.26,16,0.25,,52000, 11:24,,,,,,,,,,1170,,,1170,,,,,,,35.5286837,-119.4267231,291.5,GIRTH WELD,,,,MFL/CLP,,
3731,Anomaly - Corrosion,,INT,81828.77,806+11,3.07,45.52,48.59,14260,Block Valve  BV 7.14 (377+16),44188.24,Block Valve - I-5 (1235+58),44242.19,16,0.25,,52000,,16,0.04,,,,,0.4,0.4, 08:15,1170,1935,1393,1170,0.84,1.19,1934,1392,,,35.5286836,-119.4267334,291.4, INT ML,Circumferential Slotting,,,MFL/CLP,,
3732,Weld,,,81874.29,806+55,48.59,59.83,59.83,14270,Block Valve  BV 7.14 (377+16),44233.76,Block Valve - I-5 (1235+58),44196.67,16,0.25,,52000, 10:40,,,,,,,,,,1170,,,1170,,,,,,,35.5286827,-119.4268864,291.1,GIRTH WELD,,,,MFL/CLP,,
3733,Anomaly - Corrosion Cluster,,INT,81877.97,806+59,3.68,56.16,59.83,14270,Block Valve  BV 7.14 (377+16),44237.43,Block Valve - I-5 (1235+58),44193,16,0.25,,52000,,15,0.04,,,,,0.9,0.4, 05:54,1170,1921,1383,1170,0.846,1.182,1925,1386,,,35.5286826,-119.4268987,291.1, INT ML,Axial Grooving,,,MFL/CLP,,
3734,Anomaly - Corrosion,,INT,81880.85,806+61,6.56,53.27,59.83,14270,Block Valve  BV 7.14 (377+16),44240.32,Block Valve - I-5 (1235+58),44190.11,16,0.25,,52000,,20,0.05,,,,,0.4,0.4, 08:14,1170,1934,1392,1170,0.84,1.19,1933,1392,,,35.5286826,-119.4269084,291.1, INT ML,Pinhole,,,MFL/CLP,,
3735,Anomaly - Corrosion,,INT,81883.42,806+64,9.13,50.7,59.83,14270,Block Valve  BV 7.14 (377+16),44242.89,Block Valve - I-5 (1235+58),44187.54,16,0.25,,52000,,18,0.05,,,,,0.3,0.4, 05:47,1170,1935,1393,1170,0.84,1.191,1934,1393,,,35.5286825,-119.4269171,291.1, INT ML,Circumferential Slotting,,,MFL/CLP,,
3736,Anomaly - Corrosion,,INT,81891.39,806+72,17.1,42.73,59.83,14270,Block Valve  BV 7.14 (377+16),44250.86,Block Valve - I-5 (1235+58),44179.57,16,0.25,,52000,,15,0.04,,,,,0.4,0.5, 08:21,1170,1935,1393,1170,0.84,1.191,1934,1393,,,35.5286823,-119.4269439,291, INT ML,Circumferential Slotting,,,MFL/CLP,,
3737,Anomaly - Corrosion,,INT,81892.04,806+72,17.75,42.08,59.83,14270,Block Valve  BV 7.14 (377+16),44251.51,Block Valve - I-5 (1235+58),44178.92,16,0.25,,52000,,17,0.04,,,,,0.4,0.4, 08:12,1170,1934,1393,1170,0.84,1.19,1934,1392,,,35.5286823,-119.4269461,291, INT ML,Circumferential Slotting,,,MFL/CLP,,
3738,Anomaly - Corrosion,,INT,81893.42,806+74,19.13,40.7,59.83,14270,Block Valve  BV 7.14 (377+16),44252.89,Block Valve - I-5 (1235+58),44177.54,16,0.25,,52000,,17,0.04,,,,,0.3,0.4, 08:13,1170,1935,1393,1170,0.84,1.191,1935,1393,,,35.5286823,-119.4269507,291, INT ML,Circumferential Slotting,,,MFL/CLP,,
3739,Anomaly - Corrosion,,INT,81899.15,806+79,24.86,34.98,59.83,14270,Block Valve  BV 7.14 (377+16),44258.62,Block Valve - I-5 (1235+58),44171.81,16,0.25,,52000,,15,0.04,,,,,0.4,0.3, 03:28,1170,1935,1393,1170,0.84,1.191,1934,1393,,,35.5286822,-119.4269699,290.9, INT ML,Pinhole,,,MFL/CLP,,
3740,Anomaly - Corrosion,,EXT,81915.44,806+95,41.15,18.68,59.83,14270,Block Valve  BV 7.14 (377+16),44274.91,Block Valve - I-5 (1235+58),44155.52,16,0.25,,52000,,18,0.05,,,,,0.3,0.2, 08:50,1170,1935,1394,1170,0.84,1.191,1935,1393,,,35.5286819,-119.4270247,290.7, EXT ML,Pinhole,,,MFL/CLP,,
3741,Anomaly - Corrosion,,INT,81931.49,807+11,57.2,2.64,59.83,14270,Block Valve  BV 7.14 (377+16),44290.96,Block Valve - I-5 (1235+58),44139.47,16,0.25,,52000,,16,0.04,,,,,0.4,0.5, 06:07,1170,1934,1392,1170,0.84,1.19,1933,1392,,,35.5286816,-119.4270786,290.6, INT ML,Pitting,,,MFL/CLP,,
3742,Anomaly - Corrosion,,INT,81932.37,807+11,58.08,1.76,59.83,14270,Block Valve  BV 7.14 (377+16),44291.83,Block Valve - I-5 (1235+58),44138.6,16,0.25,,52000,,17,0.04,,,,,0.3,0.4, 06:17,1170,1936,1394,1170,0.84,1.191,1935,1393,,,35.5286816,-119.4270816,290.6, INT ML,Circumferential Slotting,,,MFL/CLP,,
3743,Anomaly - Corrosion Cluster,,INT,81932.99,807+12,58.7,1.14,59.83,14270,Block Valve  BV 7.14 (377+16),44292.45,Block Valve - I-5 (1235+58),44137.98,16,0.25,,52000,,26,0.07,,,,,1.6,1.9, 06:12,1170,1858,1338,1170,0.875,1.143,1912,1377,,,35.5286815,-119.4270837,290.6, INT ML,General Metal Loss,,,MFL/CLP,,
3744,Anomaly - Corrosion,,INT,81933.37,807+12,59.08,0.76,59.83,14270,Block Valve  BV 7.14 (377+16),44292.84,Block Valve - I-5 (1235+58),44137.59,16,0.25,,52000,,15,0.04,,,,,0.3,0.4, 06:10,1170,1935,1393,1170,0.84,1.191,1935,1393,,,35.5286815,-119.4270849,290.6, INT ML,Circumferential Slotting,,,MFL/CLP,,
3745,Weld,,,81934.12,807+13,59.83,59.81,59.81,14280,Block Valve  BV 7.14 (377+16),44293.59,Block Valve - I-5 (1235+58),44136.84,16,0.25,,52000, 01:32,,,,,,,,,,1170,,,1170,,,,,,,35.5286815,-119.4270875,290.6,GIRTH WELD,,,,MFL/CLP,,
3746,Anomaly - Corrosion,,INT,81938.81,807+18,4.68,55.13,59.81,14280,Block Valve  BV 7.14 (377+16),44298.27,Block Valve - I-5 (1235+58),44132.16,16,0.25,,52000,,15,0.04,,,,,0.3,0.3, 05:53,1170,1936,1394,1170,0.84,1.191,1936,1394,,,35.5286814,-119.4271032,290.5, INT ML,Pinhole,,,MFL/CLP,,
3747,Anomaly - Corrosion Cluster,,INT,81944.52,807+23,10.4,49.41,59.81,14280,Block Valve  BV 7.14 (377+16),44303.99,Block Valve - I-5 (1235+58),44126.44,16,0.25,,52000,,16,0.04,,,,,3.5,1.1, 05:47,1170,1818,1309,1170,0.894,1.119,1887,1359,,,35.5286813,-119.4271224,290.5, INT ML,Axial Grooving,,,MFL/CLP,,
3748,Anomaly - Corrosion Cluster,,INT,81947.1,807+26,12.98,46.83,59.81,14280,Block Valve  BV 7.14 (377+16),44306.57,Block Valve - I-5 (1235+58),44123.86,16,0.25,,52000,,16,0.04,,,,,1.1,1.1, 05:58,1170,1911,1376,1170,0.851,1.176,1923,1384,,,35.5286812,-119.4271311,290.5, INT ML,Pitting,,,MFL/CLP,,
3749,Anomaly - Corrosion,,INT,81972.01,807+50,37.89,21.92,59.81,14280,Block Valve  BV 7.14 (377+16),44331.48,Block Valve - I-5 (1235+58),44098.95,16,0.25,,52000,,19,0.05,,,,,0.4,0.4, 06:14,1170,1933,1392,1170,0.841,1.19,1932,1391,,,35.5286805,-119.4272148,290.5, INT ML,Pitting,,,MFL/CLP,,
3750,Anomaly - Corrosion,,INT,81975.3,807+53,41.18,18.63,59.81,14280,Block Valve  BV 7.14 (377+16),44334.77,Block Valve - I-5 (1235+58),44095.66,16,0.25,,52000,,17,0.04,,,,,0.2,0.5, 06:13,1170,1936,1394,1170,0.839,1.191,1936,1394,,,35.5286804,-119.4272259,290.5,*INT ML,Circumferential Slotting,,,MFL/CLP,,
3751,Anomaly - Corrosion,,INT,81979.32,807+57,45.2,14.61,59.81,14280,Block Valve  BV 7.14 (377+16),44338.79,Block Valve - I-5 (1235+58),44091.64,16,0.25,,52000,,15,0.04,,,,,0.4,0.6, 06:05,1170,1934,1393,1170,0.84,1.19,1933,1392,,,35.5286803,-119.4272394,290.4, INT ML,Pitting,,,MFL/CLP,,
3752,Anomaly - Corrosion,,INT,81989.55,807+67,55.43,4.38,59.81,14280,Block Valve  BV 7.14 (377+16),44349.02,Block Valve - I-5 (1235+58),44081.41,16,0.25,,52000,,15,0.04,,,,,0.4,0.3, 06:00,1170,1933,1392,1170,0.841,1.19,1933,1392,,,35.5286799,-119.4272738,290.4, INT ML,Axial Slotting,,,MFL/CLP,,
3753,Weld,,,81993.93,807+71,59.81,59.81,59.81,14290,Block Valve  BV 7.14 (377+16),44353.4,Block Valve - I-5 (1235+58),44077.03,16,0.25,,52000, 10:56,,,,,,,,,,1170,,,1170,,,,,,,35.5286798,-119.4272885,290.4,GIRTH WELD,,,,MFL/CLP,,
3754,Anomaly - Corrosion,,INT,82014.14,807+91,20.21,39.6,59.81,14290,Block Valve  BV 7.14 (377+16),44373.61,Block Valve - I-5 (1235+58),44056.82,16,0.25,,52000,,19,0.05,,,,,0.4,0.4, 05:28,1170,1934,1392,1170,0.84,1.19,1933,1392,,,35.5286793,-119.4273564,290.3, INT ML,Circumferential Slotting,,,MFL/CLP,,
3755,Anomaly - Corrosion,,INT,82018.19,807+95,24.26,35.55,59.81,14290,Block Valve  BV 7.14 (377+16),44377.66,Block Valve - I-5 (1235+58),44052.77,16,0.25,,52000,,15,0.04,,,,,0.4,0.4, 06:24,1170,1935,1393,1170,0.84,1.191,1934,1393,,,35.5286792,-119.42737,290.3, INT ML,Circumferential Slotting,,,MFL/CLP,,
3756,Anomaly - Corrosion,,INT,82019.35,807+96,25.42,34.39,59.81,14290,Block Valve  BV 7.14 (377+16),44378.82,Block Valve - I-5 (1235+58),44051.61,16,0.25,,52000,,15,0.04,,,,,0.2,0.3, 06:18,1170,1936,1394,1170,0.839,1.192,1936,1394,,,35.5286791,-119.4273739,290.3, INT ML,Pinhole,,,MFL/CLP,,
3757,Anomaly - Corrosion,,INT,82021.8,807+98,27.87,31.94,59.81,14290,Block Valve  BV 7.14 (377+16),44381.27,Block Valve - I-5 (1235+58),44049.16,16,0.25,,52000,,17,0.04,,,,,0.4,0.5, 06:35,1170,1934,1393,1170,0.84,1.19,1934,1392,,,35.5286791,-119.4273822,290.3, INT ML,Circumferential Slotting,,,MFL/CLP,,
3758,Anomaly - Corrosion,,INT,82030.16,808+06,36.23,23.58,59.81,14290,Block Valve  BV 7.14 (377+16),44389.63,Block Valve - I-5 (1235+58),44040.8,16,0.25,,52000,,15,0.04,,,,,0.3,0.4, 05:29,1170,1936,1394,1170,0.84,1.191,1936,1394,,,35.5286789,-119.4274102,290.3, INT ML,Circumferential Slotting,,,MFL/CLP,,
3759,Weld,,,82053.74,808+29,59.81,59.91,59.91,14300,Block Valve  BV 7.14 (377+16),44413.21,Block Valve - I-5 (1235+58),44017.22,16,0.25,,52000, 12:24,,,,,,,,,,1170,,,1170,,,,,,,35.5286781,-119.4274895,290.4,GIRTH WELD,,,,MFL/CLP,,
3760,Anomaly - Corrosion,,EXT,82063.49,808+39,9.75,50.16,59.91,14300,Block Valve  BV 7.14 (377+16),44422.96,Block Valve - I-5 (1235+58),44007.47,16,0.25,,52000,,17,0.04,,,,,0.2,0.2, 04:57,1170,1937,1394,1170,0.839,1.192,1936,1394,,,35.5286778,-119.4275223,290.4, EXT ML,Pinhole,,,MFL/CLP,,
3761,Anomaly - Corrosion,,INT,82063.82,808+39,10.08,49.83,59.91,14300,Block Valve  BV 7.14 (377+16),44423.29,Block Valve - I-5 (1235+58),44007.14,16,0.25,,52000,,16,0.04,,,,,0.3,0.4, 06:49,1170,1935,1393,1170,0.84,1.191,1935,1393,,,35.5286778,-119.4275234,290.4, INT ML,Circumferential Slotting,,,MFL/CLP,,
3762,Anomaly - Corrosion,,INT,82071.25,808+46,17.51,42.4,59.91,14300,Block Valve  BV 7.14 (377+16),44430.72,Block Valve - I-5 (1235+58),43999.71,16,0.25,,52000,,18,0.05,,,,,0.4,0.4, 06:23,1170,1934,1393,1170,0.84,1.19,1933,1392,,,35.5286776,-119.4275483,290.5, INT ML,Circumferential Slotting,,,MFL/CLP,,
3763,Anomaly - Corrosion,,INT,82072.05,808+47,18.3,41.6,59.91,14300,Block Valve  BV 7.14 (377+16),44431.52,Block Valve - I-5 (1235+58),43998.91,16,0.25,,52000,,17,0.04,,,,,0.4,0.4, 05:47,1170,1934,1392,1170,0.841,1.19,1933,1392,,,35.5286776,-119.427551,290.5, INT ML,Pitting,,,MFL/CLP,,
3764,Anomaly - Corrosion,,INT,82085.76,808+60,32.01,27.9,59.91,14300,Block Valve  BV 7.14 (377+16),44445.22,Block Valve - I-5 (1235+58),43985.21,16,0.25,,52000,,17,0.04,,,,,0.4,0.5, 05:50,1170,1934,1392,1170,0.841,1.19,1933,1392,,,35.5286773,-119.4275971,290.8, INT ML,Pitting,,,MFL/CLP,,
3765,Weld,,,82113.65,808+87,59.91,60.11,60.11,14310,Block Valve  BV 7.14 (377+16),44473.12,Block Valve - I-5 (1235+58),43957.31,16,0.25,,52000, 10:12,,,,,,,,,,1170,,,1170,,,,,,,35.5286771,-119.4276908,291.1,GIRTH WELD,,,,MFL/CLP,,
3766,Anomaly - Corrosion,,INT,82147.84,809+21,34.19,25.92,60.11,14310,Block Valve  BV 7.14 (377+16),44507.31,Block Valve - I-5 (1235+58),43923.12,16,0.25,,52000,,19,0.05,,,,,0.3,0.5, 05:51,1170,1935,1393,1170,0.84,1.191,1934,1393,,,35.5286771,-119.4278057,291.1, INT ML,Circumferential Slotting,,,MFL/CLP,,
3767,Anomaly - Corrosion,,INT,82158.12,809+31,44.47,15.64,60.11,14310,Block Valve  BV 7.14 (377+16),44517.59,Block Valve - I-5 (1235+58),43912.84,16,0.25,,52000,,15,0.04,,,,,0.3,0.2, 05:59,1170,1935,1393,1170,0.84,1.191,1935,1393,,,35.5286772,-119.4278403,291.2, INT ML,Pinhole,,,MFL/CLP,,
3768,Anomaly - Corrosion,,INT,82164.13,809+36,50.48,9.63,60.11,14310,Block Valve  BV 7.14 (377+16),44523.6,Block Valve - I-5 (1235+58),43906.83,16,0.25,,52000,,15,0.04,,,,,0.3,0.4, 05:51,1170,1935,1393,1170,0.84,1.191,1935,1393,,,35.5286773,-119.4278605,291.2, INT ML,Circumferential Slotting,,,MFL/CLP,,
3769,Weld,,,82173.76,809+46,60.11,59.85,59.85,14320,Block Valve  BV 7.14 (377+16),44533.23,Block Valve - I-5 (1235+58),43897.2,16,0.25,,52000, 01:28,,,,,,,,,,1170,,,1170,,,,,,,35.5286775,-119.4278928,291.3,GIRTH WELD,,,,MFL/CLP,,
3770,Anomaly - Corrosion,,INT,82181.8,809+54,8.03,51.82,59.85,14320,Block Valve  BV 7.14 (377+16),44541.26,Block Valve - I-5 (1235+58),43889.17,16,0.25,,52000,,18,0.05,,,,,0.3,0.2, 04:11,1170,1935,1393,1170,0.84,1.191,1934,1393,,,35.5286775,-119.4279198,291.3, INT ML,Pinhole,,,MFL/CLP,,
3771,Weld,,,82233.61,810+04,59.85,59.84,59.84,14330,Block Valve  BV 7.14 (377+16),44593.08,Block Valve - I-5 (1235+58),43837.35,16,0.25,,52000, 10:12,,,,,,,,,,1170,,,1170,,,,,,,35.5286773,-119.4280938,289.4,GIRTH WELD,,,,MFL/CLP,,
3772,Anomaly - Corrosion,,INT,82266.74,810+36,33.12,26.71,59.84,14330,Block Valve  BV 7.14 (377+16),44626.2,Block Valve - I-5 (1235+58),43804.23,16,0.25,,52000,,23,0.06,,,,,0.4,0.5, 06:00,1170,1931,1390,1170,0.842,1.188,1929,1389,,,35.5286771,-119.4282051,287.9, INT ML,Pitting,,,MFL/CLP,,
3773,Anomaly - Corrosion,,INT,82279.53,810+48,45.92,13.91,59.84,14330,Block Valve  BV 7.14 (377+16),44639,Block Valve - I-5 (1235+58),43791.43,16,0.25,,52000,,16,0.04,,,,,0.4,0.4, 05:58,1170,1934,1392,1170,0.84,1.19,1933,1392,,,35.528677,-119.428248,287.5, INT ML,Pitting,,,MFL/CLP,,
3774,Anomaly - Corrosion Cluster,,INT,82280.43,810+49,46.82,13.02,59.84,14330,Block Valve  BV 7.14 (377+16),44639.9,Block Valve - I-5 (1235+58),43790.53,16,0.25,,52000,,20,0.05,,,,,1.3,0.7, 05:55,1170,1892,1363,1170,0.859,1.165,1918,1381,,,35.5286769,-119.4282511,287.5, INT ML,Pitting,,,MFL/CLP,,
3775,Anomaly - Corrosion,,INT,82283.49,810+52,49.88,9.96,59.84,14330,Block Valve  BV 7.14 (377+16),44642.96,Block Valve - I-5 (1235+58),43787.47,16,0.25,,52000,,19,0.05,,,,,0.3,0.4, 05:52,1170,1935,1393,1170,0.84,1.191,1934,1393,,,35.5286769,-119.4282613,287.5, INT ML,Circumferential Slotting,,,MFL/CLP,,
3776,Weld,,,82293.45,810+62,59.84,59.84,59.84,14340,Block Valve  BV 7.14 (377+16),44652.92,Block Valve - I-5 (1235+58),43777.51,16,0.25,,52000, 01:32,,,,,,,,,,1170,,,1170,,,,,,,35.5286767,-119.4282948,287.3,GIRTH WELD,,,,MFL/CLP,,
3777,Anomaly - Dent,,,82305.14,810+73,11.69,48.16,59.84,14340,Block Valve  BV 7.14 (377+16),44664.6,Block Valve - I-5 (1235+58),43765.83,16,0.25,,52000,,,,1.2,0.19,,,5.1,5.7, 11:45,1170,,,1170,,,,,4,,35.5286764,-119.4283341,287.2, DENT-1.20%OD (0.19IN),,,,MFL/CLP,,
3778,Anomaly - Corrosion,,EXT,82349.04,811+16,55.59,4.25,59.84,14340,Block Valve  BV 7.14 (377+16),44708.51,Block Valve - I-5 (1235+58),43721.92,16,0.25,,52000,,20,0.05,,,,,0.2,0.2, 07:13,1170,1936,1394,1170,0.839,1.192,1936,1394,,,35.5286744,-119.4284815,289.2, EXT ML,Pinhole,,,MFL/CLP,,
3779,Weld,,,82353.29,811+20,59.84,59.83,59.83,14350,Block Valve  BV 7.14 (377+16),44712.76,Block Valve - I-5 (1235+58),43717.67,16,0.25,,52000, 10:12,,,,,,,,,,1170,,,1170,,,,,,,35.5286742,-119.4284957,289.4,GIRTH WELD,,,,MFL/CLP,,
3780,Anomaly - Corrosion,,INT,82360.35,811+27,7.06,52.77,59.83,14350,Block Valve  BV 7.14 (377+16),44719.82,Block Valve - I-5 (1235+58),43710.61,16,0.25,,52000,,22,0.06,,,,,0.3,0.4, 06:19,1170,1934,1393,1170,0.84,1.19,1933,1392,,,35.5286739,-119.4285194,289.8, INT ML,Circumferential Slotting,,,MFL/CLP,,
3781,Anomaly - Corrosion,,INT,82362.93,811+29,9.64,50.19,59.83,14350,Block Valve  BV 7.14 (377+16),44722.4,Block Valve - I-5 (1235+58),43708.03,16,0.25,,52000,,15,0.04,,,,,0.3,0.4, 06:07,1170,1935,1393,1170,0.84,1.191,1935,1393,,,35.5286738,-119.4285281,289.9, INT ML,Circumferential Slotting,,,MFL/CLP,,
3782,Anomaly - Corrosion,,INT,82378.26,811+44,24.97,34.86,59.83,14350,Block Valve  BV 7.14 (377+16),44737.73,Block Valve - I-5 (1235+58),43692.7,16,0.25,,52000,,16,0.04,,,,,0.4,0.5, 05:57,1170,1935,1393,1170,0.84,1.19,1934,1392,,,35.5286735,-119.4285796,290.4, INT ML,Circumferential Slotting,,,MFL/CLP,,
3783,Weld,,,82413.12,811+78,59.83,59.73,59.73,14360,Block Valve  BV 7.14 (377+16),44772.59,Block Valve - I-5 (1235+58),43657.84,16,0.25,,52000, 01:24,,,,,,,,,,1170,,,1170,,,,,,,35.5286734,-119.4286967,290.9,GIRTH WELD,,,,MFL/CLP,,
3784,Anomaly - Corrosion,,INT,82421.56,811+86,8.44,51.3,59.73,14360,Block Valve  BV 7.14 (377+16),44781.03,Block Valve - I-5 (1235+58),43649.4,16,0.25,,52000,,19,0.05,,,,,0.3,0.4, 06:18,1170,1935,1393,1170,0.84,1.191,1934,1393,,,35.5286734,-119.4287251,291.1, INT ML,Pinhole,,,MFL/CLP,,
3785,Anomaly - Corrosion,,INT,82427.63,811+92,14.5,45.23,59.73,14360,Block Valve  BV 7.14 (377+16),44787.09,Block Valve - I-5 (1235+58),43643.34,16,0.25,,52000,,15,0.04,,,,,0.3,0.4, 06:23,1170,1936,1394,1170,0.84,1.191,1936,1394,,,35.5286734,-119.4287455,291.2, INT ML,Circumferential Slotting,,,MFL/CLP,,
3786,Anomaly - Corrosion,,INT,82449.94,812+14,36.82,22.92,59.73,14360,Block Valve  BV 7.14 (377+16),44809.41,Block Valve - I-5 (1235+58),43621.02,16,0.25,,52000,,19,0.05,,,,,0.4,0.4, 05:52,1170,1934,1392,1170,0.84,1.19,1933,1392,,,35.5286738,-119.4288205,291, INT ML,Circumferential Slotting,,,MFL/CLP,,
3787,Weld,,,82472.85,812+36,59.73,59.75,59.75,14370,Block Valve  BV 7.14 (377+16),44832.32,Block Valve - I-5 (1235+58),43598.11,16,0.25,,52000, 10:12,,,,,,,,,,1170,,,1170,,,,,,,35.528674,-119.4288975,290.6,GIRTH WELD,,,,MFL/CLP,,
3788,Anomaly - Corrosion,,INT,82486.39,812+49,13.53,46.21,59.75,14370,Block Valve  BV 7.14 (377+16),44845.86,Block Valve - I-5 (1235+58),43584.57,16,0.25,,52000,,16,0.04,,,,,0.2,0.2, 05:35,1170,1937,1394,1170,0.839,1.192,1936,1394,,,35.5286741,-119.4289429,290.6, INT ML,Pinhole,,,MFL/CLP,,
3789,Weld,,,82532.6,812+94,59.75,59.82,59.82,14380,Block Valve  BV 7.14 (377+16),44892.07,Block Valve - I-5 (1235+58),43538.36,16,0.25,,52000, 12:08,,,,,,,,,,1170,,,1170,,,,,,,35.5286741,-119.4290983,290.2,GIRTH WELD,,,,MFL/CLP,,
3790,Anomaly - Corrosion Cluster,,INT,82541.76,813+03,9.16,50.66,59.82,14380,Block Valve  BV 7.14 (377+16),44901.23,Block Valve - I-5 (1235+58),43529.2,16,0.25,,52000,,24,0.06,,,,,3,3.3, 04:51,1170,1779,1281,1170,0.914,1.095,1834,1320,,,35.528674,-119.429129,290.1, INT ML,General Metal Loss,,,MFL/CLP,,
3791,Repair - Welded sleeve begin,,,82555.53,813+16,22.93,36.89,59.82,14380,Block Valve  BV 7.14 (377+16),44915,Block Valve - I-5 (1235+58),43515.43,16,0.25,,52000,,,,,,,,,,,1170,,,1170,,,,,,,35.5286739,-119.4291753,289.8,REPAIR-SHELL START,,,,MFL/CLP,,
3792,Repair - Welded sleeve end,,,82560.65,813+21,28.05,31.77,59.82,14380,Block Valve  BV 7.14 (377+16),44920.12,Block Valve - I-5 (1235+58),43510.31,16,0.25,,52000,,,,,,,,,,,1170,,,1170,,,,,,,35.5286738,-119.4291925,289.7,REPAIR-SHELL END,,,,MFL/CLP,,
3793,Repair - Welded sleeve begin,,,82568.49,813+29,35.89,23.93,59.82,14380,Block Valve  BV 7.14 (377+16),44927.96,Block Valve - I-5 (1235+58),43502.47,16,0.25,,52000,,,,,,,,,,,1170,,,1170,,,,,,,35.5286738,-119.4292189,289.6,REPAIR-SHELL START,,,,MFL/CLP,,
3794,Repair - Welded sleeve end,,,82573.64,813+34,41.03,18.78,59.82,14380,Block Valve  BV 7.14 (377+16),44933.1,Block Valve - I-5 (1235+58),43497.33,16,0.25,,52000,,,,,,,,,,,1170,,,1170,,,,,,,35.5286737,-119.4292361,289.6,REPAIR-SHELL END,,,,MFL/CLP,,
3795,Repair - Welded sleeve begin,,,82582.06,813+42,49.46,10.35,59.82,14380,Block Valve  BV 7.14 (377+16),44941.53,Block Valve - I-5 (1235+58),43488.9,16,0.25,,52000,,,,,,,,,,,1170,,,1170,,,,,,,35.5286736,-119.4292645,289.7,REPAIR-SHELL START,,,,MFL/CLP,,
3796,Repair - Welded sleeve end,,,82587.19,813+47,54.58,5.23,59.82,14380,Block Valve  BV 7.14 (377+16),44946.65,Block Valve - I-5 (1235+58),43483.78,16,0.25,,52000,,,,,,,,,,,1170,,,1170,,,,,,,35.5286736,-119.4292817,289.8,REPAIR-SHELL END,,,,MFL/CLP,,
3797,Weld,,,82592.42,813+52,59.82,59.8,59.8,14390,Block Valve  BV 7.14 (377+16),44951.89,Block Valve - I-5 (1235+58),43478.54,16,0.25,,52000, 10:28,,,,,,,,,,1170,,,1170,,,,,,,35.5286735,-119.4292993,289.8,GIRTH WELD,,,,MFL/CLP,,
3798,Anomaly - Corrosion Cluster,,INT,82638.35,813+97,45.93,13.88,59.8,14390,Block Valve  BV 7.14 (377+16),44997.82,Block Valve - I-5 (1235+58),43432.62,16,0.25,,52000,,15,0.04,,,,,2.4,0.9, 05:56,1170,1861,1340,1170,0.873,1.145,1853,1334,,,35.5286728,-119.4294536,289.9, INT ML,Axial Grooving,,,MFL/CLP,,
3799,Anomaly - Corrosion Cluster,,EXT,82641.62,814+00,49.21,10.6,59.8,14390,Block Valve  BV 7.14 (377+16),45001.09,Block Valve - I-5 (1235+58),43429.34,16,0.25,,52000,,17,0.04,,,,,4.8,1.2, 06:06,1170,1779,1281,1170,0.914,1.095,1819,1309,,,35.5286728,-119.4294646,289.9, EXT ML,General Metal Loss,,,MFL/CLP,,
3800,Anomaly - Corrosion Cluster,,EXT,82641.86,814+00,49.45,10.36,59.8,14390,Block Valve  BV 7.14 (377+16),45001.33,Block Valve - I-5 (1235+58),43429.1,16,0.25,,52000,,15,0.04,,,,,2.4,1.6, 05:26,1170,1864,1342,1170,0.872,1.147,1869,1346,,,35.5286728,-119.4294655,289.9, EXT ML,General Metal Loss,,,MFL/CLP,,
3801,Anomaly - Corrosion Cluster,,EXT,82642.16,814+01,49.74,10.06,59.8,14390,Block Valve  BV 7.14 (377+16),45001.63,Block Valve - I-5 (1235+58),43428.8,16,0.25,,52000,,15,0.04,,,,,1.7,1, 05:32,1170,1892,1363,1170,0.859,1.165,1895,1365,,,35.5286728,-119.4294664,289.9, EXT ML,Pitting,,,MFL/CLP,,
3802,Weld,,,82652.22,814+10,59.8,41.49,41.48,14400,Block Valve  BV 7.14 (377+16),45011.69,Block Valve - I-5 (1235+58),43418.74,16,0.25,,52000, 12:16,,,,,,,,,,1170,,,1170,,,,,,,35.5286726,-119.4295003,289.9,GIRTH WELD,,,,MFL/CLP,,
3803,Weld,,,82693.71,814+50,41.48,40.76,40.76,14410,Block Valve  BV 7.14 (377+16),45053.18,Block Valve - I-5 (1235+58),43377.25,16,0.25,,52000, 11:36,,,,,,,,,,1170,,,1170,,,,,,,35.5286718,-119.4296397,290.4,GIRTH WELD,,,,MFL/CLP,,
3804,Anomaly - Corrosion,,INT,82705.13,814+62,11.42,29.34,40.76,14410,Block Valve  BV 7.14 (377+16),45064.6,Block Valve - I-5 (1235+58),43365.83,16,0.25,,52000,,17,0.04,,,,,0.3,0.3, 06:16,1170,1935,1393,1170,0.84,1.191,1935,1393,,,35.5286718,-119.4296781,290.6, INT ML,Pinhole,,,MFL/CLP,,
3805,Anomaly - Corrosion,,INT,82716.96,814+73,23.25,17.51,40.76,14410,Block Valve  BV 7.14 (377+16),45076.42,Block Valve - I-5 (1235+58),43354.01,16,0.25,,52000,,22,0.06,,,,,0.4,0.5, 05:29,1170,1933,1392,1170,0.841,1.19,1932,1391,,,35.5286732,-119.4297178,290.8, INT ML,Circumferential Slotting,,,MFL/CLP,,
3806,Bend,,,82718.09,814+74,24.39,16.37,40.76,14410,Block Valve  BV 7.14 (377+16),45077.56,Block Valve - I-5 (1235+58),43352.87,16,0.25,,52000,,,,,,,,,,,1170,,,1170,,,,,,,35.5286735,-119.4297216,290.8,15 DEG BEND-COLD RIGHT,,,,MFL/CLP,,
3807,Anomaly - Corrosion,,INT,82723.25,814+79,29.54,11.22,40.76,14410,Block Valve  BV 7.14 (377+16),45082.72,Block Valve - I-5 (1235+58),43347.71,16,0.25,,52000,,22,0.06,,,,,0.4,0.6, 06:10,1170,1932,1391,1170,0.841,1.189,1931,1390,,,35.528675,-119.4297388,290.9, INT ML,Pitting,,,MFL/CLP,,
3808,Weld,,,82734.47,814+90,40.76,59.11,59.11,14420,Block Valve  BV 7.14 (377+16),45093.93,Block Valve - I-5 (1235+58),43336.5,16,0.25,,52000, 11:48,,,,,,,,,,1170,,,1170,,,,,,,35.5286803,-119.4297759,291,GIRTH WELD,,,,MFL/CLP,,
3809,Anomaly - Corrosion Cluster,,INT,82751.09,815+06,16.62,42.49,59.11,14420,Block Valve  BV 7.14 (377+16),45110.56,Block Valve - I-5 (1235+58),43319.87,16,0.25,,52000,,19,0.05,,,,,1.1,0.7, 05:52,1170,1909,1374,1170,0.851,1.175,1917,1380,,,35.52869,-119.4298305,291.2, INT ML,Pitting,,,MFL/CLP,,
3810,Anomaly - Corrosion Cluster,,INT,82752.45,815+07,17.99,41.13,59.11,14420,Block Valve  BV 7.14 (377+16),45111.92,Block Valve - I-5 (1235+58),43318.51,16,0.25,,52000,,17,0.04,,,,,1.2,0.3, 06:25,1170,1906,1372,1170,0.853,1.173,1925,1386,,,35.5286908,-119.429835,291.2, INT ML,Axial Slotting,,,MFL/CLP,,
3811,Anomaly - Corrosion,,INT,82756.03,815+11,21.57,37.54,59.11,14420,Block Valve  BV 7.14 (377+16),45115.5,Block Valve - I-5 (1235+58),43314.93,16,0.25,,52000,,15,0.04,,,,,0.3,0.4, 05:54,1170,1935,1393,1170,0.84,1.191,1935,1393,,,35.5286929,-119.4298467,291.2, INT ML,Pinhole,,,MFL/CLP,,
3812,Anomaly - Corrosion,,EXT,82768.02,815+23,33.55,25.56,59.11,14420,Block Valve  BV 7.14 (377+16),45127.48,Block Valve - I-5 (1235+58),43302.95,16,0.25,,52000,,17,0.04,,,,,0.2,0.2, 06:10,1170,1937,1394,1170,0.839,1.192,1936,1394,,,35.5286985,-119.4298864,291, EXT ML,Pinhole,,,MFL/CLP,,
3813,Anomaly - Corrosion Cluster,,EXT,82768.33,815+23,33.87,25.25,59.11,14420,Block Valve  BV 7.14 (377+16),45127.8,Block Valve - I-5 (1235+58),43302.63,16,0.25,,52000,,20,0.05,,,,,1.1,1.9, 06:01,1170,1903,1370,1170,0.854,1.171,1914,1378,,,35.5286987,-119.4298874,291, EXT ML,Pitting,,,MFL/CLP,,
3814,Anomaly - Corrosion,,EXT,82768.61,815+23,34.15,24.96,59.11,14420,Block Valve  BV 7.14 (377+16),45128.08,Block Valve - I-5 (1235+58),43302.35,16,0.25,,52000,,20,0.05,,,,,0.3,0.2, 06:11,1170,1935,1393,1170,0.84,1.19,1934,1392,,,35.5286988,-119.4298884,291, EXT ML,Pinhole,,,MFL/CLP,,
3815,Anomaly - Corrosion,,EXT,82770.17,815+25,35.71,23.4,59.11,14420,Block Valve  BV 7.14 (377+16),45129.64,Block Valve - I-5 (1235+58),43300.79,16,0.25,,52000,,17,0.04,,,,,0.4,0.3, 06:10,1170,1933,1392,1170,0.841,1.189,1932,1391,,,35.5286993,-119.4298936,291, EXT ML,Axial Slotting,,,MFL/CLP,,
3816,Repair - Welded sleeve begin,,,82773.45,815+28,38.99,20.13,59.11,14420,Block Valve  BV 7.14 (377+16),45132.92,Block Valve - I-5 (1235+58),43297.51,16,0.25,,52000,,,,,,,,,,,1170,,,1170,,,,,,,35.5287002,-119.4299045,291,REPAIR-SHELL START,,,,MFL/CLP,,
3817,Repair - Welded sleeve end,,,82776.52,815+31,42.05,17.06,59.11,14420,Block Valve  BV 7.14 (377+16),45135.99,Block Valve - I-5 (1235+58),43294.44,16,0.25,,52000,,,,,,,,,,,1170,,,1170,,,,,,,35.5287008,-119.4299148,291,REPAIR-SHELL END,,,,MFL/CLP,,
3818,Repair - Welded sleeve begin,,,82784.97,815+39,50.51,8.6,59.11,14420,Block Valve  BV 7.14 (377+16),45144.44,Block Valve - I-5 (1235+58),43285.99,16,0.25,,52000,,,,,,,,,,,1170,,,1170,,,,,,,35.5287016,-119.4299432,291.1,REPAIR-SHELL START,,,,MFL/CLP,,
3819,Repair - Welded sleeve end,,,82786.97,815+41,52.5,6.61,59.11,14420,Block Valve  BV 7.14 (377+16),45146.43,Block Valve - I-5 (1235+58),43284,16,0.25,,52000,,,,,,,,,,,1170,,,1170,,,,,,,35.5287017,-119.4299499,291.1,REPAIR-SHELL END,,,,MFL/CLP,,
3820,Anomaly - Corrosion,,EXT,82791.17,815+45,56.7,2.41,59.11,14420,Block Valve  BV 7.14 (377+16),45150.63,Block Valve - I-5 (1235+58),43279.8,16,0.25,,52000,,21,0.05,,,,,0.5,0.7, 05:22,1170,1930,1390,1170,0.842,1.188,1929,1389,,,35.5287017,-119.429964,291.2, EXT ML,Pitting,,,MFL/CLP,,
3821,Anomaly - Corrosion,,EXT,82791.32,815+45,56.86,2.25,59.11,14420,Block Valve  BV 7.14 (377+16),45150.79,Block Valve - I-5 (1235+58),43279.64,16,0.25,,52000,,15,0.04,,,,,1.3,1.6, 05:22,1170,1908,1374,1170,0.852,1.174,1902,1370,,,35.5287017,-119.4299645,291.2, EXT ML,General Metal Loss,,,MFL/CLP,,
3822,Anomaly - Corrosion,,EXT,82791.66,815+46,57.2,1.92,59.11,14420,Block Valve  BV 7.14 (377+16),45151.13,Block Valve - I-5 (1235+58),43279.3,16,0.25,,52000,,15,0.04,,,,,1,1.4, 05:28,1170,1918,1381,1170,0.847,1.181,1915,1378,,,35.5287017,-119.4299657,291.2, EXT ML,Pitting,,,MFL/CLP,,
3823,Anomaly - Corrosion,,EXT,82792.01,815+46,57.54,1.57,59.11,14420,Block Valve  BV 7.14 (377+16),45151.48,Block Valve - I-5 (1235+58),43278.95,16,0.25,,52000,,15,0.04,,,,,0.7,0.6, 05:28,1170,1927,1388,1170,0.843,1.186,1925,1386,,,35.5287017,-119.4299668,291.2, EXT ML,Pitting,,,MFL/CLP,,
3824,Weld,,,82793.58,815+47,59.11,38.5,38.5,14430,Block Valve  BV 7.14 (377+16),45153.05,Block Valve - I-5 (1235+58),43277.39,16,0.25,,52000,,,,,,,,,,,1170,,,1170,,,,,,,35.5287017,-119.4299721,291.3,GIRTH WELD,,,,MFL/CLP,,
3825,Anomaly - Corrosion,,INT,82794.53,815+48,0.95,37.55,38.5,14430,Block Valve  BV 7.14 (377+16),45154,Block Valve - I-5 (1235+58),43276.43,16,0.25,,52000,,16,0.04,,,,,0.4,0.5, 05:57,1170,1935,1393,1170,0.84,1.19,1934,1392,,,35.5287017,-119.4299753,291.3, INT ML,Circumferential Slotting,,,MFL/CLP,,
3826,Anomaly - Corrosion,,INT,82797.98,815+52,4.41,34.09,38.5,14430,Block Valve  BV 7.14 (377+16),45157.45,Block Valve - I-5 (1235+58),43272.98,16,0.25,,52000,,17,0.04,,,,,0.4,0.5, 06:00,1170,1934,1393,1170,0.84,1.19,1934,1392,,,35.5287017,-119.4299869,291.4, INT ML,Circumferential Slotting,,,MFL/CLP,,
3827,Anomaly - Corrosion,,INT,82817.65,815+71,24.07,14.43,38.5,14430,Block Valve  BV 7.14 (377+16),45177.12,Block Valve - I-5 (1235+58),43253.31,16,0.25,,52000,,18,0.05,,,,,0.3,0.3, 06:33,1170,1935,1393,1170,0.84,1.191,1934,1393,,,35.5287017,-119.430053,291.4, INT ML,Pinhole,,,MFL/CLP,,
3828,Weld,,,82832.08,815+85,38.5,59.15,59.15,14440,Block Valve  BV 7.14 (377+16),45191.55,Block Valve - I-5 (1235+58),43238.89,16,0.25,,52000, 01:20,,,,,,,,,,1170,,,1170,,,,,,,35.5287015,-119.4301015,291.3,GIRTH WELD,,,,MFL/CLP,,
3829,Anomaly - Corrosion,,INT,82849.04,816+01,16.97,42.18,59.15,14440,Block Valve  BV 7.14 (377+16),45208.51,Block Valve - I-5 (1235+58),43221.92,16,0.25,,52000,,23,0.06,,,,,0.4,0.4, 06:09,1170,1933,1392,1170,0.841,1.19,1932,1391,,,35.5287012,-119.4301585,291.3, INT ML,Pinhole,,,MFL/CLP,,
3830,Anomaly - Corrosion,,INT,82884.88,816+36,52.8,6.35,59.15,14440,Block Valve  BV 7.14 (377+16),45244.34,Block Valve - I-5 (1235+58),43186.09,16,0.25,,52000,,17,0.04,,,,,0.4,0.5, 05:53,1170,1934,1393,1170,0.84,1.19,1934,1392,,,35.5287005,-119.4302789,291.9, INT ML,Circumferential Slotting,,,MFL/CLP,,
3831,Weld,,,82891.22,816+42,59.15,59.04,59.04,14450,Block Valve  BV 7.14 (377+16),45250.69,Block Valve - I-5 (1235+58),43179.74,16,0.25,,52000, 11:56,,,,,,,,,,1170,,,1170,,,,,,,35.5287004,-119.4303003,292,GIRTH WELD,,,,MFL/CLP,,
3832,Anomaly - Corrosion,,INT,82939.44,816+89,48.21,10.82,59.04,14450,Block Valve  BV 7.14 (377+16),45298.9,Block Valve - I-5 (1235+58),43131.53,16,0.25,,52000,,20,0.05,,,,,0.4,0.6, 05:55,1170,1933,1392,1170,0.841,1.189,1932,1391,,,35.5286994,-119.4304623,292.7, INT ML,Pitting,,,MFL/CLP,,
3833,Weld,,,82950.26,816+99,59.04,58.94,58.94,14460,Block Valve  BV 7.14 (377+16),45309.73,Block Valve - I-5 (1235+58),43120.7,16,0.25,,52000, 10:32,,,,,,,,,,1170,,,1170,,,,,,,35.5286992,-119.4304986,292.6,GIRTH WELD,,,,MFL/CLP,,
3834,Anomaly - Corrosion,,INT,82956.72,817+06,6.46,52.48,58.94,14460,Block Valve  BV 7.14 (377+16),45316.19,Block Valve - I-5 (1235+58),43114.24,16,0.25,,52000,,18,0.05,,,,,0.4,0.4, 06:18,1170,1934,1393,1170,0.84,1.19,1933,1392,,,35.5286991,-119.4305204,292.5, INT ML,Circumferential Slotting,,,MFL/CLP,,
3835,Anomaly - Corrosion,,INT,82969.15,817+18,18.89,40.05,58.94,14460,Block Valve  BV 7.14 (377+16),45328.62,Block Valve - I-5 (1235+58),43101.81,16,0.25,,52000,,16,0.04,,,,,0.4,0.4, 06:05,1170,1934,1392,1170,0.84,1.19,1933,1392,,,35.528699,-119.4305621,292.5, INT ML,Axial Slotting,,,MFL/CLP,,
3836,Anomaly - Corrosion,,INT,82971.88,817+20,21.62,37.32,58.94,14460,Block Valve  BV 7.14 (377+16),45331.35,Block Valve - I-5 (1235+58),43099.08,16,0.25,,52000,,21,0.05,,,,,0.7,0.6, 05:44,1170,1924,1385,1170,0.845,1.184,1921,1383,,,35.528699,-119.4305713,292.5, INT ML,Pitting,,,MFL/CLP,,
3837,Anomaly - Corrosion,,INT,82980.86,817+29,30.61,28.34,58.94,14460,Block Valve  BV 7.14 (377+16),45340.33,Block Valve - I-5 (1235+58),43090.1,16,0.25,,52000,,18,0.05,,,,,0.3,0.3, 05:44,1170,1935,1394,1170,0.84,1.191,1935,1393,,,35.5286991,-119.4306015,292.5, INT ML,Pinhole,,,MFL/CLP,,
3838,Weld,,,83009.2,817+57,58.94,59.12,59.12,14470,Block Valve  BV 7.14 (377+16),45368.67,Block Valve - I-5 (1235+58),43061.76,16,0.25,,52000, 12:28,,,,,,,,,,1170,,,1170,,,,,,,35.5286993,-119.4306968,292.4,GIRTH WELD,,,,MFL/CLP,,
3839,Anomaly - Corrosion,,INT,83030.57,817+77,21.37,37.76,59.12,14470,Block Valve  BV 7.14 (377+16),45390.04,Block Valve - I-5 (1235+58),43040.39,16,0.25,,52000,,15,0.04,,,,,0.3,0.3, 05:49,1170,1935,1393,1170,0.84,1.191,1935,1393,,,35.5286994,-119.4307686,292.3, INT ML,Pinhole,,,MFL/CLP,,
3840,Weld,,,83068.32,818+14,59.12,59,59,14480,Block Valve  BV 7.14 (377+16),45427.79,Block Valve - I-5 (1235+58),43002.64,16,0.25,,52000, 09:52,,,,,,,,,,1170,,,1170,,,,,,,35.5286989,-119.4308954,292.5,GIRTH WELD,,,,MFL/CLP,,
3841,Anomaly - Corrosion,,INT,83078.03,818+24,9.71,49.29,59,14480,Block Valve  BV 7.14 (377+16),45437.5,Block Valve - I-5 (1235+58),42992.93,16,0.25,,52000,,16,0.04,,,,,0.3,0.4, 06:03,1170,1936,1394,1170,0.84,1.191,1935,1393,,,35.5286987,-119.430928,292.7, INT ML,Circumferential Slotting,,,MFL/CLP,,
3842,Anomaly - Corrosion,,INT,83085.14,818+30,16.82,42.18,59,14480,Block Valve  BV 7.14 (377+16),45444.61,Block Valve - I-5 (1235+58),42985.82,16,0.25,,52000,,16,0.04,,,,,0.3,0.4, 05:58,1170,1935,1393,1170,0.84,1.191,1935,1393,,,35.5286985,-119.4309519,292.9, INT ML,Circumferential Slotting,,,MFL/CLP,,
3843,Anomaly - Corrosion,,INT,83086.74,818+32,18.42,40.58,59,14480,Block Valve  BV 7.14 (377+16),45446.21,Block Valve - I-5 (1235+58),42984.22,16,0.25,,52000,,17,0.04,,,,,0.3,0.4, 05:58,1170,1935,1393,1170,0.84,1.191,1935,1393,,,35.5286985,-119.4309573,292.9, INT ML,Pinhole,,,MFL/CLP,,
3844,Anomaly - Corrosion Cluster,,INT,83086.87,818+32,18.55,40.45,59,14480,Block Valve  BV 7.14 (377+16),45446.34,Block Valve - I-5 (1235+58),42984.09,16,0.25,,52000,,26,0.07,,,,,0.9,0.4, 06:00,1170,1908,1374,1170,0.852,1.174,1916,1380,,,35.5286985,-119.4309577,292.9, INT ML,Axial Grooving,,,MFL/CLP,,
