Repository: kerbergr/datadump

File: MLCompare/bin/Debug/netcoreapp3.1/ex2/oldAug12_final.csv (part 27 of 64)
74,Anomaly - Corrosion,,INT,1110.35,11+13,40.81,19.61,60.43,240,Launch Valve - Rio Bravo Station (0+00),1110.35,Block Valve  BV 7.14 (377+16),36530.18,16,0.25,,52000,,15,0.04,,,,,0.3,0.4, 05:55,1170,1935,1393,1170,0.84,1.191,1935,1393,,,35.4366554,-119.2694426,320.4, INT ML,Pinhole,,,MFL/CLP,,
75,Weld,,,1129.97,11+32,60.43,60.31,60.31,250,Launch Valve - Rio Bravo Station (0+00),1129.97,Block Valve  BV 7.14 (377+16),36510.56,16,0.25,,52000, 02:04,,,,,,,,,,1170,,,1170,,,,,,,35.4367093,-119.2694419,320.8,GIRTH WELD,,,,MFL/CLP,,
76,Anomaly - Corrosion,,INT,1188.08,11+90,58.11,2.2,60.31,250,Launch Valve - Rio Bravo Station (0+00),1188.08,Block Valve  BV 7.14 (377+16),36452.45,16,0.25,,52000,,16,0.04,,,,,0.3,0.4, 05:46,1170,1935,1393,1170,0.84,1.191,1935,1393,,,35.436869,-119.2694407,321.6, INT ML,Pinhole,,,MFL/CLP,,
77,Weld,,,1190.28,11+93,60.31,60.3,60.3,260,Launch Valve - Rio Bravo Station (0+00),1190.28,Block Valve  BV 7.14 (377+16),36450.26,16,0.25,,52000, 11:48,,,,,,,,,,1170,,,1170,,,,,,,35.436875,-119.2694407,321.6,GIRTH WELD,,,,MFL/CLP,,
3845,Anomaly - Corrosion,,EXT,83087.16,818+32,18.84,40.16,59,14480,Block Valve  BV 7.14 (377+16),45446.63,Block Valve - I-5 (1235+58),42983.8,16,0.25,,52000,,15,0.04,,,,,0.3,0.2, 03:04,1170,1936,1394,1170,0.84,1.191,1936,1394,,,35.5286985,-119.4309587,292.9, EXT ML,Pinhole,,,MFL/CLP,,
3846,Anomaly - Corrosion,,INT,83097.34,818+42,29.02,29.98,59,14480,Block Valve  BV 7.14 (377+16),45456.81,Block Valve - I-5 (1235+58),42973.62,16,0.25,,52000,,20,0.05,,,,,0.3,0.4, 05:52,1170,1935,1393,1170,0.84,1.191,1935,1393,,,35.5286983,-119.4309929,293.1, INT ML,Pinhole,,,MFL/CLP,,
3847,Anomaly - Corrosion,,INT,83103.6,818+48,35.28,23.72,59,14480,Block Valve  BV 7.14 (377+16),45463.06,Block Valve - I-5 (1235+58),42967.37,16,0.25,,52000,,15,0.04,,,,,0.3,0.4, 05:52,1170,1935,1393,1170,0.84,1.191,1935,1393,,,35.5286982,-119.431014,293.1, INT ML,Pinhole,,,MFL/CLP,,
3848,Anomaly - Corrosion,,INT,83123.68,818+68,55.35,3.65,59,14480,Block Valve  BV 7.14 (377+16),45483.14,Block Valve - I-5 (1235+58),42947.29,16,0.25,,52000,,18,0.05,,,,,0.4,0.5, 05:51,1170,1933,1392,1170,0.841,1.19,1932,1391,,,35.5286977,-119.4310814,292.9, INT ML,Pitting,,,MFL/CLP,,
3849,Weld,,,83127.32,818+71,59,58.99,58.99,14490,Block Valve  BV 7.14 (377+16),45486.79,Block Valve - I-5 (1235+58),42943.64,16,0.25,,52000, 12:32,,,,,,,,,,1170,,,1170,,,,,,,35.5286977,-119.4310937,292.9,GIRTH WELD,,,,MFL/CLP,,
3850,Anomaly - Corrosion Cluster,,INT,83154.47,818+98,27.15,31.84,58.99,14490,Block Valve  BV 7.14 (377+16),45513.94,Block Valve - I-5 (1235+58),42916.49,16,0.25,,52000,,28,0.07,,,,,1.5,1.3, 06:12,1170,1857,1337,1170,0.875,1.143,1880,1354,,,35.5286974,-119.4311849,292.8, INT ML,General Metal Loss,,,MFL/CLP,,
3851,Anomaly - Corrosion,,INT,83176.18,819+19,48.87,10.13,58.99,14490,Block Valve  BV 7.14 (377+16),45535.65,Block Valve - I-5 (1235+58),42894.78,16,0.25,,52000,,24,0.06,,,,,0.2,0.2, 05:54,1170,1935,1394,1170,0.84,1.191,1935,1393,,,35.5286972,-119.4312579,292.6, INT ML,Pinhole,,,MFL/CLP,,
3852,Anomaly - Corrosion Cluster,,INT,83180.84,819+23,53.52,5.47,58.99,14490,Block Valve  BV 7.14 (377+16),45540.31,Block Valve - I-5 (1235+58),42890.13,16,0.25,,52000,,15,0.04,,,,,1.2,0.6, 05:56,1170,1911,1376,1170,0.85,1.176,1924,1385,,,35.5286971,-119.4312735,292.7, INT ML,Axial Grooving,,,MFL/CLP,,
3853,Weld,,,83186.31,819+29,58.99,60.35,60.35,14500,Block Valve  BV 7.14 (377+16),45545.78,Block Valve - I-5 (1235+58),42884.65,16,0.25,,52000, 12:32,,,,,,,,,,1170,,,1170,,,,,,,35.5286971,-119.4312919,292.7,GIRTH WELD,,,,MFL/CLP,,
3854,Weld,,,83246.66,819+87,60.35,59.08,59.08,14510,Block Valve  BV 7.14 (377+16),45606.13,Block Valve - I-5 (1235+58),42824.3,16,0.25,,52000, 11:16,,,,,,,,,,1170,,,1170,,,,,,,35.5286965,-119.4314948,292.6,GIRTH WELD,,,,MFL/CLP,,
3855,Anomaly - Corrosion,,INT,83294.2,820+33,47.54,11.54,59.08,14510,Block Valve  BV 7.14 (377+16),45653.67,Block Valve - I-5 (1235+58),42776.77,16,0.25,,52000,,15,0.04,,,,,0.3,0.4, 05:53,1170,1935,1393,1170,0.84,1.191,1935,1393,,,35.5286958,-119.4316545,293.1, INT ML,Circumferential Slotting,,,MFL/CLP,,
3856,Anomaly - Corrosion,,INT,83300.32,820+39,53.66,5.42,59.08,14510,Block Valve  BV 7.14 (377+16),45659.78,Block Valve - I-5 (1235+58),42770.65,16,0.25,,52000,,17,0.04,,,,,0.3,0.4, 05:51,1170,1935,1393,1170,0.84,1.191,1935,1393,,,35.5286958,-119.4316751,293.1, INT ML,Circumferential Slotting,,,MFL/CLP,,
3857,Anomaly - Corrosion,,INT,83303.94,820+43,57.28,1.8,59.08,14510,Block Valve  BV 7.14 (377+16),45663.41,Block Valve - I-5 (1235+58),42767.02,16,0.25,,52000,,19,0.05,,,,,0.4,0.4, 06:01,1170,1934,1392,1170,0.84,1.19,1933,1392,,,35.5286957,-119.4316873,293.1, INT ML,Circumferential Slotting,,,MFL/CLP,,
3858,Weld,,,83305.74,820+45,59.08,59.15,59.15,14520,Block Valve  BV 7.14 (377+16),45665.21,Block Valve - I-5 (1235+58),42765.22,16,0.25,,52000, 01:40,,,,,,,,,,1170,,,1170,,,,,,,35.5286957,-119.4316933,293.1,GIRTH WELD,,,,MFL/CLP,,
3859,Anomaly - Corrosion,,INT,83312.66,820+51,6.92,52.22,59.15,14520,Block Valve  BV 7.14 (377+16),45672.13,Block Valve - I-5 (1235+58),42758.3,16,0.25,,52000,,15,0.04,,,,,0.3,0.3, 05:51,1170,1935,1393,1170,0.84,1.191,1935,1393,,,35.5286958,-119.4317166,293.1, INT ML,Pinhole,,,MFL/CLP,,
3860,Anomaly - Corrosion,,INT,83324.23,820+63,18.49,40.66,59.15,14520,Block Valve  BV 7.14 (377+16),45683.69,Block Valve - I-5 (1235+58),42746.74,16,0.25,,52000,,19,0.05,,,,,0.4,0.5, 06:15,1170,1934,1392,1170,0.84,1.19,1933,1392,,,35.5286958,-119.4317555,293, INT ML,Circumferential Slotting,,,MFL/CLP,,
3861,Anomaly - Corrosion,,INT,83325.18,820+63,19.44,39.71,59.15,14520,Block Valve  BV 7.14 (377+16),45684.65,Block Valve - I-5 (1235+58),42745.78,16,0.25,,52000,,16,0.04,,,,,0.2,0.2, 06:09,1170,1936,1394,1170,0.839,1.191,1936,1394,,,35.5286958,-119.4317587,293, INT ML,Pinhole,,,MFL/CLP,,
3862,Anomaly - Corrosion,,INT,83332.25,820+70,26.51,32.64,59.15,14520,Block Valve  BV 7.14 (377+16),45691.72,Block Valve - I-5 (1235+58),42738.71,16,0.25,,52000,,16,0.04,,,,,0.4,0.4, 06:11,1170,1935,1393,1170,0.84,1.19,1934,1392,,,35.5286959,-119.4317824,292.9, INT ML,Circumferential Slotting,,,MFL/CLP,,
3863,Weld,,,83364.89,821+02,59.15,58.96,58.96,14530,Block Valve  BV 7.14 (377+16),45724.35,Block Valve - I-5 (1235+58),42706.08,16,0.25,,52000, 10:36,,,,,,,,,,1170,,,1170,,,,,,,35.528696,-119.4318921,292.7,GIRTH WELD,,,,MFL/CLP,,
3864,Anomaly - Corrosion Cluster,,INT,83377.8,821+15,12.91,46.05,58.96,14530,Block Valve  BV 7.14 (377+16),45737.26,Block Valve - I-5 (1235+58),42693.17,16,0.25,,52000,,21,0.05,,,,,1.2,0.4, 05:49,1170,1899,1367,1170,0.856,1.168,1915,1379,,,35.5286959,-119.4319355,292.7, INT ML,Axial Grooving,,,MFL/CLP,,
3865,Anomaly - Corrosion,,INT,83390.6,821+27,25.72,33.24,58.96,14530,Block Valve  BV 7.14 (377+16),45750.07,Block Valve - I-5 (1235+58),42680.36,16,0.25,,52000,,15,0.04,,,,,0.2,0.2, 05:53,1170,1936,1394,1170,0.839,1.192,1936,1394,,,35.5286959,-119.4319785,292.7, INT ML,Pinhole,,,MFL/CLP,,
3866,Anomaly - Corrosion,,INT,83407.7,821+44,42.82,16.14,58.96,14530,Block Valve  BV 7.14 (377+16),45767.17,Block Valve - I-5 (1235+58),42663.26,16,0.25,,52000,,18,0.05,,,,,0.4,0.5, 05:59,1170,1933,1391,1170,0.841,1.189,1931,1391,,,35.5286959,-119.432036,292.6, INT ML,Pitting,,,MFL/CLP,,
3867,Weld,,,83423.84,821+59,58.96,59.17,59.17,14540,Block Valve  BV 7.14 (377+16),45783.31,Block Valve - I-5 (1235+58),42647.12,16,0.25,,52000, 02:00,,,,,,,,,,1170,,,1170,,,,,,,35.5286958,-119.4320903,292.6,GIRTH WELD,,,,MFL/CLP,,
3868,Anomaly - Corrosion,,INT,83470.94,822+05,47.1,12.07,59.17,14540,Block Valve  BV 7.14 (377+16),45830.41,Block Valve - I-5 (1235+58),42600.02,16,0.25,,52000,,15,0.04,,,,,0.4,0.4, 05:51,1170,1935,1393,1170,0.84,1.191,1934,1393,,,35.5286952,-119.4322485,293.1, INT ML,Circumferential Slotting,,,MFL/CLP,,
3869,Anomaly - Corrosion,,INT,83476.98,822+11,53.13,6.04,59.17,14540,Block Valve  BV 7.14 (377+16),45836.45,Block Valve - I-5 (1235+58),42593.98,16,0.25,,52000,,15,0.04,,,,,0.3,0.4, 05:51,1170,1935,1393,1170,0.84,1.191,1935,1393,,,35.5286951,-119.4322688,293.2, INT ML,Circumferential Slotting,,,MFL/CLP,,
3870,Weld,,,83483.02,822+17,59.17,59.06,59.06,14550,Block Valve  BV 7.14 (377+16),45842.48,Block Valve - I-5 (1235+58),42587.95,16,0.25,,52000, 10:36,,,,,,,,,,1170,,,1170,,,,,,,35.5286949,-119.4322891,293.2,GIRTH WELD,,,,MFL/CLP,,
3871,Anomaly - Corrosion,,INT,83490.85,822+24,7.84,51.22,59.06,14550,Block Valve  BV 7.14 (377+16),45850.32,Block Valve - I-5 (1235+58),42580.11,16,0.25,,52000,,17,0.04,,,,,0.4,0.6, 05:52,1170,1934,1393,1170,0.84,1.19,1934,1392,,,35.5286948,-119.4323155,293.2, INT ML,Circumferential Slotting,,,MFL/CLP,,
3872,Anomaly - Corrosion,,INT,83505.33,822+38,22.32,36.75,59.06,14550,Block Valve  BV 7.14 (377+16),45864.8,Block Valve - I-5 (1235+58),42565.63,16,0.25,,52000,,15,0.04,,,,,0.4,0.5, 05:54,1170,1933,1392,1170,0.841,1.19,1933,1392,,,35.5286946,-119.4323641,293.3, INT ML,Pitting,,,MFL/CLP,,
3873,Anomaly - Corrosion,,INT,83507.3,822+40,24.29,34.78,59.06,14550,Block Valve  BV 7.14 (377+16),45866.77,Block Valve - I-5 (1235+58),42563.66,16,0.25,,52000,,15,0.04,,,,,0.4,0.4, 05:58,1170,1935,1393,1170,0.84,1.191,1934,1393,,,35.5286946,-119.4323707,293.3, INT ML,Circumferential Slotting,,,MFL/CLP,,
3874,Anomaly - Corrosion,,INT,83515.74,822+48,32.73,26.34,59.06,14550,Block Valve  BV 7.14 (377+16),45875.21,Block Valve - I-5 (1235+58),42555.22,16,0.25,,52000,,15,0.04,,,,,0.4,0.5, 06:09,1170,1934,1393,1170,0.84,1.19,1933,1392,,,35.5286945,-119.4323991,293.3, INT ML,Pitting,,,MFL/CLP,,
3875,Weld,,,83542.08,822+74,59.06,59.02,59.02,14560,Block Valve  BV 7.14 (377+16),45901.55,Block Valve - I-5 (1235+58),42528.89,16,0.25,,52000, 01:00,,,,,,,,,,1170,,,1170,,,,,,,35.5286946,-119.4324876,293.2,GIRTH WELD,,,,MFL/CLP,,
3876,Anomaly - Corrosion,,INT,83585.92,823+17,43.84,15.17,59.02,14560,Block Valve  BV 7.14 (377+16),45945.39,Block Valve - I-5 (1235+58),42485.04,16,0.25,,52000,,19,0.05,,,,,0.4,0.5, 05:56,1170,1934,1392,1170,0.84,1.19,1933,1392,,,35.5286954,-119.432635,293.2, INT ML,Circumferential Slotting,,,MFL/CLP,,
3877,Weld,,,83601.09,823+31,59.02,58.99,58.99,14570,Block Valve  BV 7.14 (377+16),45960.56,Block Valve - I-5 (1235+58),42469.87,16,0.25,,52000, 10:28,,,,,,,,,,1170,,,1170,,,,,,,35.5286953,-119.4326859,293.2,GIRTH WELD,,,,MFL/CLP,,
3878,Weld,,,83660.08,823+89,58.99,60.21,60.21,14580,Block Valve  BV 7.14 (377+16),46019.55,Block Valve - I-5 (1235+58),42410.88,16,0.25,,52000, 09:52,,,,,,,,,,1170,,,1170,,,,,,,35.5286948,-119.4328842,292.6,GIRTH WELD,,,,MFL/CLP,,
3879,Anomaly - Corrosion,,EXT,83661.73,823+90,1.64,58.56,60.21,14580,Block Valve  BV 7.14 (377+16),46021.19,Block Valve - I-5 (1235+58),42409.24,16,0.25,,52000,,16,0.04,,,,,0.3,0.2, 04:56,1170,1936,1394,1170,0.84,1.191,1935,1393,,,35.5286948,-119.4328897,292.6, EXT ML,Pinhole,,,MFL/CLP,,
3880,Weld,,,83720.29,824+47,60.21,58.97,58.97,14590,Block Valve  BV 7.14 (377+16),46079.76,Block Valve - I-5 (1235+58),42350.67,16,0.25,,52000, 01:24,,,,,,,,,,1170,,,1170,,,,,,,35.5286936,-119.4330865,292.6,GIRTH WELD,,,,MFL/CLP,,
3881,Anomaly - Corrosion,,INT,83723.85,824+50,3.56,55.41,58.97,14590,Block Valve  BV 7.14 (377+16),46083.32,Block Valve - I-5 (1235+58),42347.11,16,0.25,,52000,,18,0.05,,,,,0.3,0.4, 05:50,1170,1935,1393,1170,0.84,1.191,1934,1393,,,35.5286935,-119.4330985,292.6, INT ML,Pinhole,,,MFL/CLP,,
3882,Anomaly - Corrosion,,INT,83724.94,824+51,4.65,54.32,58.97,14590,Block Valve  BV 7.14 (377+16),46084.41,Block Valve - I-5 (1235+58),42346.02,16,0.25,,52000,,17,0.04,,,,,0.6,0.6, 05:59,1170,1930,1390,1170,0.842,1.188,1928,1389,,,35.5286935,-119.4331022,292.6, INT ML,Pitting,,,MFL/CLP,,
3883,Anomaly - Corrosion,,INT,83733.5,824+60,13.21,45.76,58.97,14590,Block Valve  BV 7.14 (377+16),46092.97,Block Valve - I-5 (1235+58),42337.46,16,0.25,,52000,,19,0.05,,,,,0.3,0.3, 05:56,1170,1935,1393,1170,0.84,1.191,1935,1393,,,35.5286933,-119.4331309,292.6, INT ML,Pinhole,,,MFL/CLP,,
3884,Anomaly - Corrosion,,INT,83737.66,824+64,17.37,41.6,58.97,14590,Block Valve  BV 7.14 (377+16),46097.13,Block Valve - I-5 (1235+58),42333.3,16,0.25,,52000,,18,0.05,,,,,0.4,0.5, 05:48,1170,1934,1393,1170,0.84,1.19,1933,1392,,,35.5286932,-119.4331449,292.6, INT ML,Circumferential Slotting,,,MFL/CLP,,
3885,Anomaly - Corrosion,,INT,83745.7,824+72,25.41,33.56,58.97,14590,Block Valve  BV 7.14 (377+16),46105.17,Block Valve - I-5 (1235+58),42325.26,16,0.25,,52000,,19,0.05,,,,,0.3,0.3, 06:11,1170,1935,1393,1170,0.84,1.191,1934,1393,,,35.528693,-119.4331719,292.7, INT ML,Pinhole,,,MFL/CLP,,
3886,Anomaly - Corrosion Cluster,,INT,83753.97,824+80,33.68,25.29,58.97,14590,Block Valve  BV 7.14 (377+16),46113.44,Block Valve - I-5 (1235+58),42316.99,16,0.25,,52000,,22,0.06,,,,,1.3,1.3, 05:57,1170,1889,1360,1170,0.86,1.163,1911,1376,,,35.5286929,-119.4331997,292.7, INT ML,General Metal Loss,,,MFL/CLP,,
3887,Anomaly - Corrosion,,INT,83756.51,824+82,36.22,22.76,58.97,14590,Block Valve  BV 7.14 (377+16),46115.97,Block Valve - I-5 (1235+58),42314.46,16,0.25,,52000,,15,0.04,,,,,0.5,0.6, 05:56,1170,1933,1392,1170,0.841,1.189,1932,1391,,,35.5286928,-119.4332083,292.7, INT ML,Pitting,,,MFL/CLP,,
3888,Anomaly - Corrosion,,INT,83760.84,824+86,40.55,18.43,58.97,14590,Block Valve  BV 7.14 (377+16),46120.31,Block Valve - I-5 (1235+58),42310.13,16,0.25,,52000,,24,0.06,,,,,0.3,0.3, 05:52,1170,1934,1392,1170,0.84,1.19,1933,1392,,,35.5286928,-119.4332228,292.8, INT ML,Pinhole,,,MFL/CLP,,
3889,Anomaly - Corrosion,,INT,83765.78,824+91,45.5,13.48,58.97,14590,Block Valve  BV 7.14 (377+16),46125.25,Block Valve - I-5 (1235+58),42305.18,16,0.25,,52000,,16,0.04,,,,,0.3,0.4, 05:55,1170,1935,1393,1170,0.84,1.191,1935,1393,,,35.5286927,-119.4332394,292.8, INT ML,Pinhole,,,MFL/CLP,,
3890,Anomaly - Corrosion,,INT,83766.87,824+92,46.58,12.4,58.97,14590,Block Valve  BV 7.14 (377+16),46126.34,Block Valve - I-5 (1235+58),42304.09,16,0.25,,52000,,19,0.05,,,,,0.3,0.4, 05:56,1170,1935,1393,1170,0.84,1.191,1934,1393,,,35.5286927,-119.4332431,292.8, INT ML,Circumferential Slotting,,,MFL/CLP,,
3891,Pipeline Fixture,,,83775.97,825+01,55.69,3.29,58.97,14590,Block Valve  BV 7.14 (377+16),46135.44,Block Valve - I-5 (1235+58),42294.99,16,0.25,,52000,,,,,,,,,, 01:30,1170,,,1170,,,,,,,35.5286926,-119.4332737,292.8,ATTACHMENT,,,,MFL/CLP,,
3892,Weld,,,83779.26,825+04,58.97,59.07,59.08,14600,Block Valve  BV 7.14 (377+16),46138.73,Block Valve - I-5 (1235+58),42291.7,16,0.25,,52000, 10:04,,,,,,,,,,1170,,,1170,,,,,,,35.5286926,-119.4332847,292.8,GIRTH WELD,,,,MFL/CLP,,
3893,Anomaly - Corrosion,,INT,83808.82,825+33,29.56,29.51,59.08,14600,Block Valve  BV 7.14 (377+16),46168.29,Block Valve - I-5 (1235+58),42262.14,16,0.25,,52000,,17,0.04,,,,,0.5,0.5, 05:35,1170,1932,1391,1170,0.841,1.189,1931,1390,,,35.5286926,-119.4333841,292.7, INT ML,Pitting,,,MFL/CLP,,
3894,Anomaly - Corrosion,,INT,83809.57,825+34,30.31,28.76,59.08,14600,Block Valve  BV 7.14 (377+16),46169.04,Block Valve - I-5 (1235+58),42261.39,16,0.25,,52000,,23,0.06,,,,,0.4,0.5, 05:36,1170,1931,1390,1170,0.842,1.188,1929,1389,,,35.5286927,-119.4333866,292.7, INT ML,Pitting,,,MFL/CLP,,
3895,Anomaly - Corrosion,,INT,83812.21,825+36,32.94,26.13,59.08,14600,Block Valve  BV 7.14 (377+16),46171.67,Block Valve - I-5 (1235+58),42258.76,16,0.25,,52000,,15,0.04,,,,,0.4,0.5, 05:27,1170,1935,1393,1170,0.84,1.191,1934,1393,,,35.5286927,-119.4333955,292.7, INT ML,Circumferential Slotting,,,MFL/CLP,,
3896,Anomaly - Corrosion,,INT,83813.89,825+38,34.63,24.44,59.08,14600,Block Valve  BV 7.14 (377+16),46173.36,Block Valve - I-5 (1235+58),42257.07,16,0.25,,52000,,15,0.04,,,,,0.4,0.5, 05:33,1170,1934,1393,1170,0.84,1.19,1933,1392,,,35.5286928,-119.4334011,292.7, INT ML,Pitting,,,MFL/CLP,,
3897,Anomaly - Corrosion,,INT,83817.28,825+41,38.02,21.05,59.08,14600,Block Valve  BV 7.14 (377+16),46176.75,Block Valve - I-5 (1235+58),42253.68,16,0.25,,52000,,16,0.04,,,,,0.4,0.5, 05:54,1170,1935,1393,1170,0.84,1.19,1934,1392,,,35.5286928,-119.4334125,292.7, INT ML,Circumferential Slotting,,,MFL/CLP,,
3898,Anomaly - Corrosion,,INT,83818.68,825+42,39.41,19.66,59.08,14600,Block Valve  BV 7.14 (377+16),46178.14,Block Valve - I-5 (1235+58),42252.29,16,0.25,,52000,,25,0.06,,,,,0.3,0.2, 03:29,1170,1934,1393,1170,0.84,1.19,1934,1392,,,35.5286929,-119.4334172,292.7,*INT ML,Pinhole,,,MFL/CLP,,
3899,Anomaly - Corrosion,,INT,83819.48,825+43,40.22,18.85,59.08,14600,Block Valve  BV 7.14 (377+16),46178.95,Block Valve - I-5 (1235+58),42251.48,16,0.25,,52000,,23,0.06,,,,,0.4,0.5, 05:50,1170,1932,1391,1170,0.841,1.189,1931,1390,,,35.5286929,-119.4334199,292.7, INT ML,Pitting,,,MFL/CLP,,
3900,Anomaly - Corrosion,,INT,83830.47,825+54,51.2,7.87,59.08,14600,Block Valve  BV 7.14 (377+16),46189.93,Block Valve - I-5 (1235+58),42240.5,16,0.25,,52000,,26,0.07,,,,,0.4,0.5, 05:49,1170,1930,1389,1170,0.842,1.187,1928,1388,,,35.5286932,-119.4334568,292.7,*INT ML,Pitting,,,MFL/CLP,,
3901,Anomaly - Corrosion,,INT,83833.34,825+57,54.09,4.99,59.08,14600,Block Valve  BV 7.14 (377+16),46192.81,Block Valve - I-5 (1235+58),42237.62,16,0.25,,52000,,20,0.05,,,,,0.3,0.4, 05:48,1170,1935,1393,1170,0.84,1.191,1935,1393,,,35.5286932,-119.4334665,292.7, INT ML,Pinhole,,,MFL/CLP,,
3902,Anomaly - Corrosion,,INT,83833.54,825+57,54.28,4.8,59.08,14600,Block Valve  BV 7.14 (377+16),46193.01,Block Valve - I-5 (1235+58),42237.43,16,0.25,,52000,,17,0.04,,,,,0.4,0.5, 05:48,1170,1934,1392,1170,0.841,1.19,1933,1392,,,35.5286933,-119.4334671,292.7, INT ML,Pitting,,,MFL/CLP,,
3903,Weld,,,83838.33,825+62,59.08,59.05,59.05,14610,Block Valve  BV 7.14 (377+16),46197.8,Block Valve - I-5 (1235+58),42232.63,16,0.25,,52000, 01:28,,,,,,,,,,1170,,,1170,,,,,,,35.5286934,-119.4334833,292.7,GIRTH WELD,,,,MFL/CLP,,
3904,Anomaly - Corrosion,,INT,83840.95,825+64,2.61,56.44,59.05,14610,Block Valve  BV 7.14 (377+16),46200.41,Block Valve - I-5 (1235+58),42230.02,16,0.25,,52000,,18,0.05,,,,,0.4,0.4, 05:30,1170,1933,1392,1170,0.841,1.19,1932,1391,,,35.5286934,-119.433492,292.7, INT ML,Pitting,,,MFL/CLP,,
3905,Anomaly - Corrosion,,INT,83846.12,825+69,7.78,51.27,59.05,14610,Block Valve  BV 7.14 (377+16),46205.58,Block Valve - I-5 (1235+58),42224.85,16,0.25,,52000,,18,0.05,,,,,0.2,0.2, 06:25,1170,1936,1394,1170,0.839,1.191,1936,1394,,,35.5286935,-119.4335094,292.7, INT ML,Pinhole,,,MFL/CLP,,
3906,Anomaly - Corrosion,,INT,83848.52,825+71,10.19,48.87,59.05,14610,Block Valve  BV 7.14 (377+16),46207.99,Block Valve - I-5 (1235+58),42222.44,16,0.25,,52000,,17,0.04,,,,,0.3,0.4, 05:46,1170,1935,1393,1170,0.84,1.191,1935,1393,,,35.5286936,-119.4335175,292.7, INT ML,Pinhole,,,MFL/CLP,,
3907,Anomaly - Corrosion,,INT,83859.53,825+82,21.19,37.86,59.05,14610,Block Valve  BV 7.14 (377+16),46219,Block Valve - I-5 (1235+58),42211.43,16,0.25,,52000,,20,0.05,,,,,0.4,0.4, 06:56,1170,1933,1392,1170,0.841,1.189,1932,1391,,,35.5286937,-119.4335545,292.8, INT ML,Pitting,,,MFL/CLP,,
3908,Anomaly - Corrosion,,INT,83874.51,825+97,36.18,22.87,59.05,14610,Block Valve  BV 7.14 (377+16),46233.98,Block Valve - I-5 (1235+58),42196.45,16,0.25,,52000,,15,0.04,,,,,0.4,0.4, 06:01,1170,1934,1393,1170,0.84,1.19,1933,1392,,,35.528694,-119.4336048,292.9, INT ML,Pitting,,,MFL/CLP,,
3909,Anomaly - Corrosion,,INT,83886.42,826+08,48.09,10.97,59.05,14610,Block Valve  BV 7.14 (377+16),46245.89,Block Valve - I-5 (1235+58),42184.54,16,0.25,,52000,,20,0.05,,,,,0.3,0.3, 08:42,1170,1935,1393,1170,0.84,1.19,1934,1392,,,35.5286941,-119.4336449,292.9, INT ML,Pinhole,,,MFL/CLP,,
3910,Anomaly - Corrosion,,INT,83897.07,826+19,58.74,0.31,59.05,14610,Block Valve  BV 7.14 (377+16),46256.54,Block Valve - I-5 (1235+58),42173.89,16,0.25,,52000,,18,0.05,,,,,0.4,0.6, 05:42,1170,1933,1392,1170,0.841,1.19,1932,1391,,,35.528694,-119.4336807,292.9, INT ML,Pitting,,,MFL/CLP,,
3911,Weld,,,83897.39,826+19,59.05,59.15,59.15,14620,Block Valve  BV 7.14 (377+16),46256.85,Block Valve - I-5 (1235+58),42173.58,16,0.25,,52000, 11:04,,,,,,,,,,1170,,,1170,,,,,,,35.528694,-119.4336817,292.9,GIRTH WELD,,,,MFL/CLP,,
3912,Weld,,,83956.53,826+76,59.15,60.3,60.3,14630,Block Valve  BV 7.14 (377+16),46316,Block Valve - I-5 (1235+58),42114.43,16,0.25,,52000, 02:04,,,,,,,,,,1170,,,1170,,,,,,,35.5286933,-119.4338805,293,GIRTH WELD,,,,MFL/CLP,,
3913,Anomaly - Corrosion,,INT,83997.76,827+16,41.23,19.07,60.3,14630,Block Valve  BV 7.14 (377+16),46357.23,Block Valve - I-5 (1235+58),42073.2,16,0.25,,52000,,19,0.05,,,,,0.4,0.3, 05:59,1170,1933,1392,1170,0.841,1.19,1932,1391,,,35.5286908,-119.4340191,293.2, INT ML,Axial Slotting,,,MFL/CLP,,
3914,Weld,,,84016.83,827+35,60.3,60.2,60.2,14640,Block Valve  BV 7.14 (377+16),46376.3,Block Valve - I-5 (1235+58),42054.13,16,0.25,,52000, 11:04,,,,,,,,,,1170,,,1170,,,,,,,35.528689,-119.4340831,293.2,GIRTH WELD,,,,MFL/CLP,,
3915,Weld,,,84077.04,827+93,60.2,60.32,60.32,14650,Block Valve  BV 7.14 (377+16),46436.51,Block Valve - I-5 (1235+58),41993.92,16,0.25,,52000, 12:36,,,,,,,,,,1170,,,1170,,,,,,,35.5286834,-119.4342853,293.1,GIRTH WELD,,,,MFL/CLP,,
3916,Weld,,,84137.36,828+52,60.32,60.21,60.21,14660,Block Valve  BV 7.14 (377+16),46496.83,Block Valve - I-5 (1235+58),41933.6,16,0.25,,52000, 11:48,,,,,,,,,,1170,,,1170,,,,,,,35.5286793,-119.434488,294,GIRTH WELD,,,,MFL/CLP,,
3917,Anomaly - Corrosion,,INT,84139.8,828+54,2.44,57.78,60.21,14660,Block Valve  BV 7.14 (377+16),46499.27,Block Valve - I-5 (1235+58),41931.17,16,0.25,,52000,,15,0.04,,,,,0.3,0.2, 04:38,1170,1936,1394,1170,0.84,1.191,1936,1394,,,35.5286791,-119.4344961,294, INT ML,Pinhole,,,MFL/CLP,,
3918,Anomaly - Corrosion,,EXT,84163.67,828+77,26.31,33.91,60.21,14660,Block Valve  BV 7.14 (377+16),46523.13,Block Valve - I-5 (1235+58),41907.3,16,0.25,,52000,,15,0.04,,,,,0.3,0.2, 03:18,1170,1935,1393,1170,0.84,1.191,1935,1393,,,35.5286778,-119.4345764,293.9, EXT ML,Pinhole,,,MFL/CLP,,
3919,Anomaly - Corrosion,,EXT,84164.84,828+79,27.48,32.73,60.21,14660,Block Valve  BV 7.14 (377+16),46524.31,Block Valve - I-5 (1235+58),41906.12,16,0.25,,52000,,15,0.04,,,,,0.2,0.2, 03:22,1170,1937,1394,1170,0.839,1.192,1937,1394,,,35.5286778,-119.4345803,293.9, EXT ML,Pinhole,,,MFL/CLP,,
3920,Anomaly - Corrosion,,INT,84171.1,828+85,33.74,26.47,60.21,14660,Block Valve  BV 7.14 (377+16),46530.57,Block Valve - I-5 (1235+58),41899.86,16,0.25,,52000,,17,0.04,,,,,1.6,1.2, 06:06,1170,1887,1359,1170,0.861,1.161,1877,1352,,,35.5286776,-119.4346014,293.8, INT ML,General Metal Loss,,,MFL/CLP,,
3921,Anomaly - Corrosion,,INT,84171.73,828+85,34.37,25.85,60.21,14660,Block Valve  BV 7.14 (377+16),46531.19,Block Valve - I-5 (1235+58),41899.24,16,0.25,,52000,,16,0.04,,,,,1.2,0.7, 05:40,1170,1908,1374,1170,0.852,1.174,1902,1369,,,35.5286775,-119.4346034,293.8, INT ML,Pitting,,,MFL/CLP,,
3922,Anomaly - Corrosion,,INT,84175.51,828+89,38.15,22.06,60.21,14660,Block Valve  BV 7.14 (377+16),46534.98,Block Valve - I-5 (1235+58),41895.45,16,0.25,,52000,,21,0.05,,,,,0.5,0.6, 06:13,1170,1930,1390,1170,0.842,1.188,1929,1389,,,35.5286774,-119.4346162,293.8, INT ML,Pitting,,,MFL/CLP,,
3923,Anomaly - Corrosion,,INT,84178.58,828+92,41.22,18.99,60.21,14660,Block Valve  BV 7.14 (377+16),46538.05,Block Valve - I-5 (1235+58),41892.38,16,0.25,,52000,,15,0.04,,,,,0.6,0.9, 06:12,1170,1930,1390,1170,0.842,1.188,1929,1389,,,35.5286773,-119.4346265,293.8, INT ML,Pitting,,,MFL/CLP,,
3924,Anomaly - Corrosion,,INT,84183.46,828+97,46.1,14.11,60.21,14660,Block Valve  BV 7.14 (377+16),46542.93,Block Valve - I-5 (1235+58),41887.5,16,0.25,,52000,,18,0.05,,,,,0.5,0.5, 05:53,1170,1932,1391,1170,0.841,1.189,1930,1390,,,35.5286772,-119.4346429,293.8, INT ML,Pitting,,,MFL/CLP,,
3925,Weld,,,84197.57,829+10,60.21,60.33,60.33,14670,Block Valve  BV 7.14 (377+16),46557.04,Block Valve - I-5 (1235+58),41873.39,16,0.25,,52000, 01:36,,,,,,,,,,1170,,,1170,,,,,,,35.5286768,-119.4346903,293.8,GIRTH WELD,,,,MFL/CLP,,
3926,Anomaly - Corrosion,,INT,84201.4,829+14,3.83,56.5,60.33,14670,Block Valve  BV 7.14 (377+16),46560.87,Block Valve - I-5 (1235+58),41869.56,16,0.25,,52000,,16,0.04,,,,,0.3,0.4, 05:33,1170,1935,1393,1170,0.84,1.191,1935,1393,,,35.5286767,-119.4347032,293.7, INT ML,Pinhole,,,MFL/CLP,,
3927,Anomaly - Corrosion,,INT,84210.8,829+23,13.22,47.11,60.33,14670,Block Valve  BV 7.14 (377+16),46570.27,Block Valve - I-5 (1235+58),41860.16,16,0.25,,52000,,29,0.07,,,,,1.4,1.3, 06:14,1170,1860,1339,1170,0.874,1.144,1842,1326,,,35.5286764,-119.4347348,293.7, INT ML,General Metal Loss,,,MFL/CLP,,
3928,Anomaly - Corrosion,,INT,84220.7,829+33,23.13,37.2,60.33,14670,Block Valve  BV 7.14 (377+16),46580.17,Block Valve - I-5 (1235+58),41850.26,16,0.25,,52000,,15,0.04,,,,,0.4,0.4, 05:33,1170,1934,1393,1170,0.84,1.19,1933,1392,,,35.5286763,-119.434768,293.7, INT ML,Pitting,,,MFL/CLP,,
3929,Anomaly - Corrosion,,INT,84235.06,829+47,37.49,22.84,60.33,14670,Block Valve  BV 7.14 (377+16),46594.53,Block Valve - I-5 (1235+58),41835.9,16,0.25,,52000,,16,0.04,,,,,0.4,0.4, 04:47,1170,1933,1392,1170,0.841,1.19,1932,1391,,,35.5286761,-119.4348163,293.8, INT ML,Axial Slotting,,,MFL/CLP,,
3930,Anomaly - Corrosion,,INT,84254.47,829+66,56.9,3.43,60.33,14670,Block Valve  BV 7.14 (377+16),46613.94,Block Valve - I-5 (1235+58),41816.49,16,0.25,,52000,,18,0.05,,,,,0.3,0.2, 06:18,1170,1935,1393,1170,0.84,1.191,1934,1393,,,35.5286758,-119.4348815,294, INT ML,Pinhole,,,MFL/CLP,,
3931,Weld,,,84257.9,829+69,60.33,59.06,59.06,14680,Block Valve  BV 7.14 (377+16),46617.37,Block Valve - I-5 (1235+58),41813.06,16,0.25,,52000, 10:52,,,,,,,,,,1170,,,1170,,,,,,,35.5286758,-119.4348931,294.1,GIRTH WELD,,,,MFL/CLP,,
3932,Anomaly - Corrosion,,INT,84263.9,829+75,6,53.06,59.06,14680,Block Valve  BV 7.14 (377+16),46623.37,Block Valve - I-5 (1235+58),41807.06,16,0.25,,52000,,17,0.04,,,,,0.4,0.4, 05:51,1170,1933,1392,1170,0.841,1.189,1932,1391,,,35.5286757,-119.4349132,294.2, INT ML,Axial Slotting,,,MFL/CLP,,
3933,Anomaly - Corrosion,,INT,84272.43,829+83,14.53,44.53,59.06,14680,Block Valve  BV 7.14 (377+16),46631.9,Block Valve - I-5 (1235+58),41798.53,16,0.25,,52000,,17,0.04,,,,,0.4,0.5, 05:49,1170,1934,1392,1170,0.841,1.19,1933,1392,,,35.5286757,-119.4349419,294.3, INT ML,Pitting,,,MFL/CLP,,
3934,Anomaly - Corrosion,,INT,84290.74,830+01,32.84,26.22,59.06,14680,Block Valve  BV 7.14 (377+16),46650.21,Block Valve - I-5 (1235+58),41780.22,16,0.25,,52000,,15,0.04,,,,,0.3,0.3, 05:48,1170,1935,1393,1170,0.84,1.191,1935,1393,,,35.5286755,-119.4350034,294.4, INT ML,Pinhole,,,MFL/CLP,,
3935,Anomaly - Corrosion,,EXT,84293.38,830+03,35.47,23.58,59.06,14680,Block Valve  BV 7.14 (377+16),46652.84,Block Valve - I-5 (1235+58),41777.59,16,0.25,,52000,,17,0.04,,,,,0.3,0.2, 04:36,1170,1935,1393,1170,0.84,1.191,1935,1393,,,35.5286755,-119.4350123,294.5, EXT ML,Pinhole,,,MFL/CLP,,
3936,Anomaly - Corrosion,,INT,84297.6,830+07,39.69,19.36,59.06,14680,Block Valve  BV 7.14 (377+16),46657.06,Block Valve - I-5 (1235+58),41773.37,16,0.25,,52000,,15,0.04,,,,,0.4,0.4, 05:57,1170,1935,1393,1170,0.84,1.191,1934,1393,,,35.5286754,-119.4350265,294.5, INT ML,Circumferential Slotting,,,MFL/CLP,,
3937,Anomaly - Corrosion,,INT,84302.52,830+12,44.61,14.44,59.06,14680,Block Valve  BV 7.14 (377+16),46661.99,Block Valve - I-5 (1235+58),41768.45,16,0.25,,52000,,16,0.04,,,,,0.3,0.2, 04:24,1170,1936,1394,1170,0.84,1.191,1935,1393,,,35.5286753,-119.435043,294.5, INT ML,Pinhole,,,MFL/CLP,,
3938,Weld,,,84316.96,830+26,59.06,58.99,58.99,14690,Block Valve  BV 7.14 (377+16),46676.43,Block Valve - I-5 (1235+58),41754,16,0.25,,52000, 01:12,,,,,,,,,,1170,,,1170,,,,,,,35.5286752,-119.4350915,294.7,GIRTH WELD,,,,MFL/CLP,,
3939,Anomaly - Corrosion,,INT,84322.74,830+32,5.77,53.21,58.99,14690,Block Valve  BV 7.14 (377+16),46682.21,Block Valve - I-5 (1235+58),41748.23,16,0.25,,52000,,20,0.05,,,,,0.2,0.2, 08:39,1170,1936,1394,1170,0.84,1.191,1935,1394,,,35.5286751,-119.4351109,294.8,*INT ML,Pinhole,,,MFL/CLP,,
3940,Anomaly - Corrosion,,INT,84329.38,830+38,12.43,46.57,58.99,14690,Block Valve  BV 7.14 (377+16),46688.85,Block Valve - I-5 (1235+58),41741.58,16,0.25,,52000,,17,0.04,,,,,0.2,0.2, 08:37,1170,1936,1394,1170,0.839,1.191,1936,1394,,,35.528675,-119.4351333,294.8,*INT ML,Pinhole,,,MFL/CLP,,
3941,Anomaly - Corrosion,,INT,84337.8,830+46,20.84,38.15,58.99,14690,Block Valve  BV 7.14 (377+16),46697.26,Block Valve - I-5 (1235+58),41733.17,16,0.25,,52000,,18,0.05,,,,,0.2,0.3, 08:23,1170,1936,1394,1170,0.839,1.192,1936,1394,,,35.5286748,-119.4351616,294.7,*INT ML,Pinhole,,,MFL/CLP,,
3942,Anomaly - Corrosion,,INT,84339.64,830+48,22.68,36.31,58.99,14690,Block Valve  BV 7.14 (377+16),46699.11,Block Valve - I-5 (1235+58),41731.32,16,0.25,,52000,,15,0.04,,,,,0.3,0.5, 08:15,1170,1936,1394,1170,0.84,1.191,1936,1394,,,35.5286747,-119.4351677,294.7,*INT ML,Circumferential Slotting,,,MFL/CLP,,
3943,Anomaly - Corrosion,,INT,84344.93,830+53,27.97,31.02,58.99,14690,Block Valve  BV 7.14 (377+16),46704.4,Block Valve - I-5 (1235+58),41726.03,16,0.25,,52000,,21,0.05,,,,,0.2,0.2, 03:35,1170,1936,1394,1170,0.84,1.191,1935,1393,,,35.5286746,-119.4351855,294.6,*INT ML,Pinhole,,,MFL/CLP,,
3944,Anomaly - Corrosion,,INT,84345.49,830+54,28.53,30.46,58.99,14690,Block Valve  BV 7.14 (377+16),46704.95,Block Valve - I-5 (1235+58),41725.48,16,0.25,,52000,,19,0.05,,,,,0.2,0.2, 08:23,1170,1936,1394,1170,0.839,1.192,1936,1394,,,35.5286746,-119.4351874,294.6,*INT ML,Pinhole,,,MFL/CLP,,
3945,Anomaly - Corrosion,,INT,84354.51,830+63,37.55,21.44,58.99,14690,Block Valve  BV 7.14 (377+16),46713.98,Block Valve - I-5 (1235+58),41716.45,16,0.25,,52000,,17,0.04,,,,,1.5,1.3, 05:58,1170,1891,1362,1170,0.859,1.164,1882,1355,,,35.5286743,-119.4352177,294.4, INT ML,General Metal Loss,,,MFL/CLP,,
3946,Repair - Welded sleeve begin,,,84367.85,830+76,50.89,8.1,58.99,14690,Block Valve  BV 7.14 (377+16),46727.32,Block Valve - I-5 (1235+58),41703.11,16,0.25,,52000,,,,,,,,,,,1170,,,1170,,,,,,,35.5286739,-119.4352625,294.2,REPAIR-SHELL START,,,,MFL/CLP,,
3947,Repair - Welded sleeve end,,,84375.44,830+83,58.48,0.51,58.99,14690,Block Valve  BV 7.14 (377+16),46734.91,Block Valve - I-5 (1235+58),41695.52,16,0.25,,52000,,,,,,,,,,,1170,,,1170,,,,,,,35.5286737,-119.4352881,294.2,REPAIR-SHELL END,,,,MFL/CLP,,
3948,Weld,,,84375.95,830+83,58.99,59.12,59.12,14700,Block Valve  BV 7.14 (377+16),46735.42,Block Valve - I-5 (1235+58),41695.01,16,0.25,,52000, 11:32,,,,,,,,,,1170,,,1170,,,,,,,35.5286737,-119.4352897,294.2,GIRTH WELD,,,,MFL/CLP,,
3949,Anomaly - Corrosion Cluster,,INT,84422.45,831+29,46.5,12.62,59.12,14700,Block Valve  BV 7.14 (377+16),46781.92,Block Valve - I-5 (1235+58),41648.51,16,0.25,,52000,,16,0.04,,,,,3.3,2.8, 05:54,1170,1824,1313,1170,0.891,1.123,1830,1317,,,35.5286728,-119.435446,294.3, INT ML,General Metal Loss,,,MFL/CLP,,
3950,Anomaly - Corrosion Cluster,,INT,84427.4,831+33,51.45,7.66,59.12,14700,Block Valve  BV 7.14 (377+16),46786.87,Block Valve - I-5 (1235+58),41643.56,16,0.25,,52000,,16,0.04,,,,,0.8,0.4, 06:07,1170,1923,1384,1170,0.845,1.183,1926,1387,,,35.5286727,-119.4354627,294.3, INT ML,Axial Slotting,,,MFL/CLP,,
3951,Anomaly - Corrosion,,INT,84427.99,831+34,52.04,7.08,59.12,14700,Block Valve  BV 7.14 (377+16),46787.45,Block Valve - I-5 (1235+58),41642.98,16,0.25,,52000,,16,0.04,,,,,0.4,0.5, 05:27,1170,1934,1392,1170,0.84,1.19,1933,1392,,,35.5286727,-119.4354646,294.3, INT ML,Pitting,,,MFL/CLP,,
3952,Weld,,,84435.07,831+41,59.12,59.05,59.06,14710,Block Valve  BV 7.14 (377+16),46794.53,Block Valve - I-5 (1235+58),41635.9,16,0.25,,52000, 12:56,,,,,,,,,,1170,,,1170,,,,,,,35.5286726,-119.4354884,294.2,GIRTH WELD,,,,MFL/CLP,,
3953,Repair - Welded sleeve begin,,,84435.73,831+41,0.67,58.39,59.06,14710,Block Valve  BV 7.14 (377+16),46795.2,Block Valve - I-5 (1235+58),41635.23,16,0.25,,52000,,,,,,,,,,,1170,,,1170,,,,,,,35.5286726,-119.4354907,294.2,REPAIR-SHELL START,,,,MFL/CLP,,
3954,Repair - Welded sleeve end,,,84440.79,831+46,5.72,53.33,59.06,14710,Block Valve  BV 7.14 (377+16),46800.26,Block Valve - I-5 (1235+58),41630.17,16,0.25,,52000,,,,,,,,,,,1170,,,1170,,,,,,,35.5286725,-119.4355077,294.2,REPAIR-SHELL END,,,,MFL/CLP,,
3955,Repair - Welded sleeve begin,,,84445.05,831+51,9.98,49.07,59.06,14710,Block Valve  BV 7.14 (377+16),46804.52,Block Valve - I-5 (1235+58),41625.91,16,0.25,,52000,,,,,,,,,,,1170,,,1170,,,,,,,35.5286724,-119.435522,294.2,REPAIR-SHELL START,,,,MFL/CLP,,
3956,Repair - Welded sleeve end,,,84453.61,831+59,18.55,40.51,59.06,14710,Block Valve  BV 7.14 (377+16),46813.08,Block Valve - I-5 (1235+58),41617.35,16,0.25,,52000,,,,,,,,,,,1170,,,1170,,,,,,,35.5286722,-119.4355508,294.3,REPAIR-SHELL END,,,,MFL/CLP,,
3957,Anomaly - Corrosion,,INT,84483.47,831+88,48.41,10.64,59.06,14710,Block Valve  BV 7.14 (377+16),46842.94,Block Valve - I-5 (1235+58),41587.49,16,0.25,,52000,,15,0.04,,,,,0.3,0.3, 05:14,1170,1935,1393,1170,0.84,1.191,1935,1393,,,35.528672,-119.4356511,294.7, INT ML,Pinhole,,,MFL/CLP,,
3958,Anomaly - Corrosion,,EXT,84492.27,831+96,57.21,1.85,59.06,14710,Block Valve  BV 7.14 (377+16),46851.74,Block Valve - I-5 (1235+58),41578.69,16,0.25,,52000,,17,0.04,,,,,0.2,0.2, 04:51,1170,1937,1394,1170,0.839,1.192,1936,1394,,,35.5286719,-119.4356807,294.8, EXT ML,Pinhole,,,MFL/CLP,,
3959,Weld,,,84494.12,831+98,59.06,60.2,60.2,14720,Block Valve  BV 7.14 (377+16),46853.59,Block Valve - I-5 (1235+58),41576.84,16,0.25,,52000, 12:48,,,,,,,,,,1170,,,1170,,,,,,,35.5286719,-119.4356869,294.9,GIRTH WELD,,,,MFL/CLP,,
3960,Anomaly - Corrosion,,INT,84512.94,832+16,18.83,41.38,60.2,14720,Block Valve  BV 7.14 (377+16),46872.41,Block Valve - I-5 (1235+58),41558.02,16,0.25,,52000,,17,0.04,,,,,0.3,0.2, 06:49,1170,1936,1394,1170,0.84,1.191,1935,1393,,,35.5286719,-119.4357502,295, INT ML,Pinhole,,,MFL/CLP,,
3961,Anomaly - Corrosion,,INT,84548.41,832+51,54.29,5.92,60.2,14720,Block Valve  BV 7.14 (377+16),46907.87,Block Valve - I-5 (1235+58),41522.56,16,0.25,,52000,,15,0.04,,,,,0.4,0.2, 05:45,1170,1934,1393,1170,0.84,1.19,1933,1392,,,35.5286719,-119.4358693,295, INT ML,Axial Slotting,,,MFL/CLP,,
3962,Anomaly - Corrosion,,INT,84549.92,832+52,55.8,4.4,60.2,14720,Block Valve  BV 7.14 (377+16),46909.39,Block Valve - I-5 (1235+58),41521.04,16,0.25,,52000,,17,0.04,,,,,0.4,0.5, 06:44,1170,1933,1392,1170,0.841,1.189,1932,1391,,,35.5286719,-119.4358744,295, INT ML,Pitting,,,MFL/CLP,,
3963,Anomaly - Corrosion,,INT,84550.49,832+53,56.37,3.83,60.2,14720,Block Valve  BV 7.14 (377+16),46909.96,Block Valve - I-5 (1235+58),41520.47,16,0.25,,52000,,15,0.04,,,,,0.4,0.4, 06:47,1170,1934,1393,1170,0.84,1.19,1933,1392,,,35.528672,-119.4358763,295, INT ML,Pitting,,,MFL/CLP,,
3964,Anomaly - Corrosion,,INT,84552.32,832+55,58.21,2,60.2,14720,Block Valve  BV 7.14 (377+16),46911.79,Block Valve - I-5 (1235+58),41518.64,16,0.25,,52000,,23,0.06,,,,,0.4,0.5, 06:46,1170,1933,1392,1170,0.841,1.19,1932,1391,,,35.528672,-119.4358825,295, INT ML,Circumferential Slotting,,,MFL/CLP,,
3965,Weld,,,84554.32,832+57,60.2,60.14,60.14,14730,Block Valve  BV 7.14 (377+16),46913.79,Block Valve - I-5 (1235+58),41516.64,16,0.25,,52000, 11:44,,,,,,,,,,1170,,,1170,,,,,,,35.528672,-119.4358892,295,GIRTH WELD,,,,MFL/CLP,,
3966,Anomaly - Corrosion,,INT,84557.87,832+60,3.55,56.59,60.14,14730,Block Valve  BV 7.14 (377+16),46917.34,Block Valve - I-5 (1235+58),41513.09,16,0.25,,52000,,18,0.05,,,,,0.3,0.2, 05:42,1170,1935,1393,1170,0.84,1.191,1934,1393,,,35.528672,-119.4359012,295, INT ML,Pinhole,,,MFL/CLP,,
3967,Anomaly - Corrosion,,INT,84573.12,832+75,18.8,41.34,60.14,14730,Block Valve  BV 7.14 (377+16),46932.59,Block Valve - I-5 (1235+58),41497.84,16,0.25,,52000,,17,0.04,,,,,0.4,0.3, 05:27,1170,1934,1392,1170,0.841,1.19,1933,1392,,,35.5286723,-119.4359524,295.2, INT ML,Axial Slotting,,,MFL/CLP,,
3968,Anomaly - Corrosion,,INT,84600.35,833+01,46.03,14.11,60.14,14730,Block Valve  BV 7.14 (377+16),46959.82,Block Valve - I-5 (1235+58),41470.61,16,0.25,,52000,,16,0.04,,,,,0.3,0.4, 06:14,1170,1935,1393,1170,0.84,1.191,1935,1393,,,35.5286726,-119.4360439,295.5, INT ML,Circumferential Slotting,,,MFL/CLP,,
3969,Anomaly - Corrosion,,INT,84600.98,833+02,46.66,13.49,60.14,14730,Block Valve  BV 7.14 (377+16),46960.45,Block Valve - I-5 (1235+58),41469.98,16,0.25,,52000,,15,0.04,,,,,0.4,0.5, 06:17,1170,1935,1393,1170,0.84,1.191,1934,1393,,,35.5286726,-119.436046,295.5, INT ML,Circumferential Slotting,,,MFL/CLP,,
3970,Anomaly - Corrosion,,INT,84603.25,833+04,48.93,11.21,60.14,14730,Block Valve  BV 7.14 (377+16),46962.72,Block Valve - I-5 (1235+58),41467.71,16,0.25,,52000,,18,0.05,,,,,0.3,0.2, 05:59,1170,1935,1394,1170,0.84,1.191,1935,1393,,,35.5286726,-119.4360536,295.5, INT ML,Pinhole,,,MFL/CLP,,
3971,Anomaly - Corrosion,,INT,84604.3,833+05,49.98,10.16,60.14,14730,Block Valve  BV 7.14 (377+16),46963.77,Block Valve - I-5 (1235+58),41466.66,16,0.25,,52000,,15,0.04,,,,,0.4,0.3, 05:47,1170,1935,1393,1170,0.84,1.191,1934,1393,,,35.5286726,-119.4360572,295.5, INT ML,Pinhole,,,MFL/CLP,,
3972,Weld,,,84614.47,833+15,60.14,59.08,59.08,14740,Block Valve  BV 7.14 (377+16),46973.93,Block Valve - I-5 (1235+58),41456.5,16,0.25,,52000, 12:40,,,,,,,,,,1170,,,1170,,,,,,,35.5286726,-119.4360913,295.6,GIRTH WELD,,,,MFL/CLP,,
3973,Anomaly - Corrosion,,INT,84616.5,833+17,2.03,57.04,59.08,14740,Block Valve  BV 7.14 (377+16),46975.97,Block Valve - I-5 (1235+58),41454.46,16,0.25,,52000,,15,0.04,,,,,0.3,0.4, 06:11,1170,1935,1393,1170,0.84,1.191,1935,1393,,,35.5286726,-119.4360982,295.6, INT ML,Pinhole,,,MFL/CLP,,
3974,Anomaly - Corrosion,,EXT,84618.22,833+19,3.75,55.32,59.08,14740,Block Valve  BV 7.14 (377+16),46977.69,Block Valve - I-5 (1235+58),41452.74,16,0.25,,52000,,23,0.06,,,,,0.3,0.2, 04:43,1170,1935,1393,1170,0.84,1.191,1934,1393,,,35.5286726,-119.436104,295.6, EXT ML,Pinhole,,,MFL/CLP,,
3975,Anomaly - Corrosion,,INT,84620.35,833+21,5.89,53.19,59.08,14740,Block Valve  BV 7.14 (377+16),46979.82,Block Valve - I-5 (1235+58),41450.61,16,0.25,,52000,,17,0.04,,,,,0.3,0.4, 06:29,1170,1935,1393,1170,0.84,1.191,1935,1393,,,35.5286726,-119.4361111,295.6, INT ML,Circumferential Slotting,,,MFL/CLP,,
3976,Anomaly - Corrosion,,INT,84621.88,833+22,7.41,51.66,59.08,14740,Block Valve  BV 7.14 (377+16),46981.35,Block Valve - I-5 (1235+58),41449.09,16,0.25,,52000,,16,0.04,,,,,0.4,0.5, 05:59,1170,1935,1393,1170,0.84,1.19,1934,1392,,,35.5286726,-119.4361163,295.6, INT ML,Circumferential Slotting,,,MFL/CLP,,
3977,Anomaly - Corrosion Cluster,,INT,84625.36,833+26,10.9,48.18,59.08,14740,Block Valve  BV 7.14 (377+16),46984.83,Block Valve - I-5 (1235+58),41445.6,16,0.25,,52000,,15,0.04,,,,,1.2,1.4, 06:12,1170,1911,1376,1170,0.85,1.176,1922,1384,,,35.5286726,-119.436128,295.6, INT ML,General Metal Loss,,,MFL/CLP,,
3978,Anomaly - Corrosion,,INT,84670.1,833+69,55.63,3.45,59.08,14740,Block Valve  BV 7.14 (377+16),47029.56,Block Valve - I-5 (1235+58),41400.87,16,0.25,,52000,,16,0.04,,,,,0.4,0.5, 05:48,1170,1935,1393,1170,0.84,1.19,1934,1392,,,35.5286724,-119.4362783,296, INT ML,Circumferential Slotting,,,MFL/CLP,,
3979,Weld,,,84673.54,833+72,59.08,59.09,59.09,14750,Block Valve  BV 7.14 (377+16),47033.01,Block Valve - I-5 (1235+58),41397.42,16,0.25,,52000, 11:08,,,,,,,,,,1170,,,1170,,,,,,,35.5286724,-119.4362899,296,GIRTH WELD,,,,MFL/CLP,,
3980,Anomaly - Corrosion,,INT,84677.79,833+76,4.25,54.84,59.09,14750,Block Valve  BV 7.14 (377+16),47037.26,Block Valve - I-5 (1235+58),41393.17,16,0.25,,52000,,18,0.05,,,,,0.3,0.3, 06:55,1170,1935,1394,1170,0.84,1.191,1935,1393,,,35.5286723,-119.4363042,296, INT ML,Pinhole,,,MFL/CLP,,
3981,Anomaly - Corrosion Cluster,,INT,84690.88,833+89,17.34,41.75,59.09,14750,Block Valve  BV 7.14 (377+16),47050.35,Block Valve - I-5 (1235+58),41380.08,16,0.25,,52000,,18,0.05,,,,,1.5,0.9, 06:03,1170,1890,1361,1170,0.86,1.163,1920,1383,,,35.5286722,-119.4363481,296, INT ML,Pitting,,,MFL/CLP,,
3982,Anomaly - Corrosion,,INT,84715.04,834+13,41.5,17.59,59.09,14750,Block Valve  BV 7.14 (377+16),47074.51,Block Valve - I-5 (1235+58),41355.92,16,0.25,,52000,,16,0.04,,,,,0.4,0.4, 06:01,1170,1935,1393,1170,0.84,1.19,1934,1392,,,35.5286724,-119.4364294,296.1, INT ML,Circumferential Slotting,,,MFL/CLP,,
3983,Weld,,,84732.63,834+30,59.09,60.34,60.34,14760,Block Valve  BV 7.14 (377+16),47092.1,Block Valve - I-5 (1235+58),41338.33,16,0.25,,52000, 01:36,,,,,,,,,,1170,,,1170,,,,,,,35.5286727,-119.4364885,296.2,GIRTH WELD,,,,MFL/CLP,,
3984,Anomaly - Corrosion,,INT,84736.66,834+34,4.03,56.31,60.34,14760,Block Valve  BV 7.14 (377+16),47096.13,Block Valve - I-5 (1235+58),41334.3,16,0.25,,52000,,18,0.05,,,,,0.3,0.6, 05:57,1170,1935,1393,1170,0.84,1.191,1934,1393,,,35.5286727,-119.436502,296.2, INT ML,Circumferential Slotting,,,MFL/CLP,,
3985,Anomaly - Corrosion,,INT,84752.73,834+49,20.11,40.23,60.34,14760,Block Valve  BV 7.14 (377+16),47112.2,Block Valve - I-5 (1235+58),41318.23,16,0.25,,52000,,15,0.04,,,,,0.4,0.3, 06:21,1170,1935,1393,1170,0.84,1.191,1934,1393,,,35.528673,-119.436556,296.3, INT ML,Pinhole,,,MFL/CLP,,
3986,Anomaly - Corrosion,,INT,84760.08,834+56,27.45,32.88,60.34,14760,Block Valve  BV 7.14 (377+16),47119.55,Block Valve - I-5 (1235+58),41310.88,16,0.25,,52000,,15,0.04,,,,,0.4,0.4, 05:51,1170,1934,1393,1170,0.84,1.19,1933,1392,,,35.528673,-119.4365807,296.3, INT ML,Axial Slotting,,,MFL/CLP,,
3987,Anomaly - Corrosion,,INT,84761.3,834+58,28.67,31.67,60.34,14760,Block Valve  BV 7.14 (377+16),47120.76,Block Valve - I-5 (1235+58),41309.67,16,0.25,,52000,,19,0.05,,,,,0.4,0.4, 05:51,1170,1934,1392,1170,0.84,1.19,1933,1392,,,35.528673,-119.4365848,296.3, INT ML,Circumferential Slotting,,,MFL/CLP,,
