Repository: kerbergr/datadump

File: MLCompare/bin/Debug/netcoreapp3.1/ex2/oldAug12_final.csv (part 28 of 64)
74,Anomaly - Corrosion,,INT,1110.35,11+13,40.81,19.61,60.43,240,Launch Valve - Rio Bravo Station (0+00),1110.35,Block Valve  BV 7.14 (377+16),36530.18,16,0.25,,52000,,15,0.04,,,,,0.3,0.4, 05:55,1170,1935,1393,1170,0.84,1.191,1935,1393,,,35.4366554,-119.2694426,320.4, INT ML,Pinhole,,,MFL/CLP,,
75,Weld,,,1129.97,11+32,60.43,60.31,60.31,250,Launch Valve - Rio Bravo Station (0+00),1129.97,Block Valve  BV 7.14 (377+16),36510.56,16,0.25,,52000, 02:04,,,,,,,,,,1170,,,1170,,,,,,,35.4367093,-119.2694419,320.8,GIRTH WELD,,,,MFL/CLP,,
76,Anomaly - Corrosion,,INT,1188.08,11+90,58.11,2.2,60.31,250,Launch Valve - Rio Bravo Station (0+00),1188.08,Block Valve  BV 7.14 (377+16),36452.45,16,0.25,,52000,,16,0.04,,,,,0.3,0.4, 05:46,1170,1935,1393,1170,0.84,1.191,1935,1393,,,35.436869,-119.2694407,321.6, INT ML,Pinhole,,,MFL/CLP,,
77,Weld,,,1190.28,11+93,60.31,60.3,60.3,260,Launch Valve - Rio Bravo Station (0+00),1190.28,Block Valve  BV 7.14 (377+16),36450.26,16,0.25,,52000, 11:48,,,,,,,,,,1170,,,1170,,,,,,,35.436875,-119.2694407,321.6,GIRTH WELD,,,,MFL/CLP,,
3988,Anomaly - Corrosion,,INT,84761.62,834+58,28.99,31.34,60.34,14760,Block Valve  BV 7.14 (377+16),47121.09,Block Valve - I-5 (1235+58),41309.34,16,0.25,,52000,,16,0.04,,,,,0.3,0.4, 06:17,1170,1935,1393,1170,0.84,1.191,1935,1393,,,35.528673,-119.4365859,296.3, INT ML,Circumferential Slotting,,,MFL/CLP,,
3989,Anomaly - Corrosion,,INT,84767.58,834+64,34.95,25.38,60.34,14760,Block Valve  BV 7.14 (377+16),47127.05,Block Valve - I-5 (1235+58),41303.38,16,0.25,,52000,,15,0.04,,,,,0.4,0.4, 06:18,1170,1935,1393,1170,0.84,1.191,1934,1393,,,35.5286731,-119.4366059,296.4, INT ML,Pinhole,,,MFL/CLP,,
3990,Weld,,,84792.96,834+88,60.34,60.24,60.24,14770,Block Valve  BV 7.14 (377+16),47152.43,Block Valve - I-5 (1235+58),41278,16,0.25,,52000, 12:04,,,,,,,,,,1170,,,1170,,,,,,,35.5286729,-119.4366913,296.4,GIRTH WELD,,,,MFL/CLP,,
3991,Anomaly - Corrosion,,INT,84824.31,835+19,31.35,28.89,60.24,14770,Block Valve  BV 7.14 (377+16),47183.78,Block Valve - I-5 (1235+58),41246.65,16,0.25,,52000,,15,0.04,,,,,0.4,0.3, 06:01,1170,1935,1393,1170,0.84,1.191,1934,1393,,,35.5286726,-119.4367966,296.6, INT ML,Pinhole,,,MFL/CLP,,
3992,Anomaly - Corrosion,,INT,84831.13,835+25,38.16,22.08,60.24,14770,Block Valve  BV 7.14 (377+16),47190.6,Block Valve - I-5 (1235+58),41239.83,16,0.25,,52000,,18,0.05,,,,,0.3,0.2, 06:09,1170,1935,1394,1170,0.84,1.191,1935,1393,,,35.5286726,-119.4368195,296.8, INT ML,Pinhole,,,MFL/CLP,,
3993,Anomaly - Corrosion,,EXT,84851.21,835+45,58.25,2,60.24,14770,Block Valve  BV 7.14 (377+16),47210.68,Block Valve - I-5 (1235+58),41219.75,16,0.25,,52000,,15,0.04,,,,,0.3,0.2, 03:15,1170,1935,1393,1170,0.84,1.191,1935,1393,,,35.5286725,-119.436887,297, EXT ML,Pinhole,,,MFL/CLP,,
3994,Anomaly - Corrosion,,EXT,84851.79,835+45,58.82,1.42,60.24,14770,Block Valve  BV 7.14 (377+16),47211.26,Block Valve - I-5 (1235+58),41219.17,16,0.25,,52000,,18,0.05,,,,,0.4,0.2, 03:11,1170,1934,1393,1170,0.84,1.19,1933,1392,,,35.5286725,-119.4368889,297, EXT ML,Pinhole,,,MFL/CLP,,
3995,Weld,,,84853.21,835+47,60.24,60.19,60.19,14780,Block Valve  BV 7.14 (377+16),47212.67,Block Valve - I-5 (1235+58),41217.76,16,0.25,,52000, 10:40,,,,,,,,,,1170,,,1170,,,,,,,35.5286725,-119.4368937,297.1,GIRTH WELD,,,,MFL/CLP,,
3996,Anomaly - Corrosion,,INT,84868.04,835+61,14.83,45.36,60.19,14780,Block Valve  BV 7.14 (377+16),47227.5,Block Valve - I-5 (1235+58),41202.93,16,0.25,,52000,,21,0.05,,,,,0.5,0.5, 06:01,1170,1930,1390,1170,0.842,1.188,1929,1389,,,35.5286722,-119.4369435,297.2, INT ML,Pitting,,,MFL/CLP,,
3997,Anomaly - Corrosion,,INT,84870.69,835+64,17.49,42.7,60.19,14780,Block Valve  BV 7.14 (377+16),47230.16,Block Valve - I-5 (1235+58),41200.27,16,0.25,,52000,,15,0.04,,,,,0.3,0.2, 05:51,1170,1936,1394,1170,0.84,1.191,1936,1394,,,35.5286721,-119.4369525,297.2, INT ML,Pinhole,,,MFL/CLP,,
3998,Anomaly - Corrosion,,INT,84890.25,835+83,37.04,23.15,60.19,14780,Block Valve  BV 7.14 (377+16),47249.72,Block Valve - I-5 (1235+58),41180.72,16,0.25,,52000,,15,0.04,,,,,0.4,0.5, 05:56,1170,1935,1393,1170,0.84,1.191,1934,1393,,,35.5286718,-119.4370182,297.3, INT ML,Circumferential Slotting,,,MFL/CLP,,
3999,Anomaly - Corrosion,,INT,84911.72,836+04,58.51,1.67,60.19,14780,Block Valve  BV 7.14 (377+16),47271.19,Block Valve - I-5 (1235+58),41159.24,16,0.25,,52000,,17,0.04,,,,,0.4,0.4, 05:56,1170,1934,1392,1170,0.841,1.19,1933,1392,,,35.5286716,-119.4370903,297.3, INT ML,Pitting,,,MFL/CLP,,
4000,Weld,,,84913.39,836+05,60.19,60.21,60.2,14790,Block Valve  BV 7.14 (377+16),47272.86,Block Valve - I-5 (1235+58),41157.57,16,0.25,,52000, 02:44,,,,,,,,,,1170,,,1170,,,,,,,35.5286715,-119.437096,297.3,GIRTH WELD,,,,MFL/CLP,,
4001,Anomaly - Corrosion,,INT,84951.23,836+42,37.84,22.37,60.2,14790,Block Valve  BV 7.14 (377+16),47310.7,Block Valve - I-5 (1235+58),41119.73,16,0.25,,52000,,15,0.04,,,,,0.3,0.4, 05:20,1170,1935,1393,1170,0.84,1.191,1935,1393,,,35.5286713,-119.4372232,297.1, INT ML,Circumferential Slotting,,,MFL/CLP,,
4002,Anomaly - Corrosion,,INT,84951.92,836+43,38.52,21.68,60.2,14790,Block Valve  BV 7.14 (377+16),47311.39,Block Valve - I-5 (1235+58),41119.05,16,0.25,,52000,,15,0.04,,,,,0.4,0.3, 05:36,1170,1934,1393,1170,0.84,1.19,1933,1392,,,35.5286713,-119.4372255,297.1, INT ML,Axial Slotting,,,MFL/CLP,,
4003,Repair - Welded sleeve begin,,,84958.61,836+49,45.21,14.99,60.2,14790,Block Valve  BV 7.14 (377+16),47318.07,Block Valve - I-5 (1235+58),41112.36,16,0.25,,52000,,,,,,,,,,,1170,,,1170,,,,,,,35.5286712,-119.437248,297,REPAIR-SHELL START,,,,MFL/CLP,,
4004,Repair - Welded sleeve end,,,84966.69,836+57,53.3,6.91,60.2,14790,Block Valve  BV 7.14 (377+16),47326.16,Block Valve - I-5 (1235+58),41104.27,16,0.25,,52000,,,,,,,,,,,1170,,,1170,,,,,,,35.5286711,-119.4372751,297,REPAIR-SHELL END,,,,MFL/CLP,,
4005,Weld,,,84973.6,836+64,60.2,60.27,60.27,14800,Block Valve  BV 7.14 (377+16),47333.07,Block Valve - I-5 (1235+58),41097.36,16,0.25,,52000, 10:20,,,,,,,,,,1170,,,1170,,,,,,,35.528671,-119.4372983,297.1,GIRTH WELD,,,,MFL/CLP,,
4006,Anomaly - Corrosion,,INT,84976.87,836+67,3.27,57,60.27,14800,Block Valve  BV 7.14 (377+16),47336.34,Block Valve - I-5 (1235+58),41094.09,16,0.25,,52000,,18,0.05,,,,,0.4,0.6, 06:30,1170,1934,1393,1170,0.84,1.19,1933,1392,,,35.528671,-119.4373093,297.2, INT ML,Circumferential Slotting,,,MFL/CLP,,
4007,Anomaly - Corrosion,,INT,84985.92,836+76,12.32,47.95,60.27,14800,Block Valve  BV 7.14 (377+16),47345.39,Block Valve - I-5 (1235+58),41085.04,16,0.25,,52000,,19,0.05,,,,,0.4,0.3, 06:01,1170,1933,1392,1170,0.841,1.19,1932,1391,,,35.5286709,-119.4373397,297.3, INT ML,Axial Slotting,,,MFL/CLP,,
4008,Anomaly - Corrosion Cluster,,INT,84995.32,836+85,21.73,38.55,60.27,14800,Block Valve  BV 7.14 (377+16),47354.79,Block Valve - I-5 (1235+58),41075.64,16,0.25,,52000,,18,0.05,,,,,1.5,1.9, 05:57,1170,1890,1361,1170,0.86,1.163,1917,1381,,,35.5286708,-119.4373713,297.4, INT ML,General Metal Loss,,,MFL/CLP,,
4009,Anomaly - Corrosion,,INT,85001.69,836+91,28.1,32.18,60.27,14800,Block Valve  BV 7.14 (377+16),47361.16,Block Valve - I-5 (1235+58),41069.27,16,0.25,,52000,,18,0.05,,,,,0.3,0.3, 05:50,1170,1935,1393,1170,0.84,1.191,1934,1393,,,35.5286708,-119.4373927,297.5, INT ML,Pinhole,,,MFL/CLP,,
4010,Anomaly - Corrosion,,INT,85025.6,837+14,52,8.27,60.27,14800,Block Valve  BV 7.14 (377+16),47385.07,Block Valve - I-5 (1235+58),41045.36,16,0.25,,52000,,16,0.04,,,,,0.3,0.4, 06:01,1170,1935,1393,1170,0.84,1.191,1935,1393,,,35.5286704,-119.4374731,297.6, INT ML,Pinhole,,,MFL/CLP,,
4011,Anomaly - Corrosion,,INT,85032.94,837+21,59.34,0.93,60.27,14800,Block Valve  BV 7.14 (377+16),47392.41,Block Valve - I-5 (1235+58),41038.02,16,0.25,,52000,,18,0.05,,,,,0.4,0.3, 05:46,1170,1934,1393,1170,0.84,1.19,1933,1392,,,35.5286703,-119.4374977,297.6, INT ML,Pinhole,,,MFL/CLP,,
4012,Weld,,,85033.87,837+22,60.27,58.98,58.98,14810,Block Valve  BV 7.14 (377+16),47393.34,Block Valve - I-5 (1235+58),41037.09,16,0.25,,52000, 12:08,,,,,,,,,,1170,,,1170,,,,,,,35.5286703,-119.4375009,297.6,GIRTH WELD,,,,MFL/CLP,,
4013,Anomaly - Corrosion,,INT,85035.94,837+24,2.07,56.91,58.98,14810,Block Valve  BV 7.14 (377+16),47395.4,Block Valve - I-5 (1235+58),41035.03,16,0.25,,52000,,15,0.04,,,,,0.4,0.5, 05:45,1170,1933,1392,1170,0.841,1.19,1933,1392,,,35.5286703,-119.4375078,297.6, INT ML,Pitting,,,MFL/CLP,,
4014,Anomaly - Corrosion,,EXT,85036.56,837+25,2.69,56.29,58.98,14810,Block Valve  BV 7.14 (377+16),47396.03,Block Valve - I-5 (1235+58),41034.4,16,0.25,,52000,,22,0.06,,,,,0.3,0.2, 07:17,1170,1934,1393,1170,0.84,1.19,1933,1392,,,35.5286703,-119.4375099,297.6, EXT ML,Pinhole,,,MFL/CLP,,
4015,Anomaly - Corrosion,,INT,85076.49,837+63,42.63,16.35,58.98,14810,Block Valve  BV 7.14 (377+16),47435.96,Block Valve - I-5 (1235+58),40994.47,16,0.25,,52000,,16,0.04,,,,,0.4,0.5, 06:05,1170,1935,1393,1170,0.84,1.19,1934,1392,,,35.5286698,-119.4376441,297.8, INT ML,Circumferential Slotting,,,MFL/CLP,,
4016,Anomaly - Corrosion,,INT,85085.96,837+73,52.09,6.89,58.98,14810,Block Valve  BV 7.14 (377+16),47445.42,Block Valve - I-5 (1235+58),40985.01,16,0.25,,52000,,16,0.04,,,,,0.3,0.3, 06:05,1170,1935,1393,1170,0.84,1.191,1935,1393,,,35.5286696,-119.4376759,297.8, INT ML,Pinhole,,,MFL/CLP,,
4017,Anomaly - Corrosion,,INT,85087.07,837+74,53.21,5.77,58.98,14810,Block Valve  BV 7.14 (377+16),47446.54,Block Valve - I-5 (1235+58),40983.89,16,0.25,,52000,,19,0.05,,,,,0.4,0.4, 06:13,1170,1934,1392,1170,0.84,1.19,1933,1392,,,35.5286696,-119.4376797,297.8, INT ML,Pinhole,,,MFL/CLP,,
4018,Anomaly - Corrosion,,INT,85089.63,837+76,55.76,3.22,58.98,14810,Block Valve  BV 7.14 (377+16),47449.09,Block Valve - I-5 (1235+58),40981.34,16,0.25,,52000,,19,0.05,,,,,0.4,0.4, 05:55,1170,1933,1392,1170,0.841,1.19,1932,1391,,,35.5286695,-119.4376883,297.8, INT ML,Axial Slotting,,,MFL/CLP,,
4019,Weld,,,85092.84,837+79,58.98,60.21,60.21,14820,Block Valve  BV 7.14 (377+16),47452.31,Block Valve - I-5 (1235+58),40978.12,16,0.25,,52000, 12:48,,,,,,,,,,1170,,,1170,,,,,,,35.5286694,-119.4376991,297.7,GIRTH WELD,,,,MFL/CLP,,
4020,Anomaly - Corrosion,,INT,85093.95,837+80,1.11,59.1,60.21,14820,Block Valve  BV 7.14 (377+16),47453.42,Block Valve - I-5 (1235+58),40977.01,16,0.25,,52000,,15,0.04,,,,,0.4,0.6, 05:40,1170,1934,1393,1170,0.84,1.19,1933,1392,,,35.5286694,-119.4377028,297.7, INT ML,Pitting,,,MFL/CLP,,
4021,Weld,,,85153.05,838+38,60.21,60.32,60.32,14830,Block Valve  BV 7.14 (377+16),47512.52,Block Valve - I-5 (1235+58),40917.91,16,0.25,,52000, 10:08,,,,,,,,,,1170,,,1170,,,,,,,35.5286673,-119.4379014,297.6,GIRTH WELD,,,,MFL/CLP,,
4022,Anomaly - Corrosion,,INT,85157.29,838+42,4.24,56.08,60.32,14830,Block Valve  BV 7.14 (377+16),47516.76,Block Valve - I-5 (1235+58),40913.67,16,0.25,,52000,,22,0.06,,,,,1.2,1.3, 05:49,1170,1894,1364,1170,0.858,1.166,1885,1357,,,35.5286672,-119.4379157,297.6, INT ML,General Metal Loss,,,MFL/CLP,,
4023,Anomaly - Corrosion,,INT,85159.71,838+44,6.65,53.67,60.32,14830,Block Valve  BV 7.14 (377+16),47519.17,Block Valve - I-5 (1235+58),40911.26,16,0.25,,52000,,26,0.07,,,,,0.7,0.7, 05:42,1170,1915,1379,1170,0.849,1.179,1910,1375,,,35.5286671,-119.4379238,297.6, INT ML,Pitting,,,MFL/CLP,,
4024,Anomaly - Corrosion,,INT,85171.48,838+56,18.42,41.89,60.32,14830,Block Valve  BV 7.14 (377+16),47530.95,Block Valve - I-5 (1235+58),40899.49,16,0.25,,52000,,19,0.05,,,,,0.7,0.7, 06:12,1170,1922,1384,1170,0.845,1.183,1919,1382,,,35.5286669,-119.4379634,297.5, INT ML,Pitting,,,MFL/CLP,,
4025,Anomaly - Corrosion,,INT,85172.97,838+57,19.92,40.4,60.32,14830,Block Valve  BV 7.14 (377+16),47532.44,Block Valve - I-5 (1235+58),40897.99,16,0.25,,52000,,16,0.04,,,,,1.1,1.2, 06:09,1170,1912,1377,1170,0.85,1.177,1907,1373,,,35.5286669,-119.4379684,297.5, INT ML,Pitting,,,MFL/CLP,,
4026,Anomaly - Corrosion,,INT,85206.66,838+90,53.61,6.71,60.32,14830,Block Valve  BV 7.14 (377+16),47566.13,Block Valve - I-5 (1235+58),40864.3,16,0.25,,52000,,18,0.05,,,,,1,1.1, 05:46,1170,1914,1378,1170,0.849,1.178,1909,1374,,,35.5286666,-119.4380817,297.2, INT ML,Pitting,,,MFL/CLP,,
4027,Anomaly - Corrosion,,INT,85210.76,838+94,57.71,2.61,60.32,14830,Block Valve  BV 7.14 (377+16),47570.23,Block Valve - I-5 (1235+58),40860.2,16,0.25,,52000,,19,0.05,,,,,0.7,0.8, 05:42,1170,1922,1384,1170,0.845,1.183,1919,1382,,,35.5286666,-119.4380955,297.2, INT ML,Pitting,,,MFL/CLP,,
4028,Weld,,,85213.37,838+96,60.32,60.3,60.3,14840,Block Valve  BV 7.14 (377+16),47572.84,Block Valve - I-5 (1235+58),40857.59,16,0.25,,52000, 01:16,,,,,,,,,,1170,,,1170,,,,,,,35.5286666,-119.4381042,297.1,GIRTH WELD,,,,MFL/CLP,,
4029,Weld,,,85273.67,839+55,60.3,60.25,60.25,14850,Block Valve  BV 7.14 (377+16),47633.13,Block Valve - I-5 (1235+58),40797.3,16,0.25,,52000, 09:44,,,,,,,,,,1170,,,1170,,,,,,,35.5286668,-119.438307,297.1,GIRTH WELD,,,,MFL/CLP,,
4030,Anomaly - Corrosion,,INT,85320.83,840+01,47.16,13.09,60.25,14850,Block Valve  BV 7.14 (377+16),47680.3,Block Valve - I-5 (1235+58),40750.14,16,0.25,,52000,,17,0.04,,,,,1,1.4, 05:48,1170,1914,1378,1170,0.849,1.178,1909,1374,,,35.5286662,-119.4384656,296.7, INT ML,Pitting,,,MFL/CLP,,
4031,Weld,,,85333.91,840+13,60.25,60.24,60.24,14860,Block Valve  BV 7.14 (377+16),47693.38,Block Valve - I-5 (1235+58),40737.05,16,0.25,,52000, 11:28,,,,,,,,,,1170,,,1170,,,,,,,35.528666,-119.4385096,296.5,GIRTH WELD,,,,MFL/CLP,,
4032,Anomaly - Corrosion,,INT,85336.91,840+16,3,57.24,60.24,14860,Block Valve  BV 7.14 (377+16),47696.38,Block Valve - I-5 (1235+58),40734.05,16,0.25,,52000,,15,0.04,,,,,0.3,0.2, 05:57,1170,1936,1394,1170,0.84,1.191,1936,1394,,,35.528666,-119.4385196,296.5, INT ML,Pinhole,,,MFL/CLP,,
4033,Anomaly - Corrosion,,EXT,85345.88,840+25,11.97,48.27,60.24,14860,Block Valve  BV 7.14 (377+16),47705.35,Block Valve - I-5 (1235+58),40725.08,16,0.25,,52000,,18,0.05,,,,,0.2,0.2, 07:08,1170,1936,1394,1170,0.839,1.192,1936,1394,,,35.5286659,-119.4385498,296.6, EXT ML,Pinhole,,,MFL/CLP,,
4034,Weld,,,85394.15,840+72,60.24,59.34,59.34,14870,Block Valve  BV 7.14 (377+16),47753.62,Block Valve - I-5 (1235+58),40676.81,16,0.25,,52000, 10:48,,,,,,,,,,1170,,,1170,,,,,,,35.5286649,-119.4387122,296.8,GIRTH WELD,,,,MFL/CLP,,
4035,Anomaly - Corrosion,,EXT,85399.22,840+77,5.07,54.28,59.34,14870,Block Valve  BV 7.14 (377+16),47758.68,Block Valve - I-5 (1235+58),40671.75,16,0.25,,52000,,16,0.04,,,,,0.3,0.3, 04:39,1170,1936,1394,1170,0.84,1.191,1935,1393,,,35.5286648,-119.4387292,296.7, EXT ML,Pinhole,,,MFL/CLP,,
4036,Anomaly - Corrosion,,INT,85408.32,840+86,14.17,45.18,59.34,14870,Block Valve  BV 7.14 (377+16),47767.79,Block Valve - I-5 (1235+58),40662.64,16,0.25,,52000,,17,0.04,,,,,0.3,0.5, 05:46,1170,1935,1393,1170,0.84,1.191,1935,1393,,,35.5286647,-119.4387598,296.8, INT ML,Circumferential Slotting,,,MFL/CLP,,
4037,Anomaly - Corrosion,,INT,85411.98,840+89,17.83,41.51,59.34,14870,Block Valve  BV 7.14 (377+16),47771.45,Block Valve - I-5 (1235+58),40658.98,16,0.25,,52000,,17,0.04,,,,,0.4,0.4, 06:07,1170,1934,1393,1170,0.84,1.19,1934,1392,,,35.5286648,-119.4387721,296.8, INT ML,Pinhole,,,MFL/CLP,,
4038,Anomaly - Corrosion,,INT,85416.96,840+94,22.81,36.54,59.34,14870,Block Valve  BV 7.14 (377+16),47776.43,Block Valve - I-5 (1235+58),40654,16,0.25,,52000,,15,0.04,,,,,0.4,0.3, 06:06,1170,1935,1393,1170,0.84,1.191,1934,1393,,,35.5286649,-119.4387889,296.8, INT ML,Pinhole,,,MFL/CLP,,
4039,Anomaly - Corrosion,,EXT,85424.05,841+01,29.9,29.44,59.34,14870,Block Valve  BV 7.14 (377+16),47783.52,Block Valve - I-5 (1235+58),40646.91,16,0.25,,52000,,17,0.04,,,,,0.3,0.3, 07:05,1170,1936,1394,1170,0.84,1.191,1935,1393,,,35.5286651,-119.4388127,296.9, EXT ML,Pinhole,,,MFL/CLP,,
4040,Anomaly - Corrosion,,INT,85424.13,841+01,29.98,29.36,59.34,14870,Block Valve  BV 7.14 (377+16),47783.6,Block Valve - I-5 (1235+58),40646.83,16,0.25,,52000,,19,0.05,,,,,0.3,0.4, 06:03,1170,1935,1393,1170,0.84,1.191,1934,1393,,,35.5286651,-119.438813,296.9, INT ML,Circumferential Slotting,,,MFL/CLP,,
4041,Anomaly - Corrosion,,INT,85425.67,841+02,31.52,27.82,59.34,14870,Block Valve  BV 7.14 (377+16),47785.14,Block Valve - I-5 (1235+58),40645.29,16,0.25,,52000,,17,0.04,,,,,0.4,0.5, 05:52,1170,1933,1392,1170,0.841,1.189,1932,1391,,,35.5286652,-119.4388181,297, INT ML,Pitting,,,MFL/CLP,,
4042,Anomaly - Corrosion,,INT,85432.57,841+09,38.42,20.92,59.34,14870,Block Valve  BV 7.14 (377+16),47792.04,Block Valve - I-5 (1235+58),40638.39,16,0.25,,52000,,15,0.04,,,,,0.4,0.5, 05:57,1170,1934,1393,1170,0.84,1.19,1933,1392,,,35.5286656,-119.4388413,297.1, INT ML,Pitting,,,MFL/CLP,,
4043,Anomaly - Corrosion,,INT,85433.93,841+10,39.78,19.57,59.34,14870,Block Valve  BV 7.14 (377+16),47793.4,Block Valve - I-5 (1235+58),40637.03,16,0.25,,52000,,16,0.04,,,,,0.4,0.6, 05:56,1170,1933,1392,1170,0.841,1.19,1932,1391,,,35.5286657,-119.4388459,297.1, INT ML,Pitting,,,MFL/CLP,,
4044,Anomaly - Corrosion,,INT,85435.7,841+12,41.55,17.8,59.34,14870,Block Valve  BV 7.14 (377+16),47795.17,Block Valve - I-5 (1235+58),40635.26,16,0.25,,52000,,17,0.04,,,,,0.3,0.4, 05:48,1170,1935,1393,1170,0.84,1.191,1935,1393,,,35.5286658,-119.4388519,297.1, INT ML,Circumferential Slotting,,,MFL/CLP,,
4045,Anomaly - Corrosion,,INT,85436.88,841+13,42.73,16.61,59.34,14870,Block Valve  BV 7.14 (377+16),47796.35,Block Valve - I-5 (1235+58),40634.08,16,0.25,,52000,,15,0.04,,,,,0.4,0.5, 05:47,1170,1934,1393,1170,0.84,1.19,1933,1392,,,35.5286659,-119.4388558,297.1, INT ML,Pitting,,,MFL/CLP,,
4046,Anomaly - Corrosion,,INT,85437.47,841+14,43.32,16.02,59.34,14870,Block Valve  BV 7.14 (377+16),47796.94,Block Valve - I-5 (1235+58),40633.49,16,0.25,,52000,,17,0.04,,,,,0.3,0.6, 06:02,1170,1935,1393,1170,0.84,1.191,1935,1393,,,35.5286659,-119.4388578,297.1, INT ML,Circumferential Slotting,,,MFL/CLP,,
4047,Anomaly - Corrosion,,INT,85440.55,841+17,46.4,12.94,59.34,14870,Block Valve  BV 7.14 (377+16),47800.02,Block Valve - I-5 (1235+58),40630.41,16,0.25,,52000,,17,0.04,,,,,0.4,0.5, 03:15,1170,1934,1393,1170,0.84,1.19,1934,1392,,,35.5286661,-119.4388682,297.1, INT ML,Circumferential Slotting,,,MFL/CLP,,
4048,Anomaly - Corrosion,,INT,85449.99,841+26,55.84,3.5,59.34,14870,Block Valve  BV 7.14 (377+16),47809.46,Block Valve - I-5 (1235+58),40620.97,16,0.25,,52000,,17,0.04,,,,,0.3,0.4, 06:02,1170,1935,1393,1170,0.84,1.191,1935,1393,,,35.5286669,-119.4388999,297.1, INT ML,Circumferential Slotting,,,MFL/CLP,,
4049,Weld,,,85453.49,841+29,59.34,59.39,59.39,14880,Block Valve  BV 7.14 (377+16),47812.96,Block Valve - I-5 (1235+58),40617.47,16,0.25,,52000, 11:16,,,,,,,,,,1170,,,1170,,,,,,,35.5286673,-119.4389117,297,GIRTH WELD,,,,MFL/CLP,,
4050,Anomaly - Corrosion,,INT,85459.47,841+35,5.97,53.41,59.39,14880,Block Valve  BV 7.14 (377+16),47818.94,Block Valve - I-5 (1235+58),40611.49,16,0.25,,52000,,20,0.05,,,,,0.4,0.5, 06:05,1170,1934,1392,1170,0.84,1.19,1933,1392,,,35.528668,-119.4389318,297, INT ML,Circumferential Slotting,,,MFL/CLP,,
4051,Bend,,,85493.68,841+68,40.19,19.2,59.39,14880,Block Valve  BV 7.14 (377+16),47853.15,Block Valve - I-5 (1235+58),40577.28,16,0.25,,52000,,,,,,,,,,,1170,,,1170,,,,,,,35.5286709,-119.4390467,296.2,15 DEG BEND-COLD LEFT,,,,MFL/CLP,,
4052,Anomaly - Corrosion,,INT,85498.67,841+73,45.17,14.22,59.39,14880,Block Valve  BV 7.14 (377+16),47858.14,Block Valve - I-5 (1235+58),40572.29,16,0.25,,52000,,16,0.04,,,,,0.3,0.2, 06:06,1170,1936,1394,1170,0.84,1.191,1935,1393,,,35.5286698,-119.4390634,296.2, INT ML,Pinhole,,,MFL/CLP,,
4053,Weld,,,85512.88,841+87,59.39,59.19,59.19,14890,Block Valve  BV 7.14 (377+16),47872.35,Block Valve - I-5 (1235+58),40558.08,16,0.25,,52000, 11:48,,,,,,,,,,1170,,,1170,,,,,,,35.5286636,-119.4391105,296.6,GIRTH WELD,,,,MFL/CLP,,
4054,Anomaly - Corrosion,,INT,85514.21,841+88,1.33,57.87,59.19,14890,Block Valve  BV 7.14 (377+16),47873.68,Block Valve - I-5 (1235+58),40556.75,16,0.25,,52000,,21,0.05,,,,,0.3,0.5, 05:56,1170,1934,1393,1170,0.84,1.19,1934,1392,,,35.528663,-119.4391149,296.7, INT ML,Circumferential Slotting,,,MFL/CLP,,
4055,Casing Begin,,,85516.28,841+90,3.39,55.8,59.19,14890,Block Valve  BV 7.14 (377+16),47875.75,Block Valve - I-5 (1235+58),40554.69,16,0.25,,52000,,,,,,,,,,,1170,,,1170,,,,,,,35.5286619,-119.4391217,296.7,CASING START,,,,MFL/CLP,,
4056,Weld,,,85572.08,842+45,59.19,59.58,59.58,14900,Block Valve  BV 7.14 (377+16),47931.55,Block Valve - I-5 (1235+58),40498.89,16,0.25,,52000, 01:52,,,,,,,,,,1170,,,1170,,,,,,,35.5286293,-119.439305,296.7,GIRTH WELD,,,,MFL/CLP,,
4057,Casing End,,,85579.91,842+52,7.83,51.75,59.58,14900,Block Valve  BV 7.14 (377+16),47939.37,Block Valve - I-5 (1235+58),40491.06,16,0.25,,52000,,,,,,,,,,,1170,,,1170,,,,,,,35.5286245,-119.4393307,296.6,CASING END,,,,MFL/CLP,,
4058,Anomaly - Corrosion,,INT,85585.36,842+57,13.29,46.29,59.58,14900,Block Valve  BV 7.14 (377+16),47944.83,Block Valve - I-5 (1235+58),40485.6,16,0.25,,52000,,15,0.04,,,,,0.4,0.4, 06:15,1170,1935,1393,1170,0.84,1.191,1934,1393,,,35.5286211,-119.4393486,296.5, INT ML,Pinhole,,,MFL/CLP,,
4059,Anomaly - Corrosion,,INT,85591.74,842+64,19.66,39.92,59.58,14900,Block Valve  BV 7.14 (377+16),47951.2,Block Valve - I-5 (1235+58),40479.23,16,0.25,,52000,,25,0.06,,,,,0.7,0.8, 06:12,1170,1916,1380,1170,0.848,1.179,1911,1376,,,35.5286172,-119.4393695,296.5, INT ML,Pitting,,,MFL/CLP,,
4060,Anomaly - Corrosion,,INT,85592.05,842+64,19.98,39.6,59.58,14900,Block Valve  BV 7.14 (377+16),47951.52,Block Valve - I-5 (1235+58),40478.91,16,0.25,,52000,,20,0.05,,,,,0.9,0.7, 06:07,1170,1915,1378,1170,0.849,1.178,1910,1375,,,35.528617,-119.4393705,296.5, INT ML,Pitting,,,MFL/CLP,,
4061,Anomaly - Corrosion,,INT,85599.38,842+71,27.31,32.27,59.58,14900,Block Valve  BV 7.14 (377+16),47958.85,Block Valve - I-5 (1235+58),40471.58,16,0.25,,52000,,17,0.04,,,,,0.4,0.5, 06:33,1170,1934,1392,1170,0.841,1.19,1933,1392,,,35.5286126,-119.4393946,296.5, INT ML,Pitting,,,MFL/CLP,,
4062,Bend,,,85613.03,842+84,40.95,18.63,59.58,14900,Block Valve  BV 7.14 (377+16),47972.5,Block Valve - I-5 (1235+58),40457.93,16,0.25,,52000,,,,,,,,,,,1170,,,1170,,,,,,,35.5286061,-119.4394397,296.5,10 DEG BEND-COLD RIGHT,,,,MFL/CLP,,
4063,Anomaly - Corrosion,,INT,85625.26,842+96,53.19,6.39,59.58,14900,Block Valve  BV 7.14 (377+16),47984.73,Block Valve - I-5 (1235+58),40445.7,16,0.25,,52000,,16,0.04,,,,,0.4,0.6, 04:29,1170,1934,1392,1170,0.84,1.19,1933,1392,,,35.5286038,-119.4394807,296.6, INT ML,Pitting,,,MFL/CLP,,
4064,Weld,,,85631.66,843+02,59.58,36.09,36.09,14910,Block Valve  BV 7.14 (377+16),47991.13,Block Valve - I-5 (1235+58),40439.3,16,0.25,,52000, 01:00,,,,,,,,,,1170,,,1170,,,,,,,35.5286034,-119.4395022,296.6,GIRTH WELD,,,,MFL/CLP,,
4065,Anomaly - Corrosion,,INT,85636.69,843+07,5.03,31.06,36.09,14910,Block Valve  BV 7.14 (377+16),47996.16,Block Valve - I-5 (1235+58),40434.27,16,0.25,,52000,,17,0.04,,,,,0.3,0.4, 06:48,1170,1935,1393,1170,0.84,1.191,1935,1393,,,35.5286032,-119.4395192,296.7, INT ML,Circumferential Slotting,,,MFL/CLP,,
4066,Anomaly - Corrosion,,INT,85645.44,843+16,13.79,22.31,36.09,14910,Block Valve  BV 7.14 (377+16),48004.91,Block Valve - I-5 (1235+58),40425.52,16,0.25,,52000,,15,0.04,,,,,0.3,0.3, 06:10,1170,1936,1394,1170,0.84,1.191,1936,1394,,,35.5286029,-119.4395486,296.8, INT ML,Pinhole,,,MFL/CLP,,
4067,Anomaly - Corrosion,,EXT,85647.45,843+18,15.8,20.3,36.09,14910,Block Valve  BV 7.14 (377+16),48006.92,Block Valve - I-5 (1235+58),40423.51,16,0.25,,52000,,25,0.06,,,,,0.2,0.2, 04:50,1170,1935,1393,1170,0.84,1.191,1935,1393,,,35.5286028,-119.4395554,296.8, EXT ML,Pinhole,,,MFL/CLP,,
4068,Anomaly - Corrosion,,EXT,85659.95,843+30,28.29,7.8,36.09,14910,Block Valve  BV 7.14 (377+16),48019.42,Block Valve - I-5 (1235+58),40411.01,16,0.25,,52000,,16,0.04,,,,,0.3,0.2, 04:51,1170,1936,1394,1170,0.84,1.191,1935,1393,,,35.5286026,-119.4395974,297, EXT ML,Pinhole,,,MFL/CLP,,
4069,Anomaly - Corrosion,,EXT,85661.19,843+31,29.54,6.56,36.09,14910,Block Valve  BV 7.14 (377+16),48020.66,Block Valve - I-5 (1235+58),40409.77,16,0.25,,52000,,21,0.05,,,,,0.2,0.2, 04:47,1170,1936,1394,1170,0.84,1.191,1935,1393,,,35.5286026,-119.4396016,297, EXT ML,Pinhole,,,MFL/CLP,,
4070,Weld,,,85667.75,843+37,36.09,59.29,59.3,14920,Block Valve  BV 7.14 (377+16),48027.22,Block Valve - I-5 (1235+58),40403.21,16,0.25,,52000, 12:52,,,,,,,,,,1170,,,1170,,,,,,,35.5286026,-119.4396236,297.1,GIRTH WELD,,,,MFL/CLP,,
4071,Anomaly - Corrosion,,EXT,85679.26,843+49,11.51,47.79,59.3,14920,Block Valve  BV 7.14 (377+16),48038.72,Block Valve - I-5 (1235+58),40391.71,16,0.25,,52000,,17,0.04,,,,,0.2,0.2, 04:52,1170,1937,1394,1170,0.839,1.192,1936,1394,,,35.5286026,-119.4396623,297.2, EXT ML,Pinhole,,,MFL/CLP,,
4072,Anomaly - Corrosion,,INT,85696.63,843+65,28.88,30.41,59.3,14920,Block Valve  BV 7.14 (377+16),48056.1,Block Valve - I-5 (1235+58),40374.33,16,0.25,,52000,,15,0.04,,,,,0.2,0.2, 06:01,1170,1936,1394,1170,0.839,1.192,1936,1394,,,35.5286027,-119.4397207,297.3, INT ML,Pinhole,,,MFL/CLP,,
4073,Anomaly - Corrosion,,INT,85700.93,843+70,33.18,26.11,59.3,14920,Block Valve  BV 7.14 (377+16),48060.4,Block Valve - I-5 (1235+58),40370.03,16,0.25,,52000,,15,0.04,,,,,0.3,0.2, 05:53,1170,1936,1394,1170,0.84,1.191,1936,1394,,,35.5286028,-119.4397352,297.3, INT ML,Pinhole,,,MFL/CLP,,
4074,Anomaly - Corrosion,,INT,85720.1,843+88,52.35,6.94,59.3,14920,Block Valve  BV 7.14 (377+16),48079.57,Block Valve - I-5 (1235+58),40350.86,16,0.25,,52000,,20,0.05,,,,,0.4,0.4, 05:55,1170,1934,1392,1170,0.84,1.19,1933,1392,,,35.5286028,-119.4397997,297.3, INT ML,Circumferential Slotting,,,MFL/CLP,,
4075,Weld,,,85727.04,843+95,59.3,59.28,59.28,14930,Block Valve  BV 7.14 (377+16),48086.51,Block Valve - I-5 (1235+58),40343.92,16,0.25,,52000, 10:44,,,,,,,,,,1170,,,1170,,,,,,,35.5286028,-119.439823,297.3,GIRTH WELD,,,,MFL/CLP,,
4076,Anomaly - Corrosion,,INT,85733.15,844+01,6.11,53.17,59.28,14930,Block Valve  BV 7.14 (377+16),48092.62,Block Valve - I-5 (1235+58),40337.81,16,0.25,,52000,,20,0.05,,,,,0.4,0.4, 05:57,1170,1933,1392,1170,0.841,1.189,1932,1391,,,35.5286027,-119.4398435,297.3, INT ML,Pitting,,,MFL/CLP,,
4077,Anomaly - Corrosion,,INT,85733.2,844+01,6.16,53.12,59.28,14930,Block Valve  BV 7.14 (377+16),48092.66,Block Valve - I-5 (1235+58),40337.77,16,0.25,,52000,,15,0.04,,,,,0.4,0.6, 05:01,1170,1934,1393,1170,0.84,1.19,1933,1392,,,35.5286027,-119.4398437,297.3, INT ML,Pitting,,,MFL/CLP,,
4078,Anomaly - Corrosion,,INT,85739.5,844+07,12.46,46.81,59.28,14930,Block Valve  BV 7.14 (377+16),48098.97,Block Valve - I-5 (1235+58),40331.46,16,0.25,,52000,,19,0.05,,,,,0.3,0.4, 04:31,1170,1935,1393,1170,0.84,1.191,1934,1393,,,35.5286026,-119.4398649,297.3, INT ML,Pinhole,,,MFL/CLP,,
4079,Anomaly - Corrosion,,INT,85740.08,844+08,13.04,46.23,59.28,14930,Block Valve  BV 7.14 (377+16),48099.55,Block Valve - I-5 (1235+58),40330.88,16,0.25,,52000,,15,0.04,,,,,0.4,0.4, 04:56,1170,1935,1393,1170,0.84,1.191,1934,1393,,,35.5286026,-119.4398669,297.3, INT ML,Circumferential Slotting,,,MFL/CLP,,
4080,Anomaly - Corrosion,,INT,85743.68,844+11,16.64,42.63,59.28,14930,Block Valve  BV 7.14 (377+16),48103.15,Block Valve - I-5 (1235+58),40327.28,16,0.25,,52000,,24,0.06,,,,,0.4,0.4, 06:07,1170,1930,1390,1170,0.842,1.188,1929,1389,,,35.5286026,-119.439879,297.3, INT ML,Pitting,,,MFL/CLP,,
4081,Anomaly - Corrosion,,EXT,85748.27,844+16,21.23,38.04,59.28,14930,Block Valve  BV 7.14 (377+16),48107.74,Block Valve - I-5 (1235+58),40322.69,16,0.25,,52000,,22,0.06,,,,,0.2,0.2, 07:15,1170,1936,1394,1170,0.839,1.191,1936,1394,,,35.5286026,-119.4398944,297.2, EXT ML,Pinhole,,,MFL/CLP,,
4082,Anomaly - Corrosion,,EXT,85749.2,844+16,22.16,37.11,59.28,14930,Block Valve  BV 7.14 (377+16),48108.67,Block Valve - I-5 (1235+58),40321.76,16,0.25,,52000,,20,0.05,,,,,0.3,0.2, 04:33,1170,1935,1393,1170,0.84,1.191,1935,1393,,,35.5286026,-119.4398975,297.2, EXT ML,Pinhole,,,MFL/CLP,,
4083,Anomaly - Corrosion,,EXT,85751.1,844+18,24.06,35.22,59.28,14930,Block Valve  BV 7.14 (377+16),48110.56,Block Valve - I-5 (1235+58),40319.87,16,0.25,,52000,,18,0.05,,,,,0.2,0.2, 04:26,1170,1936,1394,1170,0.839,1.191,1936,1394,,,35.5286025,-119.4399039,297.2, EXT ML,Pinhole,,,MFL/CLP,,
4084,Anomaly - Corrosion,,EXT,85754.57,844+22,27.53,31.75,59.28,14930,Block Valve  BV 7.14 (377+16),48114.04,Block Valve - I-5 (1235+58),40316.39,16,0.25,,52000,,16,0.04,,,,,0.4,0.2, 04:42,1170,1935,1393,1170,0.84,1.19,1934,1392,,,35.5286025,-119.4399156,297.2, EXT ML,Pinhole,,,MFL/CLP,,
4085,Anomaly - Corrosion,,EXT,85772.66,844+39,45.62,13.65,59.28,14930,Block Valve  BV 7.14 (377+16),48132.13,Block Valve - I-5 (1235+58),40298.3,16,0.25,,52000,,16,0.04,,,,,0.2,0.2, 07:11,1170,1937,1394,1170,0.839,1.192,1936,1394,,,35.5286023,-119.4399764,297.2, EXT ML,Pinhole,,,MFL/CLP,,
4086,Anomaly - Corrosion,,INT,85776.71,844+43,49.67,9.6,59.28,14930,Block Valve  BV 7.14 (377+16),48136.18,Block Valve - I-5 (1235+58),40294.25,16,0.25,,52000,,17,0.04,,,,,0.3,0.4, 05:38,1170,1936,1394,1170,0.84,1.191,1935,1393,,,35.5286023,-119.43999,297.2, INT ML,Circumferential Slotting,,,MFL/CLP,,
4087,Anomaly - Corrosion,,INT,85784.3,844+51,57.25,2.02,59.28,14930,Block Valve  BV 7.14 (377+16),48143.76,Block Valve - I-5 (1235+58),40286.67,16,0.25,,52000,,16,0.04,,,,,0.3,0.2, 05:57,1170,1935,1393,1170,0.84,1.191,1935,1393,,,35.5286022,-119.4400155,297.1, INT ML,Pinhole,,,MFL/CLP,,
4088,Weld,,,85786.32,844+53,59.28,59.25,59.25,14940,Block Valve  BV 7.14 (377+16),48145.78,Block Valve - I-5 (1235+58),40284.65,16,0.25,,52000, 01:56,,,,,,,,,,1170,,,1170,,,,,,,35.5286022,-119.4400223,297.1,GIRTH WELD,,,,MFL/CLP,,
4089,Anomaly - Corrosion,,INT,85788.23,844+54,1.92,57.33,59.25,14940,Block Valve  BV 7.14 (377+16),48147.7,Block Valve - I-5 (1235+58),40282.73,16,0.25,,52000,,16,0.04,,,,,0.3,0.4, 05:52,1170,1935,1393,1170,0.84,1.191,1935,1393,,,35.5286022,-119.4400288,297.1, INT ML,Pinhole,,,MFL/CLP,,
4090,Anomaly - Corrosion,,INT,85814.16,844+80,27.84,31.4,59.25,14940,Block Valve  BV 7.14 (377+16),48173.63,Block Valve - I-5 (1235+58),40256.8,16,0.25,,52000,,18,0.05,,,,,0.4,0.4, 06:00,1170,1934,1393,1170,0.84,1.19,1933,1392,,,35.5286021,-119.440116,297.2, INT ML,Circumferential Slotting,,,MFL/CLP,,
4091,Anomaly - Corrosion,,INT,85818.9,844+84,32.58,26.66,59.25,14940,Block Valve  BV 7.14 (377+16),48178.37,Block Valve - I-5 (1235+58),40252.06,16,0.25,,52000,,15,0.04,,,,,0.4,0.5, 05:50,1170,1935,1393,1170,0.84,1.191,1934,1393,,,35.528602,-119.4401319,297.2, INT ML,Circumferential Slotting,,,MFL/CLP,,
4092,Weld,,,85845.56,845+10,59.25,59.49,59.49,14950,Block Valve  BV 7.14 (377+16),48205.03,Block Valve - I-5 (1235+58),40225.4,16,0.25,,52000, 10:56,,,,,,,,,,1170,,,1170,,,,,,,35.5286015,-119.4402215,297.3,GIRTH WELD,,,,MFL/CLP,,
4093,Anomaly - Corrosion,,EXT,85854.36,845+19,8.8,50.69,59.49,14950,Block Valve  BV 7.14 (377+16),48213.83,Block Valve - I-5 (1235+58),40216.6,16,0.25,,52000,,15,0.04,,,,,0.2,0.2, 04:59,1170,1936,1394,1170,0.839,1.192,1936,1394,,,35.5286015,-119.4402511,297.3, EXT ML,Pinhole,,,MFL/CLP,,
4094,Anomaly - Corrosion,,INT,85857.23,845+21,11.67,47.82,59.49,14950,Block Valve  BV 7.14 (377+16),48216.7,Block Valve - I-5 (1235+58),40213.73,16,0.25,,52000,,15,0.04,,,,,0.3,0.4, 05:16,1170,1936,1394,1170,0.84,1.191,1936,1394,,,35.5286014,-119.4402608,297.3, INT ML,Circumferential Slotting,,,MFL/CLP,,
4095,Anomaly - Corrosion,,INT,85896.25,845+59,50.69,8.8,59.49,14950,Block Valve  BV 7.14 (377+16),48255.72,Block Valve - I-5 (1235+58),40174.71,16,0.25,,52000,,15,0.04,,,,,0.5,0.5, 05:48,1170,1933,1392,1170,0.841,1.189,1932,1391,,,35.5286012,-119.440392,297.2, INT ML,Pitting,,,MFL/CLP,,
4096,Weld,,,85905.05,845+68,59.49,59.5,59.5,14960,Block Valve  BV 7.14 (377+16),48264.52,Block Valve - I-5 (1235+58),40165.91,16,0.25,,52000, 01:00,,,,,,,,,,1170,,,1170,,,,,,,35.5286012,-119.4404216,297.2,GIRTH WELD,,,,MFL/CLP,,
4097,Anomaly - Corrosion,,INT,85906.91,845+70,1.86,57.63,59.5,14960,Block Valve  BV 7.14 (377+16),48266.38,Block Valve - I-5 (1235+58),40164.05,16,0.25,,52000,,15,0.04,,,,,0.3,0.3, 07:04,1170,1936,1394,1170,0.84,1.191,1936,1394,,,35.5286012,-119.4404279,297.2, INT ML,Pinhole,,,MFL/CLP,,
4098,Anomaly - Corrosion,,INT,85907.87,845+71,2.83,56.67,59.5,14960,Block Valve  BV 7.14 (377+16),48267.34,Block Valve - I-5 (1235+58),40163.09,16,0.25,,52000,,18,0.05,,,,,0.4,0.4, 06:43,1170,1934,1393,1170,0.84,1.19,1933,1392,,,35.5286012,-119.4404311,297.2, INT ML,Circumferential Slotting,,,MFL/CLP,,
4099,Anomaly - Corrosion,,INT,85910.58,845+73,5.53,53.96,59.5,14960,Block Valve  BV 7.14 (377+16),48270.05,Block Valve - I-5 (1235+58),40160.38,16,0.25,,52000,,15,0.04,,,,,0.3,0.4, 06:42,1170,1935,1393,1170,0.84,1.191,1935,1393,,,35.5286012,-119.4404402,297.2, INT ML,Pinhole,,,MFL/CLP,,
4100,Anomaly - Corrosion,,INT,85912.79,845+75,7.74,51.75,59.5,14960,Block Valve  BV 7.14 (377+16),48272.26,Block Valve - I-5 (1235+58),40158.17,16,0.25,,52000,,23,0.06,,,,,0.3,0.3, 05:56,1170,1934,1392,1170,0.84,1.19,1933,1392,,,35.5286012,-119.4404476,297.2, INT ML,Pinhole,,,MFL/CLP,,
4101,Anomaly - Corrosion,,INT,85913.17,845+76,8.12,51.38,59.5,14960,Block Valve  BV 7.14 (377+16),48272.64,Block Valve - I-5 (1235+58),40157.8,16,0.25,,52000,,17,0.04,,,,,0.3,0.4, 06:41,1170,1935,1393,1170,0.84,1.191,1935,1393,,,35.5286012,-119.4404489,297.2, INT ML,Pinhole,,,MFL/CLP,,
4102,Anomaly - Corrosion,,INT,85915.84,845+78,10.79,48.7,59.5,14960,Block Valve  BV 7.14 (377+16),48275.31,Block Valve - I-5 (1235+58),40155.12,16,0.25,,52000,,15,0.04,,,,,0.2,0.2, 05:54,1170,1936,1394,1170,0.839,1.192,1936,1394,,,35.5286012,-119.4404579,297.2, INT ML,Pinhole,,,MFL/CLP,,
4103,Anomaly - Corrosion,,INT,85924.18,845+86,19.13,40.37,59.5,14960,Block Valve  BV 7.14 (377+16),48283.65,Block Valve - I-5 (1235+58),40146.79,16,0.25,,52000,,15,0.04,,,,,0.3,0.4, 06:45,1170,1935,1393,1170,0.84,1.191,1935,1393,,,35.5286012,-119.4404859,297.2, INT ML,Circumferential Slotting,,,MFL/CLP,,
4104,Anomaly - Corrosion,,INT,85925.72,845+88,20.67,38.83,59.5,14960,Block Valve  BV 7.14 (377+16),48285.19,Block Valve - I-5 (1235+58),40145.24,16,0.25,,52000,,16,0.04,,,,,0.3,0.4, 06:35,1170,1935,1393,1170,0.84,1.191,1935,1393,,,35.5286012,-119.4404911,297.2, INT ML,Circumferential Slotting,,,MFL/CLP,,
4105,Anomaly - Corrosion,,INT,85930.75,845+93,25.7,33.8,59.5,14960,Block Valve  BV 7.14 (377+16),48290.21,Block Valve - I-5 (1235+58),40140.22,16,0.25,,52000,,18,0.05,,,,,0.3,0.4, 06:34,1170,1935,1393,1170,0.84,1.191,1934,1393,,,35.5286012,-119.440508,297.2, INT ML,Pinhole,,,MFL/CLP,,
4106,Anomaly - Corrosion,,INT,85933.23,845+95,28.18,31.32,59.5,14960,Block Valve  BV 7.14 (377+16),48292.7,Block Valve - I-5 (1235+58),40137.73,16,0.25,,52000,,16,0.04,,,,,0.4,0.5, 06:01,1170,1935,1393,1170,0.84,1.19,1934,1392,,,35.5286012,-119.4405164,297.2, INT ML,Circumferential Slotting,,,MFL/CLP,,
4107,Anomaly - Corrosion,,INT,85940.96,846+03,35.91,23.59,59.5,14960,Block Valve  BV 7.14 (377+16),48300.43,Block Valve - I-5 (1235+58),40130,16,0.25,,52000,,15,0.04,,,,,0.3,0.4, 05:59,1170,1936,1394,1170,0.84,1.191,1936,1394,,,35.5286012,-119.4405424,297.3, INT ML,Circumferential Slotting,,,MFL/CLP,,
4108,Anomaly - Corrosion,,INT,85944.3,846+06,39.26,20.24,59.5,14960,Block Valve  BV 7.14 (377+16),48303.77,Block Valve - I-5 (1235+58),40126.66,16,0.25,,52000,,15,0.04,,,,,0.4,0.5, 06:05,1170,1935,1393,1170,0.84,1.191,1934,1393,,,35.5286011,-119.4405536,297.3, INT ML,Circumferential Slotting,,,MFL/CLP,,
4109,Anomaly - Corrosion,,INT,85944.55,846+06,39.5,20,59.5,14960,Block Valve  BV 7.14 (377+16),48304.02,Block Valve - I-5 (1235+58),40126.41,16,0.25,,52000,,21,0.05,,,,,0.4,0.4, 06:06,1170,1933,1392,1170,0.841,1.19,1933,1391,,,35.5286011,-119.4405544,297.3, INT ML,Pinhole,,,MFL/CLP,,
4110,Anomaly - Corrosion,,INT,85945.13,846+07,40.08,19.42,59.5,14960,Block Valve  BV 7.14 (377+16),48304.6,Block Valve - I-5 (1235+58),40125.83,16,0.25,,52000,,23,0.06,,,,,0.3,0.4, 06:05,1170,1934,1392,1170,0.84,1.19,1933,1392,,,35.5286011,-119.4405564,297.3, INT ML,Circumferential Slotting,,,MFL/CLP,,
4111,Anomaly - Corrosion,,INT,85947.78,846+09,42.73,16.77,59.5,14960,Block Valve  BV 7.14 (377+16),48307.24,Block Valve - I-5 (1235+58),40123.19,16,0.25,,52000,,23,0.06,,,,,0.4,0.4, 06:07,1170,1933,1392,1170,0.841,1.19,1932,1391,,,35.5286011,-119.4405653,297.3, INT ML,Circumferential Slotting,,,MFL/CLP,,
4112,Anomaly - Corrosion,,INT,85951.86,846+13,46.81,12.68,59.5,14960,Block Valve  BV 7.14 (377+16),48311.33,Block Valve - I-5 (1235+58),40119.1,16,0.25,,52000,,20,0.05,,,,,0.4,0.4, 05:53,1170,1934,1392,1170,0.84,1.19,1933,1392,,,35.5286011,-119.4405791,297.3, INT ML,Pinhole,,,MFL/CLP,,
4113,Weld,,,85964.54,846+26,59.5,59.51,59.51,14970,Block Valve  BV 7.14 (377+16),48324.01,Block Valve - I-5 (1235+58),40106.42,16,0.25,,52000, 11:20,,,,,,,,,,1170,,,1170,,,,,,,35.5286009,-119.4406217,297.4,GIRTH WELD,,,,MFL/CLP,,
4114,Anomaly - Corrosion,,INT,85972.53,846+33,7.99,51.53,59.51,14970,Block Valve  BV 7.14 (377+16),48332,Block Valve - I-5 (1235+58),40098.43,16,0.25,,52000,,17,0.04,,,,,0.3,0.3, 05:53,1170,1935,1393,1170,0.84,1.191,1935,1393,,,35.5286008,-119.4406485,297.4, INT ML,Pinhole,,,MFL/CLP,,
4115,Anomaly - Corrosion,,INT,85976.94,846+38,12.4,47.12,59.51,14970,Block Valve  BV 7.14 (377+16),48336.41,Block Valve - I-5 (1235+58),40094.02,16,0.25,,52000,,19,0.05,,,,,0.3,0.4, 05:55,1170,1935,1393,1170,0.84,1.191,1934,1393,,,35.5286008,-119.4406634,297.5, INT ML,Circumferential Slotting,,,MFL/CLP,,
4116,Anomaly - Corrosion,,INT,85977.75,846+38,13.21,46.3,59.51,14970,Block Valve  BV 7.14 (377+16),48337.22,Block Valve - I-5 (1235+58),40093.21,16,0.25,,52000,,15,0.04,,,,,0.3,0.4, 06:07,1170,1935,1393,1170,0.84,1.191,1935,1393,,,35.5286008,-119.4406661,297.5, INT ML,Circumferential Slotting,,,MFL/CLP,,
4117,Anomaly - Corrosion,,INT,86000.07,846+60,35.53,23.99,59.51,14970,Block Valve  BV 7.14 (377+16),48359.54,Block Valve - I-5 (1235+58),40070.89,16,0.25,,52000,,19,0.05,,,,,0.5,0.4, 05:49,1170,1931,1390,1170,0.842,1.188,1930,1390,,,35.5286007,-119.4407411,297.5, INT ML,Pitting,,,MFL/CLP,,
4118,Anomaly - Corrosion,,INT,86005.06,846+65,40.52,18.99,59.51,14970,Block Valve  BV 7.14 (377+16),48364.53,Block Valve - I-5 (1235+58),40065.9,16,0.25,,52000,,18,0.05,,,,,0.3,0.3, 05:48,1170,1935,1393,1170,0.84,1.191,1934,1393,,,35.5286006,-119.4407579,297.5, INT ML,Pinhole,,,MFL/CLP,,
4119,Anomaly - Corrosion,,INT,86005.77,846+66,41.23,18.28,59.51,14970,Block Valve  BV 7.14 (377+16),48365.24,Block Valve - I-5 (1235+58),40065.19,16,0.25,,52000,,20,0.05,,,,,0.3,0.3, 05:48,1170,1935,1393,1170,0.84,1.19,1934,1392,,,35.5286006,-119.4407603,297.5, INT ML,Pinhole,,,MFL/CLP,,
4120,Weld,,,86024.06,846+83,59.51,59.21,59.21,14980,Block Valve  BV 7.14 (377+16),48383.52,Block Valve - I-5 (1235+58),40046.91,16,0.25,,52000, 02:12,,,,,,,,,,1170,,,1170,,,,,,,35.5286003,-119.4408218,297.5,GIRTH WELD,,,,MFL/CLP,,
4121,Anomaly - Corrosion,,INT,86024.47,846+84,0.41,58.8,59.21,14980,Block Valve  BV 7.14 (377+16),48383.94,Block Valve - I-5 (1235+58),40046.49,16,0.25,,52000,,20,0.05,,,,,0.2,0.3, 04:45,1170,1936,1394,1170,0.84,1.191,1935,1394,,,35.5286003,-119.4408232,297.5,*INT ML,Pinhole,,,MFL/CLP,,
4122,Anomaly - Corrosion,,EXT,86036.02,846+95,11.96,47.25,59.21,14980,Block Valve  BV 7.14 (377+16),48395.49,Block Valve - I-5 (1235+58),40034.94,16,0.25,,52000,,15,0.04,,,,,0.3,0.3, 04:50,1170,1936,1394,1170,0.84,1.191,1936,1394,,,35.5286001,-119.440862,297.5, EXT ML,Pinhole,,,MFL/CLP,,
4123,Anomaly - Corrosion,,INT,86037.06,846+96,13.01,46.2,59.21,14980,Block Valve  BV 7.14 (377+16),48396.53,Block Valve - I-5 (1235+58),40033.9,16,0.25,,52000,,17,0.04,,,,,0.3,0.4, 06:10,1170,1935,1393,1170,0.84,1.191,1935,1393,,,35.5286001,-119.4408655,297.5, INT ML,Circumferential Slotting,,,MFL/CLP,,
4124,Anomaly - Corrosion,,INT,86037.22,846+96,13.16,46.05,59.21,14980,Block Valve  BV 7.14 (377+16),48396.69,Block Valve - I-5 (1235+58),40033.74,16,0.25,,52000,,17,0.04,,,,,0.4,0.2, 06:08,1170,1934,1392,1170,0.841,1.19,1933,1392,,,35.5286001,-119.4408661,297.5, INT ML,Axial Slotting,,,MFL/CLP,,
4125,Anomaly - Corrosion,,INT,86038.09,846+97,14.04,45.17,59.21,14980,Block Valve  BV 7.14 (377+16),48397.56,Block Valve - I-5 (1235+58),40032.87,16,0.25,,52000,,19,0.05,,,,,0.3,0.4, 06:22,1170,1935,1393,1170,0.84,1.191,1934,1393,,,35.5286001,-119.440869,297.5, INT ML,Pinhole,,,MFL/CLP,,
4126,Anomaly - Corrosion,,INT,86055.83,847+14,31.78,27.43,59.21,14980,Block Valve  BV 7.14 (377+16),48415.3,Block Valve - I-5 (1235+58),40015.13,16,0.25,,52000,,17,0.04,,,,,0.4,0.4, 07:13,1170,1934,1393,1170,0.84,1.19,1934,1392,,,35.5285997,-119.4409286,297.7, INT ML,Circumferential Slotting,,,MFL/CLP,,
4127,Anomaly - Corrosion,,INT,86066.58,847+25,42.52,16.69,59.21,14980,Block Valve  BV 7.14 (377+16),48426.05,Block Valve - I-5 (1235+58),40004.38,16,0.25,,52000,,16,0.04,,,,,0.3,0.4, 06:04,1170,1935,1393,1170,0.84,1.191,1935,1393,,,35.5285996,-119.4409648,297.7, INT ML,Pinhole,,,MFL/CLP,,
4128,Weld,,,86083.26,847+41,59.21,59.23,59.23,14990,Block Valve  BV 7.14 (377+16),48442.73,Block Valve - I-5 (1235+58),39987.7,16,0.25,,52000, 11:20,,,,,,,,,,1170,,,1170,,,,,,,35.5285994,-119.4410209,297.7,GIRTH WELD,,,,MFL/CLP,,
4129,Anomaly - Corrosion,,INT,86088.37,847+46,5.11,54.12,59.23,14990,Block Valve  BV 7.14 (377+16),48447.84,Block Valve - I-5 (1235+58),39982.59,16,0.25,,52000,,18,0.05,,,,,0.4,0.6, 06:03,1170,1933,1391,1170,0.841,1.189,1931,1391,,,35.5285993,-119.4410381,297.7, INT ML,Pitting,,,MFL/CLP,,
