Repository: kerbergr/datadump

File: MLCompare/bin/Debug/netcoreapp3.1/ex2/oldAug12_final.csv (part 29 of 64)
74,Anomaly - Corrosion,,INT,1110.35,11+13,40.81,19.61,60.43,240,Launch Valve - Rio Bravo Station (0+00),1110.35,Block Valve  BV 7.14 (377+16),36530.18,16,0.25,,52000,,15,0.04,,,,,0.3,0.4, 05:55,1170,1935,1393,1170,0.84,1.191,1935,1393,,,35.4366554,-119.2694426,320.4, INT ML,Pinhole,,,MFL/CLP,,
75,Weld,,,1129.97,11+32,60.43,60.31,60.31,250,Launch Valve - Rio Bravo Station (0+00),1129.97,Block Valve  BV 7.14 (377+16),36510.56,16,0.25,,52000, 02:04,,,,,,,,,,1170,,,1170,,,,,,,35.4367093,-119.2694419,320.8,GIRTH WELD,,,,MFL/CLP,,
76,Anomaly - Corrosion,,INT,1188.08,11+90,58.11,2.2,60.31,250,Launch Valve - Rio Bravo Station (0+00),1188.08,Block Valve  BV 7.14 (377+16),36452.45,16,0.25,,52000,,16,0.04,,,,,0.3,0.4, 05:46,1170,1935,1393,1170,0.84,1.191,1935,1393,,,35.436869,-119.2694407,321.6, INT ML,Pinhole,,,MFL/CLP,,
77,Weld,,,1190.28,11+93,60.31,60.3,60.3,260,Launch Valve - Rio Bravo Station (0+00),1190.28,Block Valve  BV 7.14 (377+16),36450.26,16,0.25,,52000, 11:48,,,,,,,,,,1170,,,1170,,,,,,,35.436875,-119.2694407,321.6,GIRTH WELD,,,,MFL/CLP,,
4130,Anomaly - Corrosion,,INT,86094.93,847+52,11.67,47.56,59.23,14990,Block Valve  BV 7.14 (377+16),48454.4,Block Valve - I-5 (1235+58),39976.03,16,0.25,,52000,,23,0.06,,,,,0.3,0.4, 05:54,1170,1934,1392,1170,0.84,1.19,1933,1392,,,35.5285993,-119.4410601,297.7, INT ML,Circumferential Slotting,,,MFL/CLP,,
4131,Anomaly - Corrosion,,INT,86095.35,847+53,12.08,47.14,59.23,14990,Block Valve  BV 7.14 (377+16),48454.82,Block Valve - I-5 (1235+58),39975.61,16,0.25,,52000,,16,0.04,,,,,0.4,0.5, 05:46,1170,1934,1392,1170,0.84,1.19,1933,1392,,,35.5285993,-119.4410615,297.6, INT ML,Pitting,,,MFL/CLP,,
4132,Anomaly - Corrosion,,EXT,86110.38,847+67,27.12,32.11,59.23,14990,Block Valve  BV 7.14 (377+16),48469.85,Block Valve - I-5 (1235+58),39960.58,16,0.25,,52000,,16,0.04,,,,,0.2,0.2, 04:32,1170,1937,1394,1170,0.839,1.192,1936,1394,,,35.528599,-119.4411121,297.6, EXT ML,Pinhole,,,MFL/CLP,,
4133,Anomaly - Corrosion,,INT,86112.31,847+69,29.05,30.18,59.23,14990,Block Valve  BV 7.14 (377+16),48471.78,Block Valve - I-5 (1235+58),39958.65,16,0.25,,52000,,15,0.04,,,,,0.4,0.4, 06:03,1170,1935,1393,1170,0.84,1.191,1934,1393,,,35.528599,-119.4411186,297.6, INT ML,Circumferential Slotting,,,MFL/CLP,,
4134,Anomaly - Corrosion,,INT,86116.44,847+73,33.18,26.05,59.23,14990,Block Valve  BV 7.14 (377+16),48475.91,Block Valve - I-5 (1235+58),39954.52,16,0.25,,52000,,15,0.04,,,,,0.4,0.5, 06:14,1170,1933,1392,1170,0.841,1.19,1933,1392,,,35.528599,-119.4411325,297.6, INT ML,Pitting,,,MFL/CLP,,
4135,Anomaly - Corrosion Cluster,,INT,86129.59,847+86,46.33,12.9,59.23,14990,Block Valve  BV 7.14 (377+16),48489.06,Block Valve - I-5 (1235+58),39941.37,16,0.25,,52000,,15,0.04,,,,,1.4,1.4, 05:27,1170,1902,1370,1170,0.854,1.17,1919,1382,,,35.5285987,-119.4411767,297.7, INT ML,General Metal Loss,,,MFL/CLP,,
4136,Anomaly - Corrosion,,EXT,86131.78,847+88,48.51,10.71,59.23,14990,Block Valve  BV 7.14 (377+16),48491.25,Block Valve - I-5 (1235+58),39939.18,16,0.25,,52000,,20,0.05,,,,,0.2,0.2, 04:17,1170,1936,1394,1170,0.84,1.191,1935,1394,,,35.5285987,-119.441184,297.7, EXT ML,Pinhole,,,MFL/CLP,,
4137,Anomaly - Corrosion,,INT,86133.06,847+89,49.79,9.43,59.23,14990,Block Valve  BV 7.14 (377+16),48492.53,Block Valve - I-5 (1235+58),39937.9,16,0.25,,52000,,15,0.04,,,,,0.3,0.3, 06:44,1170,1936,1394,1170,0.84,1.191,1936,1394,,,35.5285987,-119.4411883,297.7, INT ML,Pinhole,,,MFL/CLP,,
4138,Anomaly - Corrosion,,INT,86133.71,847+90,50.45,8.78,59.23,14990,Block Valve  BV 7.14 (377+16),48493.18,Block Valve - I-5 (1235+58),39937.25,16,0.25,,52000,,15,0.04,,,,,0.4,0.3, 05:14,1170,1935,1393,1170,0.84,1.191,1934,1393,,,35.5285986,-119.4411905,297.7, INT ML,Pinhole,,,MFL/CLP,,
4139,Anomaly - Corrosion,,INT,86138.5,847+94,55.24,3.99,59.23,14990,Block Valve  BV 7.14 (377+16),48497.97,Block Valve - I-5 (1235+58),39932.46,16,0.25,,52000,,22,0.06,,,,,0.4,0.4, 05:56,1170,1933,1392,1170,0.841,1.19,1932,1391,,,35.5285985,-119.4412067,297.7, INT ML,Pinhole,,,MFL/CLP,,
4140,Anomaly - Corrosion,,INT,86138.82,847+95,55.55,3.68,59.23,14990,Block Valve  BV 7.14 (377+16),48498.28,Block Valve - I-5 (1235+58),39932.15,16,0.25,,52000,,19,0.05,,,,,0.3,0.3, 06:20,1170,1935,1393,1170,0.84,1.191,1934,1393,,,35.5285985,-119.4412077,297.7, INT ML,Pinhole,,,MFL/CLP,,
4141,Weld,,,86142.49,847+98,59.23,59.08,59.08,15000,Block Valve  BV 7.14 (377+16),48501.96,Block Valve - I-5 (1235+58),39928.47,16,0.25,,52000, 01:00,,,,,,,,,,1170,,,1170,,,,,,,35.5285985,-119.4412201,297.7,GIRTH WELD,,,,MFL/CLP,,
4142,Anomaly - Corrosion,,EXT,86147.63,848+03,5.14,53.94,59.08,15000,Block Valve  BV 7.14 (377+16),48507.09,Block Valve - I-5 (1235+58),39923.34,16,0.25,,52000,,18,0.05,,,,,0.2,0.2, 04:33,1170,1936,1394,1170,0.839,1.191,1936,1394,,,35.5285984,-119.4412373,297.8, EXT ML,Pinhole,,,MFL/CLP,,
4143,Anomaly - Corrosion,,EXT,86147.86,848+03,5.37,53.7,59.08,15000,Block Valve  BV 7.14 (377+16),48507.33,Block Valve - I-5 (1235+58),39923.1,16,0.25,,52000,,19,0.05,,,,,0.3,0.2, 04:53,1170,1935,1393,1170,0.84,1.191,1935,1393,,,35.5285984,-119.4412381,297.8, EXT ML,Pinhole,,,MFL/CLP,,
4144,Anomaly - Corrosion,,INT,86154.1,848+10,11.61,47.46,59.08,15000,Block Valve  BV 7.14 (377+16),48513.57,Block Valve - I-5 (1235+58),39916.86,16,0.25,,52000,,16,0.04,,,,,0.3,0.4, 06:50,1170,1935,1393,1170,0.84,1.191,1935,1393,,,35.5285984,-119.4412591,297.8, INT ML,Circumferential Slotting,,,MFL/CLP,,
4145,Anomaly - Corrosion,,INT,86154.99,848+10,12.5,46.58,59.08,15000,Block Valve  BV 7.14 (377+16),48514.46,Block Valve - I-5 (1235+58),39915.97,16,0.25,,52000,,17,0.04,,,,,0.4,0.7, 05:41,1170,1933,1392,1170,0.841,1.189,1932,1391,,,35.5285984,-119.4412621,297.8, INT ML,Pitting,,,MFL/CLP,,
4146,Anomaly - Corrosion,,INT,86167.39,848+22,24.9,34.17,59.08,15000,Block Valve  BV 7.14 (377+16),48526.86,Block Valve - I-5 (1235+58),39903.57,16,0.25,,52000,,20,0.05,,,,,0.3,0.3, 05:55,1170,1935,1393,1170,0.84,1.191,1935,1393,,,35.5285983,-119.4413038,297.8, INT ML,Pinhole,,,MFL/CLP,,
4147,Anomaly - Corrosion,,INT,86168,848+23,25.51,33.57,59.08,15000,Block Valve  BV 7.14 (377+16),48527.47,Block Valve - I-5 (1235+58),39902.96,16,0.25,,52000,,15,0.04,,,,,0.3,0.4, 06:01,1170,1936,1394,1170,0.84,1.191,1936,1394,,,35.5285983,-119.4413058,297.8, INT ML,Circumferential Slotting,,,MFL/CLP,,
4148,Anomaly - Corrosion,,INT,86171.02,848+26,28.53,30.55,59.08,15000,Block Valve  BV 7.14 (377+16),48530.49,Block Valve - I-5 (1235+58),39899.94,16,0.25,,52000,,19,0.05,,,,,0.2,0.2, 05:51,1170,1936,1394,1170,0.839,1.192,1936,1394,,,35.5285983,-119.441316,297.8, INT ML,Pinhole,,,MFL/CLP,,
4149,Anomaly - Corrosion,,INT,86171.44,848+26,28.95,30.12,59.08,15000,Block Valve  BV 7.14 (377+16),48530.91,Block Valve - I-5 (1235+58),39899.52,16,0.25,,52000,,15,0.04,,,,,0.3,0.3, 05:54,1170,1936,1394,1170,0.84,1.191,1936,1394,,,35.5285983,-119.4413174,297.8, INT ML,Pinhole,,,MFL/CLP,,
4150,Anomaly - Corrosion,,INT,86175.97,848+31,33.48,25.59,59.08,15000,Block Valve  BV 7.14 (377+16),48535.44,Block Valve - I-5 (1235+58),39894.99,16,0.25,,52000,,17,0.04,,,,,0.3,0.3, 05:46,1170,1935,1393,1170,0.84,1.191,1935,1393,,,35.5285983,-119.4413327,297.8, INT ML,Pinhole,,,MFL/CLP,,
4151,Anomaly - Corrosion,,INT,86187.6,848+42,45.11,13.96,59.08,15000,Block Valve  BV 7.14 (377+16),48547.07,Block Valve - I-5 (1235+58),39883.36,16,0.25,,52000,,15,0.04,,,,,0.3,0.3, 06:43,1170,1935,1393,1170,0.84,1.191,1935,1393,,,35.5285983,-119.4413718,297.8, INT ML,Pinhole,,,MFL/CLP,,
4152,Weld,,,86201.57,848+56,59.08,59.37,59.37,15010,Block Valve  BV 7.14 (377+16),48561.03,Block Valve - I-5 (1235+58),39869.4,16,0.25,,52000, 01:28,,,,,,,,,,1170,,,1170,,,,,,,35.5285981,-119.4414187,297.8,GIRTH WELD,,,,MFL/CLP,,
4153,Anomaly - Corrosion,,EXT,86204.33,848+58,2.77,56.6,59.37,15010,Block Valve  BV 7.14 (377+16),48563.8,Block Valve - I-5 (1235+58),39866.63,16,0.25,,52000,,15,0.04,,,,,0.3,0.2, 04:27,1170,1936,1394,1170,0.84,1.191,1936,1394,,,35.5285981,-119.441428,297.9, EXT ML,Pinhole,,,MFL/CLP,,
4154,Anomaly - Corrosion,,EXT,86205.81,848+60,4.24,55.13,59.37,15010,Block Valve  BV 7.14 (377+16),48565.28,Block Valve - I-5 (1235+58),39865.15,16,0.25,,52000,,19,0.05,,,,,0.2,0.2, 04:48,1170,1936,1394,1170,0.84,1.191,1936,1394,,,35.5285981,-119.441433,297.9, EXT ML,Pinhole,,,MFL/CLP,,
4155,Anomaly - Corrosion,,INT,86211.76,848+66,10.19,49.18,59.37,15010,Block Valve  BV 7.14 (377+16),48571.22,Block Valve - I-5 (1235+58),39859.21,16,0.25,,52000,,18,0.05,,,,,0.4,0.3, 06:36,1170,1934,1393,1170,0.84,1.19,1933,1392,,,35.528598,-119.441453,297.9, INT ML,Pinhole,,,MFL/CLP,,
4156,Anomaly - Corrosion,,INT,86238.57,848+92,37.01,22.36,59.37,15010,Block Valve  BV 7.14 (377+16),48598.04,Block Valve - I-5 (1235+58),39832.39,16,0.25,,52000,,16,0.04,,,,,0.4,0.4, 06:33,1170,1935,1393,1170,0.84,1.19,1934,1392,,,35.5285976,-119.4415432,297.9, INT ML,Circumferential Slotting,,,MFL/CLP,,
4157,Weld,,,86260.94,849+13,59.37,59.17,59.16,15020,Block Valve  BV 7.14 (377+16),48620.4,Block Valve - I-5 (1235+58),39810.03,16,0.25,,52000, 10:48,,,,,,,,,,1170,,,1170,,,,,,,35.5285973,-119.4416184,298,GIRTH WELD,,,,MFL/CLP,,
4158,Anomaly - Corrosion,,INT,86310.77,849+62,49.83,9.33,59.16,15020,Block Valve  BV 7.14 (377+16),48670.24,Block Valve - I-5 (1235+58),39760.19,16,0.25,,52000,,15,0.04,,,,,0.4,0.5, 05:55,1170,1935,1393,1170,0.84,1.191,1934,1393,,,35.5285968,-119.4417859,298.2, INT ML,Circumferential Slotting,,,MFL/CLP,,
4159,Weld,,,86320.1,849+71,59.16,59.19,59.19,15030,Block Valve  BV 7.14 (377+16),48679.57,Block Valve - I-5 (1235+58),39750.86,16,0.25,,52000, 12:44,,,,,,,,,,1170,,,1170,,,,,,,35.5285966,-119.4418173,298.2,GIRTH WELD,,,,MFL/CLP,,
4160,Anomaly - Corrosion,,INT,86322.56,849+73,2.46,56.74,59.19,15030,Block Valve  BV 7.14 (377+16),48682.03,Block Valve - I-5 (1235+58),39748.4,16,0.25,,52000,,17,0.04,,,,,0.4,0.6, 06:19,1170,1934,1393,1170,0.84,1.19,1934,1392,,,35.5285965,-119.4418256,298.1, INT ML,Circumferential Slotting,,,MFL/CLP,,
4161,Weld,,,86379.3,850+28,59.19,59.1,59.1,15040,Block Valve  BV 7.14 (377+16),48738.76,Block Valve - I-5 (1235+58),39691.67,16,0.25,,52000, 12:20,,,,,,,,,,1170,,,1170,,,,,,,35.5285943,-119.4420164,297.9,GIRTH WELD,,,,MFL/CLP,,
4162,Anomaly - Corrosion,,INT,86381.89,850+31,2.59,56.51,59.1,15040,Block Valve  BV 7.14 (377+16),48741.36,Block Valve - I-5 (1235+58),39689.08,16,0.25,,52000,,16,0.04,,,,,0.3,0.3, 05:24,1170,1935,1393,1170,0.84,1.191,1935,1393,,,35.5285942,-119.4420251,297.9, INT ML,Pinhole,,,MFL/CLP,,
4163,Anomaly - Corrosion,,INT,86391.95,850+40,12.65,46.45,59.1,15040,Block Valve  BV 7.14 (377+16),48751.41,Block Valve - I-5 (1235+58),39679.02,16,0.25,,52000,,15,0.04,,,,,0.4,0.4, 06:38,1170,1935,1393,1170,0.84,1.191,1934,1393,,,35.528594,-119.4420589,297.9, INT ML,Circumferential Slotting,,,MFL/CLP,,
4164,Anomaly - Corrosion,,EXT,86423.63,850+71,44.34,14.76,59.1,15040,Block Valve  BV 7.14 (377+16),48783.1,Block Valve - I-5 (1235+58),39647.33,16,0.25,,52000,,15,0.04,,,,,0.4,0.2, 07:09,1170,1935,1393,1170,0.84,1.191,1934,1393,,,35.5285937,-119.4421655,297.9, EXT ML,Pinhole,,,MFL/CLP,,
4165,Anomaly - Corrosion,,INT,86430.97,850+78,51.67,7.43,59.1,15040,Block Valve  BV 7.14 (377+16),48790.44,Block Valve - I-5 (1235+58),39639.99,16,0.25,,52000,,19,0.05,,,,,0.4,0.3, 06:40,1170,1934,1392,1170,0.84,1.19,1933,1392,,,35.5285936,-119.4421901,298, INT ML,Pinhole,,,MFL/CLP,,
4166,Weld,,,86438.4,850+86,59.1,59.27,59.27,15050,Block Valve  BV 7.14 (377+16),48797.86,Block Valve - I-5 (1235+58),39632.57,16,0.25,,52000, 11:20,,,,,,,,,,1170,,,1170,,,,,,,35.5285935,-119.4422151,298.1,GIRTH WELD,,,,MFL/CLP,,
4167,Weld,,,86497.66,851+43,59.27,59.19,59.19,15060,Block Valve  BV 7.14 (377+16),48857.13,Block Valve - I-5 (1235+58),39573.3,16,0.25,,52000, 12:28,,,,,,,,,,1170,,,1170,,,,,,,35.5285927,-119.4424144,298.4,GIRTH WELD,,,,MFL/CLP,,
4168,Anomaly - Corrosion,,INT,86517.53,851+62,19.87,39.32,59.19,15060,Block Valve  BV 7.14 (377+16),48877,Block Valve - I-5 (1235+58),39553.43,16,0.25,,52000,,17,0.04,,,,,0.4,0.4, 06:01,1170,1934,1393,1170,0.84,1.19,1934,1392,,,35.5285924,-119.4424812,298.3, INT ML,Circumferential Slotting,,,MFL/CLP,,
4169,Anomaly - Corrosion,,INT,86517.99,851+63,20.33,38.87,59.19,15060,Block Valve  BV 7.14 (377+16),48877.46,Block Valve - I-5 (1235+58),39552.97,16,0.25,,52000,,20,0.05,,,,,0.4,0.4, 07:00,1170,1934,1392,1170,0.84,1.19,1933,1392,,,35.5285924,-119.4424828,298.3, INT ML,Pinhole,,,MFL/CLP,,
4170,Anomaly - Corrosion,,INT,86521.93,851+67,24.27,34.92,59.19,15060,Block Valve  BV 7.14 (377+16),48881.4,Block Valve - I-5 (1235+58),39549.03,16,0.25,,52000,,16,0.04,,,,,0.3,0.2, 06:57,1170,1935,1393,1170,0.84,1.191,1935,1393,,,35.5285924,-119.442496,298.3, INT ML,Pinhole,,,MFL/CLP,,
4171,Anomaly - Corrosion,,INT,86547.43,851+91,49.76,9.43,59.19,15060,Block Valve  BV 7.14 (377+16),48906.9,Block Valve - I-5 (1235+58),39523.53,16,0.25,,52000,,16,0.04,,,,,0.4,0.3, 06:31,1170,1935,1393,1170,0.84,1.19,1934,1392,,,35.5285918,-119.4425817,298.3, INT ML,Pinhole,,,MFL/CLP,,
4172,Anomaly - Corrosion,,INT,86555.58,851+99,57.91,1.28,59.19,15060,Block Valve  BV 7.14 (377+16),48915.05,Block Valve - I-5 (1235+58),39515.38,16,0.25,,52000,,17,0.04,,,,,0.3,0.3, 06:24,1170,1936,1394,1170,0.84,1.191,1935,1393,,,35.5285916,-119.4426091,298.4, INT ML,Pinhole,,,MFL/CLP,,
4173,Anomaly - Corrosion,,INT,86556.18,852+00,58.52,0.67,59.19,15060,Block Valve  BV 7.14 (377+16),48915.65,Block Valve - I-5 (1235+58),39514.78,16,0.25,,52000,,21,0.05,,,,,0.4,0.5, 05:42,1170,1933,1391,1170,0.841,1.189,1931,1391,,,35.5285916,-119.4426112,298.4, INT ML,Pitting,,,MFL/CLP,,
4174,Weld,,,86556.85,852+00,59.19,59.33,59.33,15070,Block Valve  BV 7.14 (377+16),48916.32,Block Valve - I-5 (1235+58),39514.11,16,0.25,,52000, 10:40,,,,,,,,,,1170,,,1170,,,,,,,35.5285916,-119.4426135,298.4,GIRTH WELD,,,,MFL/CLP,,
4175,Anomaly - Corrosion,,EXT,86591.92,852+35,35.07,24.26,59.33,15070,Block Valve  BV 7.14 (377+16),48951.39,Block Valve - I-5 (1235+58),39479.04,16,0.25,,52000,,20,0.05,,,,,0.3,0.2, 04:54,1170,1935,1393,1170,0.84,1.191,1935,1393,,,35.528591,-119.4427314,298.3, EXT ML,Pinhole,,,MFL/CLP,,
4176,Anomaly - Corrosion,,INT,86597.11,852+40,40.25,19.08,59.33,15070,Block Valve  BV 7.14 (377+16),48956.58,Block Valve - I-5 (1235+58),39473.86,16,0.25,,52000,,18,0.05,,,,,0.4,0.4, 05:41,1170,1933,1392,1170,0.841,1.19,1932,1391,,,35.528591,-119.4427488,298.2, INT ML,Pitting,,,MFL/CLP,,
4177,Anomaly - Corrosion,,EXT,86600.85,852+43,44,15.33,59.33,15070,Block Valve  BV 7.14 (377+16),48960.32,Block Valve - I-5 (1235+58),39470.11,16,0.25,,52000,,15,0.04,,,,,0.2,0.2, 04:34,1170,1936,1394,1170,0.839,1.192,1936,1394,,,35.5285909,-119.4427614,298.2, EXT ML,Pinhole,,,MFL/CLP,,
4178,Weld,,,86616.18,852+58,59.33,59.52,59.52,15080,Block Valve  BV 7.14 (377+16),48975.65,Block Valve - I-5 (1235+58),39454.78,16,0.25,,52000, 12:12,,,,,,,,,,1170,,,1170,,,,,,,35.5285907,-119.442813,298.1,GIRTH WELD,,,,MFL/CLP,,
4179,Anomaly - Corrosion,,INT,86649.57,852+91,33.39,26.13,59.52,15080,Block Valve  BV 7.14 (377+16),49009.04,Block Valve - I-5 (1235+58),39421.39,16,0.25,,52000,,16,0.04,,,,,0.4,0.4, 05:48,1170,1935,1393,1170,0.84,1.19,1934,1392,,,35.5285906,-119.4429252,298, INT ML,Circumferential Slotting,,,MFL/CLP,,
4180,Anomaly - Corrosion,,INT,86652.71,852+94,36.53,22.99,59.52,15080,Block Valve  BV 7.14 (377+16),49012.18,Block Valve - I-5 (1235+58),39418.25,16,0.25,,52000,,15,0.04,,,,,0.4,0.5, 05:48,1170,1933,1392,1170,0.841,1.19,1933,1392,,,35.5285906,-119.4429358,298, INT ML,Pitting,,,MFL/CLP,,
4181,Anomaly - Corrosion,,INT,86663.5,853+04,47.32,12.2,59.52,15080,Block Valve  BV 7.14 (377+16),49022.97,Block Valve - I-5 (1235+58),39407.46,16,0.25,,52000,,15,0.04,,,,,0.4,0.5, 06:00,1170,1935,1393,1170,0.84,1.191,1934,1393,,,35.5285906,-119.4429721,298, INT ML,Circumferential Slotting,,,MFL/CLP,,
4182,Weld,,,86675.71,853+16,59.52,59.44,59.44,15090,Block Valve  BV 7.14 (377+16),49035.17,Block Valve - I-5 (1235+58),39395.26,16,0.25,,52000, 10:12,,,,,,,,,,1170,,,1170,,,,,,,35.5285905,-119.4430131,298,GIRTH WELD,,,,MFL/CLP,,
4183,Anomaly - Corrosion,,INT,86688.69,853+28,12.99,46.46,59.44,15090,Block Valve  BV 7.14 (377+16),49048.16,Block Valve - I-5 (1235+58),39382.27,16,0.25,,52000,,15,0.04,,,,,0.3,0.2, 06:17,1170,1935,1393,1170,0.84,1.191,1935,1393,,,35.5285903,-119.4430568,298, INT ML,Pinhole,,,MFL/CLP,,
4184,Anomaly - Corrosion,,INT,86717.85,853+57,42.14,17.3,59.44,15090,Block Valve  BV 7.14 (377+16),49077.32,Block Valve - I-5 (1235+58),39353.11,16,0.25,,52000,,18,0.05,,,,,0.4,0.4, 05:38,1170,1934,1393,1170,0.84,1.19,1933,1392,,,35.5285901,-119.4431548,297.8, INT ML,Circumferential Slotting,,,MFL/CLP,,
4185,Anomaly - Corrosion,,EXT,86718.89,853+58,43.19,16.26,59.44,15090,Block Valve  BV 7.14 (377+16),49078.36,Block Valve - I-5 (1235+58),39352.07,16,0.25,,52000,,16,0.04,,,,,0.2,0.2, 04:36,1170,1936,1394,1170,0.839,1.191,1936,1394,,,35.52859,-119.4431583,297.8, EXT ML,Pinhole,,,MFL/CLP,,
4186,Weld,,,86735.15,853+74,59.44,59.23,59.23,15100,Block Valve  BV 7.14 (377+16),49094.62,Block Valve - I-5 (1235+58),39335.81,16,0.25,,52000, 01:28,,,,,,,,,,1170,,,1170,,,,,,,35.5285899,-119.443213,297.7,GIRTH WELD,,,,MFL/CLP,,
4187,Anomaly - Corrosion,,INT,86755.4,853+93,20.25,38.98,59.23,15100,Block Valve  BV 7.14 (377+16),49114.87,Block Valve - I-5 (1235+58),39315.56,16,0.25,,52000,,15,0.04,,,,,0.4,0.3, 05:45,1170,1935,1393,1170,0.84,1.191,1934,1393,,,35.5285898,-119.4432811,297.7, INT ML,Pinhole,,,MFL/CLP,,
4188,Weld,,,86794.38,854+31,59.23,59.32,59.31,15110,Block Valve  BV 7.14 (377+16),49153.85,Block Valve - I-5 (1235+58),39276.58,16,0.25,,52000, 11:16,,,,,,,,,,1170,,,1170,,,,,,,35.5285891,-119.4434122,297.5,GIRTH WELD,,,,MFL/CLP,,
4189,Anomaly - Corrosion,,INT,86798.97,854+36,4.59,54.73,59.31,15110,Block Valve  BV 7.14 (377+16),49158.44,Block Valve - I-5 (1235+58),39272,16,0.25,,52000,,15,0.04,,,,,0.4,0.5, 06:35,1170,1935,1393,1170,0.84,1.191,1934,1393,,,35.5285891,-119.4434276,297.5, INT ML,Circumferential Slotting,,,MFL/CLP,,
4190,Anomaly - Corrosion,,INT,86849.95,854+85,55.57,3.75,59.31,15110,Block Valve  BV 7.14 (377+16),49209.42,Block Valve - I-5 (1235+58),39221.01,16,0.25,,52000,,15,0.04,,,,,0.4,0.4, 05:55,1170,1935,1393,1170,0.84,1.191,1934,1393,,,35.5285881,-119.4435991,297.5, INT ML,Pinhole,,,MFL/CLP,,
4191,Weld,,,86853.7,854+89,59.31,46.1,46.1,15120,Block Valve  BV 7.14 (377+16),49213.17,Block Valve - I-5 (1235+58),39217.26,16,0.25,,52000, 01:56,,,,,,,,,,1170,,,1170,,,,,,,35.5285881,-119.4436117,297.5,GIRTH WELD,,,,MFL/CLP,,
4192,Anomaly - Corrosion,,INT,86871.02,855+05,17.33,28.77,46.1,15120,Block Valve  BV 7.14 (377+16),49230.49,Block Valve - I-5 (1235+58),39199.94,16,0.25,,52000,,15,0.04,,,,,0.2,0.2, 05:52,1170,1937,1394,1170,0.839,1.192,1937,1394,,,35.528588,-119.4436699,297.7, INT ML,Pinhole,,,MFL/CLP,,
4193,Weld,,,86899.79,855+33,46.1,59.36,59.35,15130,Block Valve  BV 7.14 (377+16),49259.26,Block Valve - I-5 (1235+58),39171.17,16,0.25,,52000, 01:28,,,,,,,,,,1170,,,1170,,,,,,,35.5285877,-119.4437667,297.9,GIRTH WELD,,,,MFL/CLP,,
4194,Anomaly - Corrosion,,INT,86951.38,855+83,51.58,7.78,59.35,15130,Block Valve  BV 7.14 (377+16),49310.84,Block Valve - I-5 (1235+58),39119.59,16,0.25,,52000,,15,0.04,,,,,0.3,0.4, 06:00,1170,1935,1393,1170,0.84,1.191,1935,1393,,,35.5285866,-119.4439401,297.7, INT ML,Pinhole,,,MFL/CLP,,
4195,Weld,,,86959.15,855+91,59.35,59.29,59.29,15140,Block Valve  BV 7.14 (377+16),49318.62,Block Valve - I-5 (1235+58),39111.81,16,0.25,,52000, 09:40,,,,,,,,,,1170,,,1170,,,,,,,35.5285864,-119.4439663,297.6,GIRTH WELD,,,,MFL/CLP,,
4196,Anomaly - Corrosion,,INT,86974.29,856+06,15.14,44.15,59.29,15140,Block Valve  BV 7.14 (377+16),49333.75,Block Valve - I-5 (1235+58),39096.68,16,0.25,,52000,,17,0.04,,,,,0.4,0.4, 06:04,1170,1934,1392,1170,0.841,1.19,1933,1392,,,35.5285862,-119.4440172,297.6, INT ML,Axial Slotting,,,MFL/CLP,,
4197,Anomaly - Corrosion Cluster,,INT,87003.49,856+34,44.34,14.94,59.29,15140,Block Valve  BV 7.14 (377+16),49362.96,Block Valve - I-5 (1235+58),39067.47,16,0.25,,52000,,19,0.05,,,,,1.1,2.8, 06:05,1170,1905,1372,1170,0.853,1.172,1919,1381,,,35.5285864,-119.4441154,297.7, INT ML,Circumferential Grooving,,,MFL/CLP,,
4198,Anomaly - Corrosion,,INT,87005.75,856+36,46.6,12.68,59.29,15140,Block Valve  BV 7.14 (377+16),49365.22,Block Valve - I-5 (1235+58),39065.21,16,0.25,,52000,,16,0.04,,,,,0.4,0.4, 05:46,1170,1935,1393,1170,0.84,1.19,1934,1392,,,35.5285865,-119.444123,297.7, INT ML,Pinhole,,,MFL/CLP,,
4199,Anomaly - Corrosion,,INT,87016.09,856+46,56.94,2.34,59.29,15140,Block Valve  BV 7.14 (377+16),49375.56,Block Valve - I-5 (1235+58),39054.87,16,0.25,,52000,,20,0.05,,,,,0.4,0.4, 05:53,1170,1934,1392,1170,0.84,1.19,1933,1392,,,35.5285866,-119.4441577,297.7, INT ML,Circumferential Slotting,,,MFL/CLP,,
4200,Anomaly - Corrosion,,INT,87017.08,856+47,57.93,1.36,59.29,15140,Block Valve  BV 7.14 (377+16),49376.55,Block Valve - I-5 (1235+58),39053.89,16,0.25,,52000,,21,0.05,,,,,0.3,0.3, 06:08,1170,1934,1393,1170,0.84,1.19,1934,1392,,,35.5285866,-119.4441611,297.7, INT ML,Pinhole,,,MFL/CLP,,
4201,Weld,,,87018.44,856+49,59.29,59.25,59.25,15150,Block Valve  BV 7.14 (377+16),49377.9,Block Valve - I-5 (1235+58),39052.53,16,0.25,,52000, 01:24,,,,,,,,,,1170,,,1170,,,,,,,35.5285866,-119.4441656,297.7,GIRTH WELD,,,,MFL/CLP,,
4202,Anomaly - Corrosion,,INT,87025.45,856+55,7.01,52.23,59.25,15150,Block Valve  BV 7.14 (377+16),49384.92,Block Valve - I-5 (1235+58),39045.51,16,0.25,,52000,,15,0.04,,,,,0.3,0.4, 06:51,1170,1935,1393,1170,0.84,1.191,1935,1393,,,35.5285866,-119.4441892,297.7, INT ML,Pinhole,,,MFL/CLP,,
4203,Anomaly - Corrosion,,INT,87035.86,856+65,17.43,41.82,59.25,15150,Block Valve  BV 7.14 (377+16),49395.33,Block Valve - I-5 (1235+58),39035.1,16,0.25,,52000,,15,0.04,,,,,0.3,0.2, 05:53,1170,1936,1394,1170,0.84,1.191,1936,1394,,,35.5285866,-119.4442242,297.8, INT ML,Pinhole,,,MFL/CLP,,
4204,Anomaly - Corrosion,,INT,87046.83,856+76,28.39,30.85,59.25,15150,Block Valve  BV 7.14 (377+16),49406.3,Block Valve - I-5 (1235+58),39024.13,16,0.25,,52000,,15,0.04,,,,,0.3,0.4, 05:59,1170,1936,1394,1170,0.84,1.191,1936,1394,,,35.5285866,-119.4442611,297.8, INT ML,Circumferential Slotting,,,MFL/CLP,,
4205,Anomaly - Corrosion,,INT,87061.84,856+91,43.41,15.84,59.25,15150,Block Valve  BV 7.14 (377+16),49421.31,Block Valve - I-5 (1235+58),39009.12,16,0.25,,52000,,18,0.05,,,,,0.3,0.4, 06:12,1170,1935,1393,1170,0.84,1.191,1934,1393,,,35.5285866,-119.4443116,297.9, INT ML,Pinhole,,,MFL/CLP,,
4206,Anomaly - Corrosion,,INT,87071.46,857+00,53.03,6.22,59.25,15150,Block Valve  BV 7.14 (377+16),49430.93,Block Valve - I-5 (1235+58),38999.5,16,0.25,,52000,,20,0.05,,,,,0.3,0.4, 06:06,1170,1935,1393,1170,0.84,1.191,1935,1393,,,35.5285866,-119.444344,298, INT ML,Circumferential Slotting,,,MFL/CLP,,
4207,Anomaly - Corrosion Cluster,,INT,87071.77,857+00,53.34,5.91,59.25,15150,Block Valve  BV 7.14 (377+16),49431.24,Block Valve - I-5 (1235+58),38999.19,16,0.25,,52000,,17,0.04,,,,,1.2,0.4, 06:06,1170,1906,1372,1170,0.853,1.173,1919,1381,,,35.5285866,-119.444345,298, INT ML,Axial Grooving,,,MFL/CLP,,
4208,Weld,,,87077.68,857+06,59.25,59.17,59.17,15160,Block Valve  BV 7.14 (377+16),49437.15,Block Valve - I-5 (1235+58),38993.28,16,0.25,,52000, 11:52,,,,,,,,,,1170,,,1170,,,,,,,35.5285865,-119.4443649,298,GIRTH WELD,,,,MFL/CLP,,
4209,Anomaly - Corrosion,,INT,87084.05,857+12,6.37,52.81,59.17,15160,Block Valve  BV 7.14 (377+16),49443.51,Block Valve - I-5 (1235+58),38986.92,16,0.25,,52000,,16,0.04,,,,,0.3,0.4, 05:53,1170,1935,1393,1170,0.84,1.191,1935,1393,,,35.5285863,-119.4443863,298, INT ML,Pinhole,,,MFL/CLP,,
4210,Anomaly - Corrosion,,INT,87084.84,857+13,7.16,52.01,59.17,15160,Block Valve  BV 7.14 (377+16),49444.31,Block Valve - I-5 (1235+58),38986.12,16,0.25,,52000,,19,0.05,,,,,0.3,0.4, 06:07,1170,1935,1393,1170,0.84,1.191,1934,1393,,,35.5285863,-119.4443889,298, INT ML,Circumferential Slotting,,,MFL/CLP,,
4211,Anomaly - Corrosion,,INT,87085.3,857+13,7.62,51.55,59.17,15160,Block Valve  BV 7.14 (377+16),49444.77,Block Valve - I-5 (1235+58),38985.66,16,0.25,,52000,,15,0.04,,,,,0.4,0.4, 05:52,1170,1935,1393,1170,0.84,1.191,1934,1393,,,35.5285863,-119.4443905,298, INT ML,Pinhole,,,MFL/CLP,,
4212,Anomaly - Corrosion,,INT,87088.21,857+16,10.53,48.65,59.17,15160,Block Valve  BV 7.14 (377+16),49447.68,Block Valve - I-5 (1235+58),38982.75,16,0.25,,52000,,15,0.04,,,,,0.3,0.4, 06:07,1170,1936,1394,1170,0.84,1.191,1936,1394,,,35.5285862,-119.4444003,298, INT ML,Pinhole,,,MFL/CLP,,
4213,Anomaly - Corrosion,,INT,87100.33,857+28,22.64,36.53,59.17,15160,Block Valve  BV 7.14 (377+16),49459.79,Block Valve - I-5 (1235+58),38970.64,16,0.25,,52000,,15,0.04,,,,,0.2,0.2, 05:45,1170,1937,1394,1170,0.839,1.192,1937,1394,,,35.5285859,-119.444441,297.8, INT ML,Pinhole,,,MFL/CLP,,
4214,Anomaly - Corrosion,,INT,87100.89,857+29,23.21,35.97,59.17,15160,Block Valve  BV 7.14 (377+16),49460.36,Block Valve - I-5 (1235+58),38970.07,16,0.25,,52000,,15,0.04,,,,,0.4,0.5, 06:11,1170,1933,1392,1170,0.841,1.19,1933,1392,,,35.5285859,-119.4444429,297.8, INT ML,Pitting,,,MFL/CLP,,
4215,Anomaly - Corrosion,,INT,87118.36,857+46,40.68,18.49,59.17,15160,Block Valve  BV 7.14 (377+16),49477.83,Block Valve - I-5 (1235+58),38952.6,16,0.25,,52000,,15,0.04,,,,,0.4,0.5, 07:00,1170,1935,1393,1170,0.84,1.191,1934,1393,,,35.5285858,-119.4445017,297.7, INT ML,Circumferential Slotting,,,MFL/CLP,,
4216,Anomaly - Corrosion,,INT,87122.44,857+50,44.76,14.41,59.17,15160,Block Valve  BV 7.14 (377+16),49481.91,Block Valve - I-5 (1235+58),38948.52,16,0.25,,52000,,18,0.05,,,,,0.3,0.6, 06:09,1170,1935,1393,1170,0.84,1.191,1934,1393,,,35.5285859,-119.4445154,297.7, INT ML,Circumferential Slotting,,,MFL/CLP,,
4217,Anomaly - Corrosion,,INT,87133.5,857+60,55.81,3.36,59.17,15160,Block Valve  BV 7.14 (377+16),49492.97,Block Valve - I-5 (1235+58),38937.46,16,0.25,,52000,,15,0.04,,,,,0.6,0.5, 05:57,1170,1931,1390,1170,0.842,1.188,1930,1389,,,35.528586,-119.4445525,297.8, INT ML,Pitting,,,MFL/CLP,,
4218,Anomaly - Corrosion,,INT,87133.87,857+61,56.19,2.99,59.17,15160,Block Valve  BV 7.14 (377+16),49493.34,Block Valve - I-5 (1235+58),38937.09,16,0.25,,52000,,18,0.05,,,,,0.3,0.3, 05:57,1170,1935,1393,1170,0.84,1.191,1934,1393,,,35.528586,-119.4445538,297.8, INT ML,Pinhole,,,MFL/CLP,,
4219,Weld,,,87136.85,857+64,59.17,59.23,59.23,15170,Block Valve  BV 7.14 (377+16),49496.32,Block Valve - I-5 (1235+58),38934.11,16,0.25,,52000, 10:44,,,,,,,,,,1170,,,1170,,,,,,,35.5285861,-119.4445638,297.8,GIRTH WELD,,,,MFL/CLP,,
4220,Anomaly - Corrosion,,INT,87138.38,857+65,1.53,57.71,59.23,15170,Block Valve  BV 7.14 (377+16),49497.85,Block Valve - I-5 (1235+58),38932.58,16,0.25,,52000,,15,0.04,,,,,0.3,0.6, 05:57,1170,1935,1393,1170,0.84,1.191,1935,1393,,,35.5285861,-119.444569,297.8, INT ML,Circumferential Slotting,,,MFL/CLP,,
4221,Anomaly - Corrosion,,INT,87165.98,857+92,29.12,30.11,59.23,15170,Block Valve  BV 7.14 (377+16),49525.45,Block Valve - I-5 (1235+58),38904.98,16,0.25,,52000,,23,0.06,,,,,0.4,0.5, 05:43,1170,1932,1391,1170,0.841,1.189,1931,1390,,,35.5285863,-119.4446618,298, INT ML,Pitting,,,MFL/CLP,,
4222,Anomaly - Corrosion,,INT,87188.56,858+14,51.71,7.52,59.23,15170,Block Valve  BV 7.14 (377+16),49548.03,Block Valve - I-5 (1235+58),38882.4,16,0.25,,52000,,15,0.04,,,,,0.4,0.5, 06:04,1170,1934,1393,1170,0.84,1.19,1933,1392,,,35.5285862,-119.4447377,298.2, INT ML,Pitting,,,MFL/CLP,,
4223,Weld,,,87196.09,858+21,59.23,59.22,59.22,15180,Block Valve  BV 7.14 (377+16),49555.55,Block Valve - I-5 (1235+58),38874.88,16,0.25,,52000, 12:56,,,,,,,,,,1170,,,1170,,,,,,,35.528586,-119.444763,298.3,GIRTH WELD,,,,MFL/CLP,,
4224,Anomaly - Corrosion,,INT,87210.83,858+35,14.74,44.48,59.22,15180,Block Valve  BV 7.14 (377+16),49570.3,Block Valve - I-5 (1235+58),38860.14,16,0.25,,52000,,17,0.04,,,,,0.4,0.4, 05:55,1170,1934,1392,1170,0.841,1.19,1933,1392,,,35.5285859,-119.4448126,298.3, INT ML,Pitting,,,MFL/CLP,,
4225,Anomaly - Corrosion,,INT,87237.78,858+62,41.69,17.53,59.22,15180,Block Valve  BV 7.14 (377+16),49597.24,Block Valve - I-5 (1235+58),38833.19,16,0.25,,52000,,15,0.04,,,,,0.4,0.4, 05:45,1170,1934,1393,1170,0.84,1.19,1933,1392,,,35.5285857,-119.4449032,298.4, INT ML,Pitting,,,MFL/CLP,,
4226,Weld,,,87255.31,858+78,59.22,59.17,59.18,15190,Block Valve  BV 7.14 (377+16),49614.77,Block Valve - I-5 (1235+58),38815.66,16,0.25,,52000, 11:04,,,,,,,,,,1170,,,1170,,,,,,,35.5285854,-119.4449622,298.5,GIRTH WELD,,,,MFL/CLP,,
4227,Weld,,,87314.48,859+36,59.18,59.14,59.14,15200,Block Valve  BV 7.14 (377+16),49673.95,Block Valve - I-5 (1235+58),38756.48,16,0.25,,52000, 01:56,,,,,,,,,,1170,,,1170,,,,,,,35.5285843,-119.4451612,298.5,GIRTH WELD,,,,MFL/CLP,,
4228,Weld,,,87373.62,859+93,59.14,59.29,59.29,15210,Block Valve  BV 7.14 (377+16),49733.09,Block Valve - I-5 (1235+58),38697.34,16,0.25,,52000, 10:52,,,,,,,,,,1170,,,1170,,,,,,,35.5285837,-119.44536,298.3,GIRTH WELD,,,,MFL/CLP,,
4229,Anomaly - Corrosion,,INT,87412.93,860+32,39.31,19.98,59.29,15210,Block Valve  BV 7.14 (377+16),49772.4,Block Valve - I-5 (1235+58),38658.04,16,0.25,,52000,,22,0.06,,,,,0.3,0.2, 06:07,1170,1935,1393,1170,0.84,1.191,1934,1393,,,35.5285827,-119.4454922,298, INT ML,Pinhole,,,MFL/CLP,,
4230,Weld,,,87432.91,860+51,59.29,59.21,59.21,15220,Block Valve  BV 7.14 (377+16),49792.38,Block Valve - I-5 (1235+58),38638.05,16,0.25,,52000, 01:00,,,,,,,,,,1170,,,1170,,,,,,,35.5285822,-119.4455594,297.9,GIRTH WELD,,,,MFL/CLP,,
4231,Anomaly - Corrosion,,INT,87434.14,860+52,1.23,57.98,59.21,15220,Block Valve  BV 7.14 (377+16),49793.61,Block Valve - I-5 (1235+58),38636.82,16,0.25,,52000,,18,0.05,,,,,0.4,0.4, 05:52,1170,1934,1393,1170,0.84,1.19,1933,1392,,,35.5285822,-119.4455635,297.9, INT ML,Circumferential Slotting,,,MFL/CLP,,
4232,Anomaly - Corrosion,,INT,87450.13,860+68,17.22,42,59.21,15220,Block Valve  BV 7.14 (377+16),49809.6,Block Valve - I-5 (1235+58),38620.83,16,0.25,,52000,,15,0.04,,,,,0.3,0.3, 05:44,1170,1935,1393,1170,0.84,1.191,1935,1393,,,35.5285819,-119.4456173,297.8, INT ML,Pinhole,,,MFL/CLP,,
4233,Anomaly - Corrosion,,INT,87460.22,860+77,27.31,31.9,59.21,15220,Block Valve  BV 7.14 (377+16),49819.69,Block Valve - I-5 (1235+58),38610.74,16,0.25,,52000,,17,0.04,,,,,0.4,0.5, 05:41,1170,1934,1393,1170,0.84,1.19,1934,1392,,,35.5285818,-119.4456512,297.8, INT ML,Circumferential Slotting,,,MFL/CLP,,
4234,Anomaly - Corrosion,,EXT,87474.98,860+92,42.07,17.15,59.21,15220,Block Valve  BV 7.14 (377+16),49834.45,Block Valve - I-5 (1235+58),38595.98,16,0.25,,52000,,21,0.05,,,,,0.3,0.2, 03:38,1170,1934,1393,1170,0.84,1.19,1934,1392,,,35.5285814,-119.4457009,297.8, EXT ML,Pinhole,,,MFL/CLP,,
4235,Anomaly - Corrosion,,EXT,87475.5,860+92,42.59,16.62,59.21,15220,Block Valve  BV 7.14 (377+16),49834.97,Block Valve - I-5 (1235+58),38595.46,16,0.25,,52000,,21,0.05,,,,,0.3,0.2, 03:37,1170,1935,1393,1170,0.84,1.191,1935,1393,,,35.5285814,-119.4457026,297.8, EXT ML,Pinhole,,,MFL/CLP,,
4236,Anomaly - Corrosion,,EXT,87476.41,860+93,43.5,15.71,59.21,15220,Block Valve  BV 7.14 (377+16),49835.88,Block Valve - I-5 (1235+58),38594.55,16,0.25,,52000,,15,0.04,,,,,0.3,0.2, 03:35,1170,1936,1394,1170,0.84,1.191,1936,1394,,,35.5285814,-119.4457057,297.7, EXT ML,Pinhole,,,MFL/CLP,,
4237,Anomaly - Corrosion,,EXT,87477.39,860+94,44.48,14.74,59.21,15220,Block Valve  BV 7.14 (377+16),49836.85,Block Valve - I-5 (1235+58),38593.58,16,0.25,,52000,,16,0.04,,,,,0.4,0.2, 03:35,1170,1935,1393,1170,0.84,1.19,1934,1392,,,35.5285814,-119.445709,297.7, EXT ML,Pinhole,,,MFL/CLP,,
4238,Anomaly - Corrosion,,EXT,87478.15,860+95,45.24,13.98,59.21,15220,Block Valve  BV 7.14 (377+16),49837.62,Block Valve - I-5 (1235+58),38592.82,16,0.25,,52000,,22,0.06,,,,,0.3,0.2, 03:38,1170,1934,1393,1170,0.84,1.19,1933,1392,,,35.5285814,-119.4457115,297.7, EXT ML,Pinhole,,,MFL/CLP,,
4239,Anomaly - Corrosion,,EXT,87478.47,860+95,45.56,13.65,59.21,15220,Block Valve  BV 7.14 (377+16),49837.94,Block Valve - I-5 (1235+58),38592.49,16,0.25,,52000,,18,0.05,,,,,0.3,0.2, 03:36,1170,1935,1394,1170,0.84,1.191,1935,1393,,,35.5285814,-119.4457126,297.7, EXT ML,Pinhole,,,MFL/CLP,,
4240,Anomaly - Corrosion,,EXT,87478.58,860+95,45.67,13.54,59.21,15220,Block Valve  BV 7.14 (377+16),49838.05,Block Valve - I-5 (1235+58),38592.38,16,0.25,,52000,,15,0.04,,,,,0.4,0.2, 03:34,1170,1935,1393,1170,0.84,1.191,1934,1393,,,35.5285813,-119.445713,297.7, EXT ML,Pinhole,,,MFL/CLP,,
4241,Anomaly - Corrosion,,EXT,87479.07,860+96,46.16,13.05,59.21,15220,Block Valve  BV 7.14 (377+16),49838.54,Block Valve - I-5 (1235+58),38591.89,16,0.25,,52000,,21,0.05,,,,,0.2,0.2, 03:32,1170,1936,1394,1170,0.839,1.192,1936,1394,,,35.5285813,-119.4457146,297.7, EXT ML,Pinhole,,,MFL/CLP,,
4242,Anomaly - Corrosion,,EXT,87479.27,860+96,46.36,12.85,59.21,15220,Block Valve  BV 7.14 (377+16),49838.74,Block Valve - I-5 (1235+58),38591.69,16,0.25,,52000,,26,0.07,,,,,0.2,0.2, 03:37,1170,1935,1393,1170,0.84,1.191,1935,1393,,,35.5285813,-119.4457153,297.7, EXT ML,Pinhole,,,MFL/CLP,,
4243,Anomaly - Corrosion,,EXT,87479.56,860+96,46.65,12.56,59.21,15220,Block Valve  BV 7.14 (377+16),49839.03,Block Valve - I-5 (1235+58),38591.4,16,0.25,,52000,,22,0.06,,,,,0.4,0.2, 03:35,1170,1932,1391,1170,0.841,1.189,1931,1390,,,35.5285813,-119.4457163,297.7, EXT ML,Axial Slotting,,,MFL/CLP,,
4244,Weld,,,87492.12,861+08,59.21,59.24,59.24,15230,Block Valve  BV 7.14 (377+16),49851.59,Block Valve - I-5 (1235+58),38578.84,16,0.25,,52000, 10:04,,,,,,,,,,1170,,,1170,,,,,,,35.5285809,-119.4457585,297.7,GIRTH WELD,,,,MFL/CLP,,
4245,Anomaly - Corrosion,,INT,87512.01,861+28,19.88,39.36,59.24,15230,Block Valve  BV 7.14 (377+16),49871.47,Block Valve - I-5 (1235+58),38558.96,16,0.25,,52000,,18,0.05,,,,,0.2,0.2, 05:33,1170,1936,1394,1170,0.839,1.192,1936,1394,,,35.5285805,-119.4458254,297.7, INT ML,Pinhole,,,MFL/CLP,,
4246,Weld,,,87551.36,861+66,59.24,59.4,59.4,15240,Block Valve  BV 7.14 (377+16),49910.83,Block Valve - I-5 (1235+58),38519.6,16,0.25,,52000, 01:24,,,,,,,,,,1170,,,1170,,,,,,,35.5285801,-119.4459577,297.4,GIRTH WELD,,,,MFL/CLP,,
4247,Anomaly - Corrosion,,INT,87585.73,861+99,34.37,25.03,59.4,15240,Block Valve  BV 7.14 (377+16),49945.2,Block Valve - I-5 (1235+58),38485.23,16,0.25,,52000,,17,0.04,,,,,0.3,0.4, 05:54,1170,1935,1393,1170,0.84,1.191,1935,1393,,,35.5285803,-119.4460733,297.2, INT ML,Circumferential Slotting,,,MFL/CLP,,
4248,Anomaly - Corrosion,,INT,87592.57,862+06,41.21,18.19,59.4,15240,Block Valve  BV 7.14 (377+16),49952.04,Block Valve - I-5 (1235+58),38478.39,16,0.25,,52000,,19,0.05,,,,,0.4,0.4, 06:02,1170,1934,1392,1170,0.84,1.19,1933,1392,,,35.5285802,-119.4460963,297.1, INT ML,Circumferential Slotting,,,MFL/CLP,,
4249,Anomaly - Corrosion Cluster,,INT,87607.78,862+21,56.42,2.99,59.4,15240,Block Valve  BV 7.14 (377+16),49967.25,Block Valve - I-5 (1235+58),38463.18,16,0.25,,52000,,20,0.05,,,,,1.5,0.4, 05:54,1170,1884,1356,1170,0.863,1.159,1917,1381,,,35.5285801,-119.4461474,297, INT ML,Axial Grooving,,,MFL/CLP,,
4250,Weld,,,87610.76,862+24,59.4,59.24,59.24,15250,Block Valve  BV 7.14 (377+16),49970.23,Block Valve - I-5 (1235+58),38460.2,16,0.25,,52000, 11:20,,,,,,,,,,1170,,,1170,,,,,,,35.5285801,-119.4461575,297,GIRTH WELD,,,,MFL/CLP,,
4251,Anomaly - Corrosion,,INT,87613.45,862+26,2.68,56.56,59.24,15250,Block Valve  BV 7.14 (377+16),49972.91,Block Valve - I-5 (1235+58),38457.52,16,0.25,,52000,,17,0.04,,,,,0.4,0.3, 05:47,1170,1934,1393,1170,0.84,1.19,1934,1392,,,35.5285801,-119.4461665,296.9, INT ML,Pinhole,,,MFL/CLP,,
4252,Anomaly - Corrosion,,INT,87615.15,862+28,4.39,54.85,59.24,15250,Block Valve  BV 7.14 (377+16),49974.62,Block Valve - I-5 (1235+58),38455.81,16,0.25,,52000,,16,0.04,,,,,0.3,0.4, 06:01,1170,1935,1393,1170,0.84,1.191,1935,1393,,,35.52858,-119.4461722,296.9, INT ML,Pinhole,,,MFL/CLP,,
4253,Anomaly - Corrosion,,INT,87616.15,862+29,5.38,53.86,59.24,15250,Block Valve  BV 7.14 (377+16),49975.61,Block Valve - I-5 (1235+58),38454.82,16,0.25,,52000,,16,0.04,,,,,0.3,0.4, 05:48,1170,1935,1393,1170,0.84,1.191,1935,1393,,,35.52858,-119.4461756,296.9, INT ML,Circumferential Slotting,,,MFL/CLP,,
4254,Anomaly - Corrosion,,INT,87620.73,862+33,9.96,49.28,59.24,15250,Block Valve  BV 7.14 (377+16),49980.2,Block Valve - I-5 (1235+58),38450.23,16,0.25,,52000,,16,0.04,,,,,0.4,0.4, 05:46,1170,1935,1393,1170,0.84,1.19,1934,1392,,,35.52858,-119.446191,296.9, INT ML,Pinhole,,,MFL/CLP,,
4255,Anomaly - Corrosion,,INT,87623.69,862+36,12.93,46.31,59.24,15250,Block Valve  BV 7.14 (377+16),49983.16,Block Valve - I-5 (1235+58),38447.27,16,0.25,,52000,,15,0.04,,,,,0.4,0.4, 05:43,1170,1935,1393,1170,0.84,1.191,1934,1393,,,35.52858,-119.446201,296.9, INT ML,Circumferential Slotting,,,MFL/CLP,,
4256,Anomaly - Corrosion Cluster,,INT,87626.75,862+39,15.98,43.26,59.24,15250,Block Valve  BV 7.14 (377+16),49986.21,Block Valve - I-5 (1235+58),38444.22,16,0.25,,52000,,16,0.04,,,,,1.1,0.4, 05:56,1170,1912,1377,1170,0.85,1.177,1925,1386,,,35.52858,-119.4462112,296.9, INT ML,Axial Grooving,,,MFL/CLP,,
4257,Anomaly - Corrosion,,INT,87630.65,862+43,19.88,39.36,59.24,15250,Block Valve  BV 7.14 (377+16),49990.12,Block Valve - I-5 (1235+58),38440.32,16,0.25,,52000,,17,0.04,,,,,0.4,0.5, 05:52,1170,1934,1393,1170,0.84,1.19,1934,1392,,,35.5285799,-119.4462243,296.9, INT ML,Circumferential Slotting,,,MFL/CLP,,
4258,Anomaly - Corrosion,,INT,87636.41,862+48,25.64,33.6,59.24,15250,Block Valve  BV 7.14 (377+16),49995.88,Block Valve - I-5 (1235+58),38434.55,16,0.25,,52000,,15,0.04,,,,,0.3,0.3, 05:46,1170,1935,1393,1170,0.84,1.191,1935,1393,,,35.5285799,-119.4462437,296.9, INT ML,Pinhole,,,MFL/CLP,,
4259,Anomaly - Corrosion,,INT,87656.86,862+68,46.09,13.15,59.24,15250,Block Valve  BV 7.14 (377+16),50016.33,Block Valve - I-5 (1235+58),38414.1,16,0.25,,52000,,15,0.04,,,,,0.4,0.4, 05:49,1170,1933,1392,1170,0.841,1.19,1933,1392,,,35.5285797,-119.4463125,296.7, INT ML,Axial Slotting,,,MFL/CLP,,
4260,Anomaly - Corrosion,,INT,87657.19,862+69,46.42,12.82,59.24,15250,Block Valve  BV 7.14 (377+16),50016.65,Block Valve - I-5 (1235+58),38413.78,16,0.25,,52000,,21,0.05,,,,,0.4,0.3, 05:51,1170,1932,1391,1170,0.841,1.189,1930,1390,,,35.5285797,-119.4463136,296.7, INT ML,Axial Slotting,,,MFL/CLP,,
4261,Anomaly - Corrosion,,INT,87662.31,862+74,51.55,7.69,59.24,15250,Block Valve  BV 7.14 (377+16),50021.78,Block Valve - I-5 (1235+58),38408.65,16,0.25,,52000,,15,0.04,,,,,0.3,0.3, 05:49,1170,1936,1394,1170,0.84,1.191,1936,1394,,,35.5285796,-119.4463308,296.7, INT ML,Pinhole,,,MFL/CLP,,
4262,Weld,,,87670,862+81,59.24,59.17,59.18,15260,Block Valve  BV 7.14 (377+16),50029.47,Block Valve - I-5 (1235+58),38400.96,16,0.25,,52000, 12:52,,,,,,,,,,1170,,,1170,,,,,,,35.5285795,-119.4463567,296.7,GIRTH WELD,,,,MFL/CLP,,
4263,Anomaly - Corrosion,,INT,87673.25,862+84,3.24,55.93,59.18,15260,Block Valve  BV 7.14 (377+16),50032.71,Block Valve - I-5 (1235+58),38397.72,16,0.25,,52000,,16,0.04,,,,,0.3,0.4, 05:53,1170,1935,1393,1170,0.84,1.191,1935,1393,,,35.5285795,-119.4463676,296.7, INT ML,Circumferential Slotting,,,MFL/CLP,,
4264,Anomaly - Corrosion,,INT,87682.34,862+93,12.34,46.84,59.18,15260,Block Valve  BV 7.14 (377+16),50041.81,Block Valve - I-5 (1235+58),38388.62,16,0.25,,52000,,15,0.04,,,,,0.3,0.3, 06:25,1170,1935,1393,1170,0.84,1.191,1935,1393,,,35.5285795,-119.4463982,296.6, INT ML,Pinhole,,,MFL/CLP,,
4265,Anomaly - Corrosion,,INT,87695.08,863+05,25.07,34.1,59.18,15260,Block Valve  BV 7.14 (377+16),50054.54,Block Valve - I-5 (1235+58),38375.89,16,0.25,,52000,,21,0.05,,,,,0.3,0.4, 06:00,1170,1934,1393,1170,0.84,1.19,1934,1392,,,35.5285794,-119.446441,296.6, INT ML,Circumferential Slotting,,,MFL/CLP,,
4266,Anomaly - Corrosion Cluster,,INT,87702.71,863+13,32.71,26.47,59.18,15260,Block Valve  BV 7.14 (377+16),50062.18,Block Valve - I-5 (1235+58),38368.25,16,0.25,,52000,,20,0.05,,,,,0.8,0.7, 05:58,1170,1918,1381,1170,0.847,1.18,1921,1383,,,35.5285793,-119.4464667,296.6, INT ML,Pitting,,,MFL/CLP,,
4267,Anomaly - Corrosion,,INT,87704.24,863+14,34.24,24.93,59.18,15260,Block Valve  BV 7.14 (377+16),50063.71,Block Valve - I-5 (1235+58),38366.72,16,0.25,,52000,,17,0.04,,,,,0.4,0.4, 05:57,1170,1934,1393,1170,0.84,1.19,1934,1392,,,35.5285793,-119.4464718,296.5, INT ML,Circumferential Slotting,,,MFL/CLP,,
4268,Anomaly - Corrosion,,INT,87711.98,863+22,41.98,17.2,59.18,15260,Block Valve  BV 7.14 (377+16),50071.45,Block Valve - I-5 (1235+58),38358.98,16,0.25,,52000,,21,0.05,,,,,0.4,0.4, 05:58,1170,1933,1392,1170,0.841,1.19,1933,1391,,,35.5285792,-119.4464978,296.5, INT ML,Circumferential Slotting,,,MFL/CLP,,
4269,Anomaly - Corrosion,,INT,87719.33,863+29,49.33,9.84,59.18,15260,Block Valve  BV 7.14 (377+16),50078.8,Block Valve - I-5 (1235+58),38351.63,16,0.25,,52000,,15,0.04,,,,,0.4,0.5, 05:50,1170,1935,1393,1170,0.84,1.191,1934,1393,,,35.5285791,-119.4465226,296.5, INT ML,Circumferential Slotting,,,MFL/CLP,,
4270,Weld,,,87729.18,863+39,59.18,59.04,59.04,15270,Block Valve  BV 7.14 (377+16),50088.65,Block Valve - I-5 (1235+58),38341.79,16,0.25,,52000, 11:32,,,,,,,,,,1170,,,1170,,,,,,,35.5285789,-119.4465557,296.4,GIRTH WELD,,,,MFL/CLP,,
4271,Anomaly - Corrosion,,INT,87737.41,863+47,8.24,50.81,59.04,15270,Block Valve  BV 7.14 (377+16),50096.88,Block Valve - I-5 (1235+58),38333.55,16,0.25,,52000,,17,0.04,,,,,0.3,0.5, 05:43,1170,1935,1393,1170,0.84,1.191,1935,1393,,,35.5285789,-119.4465834,296.4, INT ML,Circumferential Slotting,,,MFL/CLP,,
