Repository: kerbergr/datadump

File: MLCompare/bin/Debug/netcoreapp3.1/ex2/oldAug12_final.csv (part 31 of 64)
74,Anomaly - Corrosion,,INT,1110.35,11+13,40.81,19.61,60.43,240,Launch Valve - Rio Bravo Station (0+00),1110.35,Block Valve  BV 7.14 (377+16),36530.18,16,0.25,,52000,,15,0.04,,,,,0.3,0.4, 05:55,1170,1935,1393,1170,0.84,1.191,1935,1393,,,35.4366554,-119.2694426,320.4, INT ML,Pinhole,,,MFL/CLP,,
75,Weld,,,1129.97,11+32,60.43,60.31,60.31,250,Launch Valve - Rio Bravo Station (0+00),1129.97,Block Valve  BV 7.14 (377+16),36510.56,16,0.25,,52000, 02:04,,,,,,,,,,1170,,,1170,,,,,,,35.4367093,-119.2694419,320.8,GIRTH WELD,,,,MFL/CLP,,
76,Anomaly - Corrosion,,INT,1188.08,11+90,58.11,2.2,60.31,250,Launch Valve - Rio Bravo Station (0+00),1188.08,Block Valve  BV 7.14 (377+16),36452.45,16,0.25,,52000,,16,0.04,,,,,0.3,0.4, 05:46,1170,1935,1393,1170,0.84,1.191,1935,1393,,,35.436869,-119.2694407,321.6, INT ML,Pinhole,,,MFL/CLP,,
77,Weld,,,1190.28,11+93,60.31,60.3,60.3,260,Launch Valve - Rio Bravo Station (0+00),1190.28,Block Valve  BV 7.14 (377+16),36450.26,16,0.25,,52000, 11:48,,,,,,,,,,1170,,,1170,,,,,,,35.436875,-119.2694407,321.6,GIRTH WELD,,,,MFL/CLP,,
4411,Anomaly - Corrosion Cluster,,INT,88682.09,872+64,51.51,7.62,59.12,15440,Block Valve  BV 7.14 (377+16),51041.56,Block Valve - I-5 (1235+58),37388.88,16,0.25,,52000,,18,0.05,,,,,0.8,1.8, 05:47,1170,1920,1383,1170,0.846,1.182,1918,1381,,,35.5285695,-119.4497517,291.4, INT ML,Circumferential Grooving,,,MFL/CLP,,
4412,Anomaly - Corrosion,,INT,88689.32,872+71,58.74,0.38,59.12,15440,Block Valve  BV 7.14 (377+16),51048.79,Block Valve - I-5 (1235+58),37381.64,16,0.25,,52000,,20,0.05,,,,,0.7,0.8, 05:54,1170,1924,1386,1170,0.845,1.184,1922,1384,,,35.5285696,-119.4497761,291.5, INT ML,Pitting,,,MFL/CLP,,
4413,Weld,,,88689.7,872+71,59.12,59.15,59.15,15450,Block Valve  BV 7.14 (377+16),51049.17,Block Valve - I-5 (1235+58),37381.26,16,0.25,,52000, 01:24,,,,,,,,,,1170,,,1170,,,,,,,35.5285696,-119.4497773,291.5,GIRTH WELD,,,,MFL/CLP,,
4414,Anomaly - Corrosion,,EXT,88742.15,873+22,52.45,6.7,59.15,15450,Block Valve  BV 7.14 (377+16),51101.62,Block Valve - I-5 (1235+58),37328.81,16,0.25,,52000,,17,0.04,,,,,0.2,0.2, 07:15,1170,1936,1394,1170,0.839,1.191,1936,1394,,,35.5285691,-119.4499537,291.4, EXT ML,Pinhole,,,MFL/CLP,,
4415,Weld,,,88748.86,873+28,59.15,59.08,59.08,15460,Block Valve  BV 7.14 (377+16),51108.32,Block Valve - I-5 (1235+58),37322.11,16,0.25,,52000, 10:16,,,,,,,,,,1170,,,1170,,,,,,,35.528569,-119.4499763,291.4,GIRTH WELD,,,,MFL/CLP,,
4416,Anomaly - Corrosion,,INT,88763.39,873+42,14.54,44.54,59.08,15460,Block Valve  BV 7.14 (377+16),51122.86,Block Valve - I-5 (1235+58),37307.57,16,0.25,,52000,,18,0.05,,,,,0.4,0.4, 06:04,1170,1934,1393,1170,0.84,1.19,1933,1392,,,35.5285686,-119.4500252,291.3, INT ML,Pinhole,,,MFL/CLP,,
4417,Anomaly - Corrosion Cluster,,INT,88777.07,873+56,28.22,30.87,59.08,15460,Block Valve  BV 7.14 (377+16),51136.54,Block Valve - I-5 (1235+58),37293.89,16,0.25,,52000,,17,0.04,,,,,0.9,1.5, 05:44,1170,1920,1382,1170,0.846,1.182,1922,1384,,,35.5285684,-119.4500712,291.3, INT ML,Pitting,,,MFL/CLP,,
4418,Anomaly - Corrosion,,INT,88783.16,873+62,34.3,24.77,59.08,15460,Block Valve  BV 7.14 (377+16),51142.63,Block Valve - I-5 (1235+58),37287.8,16,0.25,,52000,,16,0.04,,,,,0.4,0.5, 05:49,1170,1933,1392,1170,0.841,1.19,1932,1391,,,35.5285683,-119.4500916,291.2, INT ML,Pitting,,,MFL/CLP,,
4419,Anomaly - Corrosion,,INT,88786.57,873+65,37.72,21.37,59.08,15460,Block Valve  BV 7.14 (377+16),51146.04,Block Valve - I-5 (1235+58),37284.39,16,0.25,,52000,,16,0.04,,,,,0.5,0.4, 06:11,1170,1932,1391,1170,0.841,1.189,1931,1391,,,35.5285682,-119.4501031,291.2, INT ML,Pitting,,,MFL/CLP,,
4420,Anomaly - Corrosion,,INT,88800.49,873+78,51.63,7.45,59.08,15460,Block Valve  BV 7.14 (377+16),51159.96,Block Valve - I-5 (1235+58),37270.47,16,0.25,,52000,,16,0.04,,,,,0.4,0.4, 05:28,1170,1935,1393,1170,0.84,1.19,1934,1392,,,35.5285681,-119.4501499,291.2, INT ML,Circumferential Slotting,,,MFL/CLP,,
4421,Anomaly - Corrosion,,INT,88801.07,873+79,52.22,6.86,59.08,15460,Block Valve  BV 7.14 (377+16),51160.54,Block Valve - I-5 (1235+58),37269.89,16,0.25,,52000,,17,0.04,,,,,0.4,0.5, 05:58,1170,1934,1393,1170,0.84,1.19,1934,1392,,,35.5285681,-119.4501519,291.3, INT ML,Circumferential Slotting,,,MFL/CLP,,
4422,Weld,,,88807.94,873+86,59.08,58.98,58.98,15470,Block Valve  BV 7.14 (377+16),51167.41,Block Valve - I-5 (1235+58),37263.03,16,0.25,,52000, 11:32,,,,,,,,,,1170,,,1170,,,,,,,35.528568,-119.4501749,291.2,GIRTH WELD,,,,MFL/CLP,,
4423,Anomaly - Corrosion Cluster,,INT,88809.32,873+87,1.38,57.6,58.98,15470,Block Valve  BV 7.14 (377+16),51168.79,Block Valve - I-5 (1235+58),37261.64,16,0.25,,52000,,15,0.04,,,,,1.7,2, 06:15,1170,1891,1361,1170,0.86,1.164,1917,1380,,,35.5285679,-119.4501796,291.2, INT ML,General Metal Loss,,,MFL/CLP,,
4424,Anomaly - Corrosion,,INT,88812.99,873+91,5.05,53.93,58.98,15470,Block Valve  BV 7.14 (377+16),51172.46,Block Valve - I-5 (1235+58),37257.97,16,0.25,,52000,,16,0.04,,,,,0.4,0.4, 06:25,1170,1935,1393,1170,0.84,1.19,1934,1392,,,35.5285678,-119.4501919,291.2, INT ML,Pinhole,,,MFL/CLP,,
4425,Anomaly - Corrosion,,INT,88840.7,874+18,32.77,26.22,58.98,15470,Block Valve  BV 7.14 (377+16),51200.17,Block Valve - I-5 (1235+58),37230.26,16,0.25,,52000,,15,0.04,,,,,0.4,0.4, 05:40,1170,1934,1393,1170,0.84,1.19,1933,1392,,,35.5285673,-119.4502851,291.2, INT ML,Pitting,,,MFL/CLP,,
4426,Anomaly - Corrosion,,INT,88844.92,874+22,36.99,22,58.98,15470,Block Valve  BV 7.14 (377+16),51204.39,Block Valve - I-5 (1235+58),37226.04,16,0.25,,52000,,16,0.04,,,,,0.2,0.2, 05:53,1170,1937,1394,1170,0.839,1.192,1936,1394,,,35.5285673,-119.4502993,291.2, INT ML,Pinhole,,,MFL/CLP,,
4427,Anomaly - Corrosion,,INT,88849.69,874+26,41.75,17.23,58.98,15470,Block Valve  BV 7.14 (377+16),51209.15,Block Valve - I-5 (1235+58),37221.28,16,0.25,,52000,,19,0.05,,,,,0.4,0.4, 05:54,1170,1933,1392,1170,0.841,1.19,1932,1391,,,35.5285673,-119.4503153,291.3, INT ML,Axial Slotting,,,MFL/CLP,,
4428,Anomaly - Corrosion,,INT,88854.75,874+31,46.82,12.17,58.98,15470,Block Valve  BV 7.14 (377+16),51214.22,Block Valve - I-5 (1235+58),37216.21,16,0.25,,52000,,15,0.04,,,,,0.4,0.4, 05:59,1170,1933,1392,1170,0.841,1.19,1933,1392,,,35.5285672,-119.4503324,291.3, INT ML,Axial Slotting,,,MFL/CLP,,
4429,Weld,,,88866.92,874+43,58.98,59.23,59.23,15480,Block Valve  BV 7.14 (377+16),51226.39,Block Valve - I-5 (1235+58),37204.04,16,0.25,,52000, 12:52,,,,,,,,,,1170,,,1170,,,,,,,35.5285671,-119.4503733,291.4,GIRTH WELD,,,,MFL/CLP,,
4430,Anomaly - Corrosion,,INT,88894.42,874+70,27.5,31.73,59.23,15480,Block Valve  BV 7.14 (377+16),51253.89,Block Valve - I-5 (1235+58),37176.55,16,0.25,,52000,,15,0.04,,,,,0.3,0.4, 05:39,1170,1935,1393,1170,0.84,1.191,1935,1393,,,35.5285666,-119.4504657,291.4, INT ML,Pinhole,,,MFL/CLP,,
4431,Weld,,,88926.15,875+00,59.23,59.06,59.06,15490,Block Valve  BV 7.14 (377+16),51285.61,Block Valve - I-5 (1235+58),37144.82,16,0.25,,52000, 11:32,,,,,,,,,,1170,,,1170,,,,,,,35.5285661,-119.4505724,291.3,GIRTH WELD,,,,MFL/CLP,,
4432,Anomaly - Corrosion,,EXT,88963.71,875+37,37.56,21.5,59.06,15490,Block Valve  BV 7.14 (377+16),51323.18,Block Valve - I-5 (1235+58),37107.25,16,0.25,,52000,,16,0.04,,,,,0.3,0.2, 07:07,1170,1936,1394,1170,0.84,1.191,1935,1393,,,35.5285655,-119.4506988,291.3, EXT ML,Pinhole,,,MFL/CLP,,
4433,Weld,,,88985.21,875+58,59.06,59.05,59.05,15500,Block Valve  BV 7.14 (377+16),51344.68,Block Valve - I-5 (1235+58),37085.76,16,0.25,,52000, 10:00,,,,,,,,,,1170,,,1170,,,,,,,35.5285653,-119.4507711,291.4,GIRTH WELD,,,,MFL/CLP,,
4434,Anomaly - Corrosion,,EXT,89015.25,875+87,30.04,29.01,59.05,15500,Block Valve  BV 7.14 (377+16),51374.72,Block Valve - I-5 (1235+58),37055.72,16,0.25,,52000,,23,0.06,,,,,0.2,0.2, 08:21,1170,1936,1394,1170,0.84,1.191,1935,1393,,,35.5285647,-119.4508721,291.2, EXT ML,Pinhole,,,MFL/CLP,,
4435,Anomaly - Corrosion,,INT,89016.54,875+88,31.33,27.72,59.05,15500,Block Valve  BV 7.14 (377+16),51376,Block Valve - I-5 (1235+58),37054.43,16,0.25,,52000,,25,0.06,,,,,0.3,0.3, 03:35,1170,1934,1393,1170,0.84,1.19,1934,1392,,,35.5285647,-119.4508764,291.1,*INT ML,Pinhole,,,MFL/CLP,,
4436,Anomaly - Corrosion,,EXT,89016.99,875+89,31.78,27.27,59.05,15500,Block Valve  BV 7.14 (377+16),51376.46,Block Valve - I-5 (1235+58),37053.97,16,0.25,,52000,,21,0.05,,,,,0.2,0.2, 08:22,1170,1936,1394,1170,0.84,1.191,1935,1393,,,35.5285647,-119.4508779,291.1, EXT ML,Pinhole,,,MFL/CLP,,
4437,Anomaly - Corrosion,,EXT,89019.93,875+91,34.72,24.33,59.05,15500,Block Valve  BV 7.14 (377+16),51379.4,Block Valve - I-5 (1235+58),37051.03,16,0.25,,52000,,21,0.05,,,,,0.2,0.2, 08:18,1170,1936,1394,1170,0.84,1.191,1935,1393,,,35.5285646,-119.4508878,291.1, EXT ML,Pinhole,,,MFL/CLP,,
4438,Anomaly - Corrosion,,EXT,89021.08,875+93,35.88,23.18,59.05,15500,Block Valve  BV 7.14 (377+16),51380.55,Block Valve - I-5 (1235+58),37049.88,16,0.25,,52000,,15,0.04,,,,,0.3,0.3, 08:17,1170,1935,1393,1170,0.84,1.191,1935,1393,,,35.5285646,-119.4508917,291, EXT ML,Pinhole,,,MFL/CLP,,
4439,Anomaly - Corrosion,,EXT,89026.63,875+98,41.42,17.63,59.05,15500,Block Valve  BV 7.14 (377+16),51386.1,Block Valve - I-5 (1235+58),37044.33,16,0.25,,52000,,15,0.04,,,,,0.4,0.3, 08:12,1170,1934,1393,1170,0.84,1.19,1933,1392,,,35.5285645,-119.4509103,290.9, EXT ML,Axial Slotting,,,MFL/CLP,,
4440,Anomaly - Corrosion,,EXT,89028.14,875+99,42.93,16.12,59.05,15500,Block Valve  BV 7.14 (377+16),51387.61,Block Valve - I-5 (1235+58),37042.83,16,0.25,,52000,,18,0.05,,,,,0.2,0.2, 08:13,1170,1936,1394,1170,0.839,1.191,1936,1394,,,35.5285645,-119.4509154,290.8, EXT ML,Pinhole,,,MFL/CLP,,
4441,Anomaly - Corrosion,,EXT,89028.64,876+00,43.44,15.62,59.05,15500,Block Valve  BV 7.14 (377+16),51388.11,Block Valve - I-5 (1235+58),37042.32,16,0.25,,52000,,16,0.04,,,,,0.2,0.2, 03:48,1170,1936,1394,1170,0.839,1.191,1936,1394,,,35.5285645,-119.4509171,290.8, EXT ML,Pinhole,,,MFL/CLP,,
4442,Anomaly - Corrosion,,EXT,89029.1,876+00,43.89,15.16,59.05,15500,Block Valve  BV 7.14 (377+16),51388.57,Block Valve - I-5 (1235+58),37041.86,16,0.25,,52000,,16,0.04,,,,,0.3,0.2, 08:12,1170,1936,1394,1170,0.84,1.191,1935,1393,,,35.5285645,-119.4509186,290.8, EXT ML,Pinhole,,,MFL/CLP,,
4443,Anomaly - Corrosion,,EXT,89030.16,876+01,44.95,14.1,59.05,15500,Block Valve  BV 7.14 (377+16),51389.63,Block Valve - I-5 (1235+58),37040.8,16,0.25,,52000,,17,0.04,,,,,0.4,0.2, 08:14,1170,1934,1393,1170,0.84,1.19,1934,1392,,,35.5285644,-119.4509222,290.8, EXT ML,Pinhole,,,MFL/CLP,,
4444,Anomaly - Corrosion,,EXT,89030.19,876+01,44.99,14.07,59.05,15500,Block Valve  BV 7.14 (377+16),51389.66,Block Valve - I-5 (1235+58),37040.77,16,0.25,,52000,,18,0.05,,,,,0.3,0.2, 03:45,1170,1935,1393,1170,0.84,1.191,1934,1393,,,35.5285644,-119.4509223,290.8, EXT ML,Pinhole,,,MFL/CLP,,
4445,Anomaly - Corrosion,,EXT,89040.73,876+12,55.53,3.53,59.05,15500,Block Valve  BV 7.14 (377+16),51400.2,Block Valve - I-5 (1235+58),37030.23,16,0.25,,52000,,15,0.04,,,,,0.3,0.2, 07:44,1170,1936,1394,1170,0.84,1.191,1936,1394,,,35.5285642,-119.4509577,290.4, EXT ML,Pinhole,,,MFL/CLP,,
4446,Weld,,,89044.26,876+15,59.05,59.15,59.15,15510,Block Valve  BV 7.14 (377+16),51403.73,Block Valve - I-5 (1235+58),37026.7,16,0.25,,52000, 02:08,,,,,,,,,,1170,,,1170,,,,,,,35.5285642,-119.4509696,290.2,GIRTH WELD,,,,MFL/CLP,,
4447,Anomaly - Corrosion,,EXT,89046.84,876+18,2.58,56.57,59.15,15510,Block Valve  BV 7.14 (377+16),51406.31,Block Valve - I-5 (1235+58),37024.12,16,0.25,,52000,,16,0.04,,,,,0.3,0.2, 05:48,1170,1936,1394,1170,0.84,1.191,1935,1393,,,35.5285641,-119.4509782,290, EXT ML,Pinhole,,,MFL/CLP,,
4448,Anomaly - Corrosion,,EXT,89047.77,876+19,3.51,55.64,59.15,15510,Block Valve  BV 7.14 (377+16),51407.24,Block Valve - I-5 (1235+58),37023.19,16,0.25,,52000,,16,0.04,,,,,0.4,0.2, 05:37,1170,1935,1393,1170,0.84,1.19,1934,1392,,,35.5285641,-119.4509814,290, EXT ML,Pinhole,,,MFL/CLP,,
4449,Anomaly - Corrosion Cluster,,EXT,89048,876+19,3.74,55.41,59.15,15510,Block Valve  BV 7.14 (377+16),51407.47,Block Valve - I-5 (1235+58),37022.96,16,0.25,,52000,,24,0.06,,,,,1.1,0.8, 05:42,1170,1899,1368,1170,0.856,1.169,1913,1378,,,35.5285641,-119.4509821,290, EXT ML,Pitting,,,MFL/CLP,,
4450,Anomaly - Corrosion,,EXT,89049.17,876+20,4.91,54.24,59.15,15510,Block Valve  BV 7.14 (377+16),51408.64,Block Valve - I-5 (1235+58),37021.79,16,0.25,,52000,,17,0.04,,,,,0.4,0.2, 07:05,1170,1934,1393,1170,0.84,1.19,1934,1392,,,35.528564,-119.4509861,289.9, EXT ML,Pinhole,,,MFL/CLP,,
4451,Anomaly - Corrosion,,EXT,89054.18,876+25,9.92,49.23,59.15,15510,Block Valve  BV 7.14 (377+16),51413.65,Block Valve - I-5 (1235+58),37016.78,16,0.25,,52000,,17,0.04,,,,,0.3,0.2, 08:36,1170,1936,1394,1170,0.84,1.191,1935,1393,,,35.5285639,-119.4510029,289.7, EXT ML,Pinhole,,,MFL/CLP,,
4452,Anomaly - Corrosion,,EXT,89055.54,876+26,11.28,47.87,59.15,15510,Block Valve  BV 7.14 (377+16),51415,Block Valve - I-5 (1235+58),37015.43,16,0.25,,52000,,17,0.04,,,,,0.3,0.2, 06:03,1170,1935,1393,1170,0.84,1.191,1935,1393,,,35.5285638,-119.4510074,289.6, EXT ML,Pinhole,,,MFL/CLP,,
4453,Anomaly - Corrosion,,EXT,89063.34,876+34,19.09,40.07,59.15,15510,Block Valve  BV 7.14 (377+16),51422.81,Block Valve - I-5 (1235+58),37007.62,16,0.25,,52000,,16,0.04,,,,,0.3,0.2, 07:51,1170,1936,1394,1170,0.84,1.191,1935,1393,,,35.5285636,-119.4510337,289.2, EXT ML,Pinhole,,,MFL/CLP,,
4454,Anomaly - Corrosion,,EXT,89066.56,876+37,22.3,36.85,59.15,15510,Block Valve  BV 7.14 (377+16),51426.03,Block Valve - I-5 (1235+58),37004.4,16,0.25,,52000,,21,0.05,,,,,0.4,0.2, 07:48,1170,1933,1392,1170,0.841,1.19,1933,1391,,,35.5285635,-119.4510445,289.1, EXT ML,Pinhole,,,MFL/CLP,,
4455,Anomaly - Corrosion,,EXT,89066.69,876+37,22.43,36.72,59.15,15510,Block Valve  BV 7.14 (377+16),51426.16,Block Valve - I-5 (1235+58),37004.27,16,0.25,,52000,,17,0.04,,,,,0.4,0.2, 07:48,1170,1934,1393,1170,0.84,1.19,1934,1392,,,35.5285635,-119.4510449,289.1, EXT ML,Pinhole,,,MFL/CLP,,
4456,Anomaly - Corrosion,,INT,89072.02,876+42,27.77,31.39,59.15,15510,Block Valve  BV 7.14 (377+16),51431.49,Block Valve - I-5 (1235+58),36998.94,16,0.25,,52000,,15,0.04,,,,,0.4,0.4, 06:04,1170,1933,1392,1170,0.841,1.19,1933,1392,,,35.5285634,-119.4510628,288.8, INT ML,Pitting,,,MFL/CLP,,
4457,Anomaly - Corrosion,,INT,89084.31,876+54,40.05,19.1,59.15,15510,Block Valve  BV 7.14 (377+16),51443.78,Block Valve - I-5 (1235+58),36986.65,16,0.25,,52000,,16,0.04,,,,,0.4,0.5, 07:19,1170,1933,1392,1170,0.841,1.19,1932,1391,,,35.5285633,-119.4511041,288.3, INT ML,Pitting,,,MFL/CLP,,
4458,Anomaly - Corrosion,,INT,89085.55,876+55,41.29,17.86,59.15,15510,Block Valve  BV 7.14 (377+16),51445.01,Block Valve - I-5 (1235+58),36985.42,16,0.25,,52000,,16,0.04,,,,,0.4,0.2, 05:54,1170,1935,1393,1170,0.84,1.19,1934,1392,,,35.5285633,-119.4511083,288.3, INT ML,Pinhole,,,MFL/CLP,,
4459,Anomaly - Corrosion,,INT,89088.65,876+58,44.39,14.76,59.15,15510,Block Valve  BV 7.14 (377+16),51448.11,Block Valve - I-5 (1235+58),36982.32,16,0.25,,52000,,15,0.04,,,,,0.7,0.8, 07:34,1170,1928,1388,1170,0.843,1.187,1926,1387,,,35.5285632,-119.4511187,288.1, INT ML,Pitting,,,MFL/CLP,,
4460,Repair - Welded sleeve begin,,,89089.64,876+59,45.38,13.77,59.15,15510,Block Valve  BV 7.14 (377+16),51449.1,Block Valve - I-5 (1235+58),36981.33,16,0.25,,52000,,,,,,,,,,,1170,,,1170,,,,,,,35.5285632,-119.451122,288.1,REPAIR-SHELL START,,,,MFL/CLP,,
4461,Repair - Welded sleeve end,,,89096.2,876+66,51.94,7.21,59.15,15510,Block Valve  BV 7.14 (377+16),51455.67,Block Valve - I-5 (1235+58),36974.76,16,0.25,,52000,,,,,,,,,,,1170,,,1170,,,,,,,35.5285632,-119.4511441,288.1,REPAIR-SHELL END,,,,MFL/CLP,,
4462,Weld,,,89103.41,876+73,59.15,49.84,49.84,15520,Block Valve  BV 7.14 (377+16),51462.88,Block Valve - I-5 (1235+58),36967.55,16,0.25,,52000, 01:08,,,,,,,,,,1170,,,1170,,,,,,,35.5285631,-119.4511683,288.2,GIRTH WELD,,,,MFL/CLP,,
4463,Anomaly - Corrosion,,INT,89105.37,876+74,1.96,47.88,49.84,15520,Block Valve  BV 7.14 (377+16),51464.84,Block Valve - I-5 (1235+58),36965.59,16,0.25,,52000,,20,0.05,,,,,0.3,0.2, 05:29,1170,1935,1393,1170,0.84,1.191,1935,1393,,,35.5285631,-119.4511749,288.3, INT ML,Pinhole,,,MFL/CLP,,
4464,Anomaly - Corrosion,,INT,89123.9,876+92,20.49,29.35,49.84,15520,Block Valve  BV 7.14 (377+16),51483.37,Block Valve - I-5 (1235+58),36947.06,16,0.25,,52000,,17,0.04,,,,,0.2,0.3, 05:58,1170,1937,1394,1170,0.839,1.192,1936,1394,,,35.5285628,-119.4512372,288.9,*INT ML,Pinhole,,,MFL/CLP,,
4465,Anomaly - Corrosion,,INT,89127.44,876+96,24.04,25.81,49.84,15520,Block Valve  BV 7.14 (377+16),51486.91,Block Valve - I-5 (1235+58),36943.52,16,0.25,,52000,,17,0.04,,,,,0.4,0.5, 05:52,1170,1934,1393,1170,0.84,1.19,1934,1392,,,35.5285628,-119.4512491,289, INT ML,Circumferential Slotting,,,MFL/CLP,,
4466,Weld,,,89153.25,877+21,49.84,59.15,59.14,15530,Block Valve  BV 7.14 (377+16),51512.72,Block Valve - I-5 (1235+58),36917.71,16,0.25,,52000, 02:12,,,,,,,,,,1170,,,1170,,,,,,,35.5285627,-119.4513358,290.1,GIRTH WELD,,,,MFL/CLP,,
4467,Weld,,,89212.4,877+78,59.14,59.07,59.07,15540,Block Valve  BV 7.14 (377+16),51571.87,Block Valve - I-5 (1235+58),36858.56,16,0.25,,52000, 11:32,,,,,,,,,,1170,,,1170,,,,,,,35.5285609,-119.4515346,291.5,GIRTH WELD,,,,MFL/CLP,,
4468,Weld,,,89271.47,878+36,59.07,59.34,59.34,15550,Block Valve  BV 7.14 (377+16),51630.94,Block Valve - I-5 (1235+58),36799.5,16,0.25,,52000, 02:04,,,,,,,,,,1170,,,1170,,,,,,,35.5285602,-119.4517332,290.8,GIRTH WELD,,,,MFL/CLP,,
4469,Anomaly - Corrosion Cluster,,INT,89292.46,878+56,21,38.34,59.34,15550,Block Valve  BV 7.14 (377+16),51651.93,Block Valve - I-5 (1235+58),36778.5,16,0.25,,52000,,21,0.05,,,,,1,0.3, 06:45,1170,1907,1373,1170,0.852,1.174,1922,1384,,,35.5285602,-119.4518038,290.7, INT ML,Axial Slotting,,,MFL/CLP,,
4470,Anomaly - Corrosion,,INT,89294.58,878+58,23.12,36.22,59.34,15550,Block Valve  BV 7.14 (377+16),51654.05,Block Valve - I-5 (1235+58),36776.38,16,0.25,,52000,,15,0.04,,,,,0.3,0.3, 05:57,1170,1935,1393,1170,0.84,1.191,1935,1393,,,35.5285602,-119.451811,290.7, INT ML,Pinhole,,,MFL/CLP,,
4471,Anomaly - Corrosion,,INT,89307.08,878+70,35.61,23.73,59.34,15550,Block Valve  BV 7.14 (377+16),51666.55,Block Valve - I-5 (1235+58),36763.89,16,0.25,,52000,,20,0.05,,,,,0.3,0.2, 05:51,1170,1935,1393,1170,0.84,1.19,1934,1392,,,35.5285603,-119.451853,290.6, INT ML,Pinhole,,,MFL/CLP,,
4472,Anomaly - Corrosion,,INT,89326.2,878+89,54.73,4.6,59.34,15550,Block Valve  BV 7.14 (377+16),51685.67,Block Valve - I-5 (1235+58),36744.76,16,0.25,,52000,,17,0.04,,,,,0.3,0.2, 05:52,1170,1936,1394,1170,0.84,1.191,1935,1393,,,35.5285601,-119.4519173,290.6, INT ML,Pinhole,,,MFL/CLP,,
4473,Weld,,,89330.8,878+93,59.34,60.39,60.39,15560,Block Valve  BV 7.14 (377+16),51690.27,Block Valve - I-5 (1235+58),36740.16,16,0.25,,52000, 11:40,,,,,,,,,,1170,,,1170,,,,,,,35.5285601,-119.4519328,290.5,GIRTH WELD,,,,MFL/CLP,,
4474,Weld,,,89391.19,879+52,60.39,60.2,60.2,15570,Block Valve  BV 7.14 (377+16),51750.66,Block Valve - I-5 (1235+58),36679.77,16,0.25,,52000, 01:08,,,,,,,,,,1170,,,1170,,,,,,,35.528559,-119.4521358,290.4,GIRTH WELD,,,,MFL/CLP,,
4475,Anomaly - Corrosion,,INT,89396.42,879+57,5.23,54.97,60.2,15570,Block Valve  BV 7.14 (377+16),51755.89,Block Valve - I-5 (1235+58),36674.54,16,0.25,,52000,,17,0.04,,,,,0.4,0.5, 06:03,1170,1934,1393,1170,0.84,1.19,1934,1392,,,35.528559,-119.4521534,290.4, INT ML,Circumferential Slotting,,,MFL/CLP,,
4476,Anomaly - Corrosion,,INT,89398.71,879+59,7.52,52.68,60.2,15570,Block Valve  BV 7.14 (377+16),51758.18,Block Valve - I-5 (1235+58),36672.25,16,0.25,,52000,,15,0.04,,,,,0.2,0.2, 06:05,1170,1936,1394,1170,0.839,1.192,1936,1394,,,35.528559,-119.4521611,290.4, INT ML,Pinhole,,,MFL/CLP,,
4477,Anomaly - Corrosion,,INT,89403.52,879+64,12.33,47.87,60.2,15570,Block Valve  BV 7.14 (377+16),51762.99,Block Valve - I-5 (1235+58),36667.44,16,0.25,,52000,,21,0.05,,,,,0.4,0.4, 05:52,1170,1933,1392,1170,0.841,1.19,1933,1391,,,35.5285589,-119.4521773,290.4, INT ML,Pinhole,,,MFL/CLP,,
4478,Weld,,,89451.39,880+10,60.2,60.19,60.19,15580,Block Valve  BV 7.14 (377+16),51810.86,Block Valve - I-5 (1235+58),36619.57,16,0.25,,52000, 02:00,,,,,,,,,,1170,,,1170,,,,,,,35.5285586,-119.4523383,290.4,GIRTH WELD,,,,MFL/CLP,,
4479,Anomaly - Corrosion,,INT,89483.69,880+42,32.3,27.89,60.19,15580,Block Valve  BV 7.14 (377+16),51843.16,Block Valve - I-5 (1235+58),36587.27,16,0.25,,52000,,25,0.06,,,,,0.2,0.2, 06:09,1170,1935,1393,1170,0.84,1.191,1935,1393,,,35.5285586,-119.4524469,290.2, INT ML,Pinhole,,,MFL/CLP,,
4480,Anomaly - Corrosion,,INT,89500.38,880+58,48.99,11.2,60.19,15580,Block Valve  BV 7.14 (377+16),51859.85,Block Valve - I-5 (1235+58),36570.58,16,0.25,,52000,,16,0.04,,,,,0.3,0.3, 05:51,1170,1935,1393,1170,0.84,1.191,1935,1393,,,35.5285585,-119.452503,290.1, INT ML,Pinhole,,,MFL/CLP,,
4481,Weld,,,89511.59,880+69,60.19,60.34,60.34,15590,Block Valve  BV 7.14 (377+16),51871.05,Block Valve - I-5 (1235+58),36559.38,16,0.25,,52000, 11:36,,,,,,,,,,1170,,,1170,,,,,,,35.5285583,-119.4525407,290.1,GIRTH WELD,,,,MFL/CLP,,
4482,Anomaly - Corrosion,,INT,89523.11,880+80,11.53,48.82,60.34,15590,Block Valve  BV 7.14 (377+16),51882.58,Block Valve - I-5 (1235+58),36547.85,16,0.25,,52000,,17,0.04,,,,,0.3,0.3, 06:21,1170,1935,1393,1170,0.84,1.191,1935,1393,,,35.5285581,-119.4525794,290.1, INT ML,Pinhole,,,MFL/CLP,,
4483,Anomaly - Corrosion,,INT,89534.49,880+91,22.91,37.43,60.34,15590,Block Valve  BV 7.14 (377+16),51893.96,Block Valve - I-5 (1235+58),36536.47,16,0.25,,52000,,17,0.04,,,,,0.5,0.6, 06:05,1170,1931,1390,1170,0.842,1.188,1930,1389,,,35.5285579,-119.4526177,290.1, INT ML,Pitting,,,MFL/CLP,,
4484,Weld,,,89571.93,881+27,60.34,60.17,60.17,15600,Block Valve  BV 7.14 (377+16),51931.39,Block Valve - I-5 (1235+58),36499.04,16,0.25,,52000, 02:08,,,,,,,,,,1170,,,1170,,,,,,,35.5285573,-119.4527436,290.1,GIRTH WELD,,,,MFL/CLP,,
4485,Anomaly - Corrosion,,INT,89573.34,881+29,1.41,58.75,60.17,15600,Block Valve  BV 7.14 (377+16),51932.81,Block Valve - I-5 (1235+58),36497.62,16,0.25,,52000,,22,0.06,,,,,0.4,0.4, 05:54,1170,1933,1392,1170,0.841,1.19,1932,1391,,,35.5285573,-119.4527484,290.1, INT ML,Circumferential Slotting,,,MFL/CLP,,
4486,Anomaly - Corrosion,,INT,89585.21,881+40,13.28,46.89,60.17,15600,Block Valve  BV 7.14 (377+16),51944.68,Block Valve - I-5 (1235+58),36485.75,16,0.25,,52000,,17,0.04,,,,,0.2,0.2, 05:45,1170,1936,1394,1170,0.839,1.191,1936,1394,,,35.5285572,-119.4527883,290.1, INT ML,Pinhole,,,MFL/CLP,,
4487,Anomaly - Corrosion,,INT,89611.52,881+66,39.59,20.58,60.17,15600,Block Valve  BV 7.14 (377+16),51970.98,Block Valve - I-5 (1235+58),36459.45,16,0.25,,52000,,18,0.05,,,,,0.3,0.3, 06:11,1170,1935,1394,1170,0.84,1.191,1935,1393,,,35.528557,-119.4528767,290.2, INT ML,Pinhole,,,MFL/CLP,,
4488,Anomaly - Corrosion,,INT,89625.12,881+79,53.19,6.98,60.17,15600,Block Valve  BV 7.14 (377+16),51984.59,Block Valve - I-5 (1235+58),36445.84,16,0.25,,52000,,15,0.04,,,,,0.4,0.3, 05:58,1170,1935,1393,1170,0.84,1.191,1934,1393,,,35.5285568,-119.4529225,290.2, INT ML,Pinhole,,,MFL/CLP,,
4489,Weld,,,89632.1,881+86,60.17,60.2,60.2,15610,Block Valve  BV 7.14 (377+16),51991.57,Block Valve - I-5 (1235+58),36438.87,16,0.25,,52000, 11:52,,,,,,,,,,1170,,,1170,,,,,,,35.5285566,-119.452946,290.2,GIRTH WELD,,,,MFL/CLP,,
4490,Anomaly - Corrosion,,INT,89668.47,882+21,36.38,23.82,60.2,15610,Block Valve  BV 7.14 (377+16),52027.94,Block Valve - I-5 (1235+58),36402.49,16,0.25,,52000,,15,0.04,,,,,0.4,0.4, 06:02,1170,1935,1393,1170,0.84,1.191,1934,1393,,,35.528556,-119.4530683,290.3, INT ML,Circumferential Slotting,,,MFL/CLP,,
4491,Anomaly - Corrosion,,INT,89680.27,882+32,48.17,12.03,60.2,15610,Block Valve  BV 7.14 (377+16),52039.73,Block Valve - I-5 (1235+58),36390.7,16,0.25,,52000,,16,0.04,,,,,0.4,0.4, 06:19,1170,1935,1393,1170,0.84,1.19,1934,1392,,,35.5285558,-119.4531079,290.3, INT ML,Circumferential Slotting,,,MFL/CLP,,
4492,Weld,,,89692.29,882+44,60.2,59.18,59.18,15620,Block Valve  BV 7.14 (377+16),52051.76,Block Valve - I-5 (1235+58),36378.67,16,0.25,,52000, 01:00,,,,,,,,,,1170,,,1170,,,,,,,35.5285555,-119.4531484,290.3,GIRTH WELD,,,,MFL/CLP,,
4493,Anomaly - Corrosion,,INT,89698.86,882+51,6.56,52.62,59.18,15620,Block Valve  BV 7.14 (377+16),52058.32,Block Valve - I-5 (1235+58),36372.11,16,0.25,,52000,,15,0.04,,,,,0.3,0.5, 05:51,1170,1935,1393,1170,0.84,1.191,1935,1393,,,35.5285555,-119.4531704,290.3, INT ML,Circumferential Slotting,,,MFL/CLP,,
4494,Anomaly - Corrosion,,INT,89701.75,882+53,9.46,49.73,59.18,15620,Block Valve  BV 7.14 (377+16),52061.21,Block Valve - I-5 (1235+58),36369.22,16,0.25,,52000,,15,0.04,,,,,0.4,0.5, 05:53,1170,1935,1393,1170,0.84,1.191,1934,1393,,,35.5285554,-119.4531802,290.3, INT ML,Circumferential Slotting,,,MFL/CLP,,
4495,Weld,,,89751.48,883+02,59.18,58.98,58.98,15630,Block Valve  BV 7.14 (377+16),52110.95,Block Valve - I-5 (1235+58),36319.49,16,0.25,,52000, 11:36,,,,,,,,,,1170,,,1170,,,,,,,35.5285549,-119.4533474,290.6,GIRTH WELD,,,,MFL/CLP,,
4496,Anomaly - Corrosion,,INT,89786.72,883+36,35.24,23.74,58.98,15630,Block Valve  BV 7.14 (377+16),52146.19,Block Valve - I-5 (1235+58),36284.24,16,0.25,,52000,,17,0.04,,,,,0.4,0.4, 05:45,1170,1934,1393,1170,0.84,1.19,1934,1392,,,35.5285537,-119.4534659,290.2, INT ML,Circumferential Slotting,,,MFL/CLP,,
4497,Anomaly - Corrosion Cluster,,INT,89799.13,883+48,47.66,11.32,58.98,15630,Block Valve  BV 7.14 (377+16),52158.6,Block Valve - I-5 (1235+58),36271.83,16,0.25,,52000,,16,0.04,,,,,1.8,1.3, 06:00,1170,1884,1356,1170,0.863,1.159,1903,1371,,,35.5285533,-119.4535076,290.1, INT ML,General Metal Loss,,,MFL/CLP,,
4498,Anomaly - Corrosion,,INT,89801.22,883+50,49.75,9.24,58.98,15630,Block Valve  BV 7.14 (377+16),52160.69,Block Valve - I-5 (1235+58),36269.74,16,0.25,,52000,,15,0.04,,,,,1,0.6, 05:59,1170,1918,1381,1170,0.847,1.181,1915,1378,,,35.5285532,-119.4535147,290.1, INT ML,Pitting,,,MFL/CLP,,
4499,Weld,,,89810.46,883+59,58.98,59.14,59.14,15640,Block Valve  BV 7.14 (377+16),52169.93,Block Valve - I-5 (1235+58),36260.51,16,0.25,,52000, 01:08,,,,,,,,,,1170,,,1170,,,,,,,35.5285529,-119.4535457,290.1,GIRTH WELD,,,,MFL/CLP,,
4500,Anomaly - Corrosion,,INT,89821.05,883+69,10.6,48.55,59.14,15640,Block Valve  BV 7.14 (377+16),52180.52,Block Valve - I-5 (1235+58),36249.91,16,0.25,,52000,,17,0.04,,,,,0.2,0.2, 05:52,1170,1937,1394,1170,0.839,1.192,1936,1394,,,35.5285528,-119.4535813,290.1, INT ML,Pinhole,,,MFL/CLP,,
4501,Anomaly - Corrosion,,INT,89830.62,883+78,20.17,38.98,59.14,15640,Block Valve  BV 7.14 (377+16),52190.09,Block Valve - I-5 (1235+58),36240.34,16,0.25,,52000,,21,0.05,,,,,0.4,0.3, 05:58,1170,1933,1392,1170,0.841,1.19,1933,1391,,,35.5285527,-119.4536135,290.1, INT ML,Pinhole,,,MFL/CLP,,
4502,Weld,,,89869.6,884+16,59.14,59.1,59.09,15650,Block Valve  BV 7.14 (377+16),52229.07,Block Valve - I-5 (1235+58),36201.36,16,0.25,,52000, 11:44,,,,,,,,,,1170,,,1170,,,,,,,35.5285521,-119.4537446,289.6,GIRTH WELD,,,,MFL/CLP,,
4503,Anomaly - Corrosion,,INT,89892.87,884+39,23.27,35.83,59.09,15650,Block Valve  BV 7.14 (377+16),52252.34,Block Valve - I-5 (1235+58),36178.09,16,0.25,,52000,,16,0.04,,,,,0.4,0.5, 05:50,1170,1934,1392,1170,0.84,1.19,1933,1392,,,35.5285518,-119.4538228,289.3, INT ML,Pitting,,,MFL/CLP,,
4504,Weld,,,89928.7,884+74,59.09,59.07,59.07,15660,Block Valve  BV 7.14 (377+16),52288.17,Block Valve - I-5 (1235+58),36142.26,16,0.25,,52000, 12:24,,,,,,,,,,1170,,,1170,,,,,,,35.5285516,-119.4539433,288.8,GIRTH WELD,,,,MFL/CLP,,
4505,Anomaly - Corrosion,,EXT,89947.23,884+92,18.53,40.54,59.07,15660,Block Valve  BV 7.14 (377+16),52306.7,Block Valve - I-5 (1235+58),36123.73,16,0.25,,52000,,19,0.05,,,,,0.2,0.2, 03:28,1170,1936,1394,1170,0.84,1.191,1936,1394,,,35.5285513,-119.4540056,288.6, EXT ML,Pinhole,,,MFL/CLP,,
4506,Anomaly - Corrosion,,INT,89970.04,885+14,41.34,17.73,59.07,15660,Block Valve  BV 7.14 (377+16),52329.51,Block Valve - I-5 (1235+58),36100.92,16,0.25,,52000,,17,0.04,,,,,0.4,0.4, 06:10,1170,1934,1393,1170,0.84,1.19,1934,1392,,,35.5285509,-119.4540823,288.1, INT ML,Circumferential Slotting,,,MFL/CLP,,
4507,Anomaly - Corrosion,,EXT,89973.55,885+17,44.86,14.21,59.07,15660,Block Valve  BV 7.14 (377+16),52333.02,Block Valve - I-5 (1235+58),36097.41,16,0.25,,52000,,22,0.06,,,,,0.2,0.2, 07:06,1170,1936,1394,1170,0.839,1.191,1936,1394,,,35.5285509,-119.4540941,288.1, EXT ML,Pinhole,,,MFL/CLP,,
4508,Anomaly - Corrosion,,INT,89974.33,885+18,45.64,13.43,59.07,15660,Block Valve  BV 7.14 (377+16),52333.8,Block Valve - I-5 (1235+58),36096.63,16,0.25,,52000,,15,0.04,,,,,0.4,0.4, 06:09,1170,1935,1393,1170,0.84,1.191,1934,1393,,,35.5285509,-119.4540968,288, INT ML,Pinhole,,,MFL/CLP,,
4509,Anomaly - Corrosion,,EXT,89976.22,885+20,47.52,11.55,59.07,15660,Block Valve  BV 7.14 (377+16),52335.69,Block Valve - I-5 (1235+58),36094.74,16,0.25,,52000,,15,0.04,,,,,0.2,0.2, 07:07,1170,1937,1394,1170,0.839,1.192,1937,1394,,,35.5285509,-119.4541031,288, EXT ML,Pinhole,,,MFL/CLP,,
4510,Anomaly - Corrosion,,INT,89983,885+26,54.3,4.76,59.07,15660,Block Valve  BV 7.14 (377+16),52342.47,Block Valve - I-5 (1235+58),36087.96,16,0.25,,52000,,18,0.05,,,,,0.4,0.4, 05:32,1170,1934,1393,1170,0.84,1.19,1933,1392,,,35.5285508,-119.4541259,287.9, INT ML,Circumferential Slotting,,,MFL/CLP,,
4511,Weld,,,89987.77,885+31,59.07,59.13,59.13,15670,Block Valve  BV 7.14 (377+16),52347.23,Block Valve - I-5 (1235+58),36083.2,16,0.25,,52000, 02:16,,,,,,,,,,1170,,,1170,,,,,,,35.5285508,-119.4541419,287.8,GIRTH WELD,,,,MFL/CLP,,
4512,Anomaly - Corrosion,,INT,90006.52,885+49,18.75,40.38,59.13,15670,Block Valve  BV 7.14 (377+16),52365.99,Block Valve - I-5 (1235+58),36064.44,16,0.25,,52000,,15,0.04,,,,,0.3,0.4, 05:39,1170,1935,1393,1170,0.84,1.191,1935,1393,,,35.5285508,-119.454205,287.4, INT ML,Circumferential Slotting,,,MFL/CLP,,
4513,Anomaly - Corrosion,,INT,90008.86,885+51,21.1,38.04,59.13,15670,Block Valve  BV 7.14 (377+16),52368.33,Block Valve - I-5 (1235+58),36062.1,16,0.25,,52000,,19,0.05,,,,,0.3,0.3, 05:52,1170,1935,1393,1170,0.84,1.191,1934,1393,,,35.5285508,-119.4542128,287.4, INT ML,Pinhole,,,MFL/CLP,,
4514,Anomaly - Corrosion Cluster,,INT,90013.82,885+56,26.06,33.08,59.13,15670,Block Valve  BV 7.14 (377+16),52373.29,Block Valve - I-5 (1235+58),36057.14,16,0.25,,52000,,28,0.07,,,,,1.7,0.3, 05:42,1170,1844,1327,1170,0.882,1.135,1907,1373,,,35.5285508,-119.4542295,287.3,*INT ML,Axial Slotting,,,MFL/CLP,,
4515,Anomaly - Corrosion,,INT,90014.29,885+57,26.52,32.61,59.13,15670,Block Valve  BV 7.14 (377+16),52373.76,Block Valve - I-5 (1235+58),36056.67,16,0.25,,52000,,15,0.04,,,,,0.3,0.2, 05:42,1170,1936,1394,1170,0.84,1.191,1936,1394,,,35.5285508,-119.4542311,287.3, INT ML,Pinhole,,,MFL/CLP,,
4516,Anomaly - Corrosion,,INT,90031.73,885+74,43.97,15.17,59.13,15670,Block Valve  BV 7.14 (377+16),52391.2,Block Valve - I-5 (1235+58),36039.23,16,0.25,,52000,,19,0.05,,,,,0.4,0.4, 05:52,1170,1933,1392,1170,0.841,1.19,1932,1391,,,35.5285507,-119.4542898,286.9, INT ML,Pitting,,,MFL/CLP,,
4517,Weld,,,90046.9,885+88,59.13,59.15,59.15,15680,Block Valve  BV 7.14 (377+16),52406.37,Block Valve - I-5 (1235+58),36024.06,16,0.25,,52000, 11:52,,,,,,,,,,1170,,,1170,,,,,,,35.5285504,-119.4543407,286.7,GIRTH WELD,,,,MFL/CLP,,
4518,Anomaly - Corrosion,,INT,90059.17,886+00,12.27,46.88,59.15,15680,Block Valve  BV 7.14 (377+16),52418.64,Block Valve - I-5 (1235+58),36011.79,16,0.25,,52000,,17,0.04,,,,,0.3,0.2, 05:56,1170,1936,1394,1170,0.84,1.191,1935,1393,,,35.5285502,-119.454382,286.6, INT ML,Pinhole,,,MFL/CLP,,
4519,Anomaly - Corrosion,,INT,90075.69,886+16,28.79,30.36,59.15,15680,Block Valve  BV 7.14 (377+16),52435.16,Block Valve - I-5 (1235+58),35995.27,16,0.25,,52000,,17,0.04,,,,,0.4,0.4, 05:41,1170,1934,1393,1170,0.84,1.19,1934,1392,,,35.5285499,-119.4544376,286.4, INT ML,Circumferential Slotting,,,MFL/CLP,,
4520,Anomaly - Corrosion,,INT,90077.41,886+18,30.51,28.65,59.15,15680,Block Valve  BV 7.14 (377+16),52436.87,Block Valve - I-5 (1235+58),35993.56,16,0.25,,52000,,16,0.04,,,,,0.3,0.4, 05:42,1170,1935,1393,1170,0.84,1.191,1935,1393,,,35.5285498,-119.4544433,286.4, INT ML,Circumferential Slotting,,,MFL/CLP,,
4521,Anomaly - Corrosion,,EXT,90100.4,886+40,53.5,5.65,59.15,15680,Block Valve  BV 7.14 (377+16),52459.87,Block Valve - I-5 (1235+58),35970.56,16,0.25,,52000,,17,0.04,,,,,0.2,0.2, 04:42,1170,1937,1394,1170,0.839,1.192,1936,1394,,,35.5285494,-119.4545206,286.1, EXT ML,Pinhole,,,MFL/CLP,,
4522,Anomaly - Corrosion,,EXT,90104.85,886+45,57.95,1.2,59.15,15680,Block Valve  BV 7.14 (377+16),52464.32,Block Valve - I-5 (1235+58),35966.11,16,0.25,,52000,,15,0.04,,,,,0.3,0.2, 04:32,1170,1936,1394,1170,0.84,1.191,1936,1394,,,35.5285493,-119.4545356,286, EXT ML,Pinhole,,,MFL/CLP,,
4523,Weld,,,90106.05,886+46,59.15,59.07,59.07,15690,Block Valve  BV 7.14 (377+16),52465.52,Block Valve - I-5 (1235+58),35964.91,16,0.25,,52000, 01:56,,,,,,,,,,1170,,,1170,,,,,,,35.5285493,-119.4545396,286,GIRTH WELD,,,,MFL/CLP,,
4524,Anomaly - Corrosion Cluster,,INT,90126.29,886+65,20.24,38.83,59.07,15690,Block Valve  BV 7.14 (377+16),52485.76,Block Valve - I-5 (1235+58),35944.67,16,0.25,,52000,,17,0.04,,,,,1.5,2, 05:41,1170,1891,1362,1170,0.859,1.164,1917,1380,,,35.5285491,-119.4546077,285.7, INT ML,General Metal Loss,,,MFL/CLP,,
4525,Anomaly - Corrosion,,INT,90143.58,886+82,37.53,21.55,59.07,15690,Block Valve  BV 7.14 (377+16),52503.05,Block Valve - I-5 (1235+58),35927.39,16,0.25,,52000,,20,0.05,,,,,0.4,0.4, 05:28,1170,1934,1392,1170,0.84,1.19,1933,1392,,,35.5285491,-119.4546658,285.5, INT ML,Pinhole,,,MFL/CLP,,
4526,Weld,,,90165.12,887+03,59.07,60.17,60.17,15700,Block Valve  BV 7.14 (377+16),52524.59,Block Valve - I-5 (1235+58),35905.84,16,0.25,,52000, 11:52,,,,,,,,,,1170,,,1170,,,,,,,35.528549,-119.4547383,285.2,GIRTH WELD,,,,MFL/CLP,,
4527,Anomaly - Corrosion Cluster,,INT,90166.44,887+05,1.32,58.85,60.17,15700,Block Valve  BV 7.14 (377+16),52525.91,Block Valve - I-5 (1235+58),35904.52,16,0.25,,52000,,16,0.04,,,,,1.2,0.4, 08:22,1170,1908,1374,1170,0.852,1.174,1925,1386,,,35.528549,-119.4547427,285.2, INT ML,Axial Slotting,,,MFL/CLP,,
4528,Anomaly - Corrosion,,EXT,90167.24,887+05,2.12,58.05,60.17,15700,Block Valve  BV 7.14 (377+16),52526.71,Block Valve - I-5 (1235+58),35903.72,16,0.25,,52000,,17,0.04,,,,,0.2,0.2, 08:17,1170,1937,1394,1170,0.839,1.192,1936,1394,,,35.528549,-119.4547454,285.2, EXT ML,Pinhole,,,MFL/CLP,,
4529,Anomaly - Corrosion,,INT,90172.29,887+10,7.17,53,60.17,15700,Block Valve  BV 7.14 (377+16),52531.76,Block Valve - I-5 (1235+58),35898.67,16,0.25,,52000,,22,0.06,,,,,0.6,0.8, 05:13,1170,1924,1386,1170,0.845,1.184,1921,1383,,,35.528549,-119.4547624,285.2, INT ML,Pitting,,,MFL/CLP,,
4530,Anomaly - Corrosion,,INT,90202.82,887+40,37.69,22.47,60.17,15700,Block Valve  BV 7.14 (377+16),52562.29,Block Valve - I-5 (1235+58),35868.14,16,0.25,,52000,,16,0.04,,,,,0.6,0.5, 06:07,1170,1931,1390,1170,0.842,1.188,1929,1389,,,35.5285488,-119.454865,284.9, INT ML,Pitting,,,MFL/CLP,,
4531,Anomaly - Corrosion,,INT,90216.74,887+53,51.62,8.55,60.17,15700,Block Valve  BV 7.14 (377+16),52576.21,Block Valve - I-5 (1235+58),35854.22,16,0.25,,52000,,18,0.05,,,,,0.5,0.6, 05:35,1170,1931,1390,1170,0.842,1.188,1929,1389,,,35.5285487,-119.4549118,284.9, INT ML,Pitting,,,MFL/CLP,,
4532,Anomaly - Corrosion,,INT,90216.96,887+53,51.84,8.33,60.17,15700,Block Valve  BV 7.14 (377+16),52576.43,Block Valve - I-5 (1235+58),35854,16,0.25,,52000,,17,0.04,,,,,0.5,0.8, 06:00,1170,1931,1390,1170,0.842,1.188,1930,1389,,,35.5285487,-119.4549126,284.9, INT ML,Pitting,,,MFL/CLP,,
4533,Anomaly - Corrosion,,INT,90217.77,887+54,52.64,7.53,60.17,15700,Block Valve  BV 7.14 (377+16),52577.23,Block Valve - I-5 (1235+58),35853.2,16,0.25,,52000,,19,0.05,,,,,0.7,0.7, 05:36,1170,1922,1384,1170,0.845,1.183,1919,1382,,,35.5285487,-119.4549153,284.8, INT ML,Pitting,,,MFL/CLP,,
4534,Weld,,,90225.29,887+62,60.17,60.31,60.31,15710,Block Valve  BV 7.14 (377+16),52584.76,Block Valve - I-5 (1235+58),35845.67,16,0.25,,52000, 02:44,,,,,,,,,,1170,,,1170,,,,,,,35.5285487,-119.4549406,284.8,GIRTH WELD,,,,MFL/CLP,,
4535,Anomaly - Corrosion,,INT,90234.73,887+71,9.44,50.87,60.31,15710,Block Valve  BV 7.14 (377+16),52594.2,Block Valve - I-5 (1235+58),35836.23,16,0.25,,52000,,18,0.05,,,,,0.4,0.6, 06:38,1170,1933,1391,1170,0.841,1.189,1931,1391,,,35.5285488,-119.4549723,284.8, INT ML,Pitting,,,MFL/CLP,,
4536,Anomaly - Corrosion,,INT,90235.14,887+71,9.85,50.46,60.31,15710,Block Valve  BV 7.14 (377+16),52594.61,Block Valve - I-5 (1235+58),35835.82,16,0.25,,52000,,17,0.04,,,,,0.4,0.5, 05:58,1170,1934,1393,1170,0.84,1.19,1934,1392,,,35.5285488,-119.4549737,284.8, INT ML,Circumferential Slotting,,,MFL/CLP,,
4537,Anomaly - Corrosion,,INT,90251.39,887+87,26.11,34.21,60.31,15710,Block Valve  BV 7.14 (377+16),52610.86,Block Valve - I-5 (1235+58),35819.57,16,0.25,,52000,,15,0.04,,,,,0.5,0.3, 06:52,1170,1933,1392,1170,0.841,1.189,1932,1391,,,35.5285488,-119.4550284,284.8, INT ML,Axial Slotting,,,MFL/CLP,,
4538,Anomaly - Corrosion,,INT,90253.9,887+89,28.61,31.7,60.31,15710,Block Valve  BV 7.14 (377+16),52613.37,Block Valve - I-5 (1235+58),35817.06,16,0.25,,52000,,21,0.05,,,,,0.4,0.6, 06:14,1170,1932,1391,1170,0.841,1.189,1930,1390,,,35.5285488,-119.4550368,284.8, INT ML,Pitting,,,MFL/CLP,,
4539,Weld,,,90285.6,888+20,60.31,60.14,60.14,15720,Block Valve  BV 7.14 (377+16),52645.07,Block Valve - I-5 (1235+58),35785.36,16,0.25,,52000, 11:48,,,,,,,,,,1170,,,1170,,,,,,,35.5285484,-119.4551434,284.8,GIRTH WELD,,,,MFL/CLP,,
4540,Anomaly - Corrosion,,INT,90299.93,888+34,14.33,45.82,60.14,15720,Block Valve  BV 7.14 (377+16),52659.4,Block Valve - I-5 (1235+58),35771.03,16,0.25,,52000,,19,0.05,,,,,0.4,0.4, 05:57,1170,1934,1392,1170,0.84,1.19,1933,1392,,,35.5285482,-119.4551916,284.7, INT ML,Circumferential Slotting,,,MFL/CLP,,
4541,Anomaly - Corrosion,,INT,90310.21,888+44,24.61,35.53,60.14,15720,Block Valve  BV 7.14 (377+16),52669.68,Block Valve - I-5 (1235+58),35760.75,16,0.25,,52000,,18,0.05,,,,,0.3,0.4, 06:03,1170,1935,1393,1170,0.84,1.191,1934,1393,,,35.528548,-119.4552262,284.7, INT ML,Circumferential Slotting,,,MFL/CLP,,
4542,Anomaly - Corrosion,,INT,90311.78,888+46,26.18,33.97,60.14,15720,Block Valve  BV 7.14 (377+16),52671.24,Block Valve - I-5 (1235+58),35759.19,16,0.25,,52000,,16,0.04,,,,,0.4,0.3, 05:56,1170,1935,1393,1170,0.84,1.19,1934,1392,,,35.528548,-119.4552314,284.7, INT ML,Pinhole,,,MFL/CLP,,
4543,Anomaly - Corrosion,,INT,90316.45,888+50,30.85,29.3,60.14,15720,Block Valve  BV 7.14 (377+16),52675.92,Block Valve - I-5 (1235+58),35754.51,16,0.25,,52000,,15,0.04,,,,,0.4,0.4, 05:44,1170,1934,1393,1170,0.84,1.19,1933,1392,,,35.528548,-119.4552471,284.7, INT ML,Axial Slotting,,,MFL/CLP,,
4544,Anomaly - Corrosion,,INT,90325.18,888+59,39.58,20.56,60.14,15720,Block Valve  BV 7.14 (377+16),52684.65,Block Valve - I-5 (1235+58),35745.78,16,0.25,,52000,,15,0.04,,,,,0.7,0.7, 05:08,1170,1927,1388,1170,0.843,1.186,1925,1386,,,35.5285478,-119.4552765,284.8, INT ML,Pitting,,,MFL/CLP,,
4545,Anomaly - Corrosion,,INT,90329.34,888+63,43.74,16.41,60.14,15720,Block Valve  BV 7.14 (377+16),52688.81,Block Valve - I-5 (1235+58),35741.62,16,0.25,,52000,,17,0.04,,,,,0.2,0.2, 06:06,1170,1937,1394,1170,0.839,1.192,1936,1394,,,35.5285478,-119.4552905,284.8, INT ML,Pinhole,,,MFL/CLP,,
4546,Weld,,,90345.75,888+78,60.14,60.16,60.16,15730,Block Valve  BV 7.14 (377+16),52705.21,Block Valve - I-5 (1235+58),35725.22,16,0.25,,52000, 02:52,,,,,,,,,,1170,,,1170,,,,,,,35.5285474,-119.4553456,284.8,GIRTH WELD,,,,MFL/CLP,,
4547,Anomaly - Corrosion,,INT,90404.17,889+35,58.43,1.74,60.16,15730,Block Valve  BV 7.14 (377+16),52763.64,Block Valve - I-5 (1235+58),35666.79,16,0.25,,52000,,16,0.04,,,,,0.4,0.5, 06:16,1170,1935,1393,1170,0.84,1.19,1934,1392,,,35.5285465,-119.4555421,285.2, INT ML,Circumferential Slotting,,,MFL/CLP,,
4548,Weld,,,90405.91,889+37,60.16,59.06,59.06,15740,Block Valve  BV 7.14 (377+16),52765.38,Block Valve - I-5 (1235+58),35665.05,16,0.25,,52000, 12:44,,,,,,,,,,1170,,,1170,,,,,,,35.5285464,-119.455548,285.2,GIRTH WELD,,,,MFL/CLP,,
4549,Anomaly - Corrosion,,INT,90411.17,889+42,5.26,53.8,59.06,15740,Block Valve  BV 7.14 (377+16),52770.63,Block Valve - I-5 (1235+58),35659.8,16,0.25,,52000,,16,0.04,,,,,0.3,0.5, 05:41,1170,1935,1393,1170,0.84,1.191,1935,1393,,,35.5285464,-119.4555657,285.2, INT ML,Circumferential Slotting,,,MFL/CLP,,
4550,Anomaly - Corrosion,,INT,90414.17,889+45,8.27,50.79,59.06,15740,Block Valve  BV 7.14 (377+16),52773.64,Block Valve - I-5 (1235+58),35656.79,16,0.25,,52000,,18,0.05,,,,,0.4,0.4, 05:50,1170,1934,1393,1170,0.84,1.19,1933,1392,,,35.5285463,-119.4555758,285.2, INT ML,Pinhole,,,MFL/CLP,,
4551,Anomaly - Corrosion,,INT,90415.17,889+46,9.27,49.79,59.06,15740,Block Valve  BV 7.14 (377+16),52774.64,Block Valve - I-5 (1235+58),35655.79,16,0.25,,52000,,15,0.04,,,,,0.4,0.4, 05:55,1170,1935,1393,1170,0.84,1.191,1934,1393,,,35.5285463,-119.4555791,285.2, INT ML,Circumferential Slotting,,,MFL/CLP,,
4552,Anomaly - Corrosion,,INT,90423.31,889+54,17.41,41.65,59.06,15740,Block Valve  BV 7.14 (377+16),52782.78,Block Valve - I-5 (1235+58),35647.65,16,0.25,,52000,,17,0.04,,,,,0.4,0.5, 06:05,1170,1934,1392,1170,0.841,1.19,1933,1392,,,35.5285462,-119.4556065,285.2, INT ML,Pitting,,,MFL/CLP,,
4553,Anomaly - Corrosion,,INT,90426.11,889+57,20.2,38.86,59.06,15740,Block Valve  BV 7.14 (377+16),52785.57,Block Valve - I-5 (1235+58),35644.86,16,0.25,,52000,,28,0.07,,,,,0.5,0.3, 05:57,1170,1927,1388,1170,0.843,1.186,1925,1386,,,35.5285462,-119.4556159,285.2, INT ML,Axial Slotting,,,MFL/CLP,,
