Repository: kerbergr/datadump

File: MLCompare/bin/Debug/netcoreapp3.1/ex2/oldAug12_final.csv (part 35 of 64)
74,Anomaly - Corrosion,,INT,1110.35,11+13,40.81,19.61,60.43,240,Launch Valve - Rio Bravo Station (0+00),1110.35,Block Valve  BV 7.14 (377+16),36530.18,16,0.25,,52000,,15,0.04,,,,,0.3,0.4, 05:55,1170,1935,1393,1170,0.84,1.191,1935,1393,,,35.4366554,-119.2694426,320.4, INT ML,Pinhole,,,MFL/CLP,,
75,Weld,,,1129.97,11+32,60.43,60.31,60.31,250,Launch Valve - Rio Bravo Station (0+00),1129.97,Block Valve  BV 7.14 (377+16),36510.56,16,0.25,,52000, 02:04,,,,,,,,,,1170,,,1170,,,,,,,35.4367093,-119.2694419,320.8,GIRTH WELD,,,,MFL/CLP,,
76,Anomaly - Corrosion,,INT,1188.08,11+90,58.11,2.2,60.31,250,Launch Valve - Rio Bravo Station (0+00),1188.08,Block Valve  BV 7.14 (377+16),36452.45,16,0.25,,52000,,16,0.04,,,,,0.3,0.4, 05:46,1170,1935,1393,1170,0.84,1.191,1935,1393,,,35.436869,-119.2694407,321.6, INT ML,Pinhole,,,MFL/CLP,,
77,Weld,,,1190.28,11+93,60.31,60.3,60.3,260,Launch Valve - Rio Bravo Station (0+00),1190.28,Block Valve  BV 7.14 (377+16),36450.26,16,0.25,,52000, 11:48,,,,,,,,,,1170,,,1170,,,,,,,35.436875,-119.2694407,321.6,GIRTH WELD,,,,MFL/CLP,,
5052,Weld,,,114580.11,1124+03,60.29,60.3,60.3,20020,Block Valve  BV 7.14 (377+16),76939.58,Block Valve - I-5 (1235+58),11490.85,16,0.25,,52000, 01:00,,,,,,,,,,1170,,,1170,,,,,,,35.5283852,-119.5280777,276.8,GIRTH WELD,,,,MFL/CLP,,
5053,Weld,,,114640.41,1124+62,60.3,60.34,60.34,20030,Block Valve  BV 7.14 (377+16),76999.88,Block Valve - I-5 (1235+58),11430.55,16,0.25,,52000, 11:20,,,,,,,,,,1170,,,1170,,,,,,,35.5283852,-119.5282802,278.4,GIRTH WELD,,,,MFL/CLP,,
5054,Weld,,,114700.75,1125+21,60.34,60.24,60.24,20040,Block Valve  BV 7.14 (377+16),77060.22,Block Valve - I-5 (1235+58),11370.21,16,0.25,,52000, 01:16,,,,,,,,,,1170,,,1170,,,,,,,35.5283851,-119.5284829,278.6,GIRTH WELD,,,,MFL/CLP,,
5055,Weld,,,114760.99,1125+79,60.24,60.22,60.22,20050,Block Valve  BV 7.14 (377+16),77120.46,Block Valve - I-5 (1235+58),11309.97,16,0.25,,52000, 10:56,,,,,,,,,,1170,,,1170,,,,,,,35.5283849,-119.5286853,278.5,GIRTH WELD,,,,MFL/CLP,,
5056,Weld,,,114821.2,1126+38,60.22,60.4,60.4,20060,Block Valve  BV 7.14 (377+16),77180.67,Block Valve - I-5 (1235+58),11249.76,16,0.25,,52000, 12:36,,,,,,,,,,1170,,,1170,,,,,,,35.528385,-119.5288876,278.7,GIRTH WELD,,,,MFL/CLP,,
5057,Anomaly - Corrosion,,INT,114846.31,1126+62,25.11,35.29,60.4,20060,Block Valve  BV 7.14 (377+16),77205.78,Block Valve - I-5 (1235+58),11224.65,16,0.25,,52000,,16,0.04,,,,,0.4,0.4, 05:58,1170,1935,1393,1170,0.84,1.19,1934,1392,,,35.5283853,-119.528972,278.7, INT ML,Circumferential Slotting,,,MFL/CLP,,
5058,Weld,,,114881.6,1126+96,60.4,60.29,60.29,20070,Block Valve  BV 7.14 (377+16),77241.07,Block Valve - I-5 (1235+58),11189.36,16,0.25,,52000, 11:00,,,,,,,,,,1170,,,1170,,,,,,,35.5283855,-119.5290905,278.9,GIRTH WELD,,,,MFL/CLP,,
5059,Weld,,,114941.89,1127+55,60.29,34.06,34.06,20080,Block Valve  BV 7.14 (377+16),77301.36,Block Valve - I-5 (1235+58),11129.07,16,0.25,,52000, 12:24,,,,,,,,,,1170,,,1170,,,,,,,35.5283863,-119.5292931,279.3,GIRTH WELD,,,,MFL/CLP,,
5060,Weld,,,114975.95,1127+88,34.06,60.14,60.14,20090,Block Valve  BV 7.14 (377+16),77335.41,Block Valve - I-5 (1235+58),11095.02,16,0.25,,52000, 02:36,,,,,,,,,,1170,,,1170,,,,,,,35.5283865,-119.5294075,279.3,GIRTH WELD,,,,MFL/CLP,,
5061,Weld - Change in wall thickness,,,115036.09,1128+46,60.14,13.49,13.49,20100,Block Valve  BV 7.14 (377+16),77395.55,Block Valve - I-5 (1235+58),11034.88,16,0.375,,60000,,,,,,,,,,,1170,,,2025,,,,,,,35.5283847,-119.5296089,275.6,GIRTH WELD NWT 0.250/0.375IN,,,,MFL/CLP,,
5062,Bend,,,115043.12,1128+53,7.03,6.46,13.49,20100,Block Valve  BV 7.14 (377+16),77402.59,Block Valve - I-5 (1235+58),11027.84,16,0.375,,60000,,,,,,,,,,,1170,,,2025,,,,,,,35.5283793,-119.5296308,275.1,5.0D 70 DEG BEND-HOT PULLED LEFT,,,,MFL/CLP,,
5063,Anomaly - Corrosion Cluster,,INT,115045.09,1128+55,9,4.49,13.49,20100,Block Valve  BV 7.14 (377+16),77404.55,Block Valve - I-5 (1235+58),11025.88,16,0.375,,60000,,47,0.18,,,,,2.5,2.4, 05:49,1170,2856,2056,2025,0.569,1.015,2773,1997,,,35.5283751,-119.5296349,275.1,*INT ML,General Metal Loss,,,MFL/CLP,,
5064,Repair - Welded sleeve begin,,,115047.32,1128+57,11.23,2.25,13.49,20100,Block Valve  BV 7.14 (377+16),77406.79,Block Valve - I-5 (1235+58),11023.64,16,0.375,,60000,,,,,,,,,,,1170,,,2025,,,,,,,35.5283695,-119.5296376,275.2,REPAIR-SHELL START,,,,MFL/CLP,,
5065,Weld - Change in wall thickness,,,115049.58,1128+59,13.49,60.3,60.3,20110,Block Valve  BV 7.14 (377+16),77409.05,Block Valve - I-5 (1235+58),11021.39,16,0.25,,52000, 09:24,,,,,,,,,,1170,,,1170,,,,,,,35.5283634,-119.5296392,275.3,GIRTH WELD NWT 0.375/0.250IN,,,,MFL/CLP,,
5066,Repair - Welded sleeve end,,,115050.54,1128+60,0.96,59.34,60.3,20110,Block Valve  BV 7.14 (377+16),77410,Block Valve - I-5 (1235+58),11020.43,16,0.25,,52000,,,,,,,,,,,1170,,,1170,,,,,,,35.5283608,-119.5296399,275.3,REPAIR-SHELL END,,,,MFL/CLP,,
5067,Casing Begin,,,115052.01,1128+62,2.43,57.87,60.3,20110,Block Valve  BV 7.14 (377+16),77411.47,Block Valve - I-5 (1235+58),11018.96,16,0.25,,52000,,,,,,,,,,,1170,,,1170,,,,,,,35.5283569,-119.5296409,275.4,CASING START,,,,MFL/CLP,,
5068,Weld,,,115109.87,1129+18,60.3,60.3,60.3,20120,Block Valve  BV 7.14 (377+16),77469.34,Block Valve - I-5 (1235+58),10961.09,16,0.25,,52000, 12:44,,,,,,,,,,1170,,,1170,,,,,,,35.5282021,-119.5296831,275.7,GIRTH WELD,,,,MFL/CLP,,
5069,Casing End,,,115169.05,1129+75,59.18,1.12,60.3,20120,Block Valve  BV 7.14 (377+16),77528.52,Block Valve - I-5 (1235+58),10901.91,16,0.25,,52000,,,,,,,,,,,1170,,,1170,,,,,,,35.5280441,-119.5297276,275.6,CASING END,,,,MFL/CLP,,
5070,Anomaly - Corrosion Cluster,,EXT,115169.35,1129+76,59.48,0.81,60.3,20120,Block Valve  BV 7.14 (377+16),77528.82,Block Valve - I-5 (1235+58),10901.61,16,0.25,,52000,,16,0.04,,,,,3.5,11.7, 08:36,1170,1818,1309,1170,0.894,1.119,1795,1293,,,35.5280433,-119.5297278,275.6, EXT ML,General Metal Loss,,,MFL/CLP,,
5071,Anomaly - Corrosion,,EXT,115169.56,1129+76,59.69,0.6,60.3,20120,Block Valve  BV 7.14 (377+16),77529.03,Block Valve - I-5 (1235+58),10901.4,16,0.25,,52000,,21,0.05,,,,,1.3,3.7, 06:17,1170,1894,1364,1170,0.858,1.166,1885,1357,,,35.5280427,-119.5297279,275.6, EXT ML,General Metal Loss,,,MFL/CLP,,
5072,Weld,,,115170.17,1129+76,60.3,9.96,9.96,20130,Block Valve  BV 7.14 (377+16),77529.64,Block Valve - I-5 (1235+58),10900.79,16,0.25,,52000,,,,,,,,,,,1170,,,1170,,,,,,,35.5280411,-119.5297284,275.5,GIRTH WELD,,,,MFL/CLP,,
5073,Anomaly - Corrosion Cluster,,EXT,115170.72,1129+77,0.55,9.41,9.96,20130,Block Valve  BV 7.14 (377+16),77530.19,Block Valve - I-5 (1235+58),10900.24,16,0.25,,52000,,15,0.04,,,,,2.4,4.1, 05:05,1170,1863,1341,1170,0.872,1.146,1892,1363,,,35.5280396,-119.5297287,275.5, EXT ML,General Metal Loss,,,MFL/CLP,,
5074,Anomaly - Corrosion,,EXT,115172.38,1129+78,2.21,7.75,9.96,20130,Block Valve  BV 7.14 (377+16),77531.85,Block Valve - I-5 (1235+58),10898.58,16,0.25,,52000,,15,0.04,,,,,0.2,0.2, 06:02,1170,1937,1394,1170,0.839,1.192,1937,1394,,,35.5280352,-119.5297299,275.4, EXT ML,Pinhole,,,MFL/CLP,,
5075,Anomaly - Corrosion,,EXT,115172.67,1129+79,2.5,7.46,9.96,20130,Block Valve  BV 7.14 (377+16),77532.14,Block Valve - I-5 (1235+58),10898.29,16,0.25,,52000,,19,0.05,,,,,0.3,0.2, 06:06,1170,1935,1393,1170,0.84,1.191,1934,1393,,,35.5280344,-119.5297301,275.4,*EXT ML,Pinhole,,,MFL/CLP,,
5076,Repair - Welded sleeve begin,,,115175.42,1129+81,5.25,4.72,9.96,20130,Block Valve  BV 7.14 (377+16),77534.89,Block Valve - I-5 (1235+58),10895.55,16,0.25,,52000,,,,,,,,,,,1170,,,1170,,,,,,,35.528027,-119.529732,275.3,REPAIR-SHELL START,,,,MFL/CLP,,
5077,Repair - Welded sleeve end,,,115179.95,1129+86,9.78,0.18,9.96,20130,Block Valve  BV 7.14 (377+16),77539.42,Block Valve - I-5 (1235+58),10891.01,16,0.25,,52000,,,,,,,,,,,1170,,,1170,,,,,,,35.5280149,-119.5297353,275.1,REPAIR-SHELL END,,,,MFL/CLP,,
5078,Weld - Change in wall thickness,,,115180.13,1129+86,9.96,15.32,15.32,20140,Block Valve  BV 7.14 (377+16),77539.6,Block Valve - I-5 (1235+58),10890.83,16,0.375,,60000,,,,,,,,,,,1170,,,2025,,,,,,,35.5280144,-119.5297354,275.1,GIRTH WELD NWT 0.250/0.375IN,,,,MFL/CLP,,
5079,Anomaly - Corrosion Cluster,,EXT,115180.81,1129+87,0.69,14.64,15.32,20140,Block Valve  BV 7.14 (377+16),77540.28,Block Valve - I-5 (1235+58),10890.15,16,0.375,,60000,,25,0.09,,,,,4.1,7.7, 05:02,1170,2968,2137,2025,0.548,1.055,3054,2199,,,35.5280126,-119.5297359,275.1, EXT ML,General Metal Loss,,,MFL/CLP,,
5080,Bend,,,115188.03,1129+94,7.9,7.42,15.32,20140,Block Valve  BV 7.14 (377+16),77547.5,Block Valve - I-5 (1235+58),10882.93,16,0.375,,60000,,,,,,,,,,,1170,,,2025,,,,,,,35.5279966,-119.5297486,275.1,7.0D 80 DEG BEND-HOT PULLED RIGHT,,,,MFL/CLP,,
5081,Anomaly - Corrosion Cluster,,EXT,115188.15,1129+94,8.03,7.3,15.32,20140,Block Valve  BV 7.14 (377+16),77547.62,Block Valve - I-5 (1235+58),10882.81,16,0.375,,60000,,74,0.28,,,,,12.6,9.9, 05:35,1170,1451,1044,2025,1.12,0.516,2348,1691,1,a,35.5279964,-119.529749,275.1,*EXT ML,General Metal Loss,Transferred Target,Prelim,MFL/CLP,,
5082,Anomaly - Corrosion Cluster,,EXT,115189.29,1129+95,9.16,6.16,15.32,20140,Block Valve  BV 7.14 (377+16),77548.76,Block Valve - I-5 (1235+58),10881.67,16,0.375,,60000,,28,0.11,,,,,2.8,3.8, 06:28,1170,3038,2187,2025,0.535,1.08,3150,2268,,,35.5279952,-119.5297524,275.2,*EXT ML,General Metal Loss,,,MFL/CLP,,
5083,Anomaly - Corrosion Cluster,,EXT,115189.59,1129+95,9.46,5.86,15.32,20140,Block Valve  BV 7.14 (377+16),77549.06,Block Valve - I-5 (1235+58),10881.37,16,0.375,,60000,,37,0.14,,,,,3.9,2.2, 05:49,1170,2799,2015,2025,0.581,0.995,3047,2194,,,35.527995,-119.5297534,275.2,*EXT ML,General Metal Loss,,,MFL/CLP,,
5084,Anomaly - Corrosion,,EXT,115195.05,1130+00,14.92,0.41,15.32,20140,Block Valve  BV 7.14 (377+16),77554.51,Block Valve - I-5 (1235+58),10875.92,16,0.375,,60000,,21,0.08,,,,,0.9,1, 04:07,1170,3253,2342,2025,0.5,1.157,3247,2338,,,35.5279957,-119.5297713,275.9, EXT ML,Pitting,,,MFL/CLP,,
5085,Weld - Change in wall thickness,,,115195.45,1130+01,15.32,31.09,31.09,20150,Block Valve  BV 7.14 (377+16),77554.92,Block Valve - I-5 (1235+58),10875.51,16,0.25,,52000, 12:16,,,,,,,,,,1170,,,1170,,,,,,,35.5279959,-119.5297726,276,GIRTH WELD NWT 0.375/0.250IN,,,,MFL/CLP,,
5086,Repair - Welded sleeve begin,,,115196.84,1130+02,1.39,29.71,31.09,20150,Block Valve  BV 7.14 (377+16),77556.31,Block Valve - I-5 (1235+58),10874.12,16,0.25,,52000,,,,,,,,,,,1170,,,1170,,,,,,,35.5279968,-119.5297771,276.1,REPAIR-SHELL START,,,,MFL/CLP,,
5087,Repair - Welded sleeve end,,,115199.13,1130+04,3.68,27.42,31.09,20150,Block Valve  BV 7.14 (377+16),77558.6,Block Valve - I-5 (1235+58),10871.83,16,0.25,,52000,,,,,,,,,,,1170,,,1170,,,,,,,35.5279984,-119.5297845,276.4,REPAIR-SHELL END,,,,MFL/CLP,,
5088,Anomaly - Corrosion Cluster,,EXT,115200.9,1130+06,5.44,25.65,31.09,20150,Block Valve  BV 7.14 (377+16),77560.36,Block Valve - I-5 (1235+58),10870.07,16,0.25,,52000,,24,0.06,,,,,5,2.3, 04:29,1170,1700,1224,1170,0.956,1.046,1767,1272,,,35.5279996,-119.5297902,276.6,*EXT ML,General Metal Loss,,,MFL/CLP,,
5089,Anomaly - Corrosion Cluster,,EXT,115206.36,1130+12,10.91,20.19,31.09,20150,Block Valve  BV 7.14 (377+16),77565.83,Block Valve - I-5 (1235+58),10864.6,16,0.25,,52000,,28,0.07,,,,,6.3,4.4, 08:19,1170,1623,1168,1170,1.001,0.999,1681,1210,3,d,35.5280034,-119.5298078,277.3,*EXT ML,General Metal Loss,,Potential win for MFL4 Eff Area Psafe,MFL/CLP,,
5090,Anomaly - Corrosion,,INT,115226.13,1130+31,30.68,0.41,31.09,20150,Block Valve  BV 7.14 (377+16),77585.6,Block Valve - I-5 (1235+58),10844.83,16,0.25,,52000,,20,0.05,,,,,0.3,0.4, 05:58,1170,1935,1393,1170,0.84,1.19,1934,1392,,,35.5280171,-119.5298716,279.5,*INT ML,Pinhole,,,MFL/CLP,,
5091,Weld,,,115226.55,1130+31,31.09,54.34,54.35,20160,Block Valve  BV 7.14 (377+16),77586.01,Block Valve - I-5 (1235+58),10844.42,16,0.25,,52000, 10:48,,,,,,,,,,1170,,,1170,,,,,,,35.5280174,-119.5298729,279.6,GIRTH WELD,,,,MFL/CLP,,
5092,Anomaly - Corrosion,,INT,115234.68,1130+39,8.13,46.21,54.35,20160,Block Valve  BV 7.14 (377+16),77594.15,Block Valve - I-5 (1235+58),10836.28,16,0.25,,52000,,16,0.04,,,,,0.3,0.4, 05:34,1170,1935,1393,1170,0.84,1.191,1935,1393,,,35.528023,-119.5298993,280.3, INT ML,Pinhole,,,MFL/CLP,,
5093,Bend,,,115243.55,1130+47,17.01,37.34,54.35,20160,Block Valve  BV 7.14 (377+16),77603.02,Block Valve - I-5 (1235+58),10827.41,16,0.25,,52000,,,,,,,,,,,1170,,,1170,,,,,,,35.5280286,-119.5299282,280.8,5 DEG BEND-COLD LEFT,,,,MFL/CLP,,
5094,Anomaly - Corrosion,,INT,115266.61,1130+70,40.07,14.28,54.35,20160,Block Valve  BV 7.14 (377+16),77626.08,Block Valve - I-5 (1235+58),10804.35,16,0.25,,52000,,20,0.05,,,,,0.4,0.6, 06:03,1170,1933,1392,1170,0.841,1.189,1932,1391,,,35.5280372,-119.5300049,280.7, INT ML,Pitting,,,MFL/CLP,,
5095,Weld,,,115280.89,1130+84,54.35,60.33,60.32,20170,Block Valve  BV 7.14 (377+16),77640.36,Block Valve - I-5 (1235+58),10790.07,16,0.25,,52000, 11:20,,,,,,,,,,1170,,,1170,,,,,,,35.5280419,-119.5300526,280.5,GIRTH WELD,,,,MFL/CLP,,
5096,Bend,,,115296.97,1130+99,16.08,44.25,60.32,20170,Block Valve  BV 7.14 (377+16),77656.44,Block Valve - I-5 (1235+58),10773.99,16,0.25,,52000,,,,,,,,,,,1170,,,1170,,,,,,,35.5280469,-119.5301062,280.5,5 DEG BEND-COLD LEFT,,,,MFL/CLP,,
5097,Anomaly - Corrosion,,EXT,115302.21,1131+04,21.32,39.01,60.32,20170,Block Valve  BV 7.14 (377+16),77661.68,Block Valve - I-5 (1235+58),10768.75,16,0.25,,52000,,19,0.05,,,,,1.1,2.5, 03:33,1170,1907,1373,1170,0.852,1.173,1900,1368,,,35.5280476,-119.5301238,280.5, EXT ML,Circumferential Grooving,,,MFL/CLP,,
5098,Anomaly - Corrosion,,INT,115321.48,1131+23,40.59,19.74,60.32,20170,Block Valve  BV 7.14 (377+16),77680.95,Block Valve - I-5 (1235+58),10749.49,16,0.25,,52000,,16,0.04,,,,,0.4,0.5, 05:45,1170,1933,1392,1170,0.841,1.19,1932,1391,,,35.5280479,-119.5301885,280.3, INT ML,Pitting,,,MFL/CLP,,
5099,Anomaly - Corrosion,,INT,115334.97,1131+36,54.08,6.25,60.32,20170,Block Valve  BV 7.14 (377+16),77694.44,Block Valve - I-5 (1235+58),10735.99,16,0.25,,52000,,15,0.04,,,,,0.5,0.6, 06:03,1170,1933,1392,1170,0.841,1.189,1932,1391,,,35.5280481,-119.5302339,280.3, INT ML,Pitting,,,MFL/CLP,,
5100,Weld,,,115341.21,1131+42,60.32,60.09,60.09,20180,Block Valve  BV 7.14 (377+16),77700.68,Block Valve - I-5 (1235+58),10729.75,16,0.25,,52000, 07:56,,,,,,,,,,1170,,,1170,,,,,,,35.5280481,-119.5302548,280.2,GIRTH WELD,,,,MFL/CLP,,
5101,Anomaly - Corrosion,,INT,115369.51,1131+70,28.3,31.79,60.09,20180,Block Valve  BV 7.14 (377+16),77728.98,Block Valve - I-5 (1235+58),10701.45,16,0.25,,52000,,21,0.05,,,,,0.6,0.6, 06:17,1170,1928,1388,1170,0.843,1.186,1926,1387,,,35.5280484,-119.5303499,280.3, INT ML,Pitting,,,MFL/CLP,,
5102,Anomaly - Corrosion,,INT,115372.56,1131+73,31.35,28.74,60.09,20180,Block Valve  BV 7.14 (377+16),77732.03,Block Valve - I-5 (1235+58),10698.4,16,0.25,,52000,,15,0.04,,,,,0.4,0.5, 06:18,1170,1933,1392,1170,0.841,1.19,1933,1392,,,35.5280484,-119.5303602,280.3, INT ML,Pitting,,,MFL/CLP,,
5103,Anomaly - Corrosion,,INT,115374.39,1131+75,33.18,26.91,60.09,20180,Block Valve  BV 7.14 (377+16),77733.86,Block Valve - I-5 (1235+58),10696.57,16,0.25,,52000,,25,0.06,,,,,0.3,0.3, 06:16,1170,1934,1392,1170,0.841,1.19,1933,1391,,,35.5280485,-119.5303663,280.3, INT ML,Pinhole,,,MFL/CLP,,
5104,Weld,,,115401.3,1132+01,60.09,60.02,60.03,20190,Block Valve  BV 7.14 (377+16),77760.77,Block Valve - I-5 (1235+58),10669.66,16,0.25,,52000, 02:08,,,,,,,,,,1170,,,1170,,,,,,,35.528049,-119.5304567,280.3,GIRTH WELD,,,,MFL/CLP,,
5105,Anomaly - Corrosion,,INT,115419.86,1132+19,18.57,41.46,60.03,20190,Block Valve  BV 7.14 (377+16),77779.33,Block Valve - I-5 (1235+58),10651.1,16,0.25,,52000,,17,0.04,,,,,0.4,0.2, 05:39,1170,1934,1392,1170,0.841,1.19,1933,1392,,,35.5280495,-119.5305191,280.3, INT ML,Axial Slotting,,,MFL/CLP,,
5106,Anomaly - Corrosion,,INT,115449.99,1132+48,48.69,11.33,60.03,20190,Block Valve  BV 7.14 (377+16),77809.46,Block Valve - I-5 (1235+58),10620.97,16,0.25,,52000,,24,0.06,,,,,0.4,0.4, 06:20,1170,1933,1392,1170,0.841,1.189,1932,1391,,,35.5280498,-119.5306203,280.4, INT ML,Pinhole,,,MFL/CLP,,
5107,Anomaly - Corrosion,,INT,115459.34,1132+57,58.04,1.98,60.03,20190,Block Valve  BV 7.14 (377+16),77818.81,Block Valve - I-5 (1235+58),10611.62,16,0.25,,52000,,15,0.04,,,,,0.2,0.2, 06:10,1170,1936,1394,1170,0.839,1.192,1936,1394,,,35.5280498,-119.5306517,280.4, INT ML,Pinhole,,,MFL/CLP,,
5108,Weld,,,115461.32,1132+59,60.03,60.11,60.11,20200,Block Valve  BV 7.14 (377+16),77820.79,Block Valve - I-5 (1235+58),10609.64,16,0.25,,52000, 10:00,,,,,,,,,,1170,,,1170,,,,,,,35.5280498,-119.5306584,280.4,GIRTH WELD,,,,MFL/CLP,,
5109,Anomaly - Corrosion,,INT,115493.21,1132+90,31.89,28.22,60.11,20200,Block Valve  BV 7.14 (377+16),77852.68,Block Valve - I-5 (1235+58),10577.75,16,0.25,,52000,,18,0.05,,,,,0.4,0.5, 06:15,1170,1933,1391,1170,0.841,1.189,1931,1391,,,35.5280494,-119.5307655,280.5, INT ML,Pitting,,,MFL/CLP,,
5110,Weld,,,115521.43,1133+17,60.11,59.34,59.34,20210,Block Valve  BV 7.14 (377+16),77880.9,Block Valve - I-5 (1235+58),10549.53,16,0.25,,52000, 01:16,,,,,,,,,,1170,,,1170,,,,,,,35.5280492,-119.5308603,280.5,GIRTH WELD,,,,MFL/CLP,,
5111,Anomaly - Corrosion,,INT,115522.85,1133+19,1.42,57.91,59.34,20210,Block Valve  BV 7.14 (377+16),77882.32,Block Valve - I-5 (1235+58),10548.11,16,0.25,,52000,,20,0.05,,,,,0.3,0.4, 06:14,1170,1935,1393,1170,0.84,1.19,1934,1392,,,35.5280492,-119.5308651,280.5, INT ML,Pinhole,,,MFL/CLP,,
5112,Anomaly - Corrosion,,INT,115524.51,1133+20,3.08,56.26,59.34,20210,Block Valve  BV 7.14 (377+16),77883.98,Block Valve - I-5 (1235+58),10546.45,16,0.25,,52000,,15,0.04,,,,,0.3,0.4, 06:18,1170,1935,1393,1170,0.84,1.191,1935,1393,,,35.5280492,-119.5308707,280.5, INT ML,Circumferential Slotting,,,MFL/CLP,,
5113,Anomaly - Corrosion,,INT,115524.82,1133+21,3.4,55.95,59.34,20210,Block Valve  BV 7.14 (377+16),77884.29,Block Valve - I-5 (1235+58),10546.14,16,0.25,,52000,,15,0.04,,,,,0.4,0.4, 06:15,1170,1934,1393,1170,0.84,1.19,1933,1392,,,35.5280492,-119.5308717,280.5, INT ML,Pitting,,,MFL/CLP,,
5114,Anomaly - Corrosion,,INT,115526.13,1133+22,4.71,54.64,59.34,20210,Block Valve  BV 7.14 (377+16),77885.6,Block Valve - I-5 (1235+58),10544.83,16,0.25,,52000,,15,0.04,,,,,0.4,0.4, 06:19,1170,1935,1393,1170,0.84,1.191,1934,1393,,,35.5280492,-119.5308761,280.5, INT ML,Circumferential Slotting,,,MFL/CLP,,
5115,Anomaly - Corrosion,,INT,115570.3,1133+65,48.87,10.47,59.34,20210,Block Valve  BV 7.14 (377+16),77929.77,Block Valve - I-5 (1235+58),10500.66,16,0.25,,52000,,18,0.05,,,,,0.3,0.4, 06:23,1170,1935,1393,1170,0.84,1.191,1934,1393,,,35.5280487,-119.5310245,280.7, INT ML,Pinhole,,,MFL/CLP,,
5116,Weld,,,115580.77,1133+75,59.34,60.06,60.06,20220,Block Valve  BV 7.14 (377+16),77940.24,Block Valve - I-5 (1235+58),10490.19,16,0.25,,52000, 10:24,,,,,,,,,,1170,,,1170,,,,,,,35.5280485,-119.5310596,280.7,GIRTH WELD,,,,MFL/CLP,,
5117,Anomaly - Corrosion,,INT,115640.03,1134+32,59.27,0.8,60.06,20220,Block Valve  BV 7.14 (377+16),77999.5,Block Valve - I-5 (1235+58),10430.93,16,0.25,,52000,,16,0.04,,,,,0.3,0.5, 05:43,1170,1935,1393,1170,0.84,1.191,1935,1393,,,35.5280472,-119.5312588,280.9, INT ML,Circumferential Slotting,,,MFL/CLP,,
5118,Weld,,,115640.83,1134+33,60.06,60.09,60.09,20230,Block Valve  BV 7.14 (377+16),78000.3,Block Valve - I-5 (1235+58),10430.14,16,0.25,,52000, 12:04,,,,,,,,,,1170,,,1170,,,,,,,35.5280472,-119.5312614,280.9,GIRTH WELD,,,,MFL/CLP,,
5119,Weld,,,115700.92,1134+91,60.09,60.01,60.01,20240,Block Valve  BV 7.14 (377+16),78060.38,Block Valve - I-5 (1235+58),10370.05,16,0.25,,52000, 12:12,,,,,,,,,,1170,,,1170,,,,,,,35.5280439,-119.5314632,281,GIRTH WELD,,,,MFL/CLP,,
5120,Bend,,,115736.32,1135+26,35.4,24.61,60.01,20240,Block Valve  BV 7.14 (377+16),78095.78,Block Valve - I-5 (1235+58),10334.65,16,0.25,,52000,,,,,,,,,,,1170,,,1170,,,,,,,35.5280404,-119.5315819,281.8,15 DEG BEND-COLD RIGHT,,,,MFL/CLP,,
5121,Anomaly - Corrosion Cluster,,INT,115758.71,1135+48,57.79,2.22,60.01,20240,Block Valve  BV 7.14 (377+16),78118.18,Block Valve - I-5 (1235+58),10312.25,16,0.25,,52000,,20,0.05,,,,,1.4,0.7, 05:49,1170,1888,1360,1170,0.861,1.162,1913,1378,,,35.5280513,-119.5316558,281.6, INT ML,Axial Grooving,,,MFL/CLP,,
5122,Anomaly - Corrosion Cluster,,INT,115759.59,1135+48,58.67,1.34,60.01,20240,Block Valve  BV 7.14 (377+16),78119.06,Block Valve - I-5 (1235+58),10311.38,16,0.25,,52000,,26,0.07,,,,,0.6,1.7, 05:48,1170,1925,1386,1170,0.844,1.185,1924,1386,,,35.5280519,-119.5316587,281.5, INT ML,Circumferential Grooving,,,MFL/CLP,,
5123,Anomaly - Corrosion,,INT,115759.72,1135+49,58.81,1.2,60.01,20240,Block Valve  BV 7.14 (377+16),78119.19,Block Valve - I-5 (1235+58),10311.24,16,0.25,,52000,,17,0.04,,,,,0.5,0.5, 05:46,1170,1932,1391,1170,0.841,1.189,1931,1390,,,35.528052,-119.5316592,281.5, INT ML,Pitting,,,MFL/CLP,,
5124,Anomaly - Corrosion,,INT,115759.85,1135+49,58.93,1.08,60.01,20240,Block Valve  BV 7.14 (377+16),78119.32,Block Valve - I-5 (1235+58),10311.11,16,0.25,,52000,,35,0.09,,,,,0.3,0.4, 05:50,1170,1931,1391,1170,0.842,1.188,1930,1389,,,35.5280521,-119.5316596,281.5,*INT ML,Circumferential Slotting,,,MFL/CLP,,
5125,Anomaly - Corrosion Cluster,,INT,115760.19,1135+49,59.28,0.74,60.01,20240,Block Valve  BV 7.14 (377+16),78119.66,Block Valve - I-5 (1235+58),10310.77,16,0.25,,52000,,20,0.05,,,,,3,1.7, 05:51,1170,1807,1301,1170,0.899,1.112,1849,1331,,,35.5280523,-119.5316607,281.5, INT ML,General Metal Loss,,,MFL/CLP,,
5126,Weld,,,115760.93,1135+50,60.01,60.14,60.14,20250,Block Valve  BV 7.14 (377+16),78120.4,Block Valve - I-5 (1235+58),10310.03,16,0.25,,52000, 12:00,,,,,,,,,,1170,,,1170,,,,,,,35.5280527,-119.5316631,281.5,GIRTH WELD,,,,MFL/CLP,,
5127,Anomaly - Corrosion,,INT,115767.76,1135+56,6.83,53.31,60.14,20250,Block Valve  BV 7.14 (377+16),78127.23,Block Valve - I-5 (1235+58),10303.2,16,0.25,,52000,,18,0.05,,,,,0.7,0.9, 05:40,1170,1923,1385,1170,0.845,1.184,1920,1383,,,35.528057,-119.5316855,281.4, INT ML,Pitting,,,MFL/CLP,,
5128,Anomaly - Corrosion,,INT,115777.26,1135+66,16.33,43.81,60.14,20250,Block Valve  BV 7.14 (377+16),78136.73,Block Valve - I-5 (1235+58),10293.7,16,0.25,,52000,,17,0.04,,,,,0.6,0.7, 05:32,1170,1930,1390,1170,0.842,1.188,1928,1389,,,35.5280633,-119.5317164,281.2, INT ML,Pitting,,,MFL/CLP,,
5129,Repair - Welded sleeve begin,,,115792.09,1135+80,31.17,28.98,60.14,20250,Block Valve  BV 7.14 (377+16),78151.56,Block Valve - I-5 (1235+58),10278.87,16,0.25,,52000,,,,,,,,,,,1170,,,1170,,,,,,,35.5280757,-119.5317638,280.8,REPAIR-SHELL START,,,,MFL/CLP,,
5130,Repair - Welded sleeve end,,,115806.97,1135+94,46.04,14.1,60.14,20250,Block Valve  BV 7.14 (377+16),78166.44,Block Valve - I-5 (1235+58),10263.99,16,0.25,,52000,,,,,,,,,,,1170,,,1170,,,,,,,35.5280899,-119.5318106,280.4,REPAIR-SHELL END,,,,MFL/CLP,,
5131,Anomaly - Corrosion Cluster,,INT,115808.06,1135+96,47.13,13.01,60.14,20250,Block Valve  BV 7.14 (377+16),78167.53,Block Valve - I-5 (1235+58),10262.9,16,0.25,,52000,,20,0.05,,,,,3.5,2.4, 06:02,1170,1788,1287,1170,0.909,1.1,1758,1266,,,35.5280911,-119.531814,280.4, INT ML,General Metal Loss,,,MFL/CLP,,
5132,Anomaly - Corrosion Cluster,,INT,115809.65,1135+97,48.72,11.42,60.14,20250,Block Valve  BV 7.14 (377+16),78169.12,Block Valve - I-5 (1235+58),10261.31,16,0.25,,52000,,16,0.04,,,,,3.5,3, 05:49,1170,1819,1310,1170,0.893,1.12,1806,1300,,,35.5280928,-119.5318189,280.4, INT ML,General Metal Loss,,,MFL/CLP,,
5133,Anomaly - Corrosion,,INT,115810.09,1135+97,49.16,10.98,60.14,20250,Block Valve  BV 7.14 (377+16),78169.56,Block Valve - I-5 (1235+58),10260.87,16,0.25,,52000,,17,0.04,,,,,0.8,0.7, 05:53,1170,1923,1384,1170,0.845,1.183,1920,1382,,,35.5280933,-119.5318203,280.4, INT ML,Pitting,,,MFL/CLP,,
5134,Anomaly - Corrosion,,INT,115811.95,1135+99,51.02,9.12,60.14,20250,Block Valve  BV 7.14 (377+16),78171.42,Block Valve - I-5 (1235+58),10259.01,16,0.25,,52000,,15,0.04,,,,,0.6,0.5, 06:16,1170,1929,1389,1170,0.842,1.187,1927,1388,,,35.5280953,-119.531826,280.4, INT ML,Pitting,,,MFL/CLP,,
5135,Weld,,,115821.07,1136+08,60.14,60.18,60.18,20260,Block Valve  BV 7.14 (377+16),78180.54,Block Valve - I-5 (1235+58),10249.89,16,0.25,,52000, 12:40,,,,,,,,,,1170,,,1170,,,,,,,35.5281054,-119.531854,280.5,GIRTH WELD,,,,MFL/CLP,,
5136,Repair - Welded sleeve begin,,,115821.35,1136+08,0.28,59.9,60.18,20260,Block Valve  BV 7.14 (377+16),78180.82,Block Valve - I-5 (1235+58),10249.61,16,0.25,,52000,,,,,,,,,,,1170,,,1170,,,,,,,35.5281057,-119.5318549,280.5,REPAIR-SHELL START,,,,MFL/CLP,,
5137,Repair - Welded sleeve end,,,115825.96,1136+13,4.9,55.29,60.18,20260,Block Valve  BV 7.14 (377+16),78185.43,Block Valve - I-5 (1235+58),10245,16,0.25,,52000,,,,,,,,,,,1170,,,1170,,,,,,,35.5281108,-119.5318691,280.6,REPAIR-SHELL END,,,,MFL/CLP,,
5138,Weld,,,115881.25,1136+67,60.18,60.01,60.01,20270,Block Valve  BV 7.14 (377+16),78240.72,Block Valve - I-5 (1235+58),10189.72,16,0.25,,52000, 12:20,,,,,,,,,,1170,,,1170,,,,,,,35.5281829,-119.5320323,281.2,GIRTH WELD,,,,MFL/CLP,,
5139,Weld,,,115941.26,1137+25,60.01,59.96,59.96,20280,Block Valve  BV 7.14 (377+16),78300.73,Block Valve - I-5 (1235+58),10129.7,16,0.25,,52000, 09:52,,,,,,,,,,1170,,,1170,,,,,,,35.5282646,-119.5322073,281.1,GIRTH WELD,,,,MFL/CLP,,
5140,Weld,,,116001.22,1137+83,59.96,12.38,12.38,20290,Block Valve  BV 7.14 (377+16),78360.69,Block Valve - I-5 (1235+58),10069.74,16,0.25,,52000, 12:36,,,,,,,,,,1170,,,1170,,,,,,,35.5283483,-119.5323806,281.7,GIRTH WELD,,,,MFL/CLP,,
5141,Weld - Change in wall thickness,,,116013.6,1137+95,12.38,7.8,7.8,20300,Block Valve  BV 7.14 (377+16),78373.06,Block Valve - I-5 (1235+58),10057.37,16,0.375,,60000,,,,,,,,,,,1170,,,2025,,,,,,,35.5283664,-119.5324158,281.5,GIRTH WELD NWT 0.250/0.375IN,,,,MFL/CLP,,
5142,Bend,,,116017.96,1137+99,4.37,3.44,7.8,20300,Block Valve  BV 7.14 (377+16),78377.43,Block Valve - I-5 (1235+58),10053,16,0.375,,60000,,,,,,,,,,,1170,,,2025,,,,,,,35.5283717,-119.5324288,281.5,5.0D 30 DEG BEND-HOT PULLED LEFT,,,,MFL/CLP,,
5143,Weld - Change in wall thickness,,,116021.4,1138+03,7.8,8.73,8.73,20310,Block Valve  BV 7.14 (377+16),78380.87,Block Valve - I-5 (1235+58),10049.56,16,0.25,,52000, 11:32,,,,,,,,,,1170,,,1170,,,,,,,35.5283722,-119.5324403,281.5,GIRTH WELD NWT 0.375/0.250IN,,,,MFL/CLP,,
5144,Anomaly - Corrosion,,EXT,116023.62,1138+05,2.22,6.51,8.73,20310,Block Valve  BV 7.14 (377+16),78383.09,Block Valve - I-5 (1235+58),10047.34,16,0.25,,52000,,18,0.05,,,,,0.4,0.2, 06:44,1170,1933,1391,1170,0.841,1.189,1931,1391,,,35.5283722,-119.5324478,281.5, EXT ML,Axial Slotting,,,MFL/CLP,,
5145,Weld,,,116030.13,1138+11,8.73,60.13,60.13,20320,Block Valve  BV 7.14 (377+16),78389.6,Block Valve - I-5 (1235+58),10040.83,16,0.25,,52000, 11:20,,,,,,,,,,1170,,,1170,,,,,,,35.5283721,-119.5324697,281.5,GIRTH WELD,,,,MFL/CLP,,
5146,Weld,,,116090.25,1138+69,60.13,59.8,59.8,20330,Block Valve  BV 7.14 (377+16),78449.72,Block Valve - I-5 (1235+58),9980.71,16,0.25,,52000, 03:00,,,,,,,,,,1170,,,1170,,,,,,,35.5283709,-119.5326717,281.6,GIRTH WELD,,,,MFL/CLP,,
5147,Weld,,,116150.05,1139+27,59.8,60.04,60.03,20340,Block Valve  BV 7.14 (377+16),78509.52,Block Valve - I-5 (1235+58),9920.91,16,0.25,,52000, 11:08,,,,,,,,,,1170,,,1170,,,,,,,35.5283694,-119.5328725,281.9,GIRTH WELD,,,,MFL/CLP,,
5148,Weld,,,116210.09,1139+86,60.03,60.05,60.05,20350,Block Valve  BV 7.14 (377+16),78569.55,Block Valve - I-5 (1235+58),9860.88,16,0.25,,52000, 02:24,,,,,,,,,,1170,,,1170,,,,,,,35.5283682,-119.5330742,282,GIRTH WELD,,,,MFL/CLP,,
5149,Weld,,,116270.14,1140+44,60.05,59.79,59.79,20360,Block Valve  BV 7.14 (377+16),78629.61,Block Valve - I-5 (1235+58),9800.82,16,0.25,,52000, 10:56,,,,,,,,,,1170,,,1170,,,,,,,35.5283672,-119.533276,282.3,GIRTH WELD,,,,MFL/CLP,,
5150,Repair - Welded sleeve begin,,,116327.56,1141+00,57.43,2.36,59.79,20360,Block Valve  BV 7.14 (377+16),78687.03,Block Valve - I-5 (1235+58),9743.4,16,0.25,,52000,,,,,,,,,,,1170,,,1170,,,,,,,35.5283667,-119.5334689,282.4,REPAIR-SHELL START,,,,MFL/CLP,,
5151,Repair - Welded sleeve end,,,116329.72,1141+02,59.59,0.2,59.79,20360,Block Valve  BV 7.14 (377+16),78689.19,Block Valve - I-5 (1235+58),9741.24,16,0.25,,52000,,,,,,,,,,,1170,,,1170,,,,,,,35.5283668,-119.5334762,282.4,REPAIR-SHELL END,,,,MFL/CLP,,
5152,Weld,,,116329.93,1141+02,59.79,60.05,60.05,20370,Block Valve  BV 7.14 (377+16),78689.39,Block Valve - I-5 (1235+58),9741.04,16,0.25,,52000, 01:24,,,,,,,,,,1170,,,1170,,,,,,,35.5283668,-119.5334768,282.4,GIRTH WELD,,,,MFL/CLP,,
5153,Weld,,,116389.97,1141+60,60.05,60.16,60.16,20380,Block Valve  BV 7.14 (377+16),78749.44,Block Valve - I-5 (1235+58),9680.99,16,0.25,,52000, 09:16,,,,,,,,,,1170,,,1170,,,,,,,35.528367,-119.5336786,282.7,GIRTH WELD,,,,MFL/CLP,,
5154,Weld,,,116450.14,1142+19,60.16,60.16,60.16,20390,Block Valve  BV 7.14 (377+16),78809.61,Block Valve - I-5 (1235+58),9620.82,16,0.25,,52000, 10:52,,,,,,,,,,1170,,,1170,,,,,,,35.528366,-119.5338807,282.7,GIRTH WELD,,,,MFL/CLP,,
5155,Weld,,,116510.3,1142+77,60.16,60.07,60.07,20400,Block Valve  BV 7.14 (377+16),78869.77,Block Valve - I-5 (1235+58),9560.66,16,0.25,,52000, 12:56,,,,,,,,,,1170,,,1170,,,,,,,35.5283651,-119.5340828,282.9,GIRTH WELD,,,,MFL/CLP,,
5156,Weld,,,116570.37,1143+35,60.07,60.02,60.02,20410,Block Valve  BV 7.14 (377+16),78929.84,Block Valve - I-5 (1235+58),9500.59,16,0.25,,52000, 11:56,,,,,,,,,,1170,,,1170,,,,,,,35.5283642,-119.5342847,283,GIRTH WELD,,,,MFL/CLP,,
5157,Weld,,,116630.39,1143+94,60.02,60.12,60.12,20420,Block Valve  BV 7.14 (377+16),78989.86,Block Valve - I-5 (1235+58),9440.57,16,0.25,,52000, 09:44,,,,,,,,,,1170,,,1170,,,,,,,35.5283627,-119.5344863,283.3,GIRTH WELD,,,,MFL/CLP,,
5158,Weld,,,116690.51,1144+52,60.12,60.05,60.05,20430,Block Valve  BV 7.14 (377+16),79049.98,Block Valve - I-5 (1235+58),9380.45,16,0.25,,52000, 11:00,,,,,,,,,,1170,,,1170,,,,,,,35.5283606,-119.5346882,283.4,GIRTH WELD,,,,MFL/CLP,,
5159,Weld,,,116750.56,1145+10,60.05,60.04,60.04,20440,Block Valve  BV 7.14 (377+16),79110.03,Block Valve - I-5 (1235+58),9320.4,16,0.25,,52000, 09:28,,,,,,,,,,1170,,,1170,,,,,,,35.5283591,-119.53489,283.7,GIRTH WELD,,,,MFL/CLP,,
5160,Weld,,,116810.6,1145+69,60.04,60.1,60.1,20450,Block Valve  BV 7.14 (377+16),79170.07,Block Valve - I-5 (1235+58),9260.36,16,0.25,,52000, 12:12,,,,,,,,,,1170,,,1170,,,,,,,35.5283588,-119.5350917,283.7,GIRTH WELD,,,,MFL/CLP,,
5161,Weld,,,116870.69,1146+27,60.1,58.15,58.15,20460,Block Valve  BV 7.14 (377+16),79230.16,Block Valve - I-5 (1235+58),9200.27,16,0.25,,52000, 01:20,,,,,,,,,,1170,,,1170,,,,,,,35.528359,-119.5352936,284,GIRTH WELD,,,,MFL/CLP,,
5162,Weld,,,116928.84,1146+83,58.15,59.94,59.94,20470,Block Valve  BV 7.14 (377+16),79288.31,Block Valve - I-5 (1235+58),9142.12,16,0.25,,52000, 02:40,,,,,,,,,,1170,,,1170,,,,,,,35.5283588,-119.5354889,284.3,GIRTH WELD,,,,MFL/CLP,,
5163,Weld,,,116988.79,1147+42,59.94,59.79,59.79,20480,Block Valve  BV 7.14 (377+16),79348.26,Block Valve - I-5 (1235+58),9082.18,16,0.25,,52000, 12:44,,,,,,,,,,1170,,,1170,,,,,,,35.5283585,-119.5356903,284.5,GIRTH WELD,,,,MFL/CLP,,
5164,Weld,,,117048.58,1148+00,59.79,58.03,58.03,20490,Block Valve  BV 7.14 (377+16),79408.05,Block Valve - I-5 (1235+58),9022.39,16,0.25,,52000, 11:24,,,,,,,,,,1170,,,1170,,,,,,,35.5283574,-119.5358912,284.7,GIRTH WELD,,,,MFL/CLP,,
5165,Weld,,,117106.6,1148+56,58.03,58.09,58.09,20500,Block Valve  BV 7.14 (377+16),79466.07,Block Valve - I-5 (1235+58),8964.36,16,0.25,,52000, 09:48,,,,,,,,,,1170,,,1170,,,,,,,35.5283559,-119.5360861,285.2,GIRTH WELD,,,,MFL/CLP,,
5166,Weld,,,117164.7,1149+12,58.09,59.19,59.19,20510,Block Valve  BV 7.14 (377+16),79524.16,Block Valve - I-5 (1235+58),8906.27,16,0.25,,52000, 01:16,,,,,,,,,,1170,,,1170,,,,,,,35.5283551,-119.5362813,285.3,GIRTH WELD,,,,MFL/CLP,,
5167,Weld,,,117223.89,1149+70,59.19,59.81,59.81,20520,Block Valve  BV 7.14 (377+16),79583.36,Block Valve - I-5 (1235+58),8847.07,16,0.25,,52000, 11:08,,,,,,,,,,1170,,,1170,,,,,,,35.5283555,-119.5364802,285.6,GIRTH WELD,,,,MFL/CLP,,
5168,Weld,,,117283.7,1150+28,59.81,59.91,59.91,20530,Block Valve  BV 7.14 (377+16),79643.17,Block Valve - I-5 (1235+58),8787.26,16,0.25,,52000, 12:44,,,,,,,,,,1170,,,1170,,,,,,,35.5283555,-119.5366811,285.8,GIRTH WELD,,,,MFL/CLP,,
5169,Anomaly - Corrosion,,INT,117311.41,1150+55,27.71,32.2,59.91,20530,Block Valve  BV 7.14 (377+16),79670.88,Block Valve - I-5 (1235+58),8759.55,16,0.25,,52000,,18,0.05,,,,,0.3,0.5, 06:38,1170,1935,1393,1170,0.84,1.191,1934,1393,,,35.5283555,-119.5367742,285.9, INT ML,Circumferential Slotting,,,MFL/CLP,,
5170,Weld,,,117343.61,1150+86,59.91,59.22,59.22,20540,Block Valve  BV 7.14 (377+16),79703.08,Block Valve - I-5 (1235+58),8727.35,16,0.25,,52000, 12:08,,,,,,,,,,1170,,,1170,,,,,,,35.5283556,-119.5368824,286,GIRTH WELD,,,,MFL/CLP,,
5171,Weld,,,117402.83,1151+44,59.22,59.93,59.93,20550,Block Valve  BV 7.14 (377+16),79762.29,Block Valve - I-5 (1235+58),8668.14,16,0.25,,52000, 01:20,,,,,,,,,,1170,,,1170,,,,,,,35.5283551,-119.5370813,286.1,GIRTH WELD,,,,MFL/CLP,,
5172,Weld,,,117462.76,1152+02,59.93,59.85,59.85,20560,Block Valve  BV 7.14 (377+16),79822.23,Block Valve - I-5 (1235+58),8608.2,16,0.25,,52000, 11:44,,,,,,,,,,1170,,,1170,,,,,,,35.528354,-119.5372827,286.4,GIRTH WELD,,,,MFL/CLP,,
5173,Anomaly - Corrosion,,INT,117500.84,1152+39,38.08,21.77,59.85,20560,Block Valve  BV 7.14 (377+16),79860.31,Block Valve - I-5 (1235+58),8570.12,16,0.25,,52000,,26,0.07,,,,,0.4,0.6, 05:39,1170,1930,1389,1170,0.842,1.187,1928,1388,,,35.5283532,-119.5374106,286.5, INT ML,Pitting,,,MFL/CLP,,
5174,Weld,,,117522.61,1152+60,59.85,59.94,59.94,20570,Block Valve  BV 7.14 (377+16),79882.08,Block Valve - I-5 (1235+58),8548.35,16,0.25,,52000, 02:04,,,,,,,,,,1170,,,1170,,,,,,,35.528353,-119.5374838,286.6,GIRTH WELD,,,,MFL/CLP,,
5175,Weld,,,117582.55,1153+18,59.94,59.78,59.78,20580,Block Valve  BV 7.14 (377+16),79942.01,Block Valve - I-5 (1235+58),8488.42,16,0.25,,52000, 10:16,,,,,,,,,,1170,,,1170,,,,,,,35.5283523,-119.5376851,286.8,GIRTH WELD,,,,MFL/CLP,,
5176,Weld,,,117642.33,1153+76,59.78,60.14,60.14,20590,Block Valve  BV 7.14 (377+16),80001.8,Block Valve - I-5 (1235+58),8428.63,16,0.25,,52000, 11:28,,,,,,,,,,1170,,,1170,,,,,,,35.5283508,-119.5378859,287.2,GIRTH WELD,,,,MFL/CLP,,
5177,Weld,,,117702.47,1154+34,60.14,59.88,59.88,20600,Block Valve  BV 7.14 (377+16),80061.94,Block Valve - I-5 (1235+58),8368.49,16,0.25,,52000, 10:04,,,,,,,,,,1170,,,1170,,,,,,,35.5283491,-119.538088,287.4,GIRTH WELD,,,,MFL/CLP,,
5178,Weld,,,117762.34,1154+93,59.88,60.15,60.15,20610,Block Valve  BV 7.14 (377+16),80121.81,Block Valve - I-5 (1235+58),8308.62,16,0.25,,52000, 01:08,,,,,,,,,,1170,,,1170,,,,,,,35.5283485,-119.5382891,287.7,GIRTH WELD,,,,MFL/CLP,,
5179,Weld,,,117822.49,1155+51,60.15,60.82,60.81,20620,Block Valve  BV 7.14 (377+16),80181.96,Block Valve - I-5 (1235+58),8248.47,16,0.25,,52000, 09:56,,,,,,,,,,1170,,,1170,,,,,,,35.5283477,-119.5384912,288,GIRTH WELD,,,,MFL/CLP,,
5180,Weld,,,117883.31,1156+10,60.81,59.78,59.78,20630,Block Valve  BV 7.14 (377+16),80242.78,Block Valve - I-5 (1235+58),8187.65,16,0.25,,52000, 11:24,,,,,,,,,,1170,,,1170,,,,,,,35.5283461,-119.5386955,288,GIRTH WELD,,,,MFL/CLP,,
5181,Weld,,,117943.08,1156+68,59.78,59.94,59.94,20640,Block Valve  BV 7.14 (377+16),80302.55,Block Valve - I-5 (1235+58),8127.88,16,0.25,,52000, 10:28,,,,,,,,,,1170,,,1170,,,,,,,35.528344,-119.5388963,288.6,GIRTH WELD,,,,MFL/CLP,,
5182,Anomaly - Corrosion,,INT,117957.6,1156+82,14.51,45.43,59.94,20640,Block Valve  BV 7.14 (377+16),80317.06,Block Valve - I-5 (1235+58),8113.37,16,0.25,,52000,,25,0.06,,,,,0.7,0.9, 05:54,1170,1920,1383,1170,0.846,1.182,1916,1380,,,35.5283436,-119.5389451,288.7, INT ML,Pitting,,,MFL/CLP,,
5183,Weld,,,118003.03,1157+26,59.94,58.01,58.01,20650,Block Valve  BV 7.14 (377+16),80362.49,Block Valve - I-5 (1235+58),8067.94,16,0.25,,52000, 01:00,,,,,,,,,,1170,,,1170,,,,,,,35.5283426,-119.5390977,288.7,GIRTH WELD,,,,MFL/CLP,,
5184,Weld,,,118061.04,1157+82,58.01,59.87,59.87,20660,Block Valve  BV 7.14 (377+16),80420.51,Block Valve - I-5 (1235+58),8009.93,16,0.25,,52000, 11:16,,,,,,,,,,1170,,,1170,,,,,,,35.528341,-119.5392927,288.7,GIRTH WELD,,,,MFL/CLP,,
5185,Weld,,,118120.91,1158+41,59.87,58.03,58.03,20670,Block Valve  BV 7.14 (377+16),80480.38,Block Valve - I-5 (1235+58),7950.05,16,0.25,,52000, 08:16,,,,,,,,,,1170,,,1170,,,,,,,35.5283395,-119.5394939,289,GIRTH WELD,,,,MFL/CLP,,
5186,Weld,,,118178.94,1158+97,58.03,59.96,59.96,20680,Block Valve  BV 7.14 (377+16),80538.41,Block Valve - I-5 (1235+58),7892.02,16,0.25,,52000, 01:24,,,,,,,,,,1170,,,1170,,,,,,,35.5283392,-119.539689,288.9,GIRTH WELD,,,,MFL/CLP,,
5187,Anomaly - Corrosion,,INT,118221.07,1159+38,42.13,17.83,59.96,20680,Block Valve  BV 7.14 (377+16),80580.54,Block Valve - I-5 (1235+58),7849.89,16,0.25,,52000,,17,0.04,,,,,0.3,0.2, 06:01,1170,1936,1394,1170,0.84,1.191,1935,1393,,,35.5283385,-119.5398306,288.9, INT ML,Pinhole,,,MFL/CLP,,
5188,Weld,,,118238.9,1159+55,59.96,59.87,59.87,20690,Block Valve  BV 7.14 (377+16),80598.37,Block Valve - I-5 (1235+58),7832.06,16,0.25,,52000, 11:00,,,,,,,,,,1170,,,1170,,,,,,,35.528338,-119.5398906,288.9,GIRTH WELD,,,,MFL/CLP,,
5189,Weld,,,118298.77,1160+13,59.87,59.81,59.81,20700,Block Valve  BV 7.14 (377+16),80658.24,Block Valve - I-5 (1235+58),7772.2,16,0.25,,52000, 12:24,,,,,,,,,,1170,,,1170,,,,,,,35.5283366,-119.5400918,288.9,GIRTH WELD,,,,MFL/CLP,,
5190,Weld,,,118358.58,1160+71,59.81,59.86,59.86,20710,Block Valve  BV 7.14 (377+16),80718.05,Block Valve - I-5 (1235+58),7712.38,16,0.25,,52000, 09:12,,,,,,,,,,1170,,,1170,,,,,,,35.528335,-119.5402929,288.8,GIRTH WELD,,,,MFL/CLP,,
5191,Weld,,,118418.44,1161+29,59.86,59.97,59.97,20720,Block Valve  BV 7.14 (377+16),80777.91,Block Valve - I-5 (1235+58),7652.52,16,0.25,,52000, 02:36,,,,,,,,,,1170,,,1170,,,,,,,35.5283344,-119.5404941,288.8,GIRTH WELD,,,,MFL/CLP,,
5192,Weld,,,118478.41,1161+88,59.97,59.91,59.92,20730,Block Valve  BV 7.14 (377+16),80837.88,Block Valve - I-5 (1235+58),7592.55,16,0.25,,52000, 11:32,,,,,,,,,,1170,,,1170,,,,,,,35.5283337,-119.5406957,288.8,GIRTH WELD,,,,MFL/CLP,,
5193,Anomaly - Corrosion,,INT,118504.22,1162+13,25.8,34.11,59.92,20730,Block Valve  BV 7.14 (377+16),80863.68,Block Valve - I-5 (1235+58),7566.75,16,0.25,,52000,,16,0.04,,,,,0.4,0.4, 05:40,1170,1935,1393,1170,0.84,1.19,1934,1392,,,35.5283333,-119.5407825,288.8, INT ML,Circumferential Slotting,,,MFL/CLP,,
5194,Anomaly - Corrosion,,INT,118511.19,1162+19,32.78,27.14,59.92,20730,Block Valve  BV 7.14 (377+16),80870.66,Block Valve - I-5 (1235+58),7559.77,16,0.25,,52000,,28,0.07,,,,,0.4,0.3, 05:46,1170,1930,1390,1170,0.842,1.188,1929,1389,,,35.5283332,-119.5408059,288.9,*INT ML,Axial Slotting,,,MFL/CLP,,
5195,Weld,,,118538.32,1162+46,59.92,60.22,60.22,20740,Block Valve  BV 7.14 (377+16),80897.79,Block Valve - I-5 (1235+58),7532.64,16,0.25,,52000, 01:32,,,,,,,,,,1170,,,1170,,,,,,,35.5283331,-119.5408971,288.9,GIRTH WELD,,,,MFL/CLP,,
5196,Weld,,,118598.54,1163+04,60.22,60.22,60.22,20750,Block Valve  BV 7.14 (377+16),80958.01,Block Valve - I-5 (1235+58),7472.42,16,0.25,,52000, 11:04,,,,,,,,,,1170,,,1170,,,,,,,35.5283323,-119.5410995,289,GIRTH WELD,,,,MFL/CLP,,
5197,Weld,,,118658.76,1163+63,60.22,60.32,60.32,20760,Block Valve  BV 7.14 (377+16),81018.23,Block Valve - I-5 (1235+58),7412.2,16,0.25,,52000, 01:48,,,,,,,,,,1170,,,1170,,,,,,,35.5283313,-119.541302,289.1,GIRTH WELD,,,,MFL/CLP,,
5198,Weld,,,118719.08,1164+21,60.32,60.22,60.22,20770,Block Valve  BV 7.14 (377+16),81078.55,Block Valve - I-5 (1235+58),7351.88,16,0.25,,52000, 10:08,,,,,,,,,,1170,,,1170,,,,,,,35.5283297,-119.5415047,289.3,GIRTH WELD,,,,MFL/CLP,,
5199,Weld,,,118779.3,1164+80,60.22,60.34,60.34,20780,Block Valve  BV 7.14 (377+16),81138.76,Block Valve - I-5 (1235+58),7291.67,16,0.25,,52000, 01:36,,,,,,,,,,1170,,,1170,,,,,,,35.5283287,-119.5417071,289.3,GIRTH WELD,,,,MFL/CLP,,
5200,Anomaly - Corrosion,,INT,118795.59,1164+96,16.29,44.05,60.34,20780,Block Valve  BV 7.14 (377+16),81155.06,Block Valve - I-5 (1235+58),7275.37,16,0.25,,52000,,26,0.07,,,,,0.4,0.4, 05:38,1170,1932,1391,1170,0.841,1.189,1931,1390,,,35.5283286,-119.5417619,289.3, INT ML,Circumferential Slotting,,,MFL/CLP,,
5201,Weld,,,118839.64,1165+38,60.34,60.26,60.26,20790,Block Valve  BV 7.14 (377+16),81199.11,Block Valve - I-5 (1235+58),7231.32,16,0.25,,52000, 11:04,,,,,,,,,,1170,,,1170,,,,,,,35.5283282,-119.54191,289.5,GIRTH WELD,,,,MFL/CLP,,
5202,Weld,,,118899.9,1165+97,60.26,60.24,60.24,20800,Block Valve  BV 7.14 (377+16),81259.37,Block Valve - I-5 (1235+58),7171.06,16,0.25,,52000, 12:52,,,,,,,,,,1170,,,1170,,,,,,,35.5283278,-119.5421126,289.6,GIRTH WELD,,,,MFL/CLP,,
5203,Anomaly - Corrosion,,INT,118942.59,1166+38,42.69,17.55,60.24,20800,Block Valve  BV 7.14 (377+16),81302.06,Block Valve - I-5 (1235+58),7128.37,16,0.25,,52000,,17,0.04,,,,,0.5,0.6, 05:46,1170,1932,1391,1170,0.841,1.189,1931,1390,,,35.5283276,-119.5422561,289.6, INT ML,Pitting,,,MFL/CLP,,
5204,Weld,,,118960.14,1166+55,60.24,60.34,60.34,20810,Block Valve  BV 7.14 (377+16),81319.6,Block Valve - I-5 (1235+58),7110.83,16,0.25,,52000, 10:24,,,,,,,,,,1170,,,1170,,,,,,,35.5283273,-119.5423151,289.6,GIRTH WELD,,,,MFL/CLP,,
5205,Weld,,,119020.47,1167+14,60.34,60.32,60.32,20820,Block Valve  BV 7.14 (377+16),81379.94,Block Valve - I-5 (1235+58),7050.49,16,0.25,,52000, 01:52,,,,,,,,,,1170,,,1170,,,,,,,35.5283263,-119.5425179,289.6,GIRTH WELD,,,,MFL/CLP,,
