Repository: kerbergr/datadump

File: MLCompare/bin/Debug/netcoreapp3.1/ex2/oldAug12_final.csv (part 37 of 64)
74,Anomaly - Corrosion,,INT,1110.35,11+13,40.81,19.61,60.43,240,Launch Valve - Rio Bravo Station (0+00),1110.35,Block Valve  BV 7.14 (377+16),36530.18,16,0.25,,52000,,15,0.04,,,,,0.3,0.4, 05:55,1170,1935,1393,1170,0.84,1.191,1935,1393,,,35.4366554,-119.2694426,320.4, INT ML,Pinhole,,,MFL/CLP,,
75,Weld,,,1129.97,11+32,60.43,60.31,60.31,250,Launch Valve - Rio Bravo Station (0+00),1129.97,Block Valve  BV 7.14 (377+16),36510.56,16,0.25,,52000, 02:04,,,,,,,,,,1170,,,1170,,,,,,,35.4367093,-119.2694419,320.8,GIRTH WELD,,,,MFL/CLP,,
76,Anomaly - Corrosion,,INT,1188.08,11+90,58.11,2.2,60.31,250,Launch Valve - Rio Bravo Station (0+00),1188.08,Block Valve  BV 7.14 (377+16),36452.45,16,0.25,,52000,,16,0.04,,,,,0.3,0.4, 05:46,1170,1935,1393,1170,0.84,1.191,1935,1393,,,35.436869,-119.2694407,321.6, INT ML,Pinhole,,,MFL/CLP,,
77,Weld,,,1190.28,11+93,60.31,60.3,60.3,260,Launch Valve - Rio Bravo Station (0+00),1190.28,Block Valve  BV 7.14 (377+16),36450.26,16,0.25,,52000, 11:48,,,,,,,,,,1170,,,1170,,,,,,,35.436875,-119.2694407,321.6,GIRTH WELD,,,,MFL/CLP,,
5356,Repair - Welded sleeve end,,,122586.88,1201+76,47.04,11.61,58.65,21420,Block Valve  BV 7.14 (377+16),84946.35,Block Valve - I-5 (1235+58),3484.08,16,0.25,,52000,,,,,,,,,,,1170,,,1170,,,,,,,35.5282862,-119.5545056,289.1,REPAIR-SHELL END,,,,MFL/CLP,,
5357,Anomaly - Corrosion,,INT,122587.43,1201+76,47.58,11.06,58.65,21420,Block Valve  BV 7.14 (377+16),84946.89,Block Valve - I-5 (1235+58),3483.54,16,0.25,,52000,,20,0.05,,,,,1.3,0.7, 05:43,1170,1895,1364,1170,0.858,1.166,1885,1358,,,35.5282862,-119.5545074,289.1, INT ML,Pitting,,,MFL/CLP,,
5358,Anomaly - Corrosion Cluster,,INT,122589.81,1201+79,49.97,8.68,58.65,21420,Block Valve  BV 7.14 (377+16),84949.28,Block Valve - I-5 (1235+58),3481.15,16,0.25,,52000,,16,0.04,,,,,2.7,1.4, 05:53,1170,1847,1330,1170,0.88,1.136,1880,1353,,,35.5282862,-119.5545155,289.2, INT ML,General Metal Loss,,,MFL/CLP,,
5359,Anomaly - Corrosion,,INT,122591.68,1201+81,51.84,6.81,58.65,21420,Block Valve  BV 7.14 (377+16),84951.15,Block Valve - I-5 (1235+58),3479.28,16,0.25,,52000,,29,0.07,,,,,0.6,0.7, 05:46,1170,1921,1383,1170,0.846,1.182,1917,1380,,,35.5282862,-119.5545217,289.2, INT ML,Pitting,,,MFL/CLP,,
5360,Anomaly - Corrosion Cluster,,INT,122593.93,1201+83,54.09,4.55,58.65,21420,Block Valve  BV 7.14 (377+16),84953.4,Block Valve - I-5 (1235+58),3477.03,16,0.25,,52000,,15,0.04,,,,,1.6,1.2, 06:03,1170,1896,1365,1170,0.857,1.167,1909,1375,,,35.5282862,-119.5545293,289.2, INT ML,General Metal Loss,,,MFL/CLP,,
5361,Anomaly - Corrosion,,INT,122596.26,1201+85,56.41,2.23,58.65,21420,Block Valve  BV 7.14 (377+16),84955.73,Block Valve - I-5 (1235+58),3474.71,16,0.25,,52000,,16,0.04,,,,,0.4,0.4, 05:19,1170,1934,1392,1170,0.84,1.19,1933,1392,,,35.5282862,-119.5545371,289.3, INT ML,Pitting,,,MFL/CLP,,
5362,Weld,,,122598.49,1201+87,58.65,60.59,60.58,21430,Block Valve  BV 7.14 (377+16),84957.96,Block Valve - I-5 (1235+58),3472.47,16,0.25,,52000, 12:24,,,,,,,,,,1170,,,1170,,,,,,,35.5282862,-119.5545446,289.3,GIRTH WELD,,,,MFL/CLP,,
5363,Anomaly - Corrosion,,INT,122599.11,1201+88,0.63,59.96,60.58,21430,Block Valve  BV 7.14 (377+16),84958.58,Block Valve - I-5 (1235+58),3471.85,16,0.25,,52000,,18,0.05,,,,,1,1.3, 05:46,1170,1912,1377,1170,0.85,1.177,1907,1373,,,35.5282862,-119.5545467,289.3, INT ML,Pitting,,,MFL/CLP,,
5364,Anomaly - Corrosion Cluster,,INT,122599.65,1201+88,1.16,59.42,60.58,21430,Block Valve  BV 7.14 (377+16),84959.12,Block Valve - I-5 (1235+58),3471.31,16,0.25,,52000,,21,0.05,,,,,2.7,1.1, 05:45,1170,1813,1305,1170,0.897,1.115,1864,1342,,,35.5282862,-119.5545485,289.3, INT ML,Axial Grooving,,,MFL/CLP,,
5365,Anomaly - Corrosion,,INT,122617.24,1202+05,18.75,41.84,60.58,21430,Block Valve  BV 7.14 (377+16),84976.71,Block Valve - I-5 (1235+58),3453.72,16,0.25,,52000,,16,0.04,,,,,0.4,0.4, 05:30,1170,1934,1392,1170,0.84,1.19,1933,1392,,,35.5282859,-119.5546076,289.3, INT ML,Pitting,,,MFL/CLP,,
5366,Anomaly - Corrosion,,INT,122656.34,1202+43,57.84,2.74,60.58,21430,Block Valve  BV 7.14 (377+16),85015.8,Block Valve - I-5 (1235+58),3414.63,16,0.25,,52000,,23,0.06,,,,,0.9,0.9, 05:55,1170,1912,1377,1170,0.85,1.177,1907,1373,,,35.528285,-119.5547391,289.2, INT ML,Pitting,,,MFL/CLP,,
5367,Weld,,,122659.08,1202+46,60.58,58.69,58.69,21440,Block Valve  BV 7.14 (377+16),85018.54,Block Valve - I-5 (1235+58),3411.89,16,0.25,,52000, 09:04,,,,,,,,,,1170,,,1170,,,,,,,35.528285,-119.5547483,289.2,GIRTH WELD,,,,MFL/CLP,,
5368,Repair - Welded sleeve begin,,,122697.6,1202+83,38.52,20.17,58.69,21440,Block Valve  BV 7.14 (377+16),85057.06,Block Valve - I-5 (1235+58),3373.37,16,0.25,,52000,,,,,,,,,,,1170,,,1170,,,,,,,35.5282849,-119.5548776,287.3,REPAIR-SHELL START,,,,MFL/CLP,,
5369,Repair - Welded sleeve end,,,122707.41,1202+93,48.33,10.36,58.69,21440,Block Valve  BV 7.14 (377+16),85066.87,Block Valve - I-5 (1235+58),3363.56,16,0.25,,52000,,,,,,,,,,,1170,,,1170,,,,,,,35.5282851,-119.5549105,286.8,REPAIR-SHELL END,,,,MFL/CLP,,
5370,Weld,,,122717.76,1203+03,58.69,52.4,52.4,21450,Block Valve  BV 7.14 (377+16),85077.23,Block Valve - I-5 (1235+58),3353.2,16,0.25,,52000, 12:00,,,,,,,,,,1170,,,1170,,,,,,,35.5282853,-119.5549453,286.9,GIRTH WELD,,,,MFL/CLP,,
5371,Anomaly - Corrosion,,INT,122720.55,1203+06,2.79,49.61,52.4,21450,Block Valve  BV 7.14 (377+16),85080.02,Block Valve - I-5 (1235+58),3350.41,16,0.25,,52000,,35,0.09,,,,,0.3,0.2, 05:29,1170,1933,1392,1170,0.841,1.189,1931,1391,,,35.5282854,-119.5549547,286.9,*INT ML,Pinhole,,,MFL/CLP,,
5372,Anomaly - Corrosion,,INT,122721.27,1203+06,3.51,48.89,52.4,21450,Block Valve  BV 7.14 (377+16),85080.74,Block Valve - I-5 (1235+58),3349.69,16,0.25,,52000,,16,0.04,,,,,0.4,0.7, 05:48,1170,1933,1392,1170,0.841,1.19,1932,1391,,,35.5282854,-119.5549571,287,*INT ML,Pitting,,,MFL/CLP,,
5373,Weld,,,122770.16,1203+54,52.4,60.56,60.56,21460,Block Valve  BV 7.14 (377+16),85129.63,Block Valve - I-5 (1235+58),3300.8,16,0.25,,52000, 09:04,,,,,,,,,,1170,,,1170,,,,,,,35.5282857,-119.5551214,287.8,GIRTH WELD,,,,MFL/CLP,,
5374,Weld,,,122830.73,1204+13,60.56,60.55,60.55,21470,Block Valve  BV 7.14 (377+16),85190.2,Block Valve - I-5 (1235+58),3240.23,16,0.25,,52000, 11:48,,,,,,,,,,1170,,,1170,,,,,,,35.5282856,-119.555325,288.1,GIRTH WELD,,,,MFL/CLP,,
5375,Anomaly - Corrosion,,INT,122839.13,1204+21,8.4,52.15,60.55,21470,Block Valve  BV 7.14 (377+16),85198.6,Block Valve - I-5 (1235+58),3231.83,16,0.25,,52000,,15,0.04,,,,,0.4,0.5, 06:01,1170,1934,1393,1170,0.84,1.19,1933,1392,,,35.5282855,-119.5553533,288.1, INT ML,Pitting,,,MFL/CLP,,
5376,Weld,,,122891.28,1204+71,60.55,60.6,60.6,21480,Block Valve  BV 7.14 (377+16),85250.75,Block Valve - I-5 (1235+58),3179.69,16,0.25,,52000, 01:28,,,,,,,,,,1170,,,1170,,,,,,,35.5282851,-119.5555285,288.5,GIRTH WELD,,,,MFL/CLP,,
5377,Weld,,,122951.88,1205+30,60.6,60.73,60.73,21490,Block Valve  BV 7.14 (377+16),85311.35,Block Valve - I-5 (1235+58),3119.08,16,0.25,,52000, 09:20,,,,,,,,,,1170,,,1170,,,,,,,35.5282835,-119.5557323,288.5,GIRTH WELD,,,,MFL/CLP,,
5378,Anomaly - Corrosion,,INT,122964.43,1205+42,12.55,48.18,60.73,21490,Block Valve  BV 7.14 (377+16),85323.9,Block Valve - I-5 (1235+58),3106.53,16,0.25,,52000,,17,0.04,,,,,0.4,0.4, 05:30,1170,1933,1392,1170,0.841,1.189,1932,1391,,,35.5282831,-119.5557744,288.4, INT ML,Pitting,,,MFL/CLP,,
5379,Anomaly - Corrosion,,INT,122967.84,1205+46,15.96,44.77,60.73,21490,Block Valve  BV 7.14 (377+16),85327.3,Block Valve - I-5 (1235+58),3103.13,16,0.25,,52000,,22,0.06,,,,,0.4,0.5, 05:30,1170,1932,1391,1170,0.841,1.189,1931,1390,,,35.528283,-119.5557859,288.4, INT ML,Pitting,,,MFL/CLP,,
5380,Anomaly - Corrosion,,INT,122967.98,1205+46,16.1,44.63,60.73,21490,Block Valve  BV 7.14 (377+16),85327.45,Block Valve - I-5 (1235+58),3102.98,16,0.25,,52000,,19,0.05,,,,,0.3,0.4, 05:26,1170,1935,1393,1170,0.84,1.191,1935,1393,,,35.528283,-119.5557864,288.4, INT ML,Circumferential Slotting,,,MFL/CLP,,
5381,Anomaly - Corrosion,,INT,122981.47,1205+59,29.59,31.14,60.73,21490,Block Valve  BV 7.14 (377+16),85340.94,Block Valve - I-5 (1235+58),3089.49,16,0.25,,52000,,36,0.09,,,,,0.3,0.7, 05:46,1170,1931,1390,1170,0.842,1.188,1929,1389,,,35.5282826,-119.5558317,288.3,*INT ML,Circumferential Slotting,,,MFL/CLP,,
5382,Anomaly - Corrosion,,INT,122985.71,1205+63,33.83,26.9,60.73,21490,Block Valve  BV 7.14 (377+16),85345.17,Block Valve - I-5 (1235+58),3085.26,16,0.25,,52000,,24,0.06,,,,,0.5,0.6, 05:33,1170,1928,1388,1170,0.843,1.186,1925,1386,,,35.5282826,-119.555846,288.3, INT ML,Pitting,,,MFL/CLP,,
5383,Weld,,,123012.61,1205+89,60.73,60.62,60.62,21500,Block Valve  BV 7.14 (377+16),85372.08,Block Valve - I-5 (1235+58),3058.35,16,0.25,,52000, 01:40,,,,,,,,,,1170,,,1170,,,,,,,35.5282823,-119.5559364,288.1,GIRTH WELD,,,,MFL/CLP,,
5384,Weld,,,123073.23,1206+48,60.62,60.61,60.61,21510,Block Valve  BV 7.14 (377+16),85432.69,Block Valve - I-5 (1235+58),2997.74,16,0.25,,52000, 11:20,,,,,,,,,,1170,,,1170,,,,,,,35.5282813,-119.5561402,288,GIRTH WELD,,,,MFL/CLP,,
5385,Anomaly - Corrosion,,INT,123085.42,1206+60,12.2,48.41,60.61,21510,Block Valve  BV 7.14 (377+16),85444.89,Block Valve - I-5 (1235+58),2985.54,16,0.25,,52000,,18,0.05,,,,,0.5,0.9, 05:58,1170,1931,1390,1170,0.842,1.188,1929,1389,,,35.528281,-119.5561812,287.9, INT ML,Pitting,,,MFL/CLP,,
5386,Anomaly - Corrosion,,INT,123101.78,1206+76,28.55,32.06,60.61,21510,Block Valve  BV 7.14 (377+16),85461.24,Block Valve - I-5 (1235+58),2969.19,16,0.25,,52000,,15,0.04,,,,,0.6,0.6, 06:01,1170,1931,1390,1170,0.842,1.188,1930,1389,,,35.5282808,-119.5562361,287.9, INT ML,Pitting,,,MFL/CLP,,
5387,Anomaly - Corrosion,,INT,123104.2,1206+78,30.97,29.64,60.61,21510,Block Valve  BV 7.14 (377+16),85463.67,Block Valve - I-5 (1235+58),2966.77,16,0.25,,52000,,17,0.04,,,,,0.4,0.3, 05:57,1170,1934,1393,1170,0.84,1.19,1934,1392,,,35.5282807,-119.5562443,287.9, INT ML,Pinhole,,,MFL/CLP,,
5388,Anomaly - Corrosion,,INT,123109.17,1206+83,35.94,24.67,60.61,21510,Block Valve  BV 7.14 (377+16),85468.64,Block Valve - I-5 (1235+58),2961.8,16,0.25,,52000,,15,0.04,,,,,0.4,0.4, 05:56,1170,1933,1392,1170,0.841,1.19,1933,1392,,,35.5282807,-119.556261,287.8, INT ML,Axial Slotting,,,MFL/CLP,,
5389,Anomaly - Corrosion,,INT,123113.04,1206+87,39.81,20.8,60.61,21510,Block Valve  BV 7.14 (377+16),85472.5,Block Valve - I-5 (1235+58),2957.93,16,0.25,,52000,,19,0.05,,,,,0.4,0.4, 06:11,1170,1933,1392,1170,0.841,1.19,1932,1391,,,35.5282806,-119.556274,287.8, INT ML,Axial Slotting,,,MFL/CLP,,
5390,Anomaly - Corrosion Cluster,,INT,123115.48,1206+89,42.25,18.35,60.61,21510,Block Valve  BV 7.14 (377+16),85474.95,Block Valve - I-5 (1235+58),2955.48,16,0.25,,52000,,19,0.05,,,,,1.5,1.3, 06:01,1170,1887,1359,1170,0.861,1.161,1905,1371,,,35.5282806,-119.5562822,287.8, INT ML,General Metal Loss,,,MFL/CLP,,
5391,Weld,,,123133.83,1207+07,60.61,60.57,60.57,21520,Block Valve  BV 7.14 (377+16),85493.3,Block Valve - I-5 (1235+58),2937.13,16,0.25,,52000, 12:52,,,,,,,,,,1170,,,1170,,,,,,,35.5282805,-119.5563439,287.7,GIRTH WELD,,,,MFL/CLP,,
5392,Weld,,,123194.4,1207+66,60.57,60.67,60.67,21530,Block Valve  BV 7.14 (377+16),85553.87,Block Valve - I-5 (1235+58),2876.56,16,0.25,,52000, 11:12,,,,,,,,,,1170,,,1170,,,,,,,35.5282798,-119.5565475,287.6,GIRTH WELD,,,,MFL/CLP,,
5393,Weld,,,123255.07,1208+24,60.67,60.61,60.61,21540,Block Valve  BV 7.14 (377+16),85614.54,Block Valve - I-5 (1235+58),2815.89,16,0.25,,52000, 02:28,,,,,,,,,,1170,,,1170,,,,,,,35.5282789,-119.5567515,287.4,GIRTH WELD,,,,MFL/CLP,,
5394,Weld,,,123315.69,1208+83,60.61,60.7,60.7,21550,Block Valve  BV 7.14 (377+16),85675.15,Block Valve - I-5 (1235+58),2755.28,16,0.25,,52000, 10:28,,,,,,,,,,1170,,,1170,,,,,,,35.5282776,-119.5569552,287.2,GIRTH WELD,,,,MFL/CLP,,
5395,Weld,,,123376.39,1209+42,60.7,60.73,60.73,21560,Block Valve  BV 7.14 (377+16),85735.86,Block Valve - I-5 (1235+58),2694.57,16,0.25,,52000, 11:20,,,,,,,,,,1170,,,1170,,,,,,,35.5282769,-119.5571593,287,GIRTH WELD,,,,MFL/CLP,,
5396,Anomaly - Corrosion Cluster,,INT,123386.94,1209+53,10.55,50.17,60.73,21560,Block Valve  BV 7.14 (377+16),85746.41,Block Valve - I-5 (1235+58),2684.02,16,0.25,,52000,,35,0.09,,,,,1.5,0.4, 05:52,1170,1834,1320,1170,0.886,1.128,1893,1363,,,35.5282768,-119.5571947,286.9,*INT ML,Axial Slotting,,,MFL/CLP,,
5397,Anomaly - Corrosion,,INT,123387.26,1209+53,10.87,49.86,60.73,21560,Block Valve  BV 7.14 (377+16),85746.73,Block Valve - I-5 (1235+58),2683.7,16,0.25,,52000,,34,0.09,,,,,0.2,0.4, 05:58,1170,1934,1393,1170,0.84,1.19,1933,1392,,,35.5282768,-119.5571958,286.9,*INT ML,Pinhole,,,MFL/CLP,,
5398,Anomaly - Corrosion Cluster,,INT,123391.79,1209+57,15.4,45.33,60.73,21560,Block Valve  BV 7.14 (377+16),85751.25,Block Valve - I-5 (1235+58),2679.18,16,0.25,,52000,,53,0.13,,,,,0.6,1, 05:50,1170,1897,1366,1170,0.857,1.167,1897,1366,,,35.5282768,-119.557211,286.8,*INT ML,Pitting,,,MFL/CLP,,
5399,Anomaly - Corrosion Cluster,,INT,123392.51,1209+58,16.12,44.6,60.73,21560,Block Valve  BV 7.14 (377+16),85751.98,Block Valve - I-5 (1235+58),2678.45,16,0.25,,52000,,46,0.12,,,,,0.7,0.5, 05:57,1170,1897,1366,1170,0.857,1.167,1913,1377,,,35.5282768,-119.5572134,286.8,*INT ML,Pitting,,,MFL/CLP,,
5400,Anomaly - Corrosion,,INT,123405.41,1209+70,29.02,31.71,60.73,21560,Block Valve  BV 7.14 (377+16),85764.88,Block Valve - I-5 (1235+58),2665.55,16,0.25,,52000,,15,0.04,,,,,0.6,0.8, 05:46,1170,1930,1390,1170,0.842,1.188,1929,1389,,,35.5282768,-119.5572568,286.8, INT ML,Pitting,,,MFL/CLP,,
5401,Weld,,,123437.11,1210+01,60.73,60.78,60.78,21570,Block Valve  BV 7.14 (377+16),85796.58,Block Valve - I-5 (1235+58),2633.85,16,0.25,,52000, 02:48,,,,,,,,,,1170,,,1170,,,,,,,35.5282769,-119.5573634,286.7,GIRTH WELD,,,,MFL/CLP,,
5402,Anomaly - Corrosion,,INT,123476.62,1210+40,39.51,21.27,60.78,21570,Block Valve  BV 7.14 (377+16),85836.09,Block Valve - I-5 (1235+58),2594.34,16,0.25,,52000,,42,0.11,,,,,0.5,0.4, 06:13,1170,1919,1382,1170,0.847,1.181,1914,1378,,,35.5282766,-119.5574962,286.4,*INT ML,Pitting,,,MFL/CLP,,
5403,Anomaly - Corrosion,,INT,123477.02,1210+40,39.91,20.87,60.78,21570,Block Valve  BV 7.14 (377+16),85836.49,Block Valve - I-5 (1235+58),2593.94,16,0.25,,52000,,19,0.05,,,,,0.5,1.2, 06:13,1170,1930,1390,1170,0.842,1.188,1929,1389,,,35.5282766,-119.5574975,286.4,*INT ML,Circumferential Grooving,,,MFL/CLP,,
5404,Anomaly - Corrosion,,INT,123477.71,1210+41,40.59,20.18,60.78,21570,Block Valve  BV 7.14 (377+16),85837.18,Block Valve - I-5 (1235+58),2593.26,16,0.25,,52000,,17,0.04,,,,,0.5,0.8, 06:17,1170,1931,1390,1170,0.842,1.188,1930,1389,,,35.5282766,-119.5574998,286.4,*INT ML,Pitting,,,MFL/CLP,,
5405,Anomaly - Corrosion,,INT,123483.68,1210+46,46.57,14.21,60.78,21570,Block Valve  BV 7.14 (377+16),85843.15,Block Valve - I-5 (1235+58),2587.28,16,0.25,,52000,,26,0.07,,,,,0.5,0.9, 06:06,1170,1927,1387,1170,0.844,1.186,1924,1385,,,35.5282765,-119.5575199,286.3,*INT ML,Pitting,,,MFL/CLP,,
5406,Anomaly - Corrosion,,INT,123483.88,1210+47,46.77,14.01,60.78,21570,Block Valve  BV 7.14 (377+16),85843.35,Block Valve - I-5 (1235+58),2587.08,16,0.25,,52000,,17,0.04,,,,,0.6,0.7, 05:38,1170,1928,1388,1170,0.843,1.186,1926,1387,,,35.5282765,-119.5575206,286.3, INT ML,Pitting,,,MFL/CLP,,
5407,Anomaly - Corrosion Cluster,,INT,123484.12,1210+47,47.01,13.77,60.78,21570,Block Valve  BV 7.14 (377+16),85843.59,Block Valve - I-5 (1235+58),2586.84,16,0.25,,52000,,44,0.11,,,,,1.7,0.7, 05:38,1170,1760,1267,1170,0.923,1.083,1864,1342,,,35.5282765,-119.5575214,286.3,*INT ML,Axial Grooving,,,MFL/CLP,,
5408,Weld,,,123497.89,1210+60,60.78,60.59,60.59,21580,Block Valve  BV 7.14 (377+16),85857.36,Block Valve - I-5 (1235+58),2573.07,16,0.25,,52000, 11:04,,,,,,,,,,1170,,,1170,,,,,,,35.5282763,-119.5575677,286.3,GIRTH WELD,,,,MFL/CLP,,
5409,Anomaly - Corrosion,,INT,123515.53,1210+77,17.63,42.96,60.59,21580,Block Valve  BV 7.14 (377+16),85874.99,Block Valve - I-5 (1235+58),2555.44,16,0.25,,52000,,37,0.09,,,,,0.3,0.2, 05:48,1170,1931,1390,1170,0.842,1.188,1929,1389,,,35.528276,-119.557627,286.2,*INT ML,Pinhole,,,MFL/CLP,,
5410,Weld,,,123558.48,1211+19,60.59,60.58,60.58,21590,Block Valve  BV 7.14 (377+16),85917.95,Block Valve - I-5 (1235+58),2512.48,16,0.25,,52000, 09:28,,,,,,,,,,1170,,,1170,,,,,,,35.5282755,-119.5577714,286.3,GIRTH WELD,,,,MFL/CLP,,
5411,Weld,,,123619.07,1211+78,60.58,60.6,60.6,21600,Block Valve  BV 7.14 (377+16),85978.53,Block Valve - I-5 (1235+58),2451.9,16,0.25,,52000, 12:56,,,,,,,,,,1170,,,1170,,,,,,,35.5282747,-119.557975,286.1,GIRTH WELD,,,,MFL/CLP,,
5412,Weld,,,123679.66,1212+37,60.6,60.16,60.16,21610,Block Valve  BV 7.14 (377+16),86039.13,Block Valve - I-5 (1235+58),2391.3,16,0.25,,52000, 09:52,,,,,,,,,,1170,,,1170,,,,,,,35.5282742,-119.5581787,285.8,GIRTH WELD,,,,MFL/CLP,,
5413,Anomaly - Corrosion,,INT,123682.44,1212+39,2.78,57.38,60.16,21610,Block Valve  BV 7.14 (377+16),86041.91,Block Valve - I-5 (1235+58),2388.52,16,0.25,,52000,,15,0.04,,,,,1.4,0.9, 05:53,1170,1904,1371,1170,0.854,1.171,1897,1366,,,35.5282741,-119.5581881,285.8, INT ML,Pitting,,,MFL/CLP,,
5414,Anomaly - Corrosion,,INT,123686.11,1212+43,6.44,53.71,60.16,21610,Block Valve  BV 7.14 (377+16),86045.57,Block Valve - I-5 (1235+58),2384.86,16,0.25,,52000,,20,0.05,,,,,2,1.1, 05:53,1170,1857,1337,1170,0.875,1.143,1841,1325,,,35.5282741,-119.5582004,285.8, INT ML,Pitting,,,MFL/CLP,,
5415,Anomaly - Corrosion,,INT,123689.94,1212+47,10.28,49.88,60.16,21610,Block Valve  BV 7.14 (377+16),86049.41,Block Valve - I-5 (1235+58),2381.02,16,0.25,,52000,,17,0.04,,,,,1.1,1.3, 05:55,1170,1911,1376,1170,0.851,1.176,1905,1372,,,35.528274,-119.5582133,285.8, INT ML,Pitting,,,MFL/CLP,,
5416,Anomaly - Corrosion,,INT,123703.52,1212+60,23.86,36.3,60.16,21610,Block Valve  BV 7.14 (377+16),86062.99,Block Valve - I-5 (1235+58),2367.44,16,0.25,,52000,,15,0.04,,,,,0.8,0.9, 06:04,1170,1924,1385,1170,0.845,1.184,1921,1383,,,35.5282739,-119.5582589,285.7, INT ML,Pitting,,,MFL/CLP,,
5417,Anomaly - Corrosion Cluster,,INT,123718.97,1212+75,39.3,20.85,60.16,21610,Block Valve  BV 7.14 (377+16),86078.44,Block Valve - I-5 (1235+58),2352,16,0.25,,52000,,15,0.04,,,,,1.9,1.8, 05:40,1170,1883,1356,1170,0.863,1.159,1900,1368,,,35.5282738,-119.5583109,285.6, INT ML,General Metal Loss,,,MFL/CLP,,
5418,Weld,,,123739.82,1212+95,60.16,60.61,60.61,21620,Block Valve  BV 7.14 (377+16),86099.29,Block Valve - I-5 (1235+58),2331.14,16,0.25,,52000, 12:40,,,,,,,,,,1170,,,1170,,,,,,,35.5282739,-119.558381,285.5,GIRTH WELD,,,,MFL/CLP,,
5419,Anomaly - Corrosion,,INT,123795.61,1213+49,55.79,4.82,60.61,21620,Block Valve  BV 7.14 (377+16),86155.08,Block Valve - I-5 (1235+58),2275.35,16,0.25,,52000,,15,0.04,,,,,1,1, 05:55,1170,1918,1381,1170,0.847,1.181,1915,1378,,,35.5282734,-119.5585685,285.3, INT ML,Pitting,,,MFL/CLP,,
5420,Weld,,,123800.43,1213+54,60.61,60.61,60.61,21630,Block Valve  BV 7.14 (377+16),86159.9,Block Valve - I-5 (1235+58),2270.53,16,0.25,,52000, 09:52,,,,,,,,,,1170,,,1170,,,,,,,35.5282733,-119.5585847,285.3,GIRTH WELD,,,,MFL/CLP,,
5421,Weld,,,123861.04,1214+13,60.61,60.57,60.57,21640,Block Valve  BV 7.14 (377+16),86220.51,Block Valve - I-5 (1235+58),2209.92,16,0.25,,52000, 12:24,,,,,,,,,,1170,,,1170,,,,,,,35.5282728,-119.5587884,284.8,GIRTH WELD,,,,MFL/CLP,,
5422,Weld,,,123921.61,1214+72,60.57,60.7,60.7,21650,Block Valve  BV 7.14 (377+16),86281.08,Block Valve - I-5 (1235+58),2149.35,16,0.25,,52000, 11:24,,,,,,,,,,1170,,,1170,,,,,,,35.5282721,-119.5589921,284.6,GIRTH WELD,,,,MFL/CLP,,
5423,Anomaly - Corrosion,,INT,123934.17,1214+84,12.55,48.14,60.7,21650,Block Valve  BV 7.14 (377+16),86293.64,Block Valve - I-5 (1235+58),2136.8,16,0.25,,52000,,15,0.04,,,,,1.1,1.2, 06:01,1170,1914,1378,1170,0.849,1.178,1909,1375,,,35.5282719,-119.5590343,284.5, INT ML,Pitting,,,MFL/CLP,,
5424,Anomaly - Corrosion Cluster,,INT,123937.97,1214+87,16.36,44.33,60.7,21650,Block Valve  BV 7.14 (377+16),86297.44,Block Valve - I-5 (1235+58),2132.99,16,0.25,,52000,,29,0.07,,,,,4.5,2.5, 05:50,1170,1663,1197,1170,0.977,1.023,1721,1239,,,35.5282718,-119.5590471,284.5,*INT ML,General Metal Loss,,,MFL/CLP,,
5425,Anomaly - Corrosion,,INT,123939.22,1214+89,17.61,43.09,60.7,21650,Block Valve  BV 7.14 (377+16),86298.69,Block Valve - I-5 (1235+58),2131.74,16,0.25,,52000,,20,0.05,,,,,0.7,0.3, 05:37,1170,1921,1383,1170,0.846,1.182,1918,1381,,,35.5282718,-119.5590512,284.5, INT ML,Axial Slotting,,,MFL/CLP,,
5426,Anomaly - Corrosion,,INT,123943.08,1214+92,21.47,39.23,60.7,21650,Block Valve  BV 7.14 (377+16),86302.55,Block Valve - I-5 (1235+58),2127.88,16,0.25,,52000,,24,0.06,,,,,0.8,0.9, 05:44,1170,1915,1379,1170,0.849,1.179,1910,1375,,,35.5282718,-119.5590642,284.4, INT ML,Pitting,,,MFL/CLP,,
5427,Anomaly - Corrosion,,INT,123943.53,1214+93,21.92,38.77,60.7,21650,Block Valve  BV 7.14 (377+16),86303,Block Valve - I-5 (1235+58),2127.43,16,0.25,,52000,,15,0.04,,,,,1.1,0.9, 05:56,1170,1916,1379,1170,0.848,1.179,1911,1376,,,35.5282717,-119.5590658,284.4, INT ML,Pitting,,,MFL/CLP,,
5428,Anomaly - Corrosion,,INT,123944.19,1214+93,22.58,38.12,60.7,21650,Block Valve  BV 7.14 (377+16),86303.66,Block Valve - I-5 (1235+58),2126.77,16,0.25,,52000,,21,0.05,,,,,1.1,1.3, 05:50,1170,1901,1369,1170,0.855,1.17,1893,1363,,,35.5282717,-119.559068,284.4, INT ML,Pitting,,,MFL/CLP,,
5429,Anomaly - Corrosion,,INT,123944.56,1214+94,22.95,37.75,60.7,21650,Block Valve  BV 7.14 (377+16),86304.03,Block Valve - I-5 (1235+58),2126.4,16,0.25,,52000,,15,0.04,,,,,0.7,0.7, 05:40,1170,1926,1387,1170,0.844,1.185,1924,1385,,,35.5282717,-119.5590692,284.4, INT ML,Pitting,,,MFL/CLP,,
5430,Anomaly - Corrosion,,INT,123948.98,1214+98,27.37,33.33,60.7,21650,Block Valve  BV 7.14 (377+16),86308.45,Block Valve - I-5 (1235+58),2121.99,16,0.25,,52000,,23,0.06,,,,,0.6,0.6, 05:58,1170,1927,1387,1170,0.843,1.186,1924,1386,,,35.5282717,-119.559084,284.4, INT ML,Pitting,,,MFL/CLP,,
5431,Anomaly - Corrosion,,INT,123952.59,1215+02,30.97,29.72,60.7,21650,Block Valve  BV 7.14 (377+16),86312.05,Block Valve - I-5 (1235+58),2118.38,16,0.25,,52000,,19,0.05,,,,,0.5,0.6, 05:39,1170,1931,1390,1170,0.842,1.188,1930,1390,,,35.5282716,-119.5590962,284.4, INT ML,Pitting,,,MFL/CLP,,
5432,Anomaly - Corrosion,,INT,123953.05,1215+02,31.44,29.26,60.7,21650,Block Valve  BV 7.14 (377+16),86312.52,Block Valve - I-5 (1235+58),2117.91,16,0.25,,52000,,16,0.04,,,,,0.5,0.5, 05:59,1170,1931,1391,1170,0.841,1.189,1930,1390,,,35.5282716,-119.5590977,284.4, INT ML,Pitting,,,MFL/CLP,,
5433,Anomaly - Corrosion,,INT,123966.51,1215+15,44.9,15.79,60.7,21650,Block Valve  BV 7.14 (377+16),86325.98,Block Valve - I-5 (1235+58),2104.45,16,0.25,,52000,,19,0.05,,,,,0.8,0.5, 05:34,1170,1919,1382,1170,0.847,1.181,1915,1379,,,35.5282714,-119.559143,284.3, INT ML,Pitting,,,MFL/CLP,,
5434,Anomaly - Corrosion,,INT,123967.38,1215+16,45.77,14.93,60.7,21650,Block Valve  BV 7.14 (377+16),86326.85,Block Valve - I-5 (1235+58),2103.58,16,0.25,,52000,,17,0.04,,,,,0.6,0.9, 05:54,1170,1928,1388,1170,0.843,1.186,1926,1387,,,35.5282713,-119.5591459,284.3, INT ML,Pitting,,,MFL/CLP,,
5435,Anomaly - Corrosion Cluster,,INT,123967.72,1215+16,46.11,14.58,60.7,21650,Block Valve  BV 7.14 (377+16),86327.19,Block Valve - I-5 (1235+58),2103.24,16,0.25,,52000,,18,0.05,,,,,5.4,2.3, 05:49,1170,1756,1265,1170,0.925,1.081,1809,1303,,,35.5282713,-119.5591471,284.3, INT ML,General Metal Loss,,,MFL/CLP,,
5436,Anomaly - Corrosion Cluster,,INT,123970.53,1215+19,48.92,11.78,60.7,21650,Block Valve  BV 7.14 (377+16),86330,Block Valve - I-5 (1235+58),2100.43,16,0.25,,52000,,16,0.04,,,,,2,2.1, 05:52,1170,1875,1350,1170,0.867,1.154,1873,1349,,,35.5282713,-119.5591565,284.3, INT ML,General Metal Loss,,,MFL/CLP,,
5437,Anomaly - Corrosion,,INT,123974.35,1215+23,52.73,7.96,60.7,21650,Block Valve  BV 7.14 (377+16),86333.82,Block Valve - I-5 (1235+58),2096.61,16,0.25,,52000,,21,0.05,,,,,0.6,0.6, 05:59,1170,1928,1388,1170,0.843,1.186,1926,1387,,,35.5282712,-119.5591693,284.3, INT ML,Pitting,,,MFL/CLP,,
5438,Weld,,,123982.31,1215+30,60.7,52.86,52.86,21660,Block Valve  BV 7.14 (377+16),86341.78,Block Valve - I-5 (1235+58),2088.66,16,0.25,,52000, 10:36,,,,,,,,,,1170,,,1170,,,,,,,35.528271,-119.5591961,284.2,GIRTH WELD,,,,MFL/CLP,,
5439,Anomaly - Corrosion,,INT,124003.09,1215+51,20.78,32.08,52.86,21660,Block Valve  BV 7.14 (377+16),86362.56,Block Valve - I-5 (1235+58),2067.87,16,0.25,,52000,,18,0.05,,,,,0.3,0.3, 05:56,1170,1935,1393,1170,0.84,1.191,1934,1393,,,35.5282706,-119.559266,284.3, INT ML,Pinhole,,,MFL/CLP,,
5440,Weld,,,124035.17,1215+82,52.86,60.76,60.76,21670,Block Valve  BV 7.14 (377+16),86394.64,Block Valve - I-5 (1235+58),2035.79,16,0.25,,52000, 09:32,,,,,,,,,,1170,,,1170,,,,,,,35.5282706,-119.5593738,284.3,GIRTH WELD,,,,MFL/CLP,,
5441,Repair - Welded sleeve begin,,,124058.85,1216+05,23.68,37.08,60.76,21670,Block Valve  BV 7.14 (377+16),86418.32,Block Valve - I-5 (1235+58),2012.11,16,0.25,,52000,,,,,,,,,,,1170,,,1170,,,,,,,35.5282706,-119.5594533,283.4,REPAIR-SHELL START,,,,MFL/CLP,,
5442,Weld,,,124095.93,1216+41,60.76,60.55,60.55,21680,Block Valve  BV 7.14 (377+16),86455.4,Block Valve - I-5 (1235+58),1975.03,16,0.25,,52000, 01:32,,,,,,,,,,1170,,,1170,,,,,,,35.5282713,-119.5595779,282.5,GIRTH WELD,,,,MFL/CLP,,
5443,Repair - Welded sleeve end,,,124100.85,1216+46,4.92,55.63,60.55,21680,Block Valve  BV 7.14 (377+16),86460.32,Block Valve - I-5 (1235+58),1970.11,16,0.25,,52000,,,,,,,,,,,1170,,,1170,,,,,,,35.5282714,-119.5595945,282.6,REPAIR-SHELL END,,,,MFL/CLP,,
5444,Repair - Welded sleeve begin,,,124105.13,1216+50,9.19,51.36,60.55,21680,Block Valve  BV 7.14 (377+16),86464.59,Block Valve - I-5 (1235+58),1965.84,16,0.25,,52000,,,,,,,,,,,1170,,,1170,,,,,,,35.5282715,-119.5596088,282.6,REPAIR-SHELL START,,,,MFL/CLP,,
5445,Repair - Welded sleeve end,,,124119.97,1216+64,24.04,36.51,60.55,21680,Block Valve  BV 7.14 (377+16),86479.44,Block Valve - I-5 (1235+58),1950.99,16,0.25,,52000,,,,,,,,,,,1170,,,1170,,,,,,,35.5282715,-119.5596587,282.8,REPAIR-SHELL END,,,,MFL/CLP,,
5446,Anomaly - Corrosion,,INT,124132.44,1216+76,36.51,24.04,60.55,21680,Block Valve  BV 7.14 (377+16),86491.91,Block Valve - I-5 (1235+58),1938.52,16,0.25,,52000,,18,0.05,,,,,0.2,0.2, 05:47,1170,1936,1394,1170,0.839,1.191,1936,1394,,,35.5282714,-119.5597006,283, INT ML,Pinhole,,,MFL/CLP,,
5447,Anomaly - Corrosion,,INT,124133.63,1216+77,37.7,22.85,60.55,21680,Block Valve  BV 7.14 (377+16),86493.1,Block Valve - I-5 (1235+58),1937.33,16,0.25,,52000,,16,0.04,,,,,0.7,0.7, 07:19,1170,1926,1387,1170,0.844,1.185,1924,1385,,,35.5282714,-119.5597046,283, INT ML,Pitting,,,MFL/CLP,,
5448,Anomaly - Corrosion Cluster,,INT,124134.7,1216+78,38.77,21.79,60.55,21680,Block Valve  BV 7.14 (377+16),86494.16,Block Valve - I-5 (1235+58),1936.27,16,0.25,,52000,,24,0.06,,,,,2.3,3.1, 06:50,1170,1818,1309,1170,0.894,1.119,1821,1311,,,35.5282714,-119.5597082,283, INT ML,General Metal Loss,,,MFL/CLP,,
5449,Anomaly - Corrosion,,INT,124134.72,1216+78,38.79,21.76,60.55,21680,Block Valve  BV 7.14 (377+16),86494.19,Block Valve - I-5 (1235+58),1936.24,16,0.25,,52000,,16,0.04,,,,,0.6,0.7, 05:55,1170,1931,1390,1170,0.842,1.188,1929,1389,,,35.5282714,-119.5597083,283, INT ML,Pitting,,,MFL/CLP,,
5450,Anomaly - Corrosion Cluster,,INT,124135.09,1216+79,39.16,21.39,60.55,21680,Block Valve  BV 7.14 (377+16),86494.56,Block Valve - I-5 (1235+58),1935.87,16,0.25,,52000,,17,0.04,,,,,1.3,0.7, 05:55,1170,1904,1371,1170,0.854,1.172,1915,1379,,,35.5282714,-119.5597095,283, INT ML,Pitting,,,MFL/CLP,,
5451,Anomaly - Corrosion,,INT,124136.15,1216+80,40.21,20.34,60.55,21680,Block Valve  BV 7.14 (377+16),86495.61,Block Valve - I-5 (1235+58),1934.82,16,0.25,,52000,,15,0.04,,,,,0.5,0.6, 05:52,1170,1932,1391,1170,0.841,1.189,1931,1390,,,35.5282714,-119.5597131,283, INT ML,Pitting,,,MFL/CLP,,
5452,Anomaly - Corrosion,,INT,124139.28,1216+83,43.34,17.21,60.55,21680,Block Valve  BV 7.14 (377+16),86498.74,Block Valve - I-5 (1235+58),1931.69,16,0.25,,52000,,15,0.04,,,,,0.2,0.2, 05:49,1170,1936,1394,1170,0.839,1.192,1936,1394,,,35.5282713,-119.5597236,283, INT ML,Pinhole,,,MFL/CLP,,
5453,Anomaly - Corrosion Cluster,,INT,124141.9,1216+85,45.97,14.58,60.55,21680,Block Valve  BV 7.14 (377+16),86501.37,Block Valve - I-5 (1235+58),1929.06,16,0.25,,52000,,16,0.04,,,,,1.1,1.3, 05:52,1170,1914,1378,1170,0.849,1.178,1911,1376,,,35.5282713,-119.5597324,283, INT ML,Pitting,,,MFL/CLP,,
5454,Anomaly - Corrosion,,INT,124142.37,1216+86,46.44,14.11,60.55,21680,Block Valve  BV 7.14 (377+16),86501.84,Block Valve - I-5 (1235+58),1928.59,16,0.25,,52000,,17,0.04,,,,,0.4,0.5, 05:57,1170,1934,1393,1170,0.84,1.19,1934,1392,,,35.5282713,-119.559734,283, INT ML,Circumferential Slotting,,,MFL/CLP,,
5455,Anomaly - Corrosion,,INT,124143.35,1216+87,47.42,13.13,60.55,21680,Block Valve  BV 7.14 (377+16),86502.82,Block Valve - I-5 (1235+58),1927.62,16,0.25,,52000,,15,0.04,,,,,0.2,0.2, 05:30,1170,1936,1394,1170,0.839,1.192,1936,1394,,,35.5282713,-119.5597373,283, INT ML,Pinhole,,,MFL/CLP,,
5456,Anomaly - Corrosion,,INT,124144.38,1216+88,48.46,12.1,60.55,21680,Block Valve  BV 7.14 (377+16),86503.85,Block Valve - I-5 (1235+58),1926.58,16,0.25,,52000,,17,0.04,,,,,0.6,0.6, 05:46,1170,1929,1389,1170,0.843,1.187,1927,1388,,,35.5282712,-119.5597408,283, INT ML,Pitting,,,MFL/CLP,,
5457,Anomaly - Corrosion,,INT,124144.81,1216+88,48.88,11.67,60.55,21680,Block Valve  BV 7.14 (377+16),86504.28,Block Valve - I-5 (1235+58),1926.15,16,0.25,,52000,,15,0.04,,,,,0.6,0.8, 05:54,1170,1930,1390,1170,0.842,1.188,1929,1389,,,35.5282712,-119.5597422,283, INT ML,Pitting,,,MFL/CLP,,
5458,Anomaly - Corrosion,,INT,124145,1216+88,49.07,11.48,60.55,21680,Block Valve  BV 7.14 (377+16),86504.47,Block Valve - I-5 (1235+58),1925.96,16,0.25,,52000,,16,0.04,,,,,0.4,0.3, 05:46,1170,1933,1392,1170,0.841,1.19,1932,1391,,,35.5282712,-119.5597429,283, INT ML,Axial Slotting,,,MFL/CLP,,
5459,Anomaly - Corrosion,,INT,124147.16,1216+90,51.23,9.32,60.55,21680,Block Valve  BV 7.14 (377+16),86506.63,Block Valve - I-5 (1235+58),1923.8,16,0.25,,52000,,17,0.04,,,,,0.4,0.4, 06:11,1170,1934,1392,1170,0.841,1.19,1933,1392,,,35.5282712,-119.5597501,283, INT ML,Axial Slotting,,,MFL/CLP,,
5460,Weld,,,124156.48,1217+00,60.55,60.76,60.76,21690,Block Valve  BV 7.14 (377+16),86515.95,Block Valve - I-5 (1235+58),1914.48,16,0.25,,52000, 09:28,,,,,,,,,,1170,,,1170,,,,,,,35.528271,-119.5597815,283.1,GIRTH WELD,,,,MFL/CLP,,
5461,Anomaly - Corrosion,,INT,124163.39,1217+06,6.91,53.85,60.76,21690,Block Valve  BV 7.14 (377+16),86522.85,Block Valve - I-5 (1235+58),1907.58,16,0.25,,52000,,22,0.06,,,,,0.9,1.1, 06:01,1170,1912,1376,1170,0.85,1.176,1906,1372,,,35.5282707,-119.5598047,283.1, INT ML,Pitting,,,MFL/CLP,,
5462,Anomaly - Corrosion,,INT,124172.33,1217+15,15.85,44.9,60.76,21690,Block Valve  BV 7.14 (377+16),86531.8,Block Valve - I-5 (1235+58),1898.63,16,0.25,,52000,,15,0.04,,,,,0.2,0.2, 05:49,1170,1936,1394,1170,0.839,1.192,1936,1394,,,35.5282705,-119.5598347,283.1, INT ML,Pinhole,,,MFL/CLP,,
5463,Weld,,,124217.23,1217+58,60.76,59.21,59.21,21700,Block Valve  BV 7.14 (377+16),86576.7,Block Valve - I-5 (1235+58),1853.73,16,0.25,,52000, 12:08,,,,,,,,,,1170,,,1170,,,,,,,35.52827,-119.5599857,283.3,GIRTH WELD,,,,MFL/CLP,,
5464,Weld,,,124276.44,1218+16,59.21,60.56,60.56,21710,Block Valve  BV 7.14 (377+16),86635.91,Block Valve - I-5 (1235+58),1794.52,16,0.25,,52000, 09:28,,,,,,,,,,1170,,,1170,,,,,,,35.5282698,-119.5601847,283.1,GIRTH WELD,,,,MFL/CLP,,
5465,Anomaly - Corrosion,,INT,124312.24,1218+51,35.8,24.76,60.56,21710,Block Valve  BV 7.14 (377+16),86671.71,Block Valve - I-5 (1235+58),1758.72,16,0.25,,52000,,21,0.05,,,,,1,1.1, 05:51,1170,1907,1373,1170,0.852,1.174,1901,1368,,,35.5282696,-119.5603051,282.9, INT ML,Pitting,,,MFL/CLP,,
5466,Anomaly - Corrosion,,INT,124319.5,1218+58,43.05,17.5,60.56,21710,Block Valve  BV 7.14 (377+16),86678.96,Block Valve - I-5 (1235+58),1751.47,16,0.25,,52000,,23,0.06,,,,,0.9,1.1, 05:55,1170,1910,1375,1170,0.851,1.176,1904,1371,,,35.5282696,-119.5603294,282.8, INT ML,Pitting,,,MFL/CLP,,
5467,Anomaly - Corrosion,,INT,124322.37,1218+61,45.93,14.63,60.56,21710,Block Valve  BV 7.14 (377+16),86681.84,Block Valve - I-5 (1235+58),1748.59,16,0.25,,52000,,20,0.05,,,,,0.7,0.9, 05:51,1170,1921,1383,1170,0.846,1.182,1918,1381,,,35.5282697,-119.5603391,282.8, INT ML,Pitting,,,MFL/CLP,,
5468,Anomaly - Corrosion,,INT,124327.53,1218+66,51.09,9.47,60.56,21710,Block Valve  BV 7.14 (377+16),86687,Block Valve - I-5 (1235+58),1743.43,16,0.25,,52000,,16,0.04,,,,,0.4,0.4, 05:58,1170,1935,1393,1170,0.84,1.19,1934,1392,,,35.5282697,-119.5603565,282.8, INT ML,Circumferential Slotting,,,MFL/CLP,,
5469,Weld,,,124337,1218+75,60.56,60.65,60.65,21720,Block Valve  BV 7.14 (377+16),86696.47,Block Valve - I-5 (1235+58),1733.96,16,0.25,,52000, 02:00,,,,,,,,,,1170,,,1170,,,,,,,35.5282698,-119.5603883,282.8,GIRTH WELD,,,,MFL/CLP,,
5470,Weld,,,124397.64,1219+34,60.65,60,60,21730,Block Valve  BV 7.14 (377+16),86757.11,Block Valve - I-5 (1235+58),1673.32,16,0.25,,52000, 11:20,,,,,,,,,,1170,,,1170,,,,,,,35.5282692,-119.5605921,282.6,GIRTH WELD,,,,MFL/CLP,,
5471,Weld,,,124457.65,1219+92,60,60.62,60.62,21740,Block Valve  BV 7.14 (377+16),86817.12,Block Valve - I-5 (1235+58),1613.31,16,0.25,,52000, 09:32,,,,,,,,,,1170,,,1170,,,,,,,35.5282689,-119.5607938,282.5,GIRTH WELD,,,,MFL/CLP,,
5472,Anomaly - Corrosion Cluster,,INT,124489.03,1220+22,31.38,29.24,60.62,21740,Block Valve  BV 7.14 (377+16),86848.5,Block Valve - I-5 (1235+58),1581.93,16,0.25,,52000,,15,0.04,,,,,2.2,0.9, 05:46,1170,1869,1346,1170,0.87,1.15,1879,1353,,,35.5282686,-119.5608993,282.3, INT ML,Axial Grooving,,,MFL/CLP,,
5473,Weld,,,124518.27,1220+51,60.62,60,60,21750,Block Valve  BV 7.14 (377+16),86877.74,Block Valve - I-5 (1235+58),1552.69,16,0.25,,52000, 11:44,,,,,,,,,,1170,,,1170,,,,,,,35.5282683,-119.5609976,282.2,GIRTH WELD,,,,MFL/CLP,,
5474,Weld,,,124578.27,1221+09,60,60.03,60.03,21760,Block Valve  BV 7.14 (377+16),86937.74,Block Valve - I-5 (1235+58),1492.69,16,0.25,,52000, 10:12,,,,,,,,,,1170,,,1170,,,,,,,35.5282674,-119.5611993,282.1,GIRTH WELD,,,,MFL/CLP,,
5475,Weld,,,124638.29,1221+67,60.03,60.11,60.11,21770,Block Valve  BV 7.14 (377+16),86997.76,Block Valve - I-5 (1235+58),1432.67,16,0.25,,52000, 12:32,,,,,,,,,,1170,,,1170,,,,,,,35.5282664,-119.5614011,281.9,GIRTH WELD,,,,MFL/CLP,,
5476,Repair - Welded sleeve begin,,,124645.67,1221+74,7.38,52.73,60.11,21770,Block Valve  BV 7.14 (377+16),87005.14,Block Valve - I-5 (1235+58),1425.29,16,0.25,,52000,,,,,,,,,,,1170,,,1170,,,,,,,35.5282662,-119.5614259,281.9,REPAIR-SHELL START,,,,MFL/CLP,,
5477,Repair - Welded sleeve end,,,124650.66,1221+79,12.37,47.74,60.11,21770,Block Valve  BV 7.14 (377+16),87010.13,Block Valve - I-5 (1235+58),1420.3,16,0.25,,52000,,,,,,,,,,,1170,,,1170,,,,,,,35.5282661,-119.5614427,281.8,REPAIR-SHELL END,,,,MFL/CLP,,
5478,Anomaly - Corrosion Cluster,,EXT,124651.3,1221+80,13.01,47.1,60.11,21770,Block Valve  BV 7.14 (377+16),87010.77,Block Valve - I-5 (1235+58),1419.66,16,0.25,,52000,,23,0.06,,,,,3.4,3.6, 05:48,1170,1765,1270,1170,0.921,1.086,1845,1329,,,35.5282661,-119.5614448,281.8,*EXT ML,General Metal Loss,,,MFL/CLP,,
5479,Anomaly - Corrosion,,EXT,124652.06,1221+81,13.77,46.34,60.11,21770,Block Valve  BV 7.14 (377+16),87011.53,Block Valve - I-5 (1235+58),1418.9,16,0.25,,52000,,23,0.06,,,,,1.2,1.2, 06:53,1170,1892,1362,1170,0.859,1.164,1882,1355,,,35.5282661,-119.5614474,281.8,*EXT ML,General Metal Loss,,,MFL/CLP,,
5480,Anomaly - Corrosion,,INT,124663.28,1221+92,24.99,35.12,60.11,21770,Block Valve  BV 7.14 (377+16),87022.75,Block Valve - I-5 (1235+58),1407.68,16,0.25,,52000,,29,0.07,,,,,0.5,0.5, 05:58,1170,1925,1386,1170,0.844,1.185,1922,1384,,,35.5282658,-119.5614851,281.8,*INT ML,Pitting,,,MFL/CLP,,
5481,Anomaly - Corrosion,,INT,124663.47,1221+92,25.17,34.94,60.11,21770,Block Valve  BV 7.14 (377+16),87022.93,Block Valve - I-5 (1235+58),1407.5,16,0.25,,52000,,15,0.04,,,,,0.4,0.4, 05:57,1170,1933,1392,1170,0.841,1.19,1933,1392,,,35.5282658,-119.5614857,281.8, INT ML,Pitting,,,MFL/CLP,,
5482,Anomaly - Corrosion Cluster,,INT,124663.73,1221+92,25.44,34.68,60.11,21770,Block Valve  BV 7.14 (377+16),87023.2,Block Valve - I-5 (1235+58),1407.23,16,0.25,,52000,,25,0.06,,,,,1.3,0.9, 05:46,1170,1879,1353,1170,0.865,1.156,1904,1371,,,35.5282658,-119.5614866,281.8,*INT ML,Pitting,,,MFL/CLP,,
5483,Anomaly - Corrosion,,INT,124668.72,1221+97,30.43,29.68,60.11,21770,Block Valve  BV 7.14 (377+16),87028.19,Block Valve - I-5 (1235+58),1402.24,16,0.25,,52000,,21,0.05,,,,,1,1.3, 05:48,1170,1909,1375,1170,0.851,1.175,1903,1370,,,35.5282656,-119.5615034,281.8, INT ML,Pitting,,,MFL/CLP,,
5484,Anomaly - Corrosion Cluster,,INT,124671.13,1221+99,32.84,27.27,60.11,21770,Block Valve  BV 7.14 (377+16),87030.6,Block Valve - I-5 (1235+58),1399.83,16,0.25,,52000,,21,0.05,,,,,1.2,0.6, 05:58,1170,1899,1367,1170,0.856,1.168,1906,1372,,,35.5282656,-119.5615115,281.8, INT ML,Pitting,,,MFL/CLP,,
5485,Anomaly - Corrosion,,INT,124676.98,1222+05,38.68,21.43,60.11,21770,Block Valve  BV 7.14 (377+16),87036.44,Block Valve - I-5 (1235+58),1393.99,16,0.25,,52000,,18,0.05,,,,,0.9,1, 05:51,1170,1917,1380,1170,0.848,1.18,1913,1377,,,35.5282654,-119.5615311,281.8,*INT ML,Pitting,,,MFL/CLP,,
5486,Anomaly - Corrosion Cluster,,INT,124677.15,1222+05,38.86,21.25,60.11,21770,Block Valve  BV 7.14 (377+16),87036.62,Block Valve - I-5 (1235+58),1393.81,16,0.25,,52000,,22,0.06,,,,,3.4,2.8, 05:51,1170,1775,1278,1170,0.916,1.092,1846,1329,,,35.5282654,-119.5615317,281.8,*INT ML,General Metal Loss,,,MFL/CLP,,
5487,Anomaly - Corrosion Cluster,,INT,124677.55,1222+05,39.26,20.86,60.11,21770,Block Valve  BV 7.14 (377+16),87037.02,Block Valve - I-5 (1235+58),1393.41,16,0.25,,52000,,47,0.12,,,,,0.9,1.8, 05:58,1170,1859,1339,1170,0.874,1.144,1891,1361,,,35.5282654,-119.5615331,281.7,*INT ML,Pitting,,,MFL/CLP,,
5488,Repair - Welded sleeve begin,,,124679.85,1222+08,41.55,18.56,60.11,21770,Block Valve  BV 7.14 (377+16),87039.31,Block Valve - I-5 (1235+58),1391.12,16,0.25,,52000,,,,,,,,,,,1170,,,1170,,,,,,,35.5282653,-119.5615408,281.7,REPAIR-SHELL START,,,,MFL/CLP,,
5489,Repair - Welded sleeve end,,,124681.58,1222+09,43.28,16.83,60.11,21770,Block Valve  BV 7.14 (377+16),87041.04,Block Valve - I-5 (1235+58),1389.39,16,0.25,,52000,,,,,,,,,,,1170,,,1170,,,,,,,35.5282653,-119.5615466,281.7,REPAIR-SHELL END,,,,MFL/CLP,,
5490,Anomaly - Corrosion,,INT,124690.59,1222+18,52.3,7.81,60.11,21770,Block Valve  BV 7.14 (377+16),87050.06,Block Valve - I-5 (1235+58),1380.37,16,0.25,,52000,,15,0.04,,,,,1.3,1.4, 05:50,1170,1905,1372,1170,0.853,1.172,1899,1367,,,35.528265,-119.5615769,281.7, INT ML,General Metal Loss,,,MFL/CLP,,
5491,Weld,,,124698.41,1222+26,60.11,60.11,60.11,21780,Block Valve  BV 7.14 (377+16),87057.87,Block Valve - I-5 (1235+58),1372.56,16,0.25,,52000, 09:36,,,,,,,,,,1170,,,1170,,,,,,,35.5282647,-119.5616032,281.7,GIRTH WELD,,,,MFL/CLP,,
5492,Anomaly - Corrosion,,INT,124701.73,1222+29,3.32,56.79,60.11,21780,Block Valve  BV 7.14 (377+16),87061.19,Block Valve - I-5 (1235+58),1369.24,16,0.25,,52000,,16,0.04,,,,,0.7,0.7, 05:49,1170,1925,1386,1170,0.844,1.185,1922,1384,,,35.5282646,-119.5616143,281.7, INT ML,Pitting,,,MFL/CLP,,
5493,Anomaly - Corrosion,,INT,124716.29,1222+43,17.89,42.22,60.11,21780,Block Valve  BV 7.14 (377+16),87075.76,Block Valve - I-5 (1235+58),1354.67,16,0.25,,52000,,31,0.08,,,,,0.3,0.5, 06:07,1170,1933,1392,1170,0.841,1.19,1932,1391,,,35.5282639,-119.5616633,281.7,*INT ML,Circumferential Slotting,,,MFL/CLP,,
5494,Weld,,,124758.52,1222+84,60.11,60.62,60.62,21790,Block Valve  BV 7.14 (377+16),87117.99,Block Valve - I-5 (1235+58),1312.44,16,0.25,,52000, 11:20,,,,,,,,,,1170,,,1170,,,,,,,35.5282619,-119.5618052,281.7,GIRTH WELD,,,,MFL/CLP,,
5495,Anomaly - Corrosion,,INT,124772.91,1222+98,14.4,46.22,60.62,21790,Block Valve  BV 7.14 (377+16),87132.38,Block Valve - I-5 (1235+58),1298.05,16,0.25,,52000,,17,0.04,,,,,0.6,0.6, 05:51,1170,1930,1390,1170,0.842,1.188,1928,1389,,,35.5282612,-119.5618536,281.7, INT ML,Pitting,,,MFL/CLP,,
5496,Anomaly - Corrosion,,INT,124774.59,1223+00,16.07,44.55,60.62,21790,Block Valve  BV 7.14 (377+16),87134.06,Block Valve - I-5 (1235+58),1296.38,16,0.25,,52000,,16,0.04,,,,,0.7,0.8, 05:45,1170,1927,1388,1170,0.843,1.186,1925,1386,,,35.5282611,-119.5618592,281.7, INT ML,Pitting,,,MFL/CLP,,
5497,Weld,,,124819.13,1223+43,60.62,60.58,60.58,21800,Block Valve  BV 7.14 (377+16),87178.6,Block Valve - I-5 (1235+58),1251.83,16,0.25,,52000, 12:16,,,,,,,,,,1170,,,1170,,,,,,,35.5282562,-119.5620088,281.7,GIRTH WELD,,,,MFL/CLP,,
5498,Anomaly - Corrosion,,INT,124828.42,1223+52,9.29,51.3,60.58,21800,Block Valve  BV 7.14 (377+16),87187.89,Block Valve - I-5 (1235+58),1242.54,16,0.25,,52000,,15,0.04,,,,,0.8,0.8, 05:45,1170,1925,1386,1170,0.844,1.184,1922,1384,,,35.5282539,-119.5620398,281.6, INT ML,Pitting,,,MFL/CLP,,
5499,Anomaly - Corrosion,,INT,124847.54,1223+70,28.41,32.18,60.58,21800,Block Valve  BV 7.14 (377+16),87207.01,Block Valve - I-5 (1235+58),1223.42,16,0.25,,52000,,16,0.04,,,,,1.4,1.3, 05:47,1170,1901,1369,1170,0.855,1.17,1894,1363,,,35.528247,-119.5621036,281.5, INT ML,General Metal Loss,,,MFL/CLP,,
5500,Weld,,,124879.72,1224+02,60.58,60.03,60.03,21810,Block Valve  BV 7.14 (377+16),87239.19,Block Valve - I-5 (1235+58),1191.24,16,0.25,,52000, 01:24,,,,,,,,,,1170,,,1170,,,,,,,35.5282351,-119.5622107,281.4,GIRTH WELD,,,,MFL/CLP,,
