Repository: kerbergr/datadump

File: MLCompare/bin/Debug/netcoreapp3.1/ex2/oldAug12_final.csv (part 38 of 64)
74,Anomaly - Corrosion,,INT,1110.35,11+13,40.81,19.61,60.43,240,Launch Valve - Rio Bravo Station (0+00),1110.35,Block Valve  BV 7.14 (377+16),36530.18,16,0.25,,52000,,15,0.04,,,,,0.3,0.4, 05:55,1170,1935,1393,1170,0.84,1.191,1935,1393,,,35.4366554,-119.2694426,320.4, INT ML,Pinhole,,,MFL/CLP,,
75,Weld,,,1129.97,11+32,60.43,60.31,60.31,250,Launch Valve - Rio Bravo Station (0+00),1129.97,Block Valve  BV 7.14 (377+16),36510.56,16,0.25,,52000, 02:04,,,,,,,,,,1170,,,1170,,,,,,,35.4367093,-119.2694419,320.8,GIRTH WELD,,,,MFL/CLP,,
76,Anomaly - Corrosion,,INT,1188.08,11+90,58.11,2.2,60.31,250,Launch Valve - Rio Bravo Station (0+00),1188.08,Block Valve  BV 7.14 (377+16),36452.45,16,0.25,,52000,,16,0.04,,,,,0.3,0.4, 05:46,1170,1935,1393,1170,0.84,1.191,1935,1393,,,35.436869,-119.2694407,321.6, INT ML,Pinhole,,,MFL/CLP,,
77,Weld,,,1190.28,11+93,60.31,60.3,60.3,260,Launch Valve - Rio Bravo Station (0+00),1190.28,Block Valve  BV 7.14 (377+16),36450.26,16,0.25,,52000, 11:48,,,,,,,,,,1170,,,1170,,,,,,,35.436875,-119.2694407,321.6,GIRTH WELD,,,,MFL/CLP,,
5501,Anomaly - Corrosion,,INT,124883.06,1224+05,3.35,56.68,60.03,21810,Block Valve  BV 7.14 (377+16),87242.53,Block Valve - I-5 (1235+58),1187.9,16,0.25,,52000,,20,0.05,,,,,0.6,0.6, 05:52,1170,1927,1388,1170,0.843,1.186,1925,1386,,,35.528234,-119.5622219,281.4, INT ML,Pitting,,,MFL/CLP,,
5502,Anomaly - Corrosion,,INT,124884.18,1224+06,4.46,55.56,60.03,21810,Block Valve  BV 7.14 (377+16),87243.65,Block Valve - I-5 (1235+58),1186.78,16,0.25,,52000,,21,0.05,,,,,0.6,0.8, 06:16,1170,1927,1387,1170,0.844,1.186,1924,1385,,,35.5282336,-119.5622256,281.4, INT ML,Pitting,,,MFL/CLP,,
5503,Anomaly - Corrosion,,INT,124896.5,1224+18,16.78,43.25,60.03,21810,Block Valve  BV 7.14 (377+16),87255.97,Block Valve - I-5 (1235+58),1174.47,16,0.25,,52000,,17,0.04,,,,,0.9,0.8, 05:49,1170,1920,1382,1170,0.846,1.182,1916,1380,,,35.5282292,-119.5622667,281.3, INT ML,Pitting,,,MFL/CLP,,
5504,Anomaly - Corrosion,,INT,124909.9,1224+31,30.18,29.85,60.03,21810,Block Valve  BV 7.14 (377+16),87269.37,Block Valve - I-5 (1235+58),1161.06,16,0.25,,52000,,16,0.04,,,,,0.9,1.2, 05:52,1170,1921,1383,1170,0.846,1.182,1918,1381,,,35.5282245,-119.5623114,281.3, INT ML,Pitting,,,MFL/CLP,,
5505,Anomaly - Corrosion,,INT,124918.16,1224+39,38.44,21.59,60.03,21810,Block Valve  BV 7.14 (377+16),87277.63,Block Valve - I-5 (1235+58),1152.8,16,0.25,,52000,,16,0.04,,,,,0.4,0.5, 06:06,1170,1935,1393,1170,0.84,1.19,1934,1392,,,35.5282217,-119.5623389,281.3, INT ML,Circumferential Slotting,,,MFL/CLP,,
5506,Anomaly - Corrosion,,INT,124930.6,1224+51,50.89,9.14,60.03,21810,Block Valve  BV 7.14 (377+16),87290.07,Block Valve - I-5 (1235+58),1140.36,16,0.25,,52000,,20,0.05,,,,,1.1,0.9, 05:55,1170,1905,1372,1170,0.853,1.172,1898,1367,,,35.5282173,-119.5623804,281.3, INT ML,Pitting,,,MFL/CLP,,
5507,Anomaly - Corrosion,,INT,124934.92,1224+55,55.2,4.83,60.03,21810,Block Valve  BV 7.14 (377+16),87294.39,Block Valve - I-5 (1235+58),1136.04,16,0.25,,52000,,15,0.04,,,,,1,0.9, 05:40,1170,1918,1381,1170,0.847,1.181,1915,1378,,,35.5282157,-119.5623948,281.3, INT ML,Pitting,,,MFL/CLP,,
5508,Anomaly - Corrosion,,INT,124935.33,1224+56,55.61,4.41,60.03,21810,Block Valve  BV 7.14 (377+16),87294.8,Block Valve - I-5 (1235+58),1135.63,16,0.25,,52000,,17,0.04,,,,,0.7,0.7, 05:39,1170,1925,1386,1170,0.844,1.185,1923,1384,,,35.5282156,-119.5623961,281.3, INT ML,Pitting,,,MFL/CLP,,
5509,Weld,,,124939.74,1224+60,60.03,60.68,60.68,21820,Block Valve  BV 7.14 (377+16),87299.21,Block Valve - I-5 (1235+58),1131.22,16,0.25,,52000, 11:52,,,,,,,,,,1170,,,1170,,,,,,,35.528214,-119.5624109,281.3,GIRTH WELD,,,,MFL/CLP,,
5510,Anomaly - Corrosion,,INT,124942.16,1224+62,2.42,58.27,60.68,21820,Block Valve  BV 7.14 (377+16),87301.63,Block Valve - I-5 (1235+58),1128.8,16,0.25,,52000,,18,0.05,,,,,0.7,0.8, 05:58,1170,1925,1386,1170,0.844,1.184,1922,1384,,,35.5282131,-119.5624189,281.3, INT ML,Pitting,,,MFL/CLP,,
5511,Anomaly - Corrosion Cluster,,INT,124945.82,1224+66,6.07,54.61,60.68,21820,Block Valve  BV 7.14 (377+16),87305.29,Block Valve - I-5 (1235+58),1125.14,16,0.25,,52000,,20,0.05,,,,,2.5,1.3, 05:44,1170,1831,1318,1170,0.888,1.127,1858,1338,,,35.5282118,-119.5624311,281.2, INT ML,General Metal Loss,,,MFL/CLP,,
5512,Anomaly - Corrosion,,INT,124948.66,1224+69,8.92,51.77,60.68,21820,Block Valve  BV 7.14 (377+16),87308.13,Block Valve - I-5 (1235+58),1122.3,16,0.25,,52000,,15,0.04,,,,,0.4,0.3, 05:49,1170,1935,1393,1170,0.84,1.191,1934,1393,,,35.5282108,-119.5624406,281.2, INT ML,Pinhole,,,MFL/CLP,,
5513,Anomaly - Corrosion,,INT,124955.67,1224+75,15.92,44.76,60.68,21820,Block Valve  BV 7.14 (377+16),87315.14,Block Valve - I-5 (1235+58),1115.3,16,0.25,,52000,,28,0.07,,,,,0.5,0.4, 05:47,1170,1926,1386,1170,0.844,1.185,1923,1384,,,35.5282082,-119.5624639,281.2,*INT ML,Pitting,,,MFL/CLP,,
5514,Anomaly - Corrosion,,INT,124956.51,1224+76,16.77,43.92,60.68,21820,Block Valve  BV 7.14 (377+16),87315.98,Block Valve - I-5 (1235+58),1114.45,16,0.25,,52000,,15,0.04,,,,,0.6,0.8, 05:50,1170,1931,1390,1170,0.842,1.188,1930,1389,,,35.5282079,-119.5624667,281.2,*INT ML,Pitting,,,MFL/CLP,,
5515,Anomaly - Corrosion,,INT,124965.86,1224+85,26.11,34.57,60.68,21820,Block Valve  BV 7.14 (377+16),87325.33,Block Valve - I-5 (1235+58),1105.11,16,0.25,,52000,,20,0.05,,,,,0.4,0.4, 05:50,1170,1934,1392,1170,0.84,1.19,1933,1392,,,35.5282045,-119.5624979,281.2, INT ML,Pinhole,,,MFL/CLP,,
5516,Anomaly - Corrosion,,INT,124973.09,1224+92,33.34,27.34,60.68,21820,Block Valve  BV 7.14 (377+16),87332.56,Block Valve - I-5 (1235+58),1097.87,16,0.25,,52000,,15,0.04,,,,,0.4,0.7, 06:08,1170,1934,1393,1170,0.84,1.19,1933,1392,,,35.5282018,-119.5625219,281.1, INT ML,Pitting,,,MFL/CLP,,
5517,Anomaly - Corrosion,,INT,124975.22,1224+94,35.48,25.2,60.68,21820,Block Valve  BV 7.14 (377+16),87334.69,Block Valve - I-5 (1235+58),1095.74,16,0.25,,52000,,17,0.04,,,,,0.6,0.6, 06:23,1170,1929,1389,1170,0.843,1.187,1927,1388,,,35.528201,-119.5625291,281.1, INT ML,Pitting,,,MFL/CLP,,
5518,Weld,,,125000.43,1225+19,60.68,59.53,59.53,21830,Block Valve  BV 7.14 (377+16),87359.9,Block Valve - I-5 (1235+58),1070.54,16,0.25,,52000, 11:52,,,,,,,,,,1170,,,1170,,,,,,,35.5281937,-119.5626133,281.1,GIRTH WELD,,,,MFL/CLP,,
5519,Weld,,,125059.95,1225+77,59.53,59.5,59.5,21840,Block Valve  BV 7.14 (377+16),87419.42,Block Valve - I-5 (1235+58),1011.01,16,0.25,,52000, 11:00,,,,,,,,,,1170,,,1170,,,,,,,35.5281863,-119.5628131,280.8,GIRTH WELD,,,,MFL/CLP,,
5520,Weld,,,125119.45,1226+34,59.5,59.38,59.38,21850,Block Valve  BV 7.14 (377+16),87478.92,Block Valve - I-5 (1235+58),951.51,16,0.25,,52000, 01:16,,,,,,,,,,1170,,,1170,,,,,,,35.5281827,-119.5630131,281.1,GIRTH WELD,,,,MFL/CLP,,
5521,Anomaly - Corrosion,,INT,125157.26,1226+71,37.81,21.57,59.38,21850,Block Valve  BV 7.14 (377+16),87516.73,Block Valve - I-5 (1235+58),913.7,16,0.25,,52000,,16,0.04,,,,,0.5,0.5, 05:50,1170,1932,1391,1170,0.841,1.189,1931,1391,,,35.5281821,-119.5631401,281, INT ML,Pitting,,,MFL/CLP,,
5522,Anomaly - Corrosion,,INT,125161.05,1226+75,41.6,17.78,59.38,21850,Block Valve  BV 7.14 (377+16),87520.52,Block Valve - I-5 (1235+58),909.91,16,0.25,,52000,,16,0.04,,,,,0.7,0.8, 05:50,1170,1926,1387,1170,0.844,1.185,1924,1385,,,35.528182,-119.5631529,281, INT ML,Pitting,,,MFL/CLP,,
5523,Anomaly - Corrosion,,INT,125161.98,1226+76,42.53,16.85,59.38,21850,Block Valve  BV 7.14 (377+16),87521.44,Block Valve - I-5 (1235+58),908.99,16,0.25,,52000,,22,0.06,,,,,0.7,0.8, 05:42,1170,1921,1383,1170,0.846,1.182,1917,1381,,,35.5281819,-119.563156,281, INT ML,Pitting,,,MFL/CLP,,
5524,Anomaly - Corrosion Cluster,,INT,125162.84,1226+76,43.4,15.98,59.38,21850,Block Valve  BV 7.14 (377+16),87522.31,Block Valve - I-5 (1235+58),908.12,16,0.25,,52000,,20,0.05,,,,,1.2,2.1, 05:50,1170,1899,1367,1170,0.856,1.168,1896,1365,,,35.5281819,-119.5631589,280.9, INT ML,General Metal Loss,,,MFL/CLP,,
5525,Anomaly - Corrosion Cluster,,INT,125166.08,1226+80,46.64,12.75,59.38,21850,Block Valve  BV 7.14 (377+16),87525.55,Block Valve - I-5 (1235+58),904.88,16,0.25,,52000,,15,0.04,,,,,1.5,1.1, 05:44,1170,1900,1368,1170,0.855,1.169,1912,1377,,,35.5281818,-119.5631698,280.9, INT ML,Pitting,,,MFL/CLP,,
5526,Anomaly - Corrosion Cluster,,INT,125169.84,1226+83,50.4,8.99,59.38,21850,Block Valve  BV 7.14 (377+16),87529.31,Block Valve - I-5 (1235+58),901.12,16,0.25,,52000,,19,0.05,,,,,2,1.4, 05:46,1170,1862,1341,1170,0.873,1.146,1878,1352,,,35.5281817,-119.5631825,280.9, INT ML,General Metal Loss,,,MFL/CLP,,
5527,Anomaly - Corrosion,,INT,125171.07,1226+84,51.62,7.76,59.38,21850,Block Valve  BV 7.14 (377+16),87530.54,Block Valve - I-5 (1235+58),899.9,16,0.25,,52000,,23,0.06,,,,,0.3,0.5, 06:04,1170,1934,1392,1170,0.84,1.19,1933,1392,,,35.5281816,-119.5631866,280.8, INT ML,Circumferential Slotting,,,MFL/CLP,,
5528,Anomaly - Corrosion,,INT,125173.35,1226+87,53.9,5.48,59.38,21850,Block Valve  BV 7.14 (377+16),87532.82,Block Valve - I-5 (1235+58),897.61,16,0.25,,52000,,24,0.06,,,,,1.3,0.7, 05:39,1170,1887,1358,1170,0.861,1.161,1875,1350,,,35.5281815,-119.5631942,280.8, INT ML,Pitting,,,MFL/CLP,,
5529,Weld,,,125178.83,1226+92,59.38,59.6,59.6,21860,Block Valve  BV 7.14 (377+16),87538.3,Block Valve - I-5 (1235+58),892.13,16,0.25,,52000, 10:04,,,,,,,,,,1170,,,1170,,,,,,,35.5281812,-119.5632126,280.8,GIRTH WELD,,,,MFL/CLP,,
5530,Weld,,,125238.43,1227+50,59.6,60.11,60.11,21870,Block Valve  BV 7.14 (377+16),87597.9,Block Valve - I-5 (1235+58),832.53,16,0.25,,52000, 01:24,,,,,,,,,,1170,,,1170,,,,,,,35.5281761,-119.5634129,280.6,GIRTH WELD,,,,MFL/CLP,,
5531,Anomaly - Corrosion,,INT,125245.8,1227+57,7.37,52.74,60.11,21870,Block Valve  BV 7.14 (377+16),87605.27,Block Valve - I-5 (1235+58),825.16,16,0.25,,52000,,18,0.05,,,,,0.3,0.3, 07:14,1170,1935,1393,1170,0.84,1.191,1934,1393,,,35.5281751,-119.5634376,280.6, INT ML,Pinhole,,,MFL/CLP,,
5532,Anomaly - Corrosion Cluster,,INT,125263.46,1227+74,25.03,35.08,60.11,21870,Block Valve  BV 7.14 (377+16),87622.93,Block Valve - I-5 (1235+58),807.5,16,0.25,,52000,,19,0.05,,,,,1.1,2, 05:48,1170,1907,1373,1170,0.852,1.173,1920,1382,,,35.5281725,-119.5634969,280.6, INT ML,Pitting,,,MFL/CLP,,
5533,Anomaly - Corrosion Cluster,,INT,125292.27,1228+02,53.84,6.28,60.11,21870,Block Valve  BV 7.14 (377+16),87651.74,Block Valve - I-5 (1235+58),778.69,16,0.25,,52000,,19,0.05,,,,,1.2,0.7, 05:23,1170,1903,1370,1170,0.854,1.171,1911,1376,,,35.5281675,-119.5635936,280.9,*INT ML,Pitting,,,MFL/CLP,,
5534,Anomaly - Corrosion Cluster,,INT,125292.65,1228+02,54.22,5.9,60.11,21870,Block Valve  BV 7.14 (377+16),87652.12,Block Valve - I-5 (1235+58),778.31,16,0.25,,52000,,22,0.06,,,,,0.9,0.8, 05:36,1170,1910,1375,1170,0.851,1.175,1921,1383,,,35.5281674,-119.5635948,280.9,*INT ML,Pitting,,,MFL/CLP,,
5535,Anomaly - Corrosion,,INT,125292.95,1228+03,54.52,5.59,60.11,21870,Block Valve  BV 7.14 (377+16),87652.42,Block Valve - I-5 (1235+58),778.01,16,0.25,,52000,,16,0.04,,,,,0.5,0.6, 05:27,1170,1932,1391,1170,0.841,1.189,1931,1391,,,35.5281673,-119.5635958,280.9, INT ML,Pitting,,,MFL/CLP,,
5536,Anomaly - Corrosion,,INT,125295.16,1228+05,56.73,3.38,60.11,21870,Block Valve  BV 7.14 (377+16),87654.63,Block Valve - I-5 (1235+58),775.8,16,0.25,,52000,,15,0.04,,,,,0.4,0.4, 06:04,1170,1934,1393,1170,0.84,1.19,1933,1392,,,35.5281669,-119.5636033,280.9, INT ML,Pitting,,,MFL/CLP,,
5537,Weld,,,125298.54,1228+08,60.11,60.73,60.73,21880,Block Valve  BV 7.14 (377+16),87658.01,Block Valve - I-5 (1235+58),772.42,16,0.25,,52000, 11:12,,,,,,,,,,1170,,,1170,,,,,,,35.5281663,-119.5636146,280.9,GIRTH WELD,,,,MFL/CLP,,
5538,Weld,,,125359.27,1228+67,60.73,60.12,60.12,21890,Block Valve  BV 7.14 (377+16),87718.74,Block Valve - I-5 (1235+58),711.69,16,0.25,,52000, 09:16,,,,,,,,,,1170,,,1170,,,,,,,35.5281553,-119.5638183,280.6,GIRTH WELD,,,,MFL/CLP,,
5539,Anomaly - Corrosion,,INT,125367.98,1228+76,8.7,51.41,60.12,21890,Block Valve  BV 7.14 (377+16),87727.44,Block Valve - I-5 (1235+58),702.99,16,0.25,,52000,,15,0.04,,,,,0.5,0.5, 05:42,1170,1932,1391,1170,0.841,1.189,1931,1390,,,35.5281537,-119.5638475,280.6, INT ML,Pitting,,,MFL/CLP,,
5540,Repair - Welded sleeve begin,,,125372.27,1228+80,13.01,47.12,60.12,21890,Block Valve  BV 7.14 (377+16),87731.74,Block Valve - I-5 (1235+58),698.69,16,0.25,,52000,,,,,,,,,,,1170,,,1170,,,,,,,35.5281529,-119.5638619,280.6,REPAIR-SHELL START,,,,MFL/CLP,,
5541,Repair - Welded sleeve end,,,125377.03,1228+84,17.76,42.36,60.12,21890,Block Valve  BV 7.14 (377+16),87736.5,Block Valve - I-5 (1235+58),693.93,16,0.25,,52000,,,,,,,,,,,1170,,,1170,,,,,,,35.5281519,-119.5638778,280.6,REPAIR-SHELL END,,,,MFL/CLP,,
5542,Weld,,,125419.39,1229+25,60.12,59.54,59.55,21900,Block Valve  BV 7.14 (377+16),87778.86,Block Valve - I-5 (1235+58),651.57,16,0.25,,52000, 11:48,,,,,,,,,,1170,,,1170,,,,,,,35.5281436,-119.5640198,281.5,GIRTH WELD,,,,MFL/CLP,,
5543,Weld,,,125478.93,1229+83,59.55,53.82,53.82,21910,Block Valve  BV 7.14 (377+16),87838.4,Block Valve - I-5 (1235+58),592.03,16,0.25,,52000, 01:44,,,,,,,,,,1170,,,1170,,,,,,,35.5281261,-119.5642185,281.2,GIRTH WELD,,,,MFL/CLP,,
5544,Weld,,,125532.75,1230+36,53.82,59.33,59.33,21920,Block Valve  BV 7.14 (377+16),87892.22,Block Valve - I-5 (1235+58),538.21,16,0.25,,52000, 09:04,,,,,,,,,,1170,,,1170,,,,,,,35.5280937,-119.564395,280.4,GIRTH WELD,,,,MFL/CLP,,
5545,Anomaly - Dent,,,125539.8,1230+42,7.05,52.28,59.33,21920,Block Valve  BV 7.14 (377+16),87899.27,Block Valve - I-5 (1235+58),531.16,16,0.25,,52000,,,,1,0.16,,,14.7,7.3, 06:00,1170,,,1170,,,,,4,,35.5280893,-119.5644181,280.3, DENT-1.00%OD (0.16IN),,,,MFL/CLP,,
5546,Repair - Welded sleeve begin,,,125584.2,1230+85,51.45,7.88,59.33,21920,Block Valve  BV 7.14 (377+16),87943.67,Block Valve - I-5 (1235+58),486.76,16,0.25,,52000,,,,,,,,,,,1170,,,1170,,,,,,,35.5280613,-119.5645629,277.4,REPAIR-SHELL START,,,,MFL/CLP,,
5547,Repair - Welded sleeve end,,,125588.85,1230+90,56.1,3.23,59.33,21920,Block Valve  BV 7.14 (377+16),87948.32,Block Valve - I-5 (1235+58),482.11,16,0.25,,52000,,,,,,,,,,,1170,,,1170,,,,,,,35.5280584,-119.5645781,276.8,REPAIR-SHELL END,,,,MFL/CLP,,
5548,Weld,,,125592.08,1230+93,59.33,60.66,60.66,21930,Block Valve  BV 7.14 (377+16),87951.55,Block Valve - I-5 (1235+58),478.89,16,0.25,,52000, 02:32,,,,,,,,,,1170,,,1170,,,,,,,35.5280564,-119.5645886,276.5,GIRTH WELD,,,,MFL/CLP,,
5549,Repair - Welded sleeve begin,,,125632.34,1231+32,40.26,20.4,60.66,21930,Block Valve  BV 7.14 (377+16),87991.8,Block Valve - I-5 (1235+58),438.63,16,0.25,,52000,,,,,,,,,,,1170,,,1170,,,,,,,35.528033,-119.5647203,273.1,REPAIR-SHELL START,,,,MFL/CLP,,
5550,Repair - Welded sleeve end,,,125642.21,1231+42,50.14,10.53,60.66,21930,Block Valve  BV 7.14 (377+16),88001.68,Block Valve - I-5 (1235+58),428.75,16,0.25,,52000,,,,,,,,,,,1170,,,1170,,,,,,,35.5280276,-119.5647528,272.7,REPAIR-SHELL END,,,,MFL/CLP,,
5551,Weld,,,125652.74,1231+52,60.66,60.41,60.41,21940,Block Valve  BV 7.14 (377+16),88012.21,Block Valve - I-5 (1235+58),418.23,16,0.25,,52000, 11:04,,,,,,,,,,1170,,,1170,,,,,,,35.5280222,-119.5647875,272.9,GIRTH WELD,,,,MFL/CLP,,
5552,Casing Begin,,,125661.28,1231+60,8.55,51.87,60.41,21940,Block Valve  BV 7.14 (377+16),88020.75,Block Valve - I-5 (1235+58),409.68,16,0.25,,52000,,,,,,,,,,,1170,,,1170,,,,,,,35.5280178,-119.5648158,273.2,CASING START,,,,MFL/CLP,,
5553,Weld,,,125713.15,1232+11,60.41,60.71,60.71,21950,Block Valve  BV 7.14 (377+16),88072.62,Block Valve - I-5 (1235+58),357.81,16,0.25,,52000, 01:52,,,,,,,,,,1170,,,1170,,,,,,,35.5279886,-119.5649863,274.8,GIRTH WELD,,,,MFL/CLP,,
5554,Weld,,,125773.86,1232+70,60.71,60.4,60.4,21960,Block Valve  BV 7.14 (377+16),88133.33,Block Valve - I-5 (1235+58),297.1,16,0.25,,52000, 10:00,,,,,,,,,,1170,,,1170,,,,,,,35.5279532,-119.5651857,276.3,GIRTH WELD,,,,MFL/CLP,,
5555,Weld,,,125834.26,1233+28,60.4,60.5,60.5,21970,Block Valve  BV 7.14 (377+16),88193.73,Block Valve - I-5 (1235+58),236.7,16,0.25,,52000, 11:52,,,,,,,,,,1170,,,1170,,,,,,,35.5279178,-119.565384,277.2,GIRTH WELD,,,,MFL/CLP,,
5556,Weld,,,125894.75,1233+87,60.5,60.63,60.62,21980,Block Valve  BV 7.14 (377+16),88254.22,Block Valve - I-5 (1235+58),176.21,16,0.25,,52000, 01:00,,,,,,,,,,1170,,,1170,,,,,,,35.5278815,-119.5655824,277.7,GIRTH WELD,,,,MFL/CLP,,
5557,Casing End,,,125930.89,1234+22,36.14,24.49,60.62,21980,Block Valve  BV 7.14 (377+16),88290.36,Block Valve - I-5 (1235+58),140.07,16,0.25,,52000,,,,,,,,,,,1170,,,1170,,,,,,,35.52786,-119.565701,277.6,CASING END,,,,MFL/CLP,,
5558,Anomaly - Corrosion Cluster,,EXT,125954.55,1234+45,59.8,0.83,60.62,21980,Block Valve  BV 7.14 (377+16),88314.02,Block Valve - I-5 (1235+58),116.41,16,0.25,,52000,,18,0.05,,,,,3,3.7, 08:00,1170,1820,1310,1170,0.893,1.12,1823,1312,,,35.5278462,-119.5657787,277.5, EXT ML,General Metal Loss,,,MFL/CLP,,
5559,Weld,,,125955.38,1234+46,60.62,59.57,59.57,21990,Block Valve  BV 7.14 (377+16),88314.85,Block Valve - I-5 (1235+58),115.58,16,0.25,,52000, 11:40,,,,,,,,,,1170,,,1170,,,,,,,35.5278458,-119.5657814,277.5,GIRTH WELD,,,,MFL/CLP,,
5560,Off take,,,126004.96,1234+94,49.59,9.98,59.57,21990,Block Valve  BV 7.14 (377+16),88364.43,Block Valve - I-5 (1235+58),66,16,0.25,,52000,,,,,,,,,, 12:00,1170,,,1170,,,,,,,35.5278162,-119.5659441,277.7,1.0 IN OFFTAKE-WELDOLET,,,,MFL/CLP,,
5561,Weld,,,126014.95,1235+04,59.57,46.27,46.27,22000,Block Valve  BV 7.14 (377+16),88374.42,Block Valve - I-5 (1235+58),56.01,16,0.25,,52000, 01:24,,,,,,,,,,1170,,,1170,,,,,,,35.5278102,-119.5659769,277.8,GIRTH WELD,,,,MFL/CLP,,
5562,Off take,,,126043.12,1235+31,28.18,18.1,46.27,22000,Block Valve  BV 7.14 (377+16),88402.59,Block Valve - I-5 (1235+58),27.84,16,0.25,,52000,,,,,,,,,, 12:00,1170,,,1170,,,,,,,35.5277934,-119.5660693,278,1.0 IN OFFTAKE-WELDOLET,,,,MFL/CLP,,
5563,Off take,,,126045.49,1235+33,30.54,15.74,46.27,22000,Block Valve  BV 7.14 (377+16),88404.95,Block Valve - I-5 (1235+58),25.48,16,0.25,,52000,,,,,,,,,, 12:00,1170,,,1170,,,,,,,35.527792,-119.566077,278,1.5 IN OFFTAKE-WELDOLET,,,,MFL/CLP,,
5564,Off take,,,126047.33,1235+35,32.39,13.89,46.27,22000,Block Valve  BV 7.14 (377+16),88406.8,Block Valve - I-5 (1235+58),23.63,16,0.25,,52000,,,,,,,,,, 12:00,1170,,,1170,,,,,,,35.5277909,-119.5660831,278,2 IN OFFTAKE-WELDOLET,,,,MFL/CLP,,
5565,Weld - Change in wall thickness,,,126061.22,1235+49,46.27,1.51,1.51,22010,Block Valve  BV 7.14 (377+16),88420.69,Block Valve - I-5 (1235+58),9.74,16,0.281,,52000,,,,,,,,,,,1170,,,1315,,,,,,,35.5277826,-119.5661287,278.2,GIRTH WELD NWT 0.250/0.281IN,,,,MFL/CLP,,
5566,Weld - Change in wall thickness,,,126062.73,1235+50,1.51,2,2,22020,Block Valve  BV 7.14 (377+16),88422.2,Block Valve - I-5 (1235+58),8.24,16,0.312,,60000,,,,,,,,,,,1170,,,1685,,,,,,,35.5277817,-119.5661336,278.2,GIRTH WELD NWT 0.281/0.312IN,,,,MFL/CLP,,
5567,Weld - Change in wall thickness,,,126064.73,1235+52,2,3.99,3.99,22030,Block Valve  BV 7.14 (377+16),88424.2,Block Valve - I-5 (1235+58),6.23,16,0.375,,60000, 02:24,,,,,,,,,,1170,,,2025,,,,,,,35.5277805,-119.5661402,278.2,GIRTH WELD NWT 0.312/0.375IN,,,,MFL/CLP,,
5568,Weld,,,126068.72,1235+56,3.99,4.46,4.46,22040,Block Valve  BV 7.14 (377+16),88428.19,Block Valve - I-5 (1235+58),2.24,16,0.375,,60000,,,,,,,,,,,1170,,,2025,,,,,,,35.5277781,-119.5661533,278.2,GIRTH WELD,,,,MFL/CLP,,
5569,Anomaly - Corrosion Cluster,,EXT,126069.84,1235+57,1.12,3.35,4.46,22040,Block Valve  BV 7.14 (377+16),88429.3,Block Valve - I-5 (1235+58),1.13,16,0.375,,60000,,47,0.18,,,,,2.6,7.2, 07:07,1170,2848,2051,2025,0.571,1.013,2807,2021,,,35.5277774,-119.5661569,278.2,*EXT ML,General Metal Loss,,,MFL/CLP,,
5570,Valve,,,126070.96,1235+58,2.24,2.22,4.46,22040,Block Valve  BV 7.14 (377+16),88430.43,Block Valve - East Canal (1513+49),27786.33,16,0.375,,60000,,,,,,,,,,,1170,,,2025,,,,,,,35.5277768,-119.5661606,278.2,Block Valve - I-5 (1235+58),,,,MFL/CLP,,
5571,Weld,,,126073.18,1235+60,4.46,4.13,4.13,22050,Block Valve - I-5 (1235+58),2.22,Block Valve - East Canal (1513+49),27784.1,16,0.375,,60000, 01:16,,,,,,,,,,1170,,,2025,,,,,,,35.5277754,-119.5661679,278.2,GIRTH WELD,,,,MFL/CLP,,
5572,Weld - Change in wall thickness,,,126077.31,1235+64,4.13,1.93,1.93,22060,Block Valve - I-5 (1235+58),6.35,Block Valve - East Canal (1513+49),27779.97,16,0.312,,60000,,,,,,,,,,,1170,,,1685,,,,,,,35.5277729,-119.5661815,278.1,GIRTH WELD NWT 0.375/0.312IN,,,,MFL/CLP,,
5573,Weld - Change in wall thickness,,,126079.25,1235+66,1.93,1.55,1.55,22070,Block Valve - I-5 (1235+58),8.28,Block Valve - East Canal (1513+49),27778.04,16,0.281,,52000,,,,,,,,,,,1170,,,1315,,,,,,,35.5277718,-119.5661878,278.1,GIRTH WELD NWT 0.312/0.281IN,,,,MFL/CLP,,
5574,Weld - Change in wall thickness,,,126080.79,1235+68,1.55,16.52,16.52,22080,Block Valve - I-5 (1235+58),9.83,Block Valve - East Canal (1513+49),27776.49,16,0.25,,52000, 12:44,,,,,,,,,,1170,,,1170,,,,,,,35.5277709,-119.5661929,278,GIRTH WELD NWT 0.281/0.250IN,,,,MFL/CLP,,
5575,Weld,,,126097.31,1235+84,16.52,9.61,9.61,22090,Block Valve - I-5 (1235+58),26.35,Block Valve - East Canal (1513+49),27759.97,16,0.25,,52000, 12:00,,,,,,,,,,1170,,,1170,,,,,,,35.5277611,-119.5662471,277.6,GIRTH WELD,,,,MFL/CLP,,
5576,Weld,,,126106.92,1235+94,9.61,27.3,27.3,22100,Block Valve - I-5 (1235+58),35.96,Block Valve - East Canal (1513+49),27750.36,16,0.25,,52000, 09:28,,,,,,,,,,1170,,,1170,,,,,,,35.5277554,-119.5662786,277.4,GIRTH WELD,,,,MFL/CLP,,
5577,Repair - Welded sleeve begin,,,126126.48,1236+13,19.55,7.74,27.3,22100,Block Valve - I-5 (1235+58),55.52,Block Valve - East Canal (1513+49),27730.81,16,0.25,,52000,,,,,,,,,,,1170,,,1170,,,,,,,35.5277439,-119.5663428,277,REPAIR-SHELL START,,,,MFL/CLP,,
5578,Off take,,,126130.66,1236+18,23.73,3.56,27.3,22100,Block Valve - I-5 (1235+58),59.7,Block Valve - East Canal (1513+49),27726.63,16,0.25,,52000,,,,,,,,,, 12:00,1170,,,1170,,,,,,,35.5277414,-119.5663565,276.9,1.5 IN OFFTAKE-WELDOLET,,,,MFL/CLP,,
5579,Off take,,,126131.91,1236+19,24.99,2.31,27.3,22100,Block Valve - I-5 (1235+58),60.95,Block Valve - East Canal (1513+49),27725.38,16,0.25,,52000,,,,,,,,,, 12:00,1170,,,1170,,,,,,,35.5277407,-119.5663606,276.8,1.5 IN OFFTAKE-WELDOLET,,,,MFL/CLP,,
5580,Repair - Welded sleeve end,,,126132.7,1236+20,25.78,1.52,27.3,22100,Block Valve - I-5 (1235+58),61.74,Block Valve - East Canal (1513+49),27724.59,16,0.25,,52000,,,,,,,,,,,1170,,,1170,,,,,,,35.5277402,-119.5663632,276.8,REPAIR-SHELL END,,,,MFL/CLP,,
5581,Weld,,,126134.22,1236+21,27.3,37.99,37.99,22110,Block Valve - I-5 (1235+58),63.26,Block Valve - East Canal (1513+49),27723.07,16,0.25,,52000, 10:16,,,,,,,,,,1170,,,1170,,,,,,,35.5277394,-119.5663682,276.8,GIRTH WELD,,,,MFL/CLP,,
5582,Off take,,,126134.9,1236+22,0.68,37.3,37.99,22110,Block Valve - I-5 (1235+58),63.94,Block Valve - East Canal (1513+49),27722.39,16,0.25,,52000,,,,,,,,,, 12:00,1170,,,1170,,,,,,,35.527739,-119.5663704,276.8,1.0 IN OFFTAKE-WELDOLET,,,,MFL/CLP,,
5583,Repair - Welded sleeve begin,,,126135.63,1236+23,1.41,36.58,37.99,22110,Block Valve - I-5 (1235+58),64.67,Block Valve - East Canal (1513+49),27721.66,16,0.25,,52000,,,,,,,,,,,1170,,,1170,,,,,,,35.5277386,-119.5663728,276.8,REPAIR-SHELL START,,,,MFL/CLP,,
5584,Repair - Welded sleeve end,,,126137.68,1236+25,3.47,34.52,37.99,22110,Block Valve - I-5 (1235+58),66.72,Block Valve - East Canal (1513+49),27719.6,16,0.25,,52000,,,,,,,,,,,1170,,,1170,,,,,,,35.5277374,-119.5663796,276.8,REPAIR-SHELL END,,,,MFL/CLP,,
5585,Off take,,,126141.9,1236+29,7.68,30.31,37.99,22110,Block Valve - I-5 (1235+58),70.94,Block Valve - East Canal (1513+49),27715.39,16,0.25,,52000,,,,,,,,,, 12:00,1170,,,1170,,,,,,,35.527735,-119.5663934,276.7,1.5 IN OFFTAKE-WELDOLET,,,,MFL/CLP,,
5586,Anomaly - Corrosion Cluster,,EXT,126143.27,1236+30,9.06,28.93,37.99,22110,Block Valve - I-5 (1235+58),72.31,Block Valve - East Canal (1513+49),27714.01,16,0.25,,52000,,16,0.04,,,,,1.2,4.9, 05:37,1170,1908,1374,1170,0.852,1.174,1904,1371,,,35.5277342,-119.566398,276.7, EXT ML,General Metal Loss,,,MFL/CLP,,
5587,Weld,,,126172.21,1236+59,37.99,7.74,7.73,22120,Block Valve - I-5 (1235+58),101.24,Block Valve - East Canal (1513+49),27685.08,16,0.25,,52000, 03:16,,,,,,,,,,1170,,,1170,,,,,,,35.5277183,-119.5664932,276.5,GIRTH WELD,,,,MFL/CLP,,
5588,Anomaly - Corrosion,,INT,126173.7,1236+61,1.49,6.24,7.73,22120,Block Valve - I-5 (1235+58),102.74,Block Valve - East Canal (1513+49),27683.59,16,0.25,,52000,,25,0.06,,,,,0.3,0.3, 05:45,1170,1934,1392,1170,0.841,1.19,1933,1391,,,35.5277175,-119.5664981,276.5, INT ML,Pinhole,,,MFL/CLP,,
5589,Weld,,,126179.94,1236+67,7.73,60.43,60.43,22130,Block Valve - I-5 (1235+58),108.98,Block Valve - East Canal (1513+49),27677.35,16,0.25,,52000, 11:52,,,,,,,,,,1170,,,1170,,,,,,,35.5277141,-119.5665187,276.6,GIRTH WELD,,,,MFL/CLP,,
5590,Weld,,,126240.37,1237+27,60.43,60.49,60.49,22140,Block Valve - I-5 (1235+58),169.41,Block Valve - East Canal (1513+49),27616.92,16,0.25,,52000, 03:48,,,,,,,,,,1170,,,1170,,,,,,,35.5276812,-119.5667177,276.9,GIRTH WELD,,,,MFL/CLP,,
5591,Weld - Change in wall thickness,,,126300.86,1237+88,60.49,8.79,8.79,22150,Block Valve - I-5 (1235+58),229.9,Block Valve - East Canal (1513+49),27556.43,16,0.375,,60000,,,,,,,,,,,1170,,,2025,,,,,,,35.5276469,-119.5669166,276.8,GIRTH WELD NWT 0.250/0.375IN,,,,MFL/CLP,,
5592,Bend,,,126305.6,1237+93,4.74,4.04,8.79,22150,Block Valve - I-5 (1235+58),234.64,Block Valve - East Canal (1513+49),27551.68,16,0.375,,60000,,,,,,,,,,,1170,,,2025,,,,,,,35.5276458,-119.5669324,276.8,5.0D 35 DEG BEND-HOT PULLED RIGHT,,,,MFL/CLP,,
5593,Anomaly - Corrosion Cluster,,EXT,126308.94,1237+96,8.08,0.71,8.79,22150,Block Valve - I-5 (1235+58),237.98,Block Valve - East Canal (1513+49),27548.35,16,0.375,,60000,,24,0.09,,,,,3.7,5.1, 06:34,1170,3004,2163,2025,0.541,1.068,2946,2121,,,35.5276492,-119.5669427,276.9,*EXT ML,General Metal Loss,,,MFL/CLP,,
5594,Weld - Change in wall thickness,,,126309.65,1237+97,8.79,29.9,29.9,22160,Block Valve - I-5 (1235+58),238.68,Block Valve - East Canal (1513+49),27547.64,16,0.25,,52000, 12:28,,,,,,,,,,1170,,,1170,,,,,,,35.5276501,-119.5669448,276.9,GIRTH WELD NWT 0.375/0.250IN,,,,MFL/CLP,,
5595,Anomaly - Corrosion,,EXT,126310.07,1237+97,0.43,29.48,29.9,22160,Block Valve - I-5 (1235+58),239.11,Block Valve - East Canal (1513+49),27547.22,16,0.25,,52000,,31,0.08,,,,,1,1.6, 06:11,1170,1891,1362,1170,0.859,1.164,1880,1354,,,35.5276506,-119.5669461,276.9,*EXT ML,Pitting,,,MFL/CLP,,
5596,Anomaly - Corrosion Cluster,,EXT,126310.35,1237+98,0.71,29.2,29.9,22160,Block Valve - I-5 (1235+58),239.39,Block Valve - East Canal (1513+49),27546.94,16,0.25,,52000,,20,0.05,,,,,1.9,2.5, 07:42,1170,1864,1342,1170,0.872,1.147,1869,1346,,,35.527651,-119.5669469,276.9, EXT ML,General Metal Loss,,,MFL/CLP,,
5597,Anomaly - Corrosion Cluster,,EXT,126310.59,1237+98,0.95,28.95,29.9,22160,Block Valve - I-5 (1235+58),239.63,Block Valve - East Canal (1513+49),27546.69,16,0.25,,52000,,25,0.06,,,,,1.3,1.7, 08:53,1170,1879,1353,1170,0.865,1.156,1896,1365,,,35.5276513,-119.5669477,276.9,*EXT ML,General Metal Loss,,,MFL/CLP,,
5598,Anomaly - Corrosion Cluster,,EXT,126310.97,1237+98,1.33,28.57,29.9,22160,Block Valve - I-5 (1235+58),240.01,Block Valve - East Canal (1513+49),27546.32,16,0.25,,52000,,28,0.07,,,,,1.9,3.4, 08:56,1170,1824,1314,1170,0.891,1.123,1823,1313,,,35.5276518,-119.5669488,276.9,*EXT ML,General Metal Loss,,,MFL/CLP,,
5599,Weld,,,126339.54,1238+27,29.9,60.17,60.17,22170,Block Valve - I-5 (1235+58),268.58,Block Valve - East Canal (1513+49),27517.74,16,0.25,,52000, 01:44,,,,,,,,,,1170,,,1170,,,,,,,35.5276877,-119.5670341,277.2,GIRTH WELD,,,,MFL/CLP,,
5600,Weld,,,126399.72,1238+87,60.17,58.24,58.24,22180,Block Valve - I-5 (1235+58),328.75,Block Valve - East Canal (1513+49),27457.57,16,0.25,,52000, 08:48,,,,,,,,,,1170,,,1170,,,,,,,35.5277639,-119.5672135,277.4,GIRTH WELD,,,,MFL/CLP,,
5601,Weld,,,126457.95,1239+45,58.24,59.54,59.54,22190,Block Valve - I-5 (1235+58),386.99,Block Valve - East Canal (1513+49),27399.34,16,0.25,,52000, 12:52,,,,,,,,,,1170,,,1170,,,,,,,35.5278381,-119.5673868,277.1,GIRTH WELD,,,,MFL/CLP,,
5602,Weld,,,126517.49,1240+05,59.54,59.51,59.51,22200,Block Valve - I-5 (1235+58),446.53,Block Valve - East Canal (1513+49),27339.79,16,0.25,,52000, 10:12,,,,,,,,,,1170,,,1170,,,,,,,35.5279143,-119.5675638,276.9,GIRTH WELD,,,,MFL/CLP,,
5603,Weld,,,126577.01,1240+64,59.51,59.52,59.52,22210,Block Valve - I-5 (1235+58),506.05,Block Valve - East Canal (1513+49),27280.28,16,0.25,,52000, 11:48,,,,,,,,,,1170,,,1170,,,,,,,35.5279916,-119.5677399,276.9,GIRTH WELD,,,,MFL/CLP,,
5604,Bend,,,126609.8,1240+97,32.79,26.73,59.52,22210,Block Valve - I-5 (1235+58),538.84,Block Valve - East Canal (1513+49),27247.49,16,0.25,,52000,,,,,,,,,,,1170,,,1170,,,,,,,35.5280327,-119.5678378,276.5,15 DEG BEND-COLD LEFT,,,,MFL/CLP,,
5605,Weld,,,126636.53,1241+24,59.52,59.61,59.61,22220,Block Valve - I-5 (1235+58),565.57,Block Valve - East Canal (1513+49),27220.76,16,0.25,,52000, 11:20,,,,,,,,,,1170,,,1170,,,,,,,35.5280521,-119.5679243,276.2,GIRTH WELD,,,,MFL/CLP,,
5606,Weld,,,126696.14,1241+83,59.61,59.43,59.43,22230,Block Valve - I-5 (1235+58),625.18,Block Valve - East Canal (1513+49),27161.15,16,0.25,,52000, 01:40,,,,,,,,,,1170,,,1170,,,,,,,35.5280858,-119.5681203,275.5,GIRTH WELD,,,,MFL/CLP,,
5607,Weld,,,126755.57,1242+43,59.43,59.37,59.38,22240,Block Valve - I-5 (1235+58),684.61,Block Valve - East Canal (1513+49),27101.72,16,0.25,,52000, 10:56,,,,,,,,,,1170,,,1170,,,,,,,35.5281164,-119.5683165,275.1,GIRTH WELD,,,,MFL/CLP,,
5608,Weld,,,126814.94,1243+02,59.38,59.18,59.18,22250,Block Valve - I-5 (1235+58),743.98,Block Valve - East Canal (1513+49),27042.34,16,0.25,,52000, 11:48,,,,,,,,,,1170,,,1170,,,,,,,35.5281476,-119.5685124,274.9,GIRTH WELD,,,,MFL/CLP,,
5609,Bend,,,126832.61,1243+20,17.66,41.52,59.18,22250,Block Valve - I-5 (1235+58),761.64,Block Valve - East Canal (1513+49),27024.68,16,0.25,,52000,,,,,,,,,,,1170,,,1170,,,,,,,35.528157,-119.5685706,274.8,5 DEG BEND-COLD LEFT,,,,MFL/CLP,,
5610,Repair - Welded sleeve begin,,,126834.87,1243+22,19.92,39.25,59.18,22250,Block Valve - I-5 (1235+58),763.91,Block Valve - East Canal (1513+49),27022.42,16,0.25,,52000,,,,,,,,,,,1170,,,1170,,,,,,,35.5281579,-119.5685781,274.8,REPAIR-SHELL START,,,,MFL/CLP,,
5611,Anomaly - Dent,,,126836.03,1243+23,21.08,38.09,59.18,22250,Block Valve - I-5 (1235+58),765.07,Block Valve - East Canal (1513+49),27021.26,16,0.25,,52000,,,,1.7,0.28,,,4.8,9, 09:00,1170,,,1170,,,,,,,35.5281583,-119.568582,274.8, REPAIRED DENT,,,,MFL/CLP,,
5612,Repair - Welded sleeve end,,,126837.04,1243+24,22.1,37.08,59.18,22250,Block Valve - I-5 (1235+58),766.08,Block Valve - East Canal (1513+49),27020.24,16,0.25,,52000,,,,,,,,,,,1170,,,1170,,,,,,,35.5281586,-119.5685854,274.8,REPAIR-SHELL END,,,,MFL/CLP,,
5613,Weld,,,126874.12,1243+61,59.18,53.52,53.52,22260,Block Valve - I-5 (1235+58),803.16,Block Valve - East Canal (1513+49),26983.17,16,0.25,,52000, 12:04,,,,,,,,,,1170,,,1170,,,,,,,35.5281675,-119.5687095,274.6,GIRTH WELD,,,,MFL/CLP,,
5614,Bend,,,126892.68,1243+80,18.56,34.96,53.52,22260,Block Valve - I-5 (1235+58),821.72,Block Valve - East Canal (1513+49),26964.61,16,0.25,,52000,,,,,,,,,,,1170,,,1170,,,,,,,35.528172,-119.5687717,274.6,5 DEG BEND-COLD LEFT,,,,MFL/CLP,,
5615,Weld,,,126927.64,1244+15,53.52,54.69,54.69,22270,Block Valve - I-5 (1235+58),856.68,Block Valve - East Canal (1513+49),26929.65,16,0.25,,52000, 10:32,,,,,,,,,,1170,,,1170,,,,,,,35.5281717,-119.5688892,274.6,GIRTH WELD,,,,MFL/CLP,,
5616,Weld,,,126982.32,1244+69,54.69,60.42,60.42,22280,Block Valve - I-5 (1235+58),911.36,Block Valve - East Canal (1513+49),26874.96,16,0.25,,52000, 01:32,,,,,,,,,,1170,,,1170,,,,,,,35.5281718,-119.5690729,273.8,GIRTH WELD,,,,MFL/CLP,,
5617,Anomaly - Corrosion,,INT,127031.39,1245+19,49.07,11.35,60.42,22280,Block Valve - I-5 (1235+58),960.43,Block Valve - East Canal (1513+49),26825.9,16,0.25,,52000,,22,0.06,,,,,1.5,0.8, 05:46,1170,1875,1350,1170,0.867,1.154,1861,1340,,,35.5281716,-119.5692378,273, INT ML,Pitting,,,MFL/CLP,,
5618,Weld,,,127042.74,1245+30,60.42,59.67,59.67,22290,Block Valve - I-5 (1235+58),971.78,Block Valve - East Canal (1513+49),26814.55,16,0.25,,52000, 10:52,,,,,,,,,,1170,,,1170,,,,,,,35.5281715,-119.569276,272.9,GIRTH WELD,,,,MFL/CLP,,
5619,Anomaly - Corrosion,,INT,127067.24,1245+54,24.5,35.17,59.67,22290,Block Valve - I-5 (1235+58),996.28,Block Valve - East Canal (1513+49),26790.05,16,0.25,,52000,,17,0.04,,,,,0.6,0.8, 05:50,1170,1928,1388,1170,0.843,1.186,1926,1387,,,35.5281712,-119.5693583,272.6, INT ML,Pitting,,,MFL/CLP,,
5620,Repair - Welded sleeve begin,,,127084.39,1245+72,41.65,18.02,59.67,22290,Block Valve - I-5 (1235+58),1013.43,Block Valve - East Canal (1513+49),26772.9,16,0.25,,52000,,,,,,,,,,,1170,,,1170,,,,,,,35.528171,-119.5694159,272.1,REPAIR-SHELL START,,,,MFL/CLP,,
5621,Repair - Welded sleeve end,,,127089.04,1245+76,46.3,13.37,59.67,22290,Block Valve - I-5 (1235+58),1018.08,Block Valve - East Canal (1513+49),26768.25,16,0.25,,52000,,,,,,,,,,,1170,,,1170,,,,,,,35.5281709,-119.5694316,272,REPAIR-SHELL END,,,,MFL/CLP,,
5622,Repair - Welded sleeve begin,,,127092.43,1245+80,49.69,9.97,59.67,22290,Block Valve - I-5 (1235+58),1021.47,Block Valve - East Canal (1513+49),26764.85,16,0.25,,52000,,,,,,,,,,,1170,,,1170,,,,,,,35.5281709,-119.569443,272,REPAIR-SHELL START,,,,MFL/CLP,,
5623,Weld,,,127102.41,1245+90,59.67,59.38,59.38,22300,Block Valve - I-5 (1235+58),1031.45,Block Valve - East Canal (1513+49),26754.88,16,0.25,,52000, 01:12,,,,,,,,,,1170,,,1170,,,,,,,35.5281707,-119.5694765,271.8,GIRTH WELD,,,,MFL/CLP,,
5624,Repair - Welded sleeve end,,,127132.64,1246+20,30.24,29.14,59.38,22300,Block Valve - I-5 (1235+58),1061.68,Block Valve - East Canal (1513+49),26724.65,16,0.25,,52000,,,,,,,,,,,1170,,,1170,,,,,,,35.5281699,-119.5695781,272.1,REPAIR-SHELL END,,,,MFL/CLP,,
5625,Weld,,,127161.79,1246+49,59.38,60.43,60.43,22310,Block Valve - I-5 (1235+58),1090.82,Block Valve - East Canal (1513+49),26695.5,16,0.25,,52000, 08:56,,,,,,,,,,1170,,,1170,,,,,,,35.5281693,-119.569676,272.2,GIRTH WELD,,,,MFL/CLP,,
5626,Weld,,,127222.21,1247+09,60.43,59.66,59.66,22320,Block Valve - I-5 (1235+58),1151.25,Block Valve - East Canal (1513+49),26635.08,16,0.25,,52000, 02:20,,,,,,,,,,1170,,,1170,,,,,,,35.528168,-119.5698791,271.8,GIRTH WELD,,,,MFL/CLP,,
5627,Anomaly - Corrosion,,INT,127262.14,1247+49,39.93,19.73,59.66,22320,Block Valve - I-5 (1235+58),1191.18,Block Valve - East Canal (1513+49),26595.15,16,0.25,,52000,,17,0.04,,,,,1.2,1.2, 05:10,1170,1907,1373,1170,0.852,1.174,1901,1369,,,35.5281676,-119.5700133,271.8, INT ML,General Metal Loss,,,MFL/CLP,,
5628,Anomaly - Corrosion,,INT,127267.22,1247+54,45.01,14.65,59.66,22320,Block Valve - I-5 (1235+58),1196.26,Block Valve - East Canal (1513+49),26590.07,16,0.25,,52000,,16,0.04,,,,,0.7,0.7, 06:31,1170,1926,1387,1170,0.844,1.185,1924,1385,,,35.5281676,-119.5700304,271.8, INT ML,Pitting,,,MFL/CLP,,
5629,Anomaly - Corrosion,,INT,127267.41,1247+55,45.2,14.46,59.66,22320,Block Valve - I-5 (1235+58),1196.45,Block Valve - East Canal (1513+49),26589.88,16,0.25,,52000,,28,0.07,,,,,1.1,0.6, 06:50,1170,1891,1362,1170,0.859,1.164,1880,1354,,,35.5281676,-119.570031,271.8, INT ML,Pitting,,,MFL/CLP,,
5630,Anomaly - Corrosion,,INT,127268.34,1247+56,46.13,13.53,59.66,22320,Block Valve - I-5 (1235+58),1197.38,Block Valve - East Canal (1513+49),26588.95,16,0.25,,52000,,15,0.04,,,,,0.7,0.9, 06:50,1170,1927,1388,1170,0.843,1.186,1925,1386,,,35.5281675,-119.5700342,271.8, INT ML,Pitting,,,MFL/CLP,,
5631,Weld,,,127281.87,1247+69,59.66,59.57,59.57,22330,Block Valve - I-5 (1235+58),1210.91,Block Valve - East Canal (1513+49),26575.42,16,0.25,,52000, 10:28,,,,,,,,,,1170,,,1170,,,,,,,35.5281674,-119.5700796,271.7,GIRTH WELD,,,,MFL/CLP,,
5632,Weld,,,127341.44,1248+29,59.57,58.69,58.69,22340,Block Valve - I-5 (1235+58),1270.48,Block Valve - East Canal (1513+49),26515.85,16,0.25,,52000, 02:04,,,,,,,,,,1170,,,1170,,,,,,,35.5281681,-119.5702798,271.6,GIRTH WELD,,,,MFL/CLP,,
5633,Anomaly - Corrosion,,INT,127374.69,1248+62,33.25,25.44,58.69,22340,Block Valve - I-5 (1235+58),1303.72,Block Valve - East Canal (1513+49),26482.6,16,0.25,,52000,,15,0.04,,,,,0.9,1.1, 06:02,1170,1921,1383,1170,0.846,1.182,1918,1381,,,35.528168,-119.5703916,271.3, INT ML,Pitting,,,MFL/CLP,,
5634,Anomaly - Corrosion,,INT,127381.69,1248+69,40.26,18.44,58.69,22340,Block Valve - I-5 (1235+58),1310.73,Block Valve - East Canal (1513+49),26475.59,16,0.25,,52000,,16,0.04,,,,,0.9,1, 06:02,1170,1921,1383,1170,0.846,1.182,1918,1381,,,35.528168,-119.5704151,271.2, INT ML,Pitting,,,MFL/CLP,,
5635,Anomaly - Corrosion,,INT,127389.76,1248+77,48.32,10.37,58.69,22340,Block Valve - I-5 (1235+58),1318.8,Block Valve - East Canal (1513+49),26467.53,16,0.25,,52000,,16,0.04,,,,,1.3,1.4, 06:01,1170,1904,1371,1170,0.853,1.172,1898,1366,,,35.528168,-119.5704423,271.2, INT ML,General Metal Loss,,,MFL/CLP,,
5636,Weld,,,127400.13,1248+87,58.69,59.48,59.48,22350,Block Valve - I-5 (1235+58),1329.17,Block Valve - East Canal (1513+49),26457.16,16,0.25,,52000, 11:20,,,,,,,,,,1170,,,1170,,,,,,,35.5281679,-119.5704771,271.1,GIRTH WELD,,,,MFL/CLP,,
5637,Repair - Welded sleeve begin,,,127438.87,1249+26,38.74,20.74,59.48,22350,Block Valve - I-5 (1235+58),1367.91,Block Valve - East Canal (1513+49),26418.42,16,0.25,,52000,,,,,,,,,,,1170,,,1170,,,,,,,35.5281677,-119.5706073,270.9,REPAIR-SHELL START,,,,MFL/CLP,,
5638,Weld,,,127459.61,1249+47,59.48,59.69,59.69,22360,Block Valve - I-5 (1235+58),1388.65,Block Valve - East Canal (1513+49),26397.68,16,0.25,,52000, 09:12,,,,,,,,,,1170,,,1170,,,,,,,35.5281676,-119.570677,270.9,GIRTH WELD,,,,MFL/CLP,,
5639,Repair - Welded sleeve end,,,127468.84,1249+56,9.23,50.46,59.69,22360,Block Valve - I-5 (1235+58),1397.88,Block Valve - East Canal (1513+49),26388.45,16,0.25,,52000,,,,,,,,,,,1170,,,1170,,,,,,,35.5281676,-119.5707081,271,REPAIR-SHELL END,,,,MFL/CLP,,
5640,Weld,,,127519.3,1250+07,59.69,58.76,58.76,22370,Block Valve - I-5 (1235+58),1448.34,Block Valve - East Canal (1513+49),26337.99,16,0.25,,52000, 01:36,,,,,,,,,,1170,,,1170,,,,,,,35.5281674,-119.5708776,271.3,GIRTH WELD,,,,MFL/CLP,,
5641,Weld,,,127578.05,1250+65,58.76,59.52,59.52,22380,Block Valve - I-5 (1235+58),1507.09,Block Valve - East Canal (1513+49),26279.23,16,0.25,,52000, 10:56,,,,,,,,,,1170,,,1170,,,,,,,35.5281666,-119.5710751,271.4,GIRTH WELD,,,,MFL/CLP,,
5642,Anomaly - Corrosion,,INT,127624.01,1251+11,45.96,13.57,59.52,22380,Block Valve - I-5 (1235+58),1553.05,Block Valve - East Canal (1513+49),26233.28,16,0.25,,52000,,16,0.04,,,,,0.4,0.4, 05:49,1170,1934,1392,1170,0.84,1.19,1933,1392,,,35.5281664,-119.5712296,271.9, INT ML,Pitting,,,MFL/CLP,,
5643,Weld,,,127637.58,1251+25,59.52,59.43,59.43,22390,Block Valve - I-5 (1235+58),1566.61,Block Valve - East Canal (1513+49),26219.71,16,0.25,,52000, 01:28,,,,,,,,,,1170,,,1170,,,,,,,35.5281665,-119.5712752,272,GIRTH WELD,,,,MFL/CLP,,
5644,Weld,,,127697.01,1251+84,59.43,55.01,55.01,22400,Block Valve - I-5 (1235+58),1626.04,Block Valve - East Canal (1513+49),26160.28,16,0.25,,52000, 11:36,,,,,,,,,,1170,,,1170,,,,,,,35.5281664,-119.5714749,272,GIRTH WELD,,,,MFL/CLP,,
5645,Weld,,,127752.01,1252+39,55.01,58.93,58.92,22410,Block Valve - I-5 (1235+58),1681.05,Block Valve - East Canal (1513+49),26105.28,16,0.25,,52000, 01:00,,,,,,,,,,1170,,,1170,,,,,,,35.528166,-119.5716598,271.8,GIRTH WELD,,,,MFL/CLP,,
5646,Weld,,,127810.94,1252+98,58.92,58.73,58.74,22420,Block Valve - I-5 (1235+58),1739.98,Block Valve - East Canal (1513+49),26046.35,16,0.25,,52000, 11:04,,,,,,,,,,1170,,,1170,,,,,,,35.528165,-119.5718578,272,GIRTH WELD,,,,MFL/CLP,,
5647,Anomaly - Corrosion Cluster,,INT,127829.72,1253+17,18.78,39.95,58.74,22420,Block Valve - I-5 (1235+58),1758.76,Block Valve - East Canal (1513+49),26027.57,16,0.25,,52000,,15,0.04,,,,,2,0.8, 05:56,1170,1880,1353,1170,0.865,1.157,1888,1360,,,35.528165,-119.571921,271.9, INT ML,Axial Grooving,,,MFL/CLP,,
5648,Anomaly - Corrosion Cluster,,INT,127833.97,1253+21,23.04,35.7,58.74,22420,Block Valve - I-5 (1235+58),1763.01,Block Valve - East Canal (1513+49),26023.32,16,0.25,,52000,,21,0.05,,,,,1.5,1.6, 06:02,1170,1878,1352,1170,0.865,1.156,1870,1346,,,35.528165,-119.5719352,271.9, INT ML,General Metal Loss,,,MFL/CLP,,
5649,Anomaly - Corrosion,,INT,127834.73,1253+22,23.79,34.94,58.74,22420,Block Valve - I-5 (1235+58),1763.77,Block Valve - East Canal (1513+49),26022.56,16,0.25,,52000,,18,0.05,,,,,0.5,0.3, 05:59,1170,1932,1391,1170,0.841,1.189,1930,1390,,,35.528165,-119.5719378,271.9, INT ML,Axial Slotting,,,MFL/CLP,,
5650,Repair - Welded sleeve begin,,,127836.17,1253+23,25.23,33.5,58.74,22420,Block Valve - I-5 (1235+58),1765.21,Block Valve - East Canal (1513+49),26021.12,16,0.25,,52000,,,,,,,,,,,1170,,,1170,,,,,,,35.528165,-119.5719426,271.9,REPAIR-SHELL START,,,,MFL/CLP,,
5651,Repair - Welded sleeve end,,,127837.84,1253+25,26.9,31.83,58.74,22420,Block Valve - I-5 (1235+58),1766.88,Block Valve - East Canal (1513+49),26019.45,16,0.25,,52000,,,,,,,,,,,1170,,,1170,,,,,,,35.528165,-119.5719483,271.9,REPAIR-SHELL END,,,,MFL/CLP,,
5652,Anomaly - Corrosion Cluster,,INT,127838.16,1253+26,27.22,31.51,58.74,22420,Block Valve - I-5 (1235+58),1767.2,Block Valve - East Canal (1513+49),26019.13,16,0.25,,52000,,23,0.06,,,,,2.8,1.5, 05:34,1170,1797,1294,1170,0.905,1.106,1793,1291,,,35.528165,-119.5719493,271.9, INT ML,General Metal Loss,,,MFL/CLP,,
