Repository: kerbergr/datadump

File: MLCompare/bin/Debug/netcoreapp3.1/ex2/oldAug12_final.csv (part 39 of 64)
74,Anomaly - Corrosion,,INT,1110.35,11+13,40.81,19.61,60.43,240,Launch Valve - Rio Bravo Station (0+00),1110.35,Block Valve  BV 7.14 (377+16),36530.18,16,0.25,,52000,,15,0.04,,,,,0.3,0.4, 05:55,1170,1935,1393,1170,0.84,1.191,1935,1393,,,35.4366554,-119.2694426,320.4, INT ML,Pinhole,,,MFL/CLP,,
75,Weld,,,1129.97,11+32,60.43,60.31,60.31,250,Launch Valve - Rio Bravo Station (0+00),1129.97,Block Valve  BV 7.14 (377+16),36510.56,16,0.25,,52000, 02:04,,,,,,,,,,1170,,,1170,,,,,,,35.4367093,-119.2694419,320.8,GIRTH WELD,,,,MFL/CLP,,
76,Anomaly - Corrosion,,INT,1188.08,11+90,58.11,2.2,60.31,250,Launch Valve - Rio Bravo Station (0+00),1188.08,Block Valve  BV 7.14 (377+16),36452.45,16,0.25,,52000,,16,0.04,,,,,0.3,0.4, 05:46,1170,1935,1393,1170,0.84,1.191,1935,1393,,,35.436869,-119.2694407,321.6, INT ML,Pinhole,,,MFL/CLP,,
77,Weld,,,1190.28,11+93,60.31,60.3,60.3,260,Launch Valve - Rio Bravo Station (0+00),1190.28,Block Valve  BV 7.14 (377+16),36450.26,16,0.25,,52000, 11:48,,,,,,,,,,1170,,,1170,,,,,,,35.436875,-119.2694407,321.6,GIRTH WELD,,,,MFL/CLP,,
5653,Anomaly - Corrosion,,INT,127843.89,1253+31,32.96,25.78,58.74,22420,Block Valve - I-5 (1235+58),1772.93,Block Valve - East Canal (1513+49),26013.4,16,0.25,,52000,,15,0.04,,,,,1.1,1.3, 05:26,1170,1916,1379,1170,0.848,1.179,1911,1376,,,35.5281651,-119.5719686,271.9, INT ML,Pitting,,,MFL/CLP,,
5654,Anomaly - Corrosion,,INT,127844.26,1253+32,33.32,25.41,58.74,22420,Block Valve - I-5 (1235+58),1773.3,Block Valve - East Canal (1513+49),26013.03,16,0.25,,52000,,15,0.04,,,,,0.9,0.8, 05:22,1170,1922,1384,1170,0.845,1.183,1919,1382,,,35.5281651,-119.5719698,271.9, INT ML,Pitting,,,MFL/CLP,,
5655,Weld,,,127869.67,1253+57,58.74,60.18,60.18,22430,Block Valve - I-5 (1235+58),1798.71,Block Valve - East Canal (1513+49),25987.62,16,0.25,,52000, 01:00,,,,,,,,,,1170,,,1170,,,,,,,35.5281652,-119.5720552,272,GIRTH WELD,,,,MFL/CLP,,
5656,Anomaly - Corrosion,,INT,127883.84,1253+71,14.17,46.01,60.18,22430,Block Valve - I-5 (1235+58),1812.88,Block Valve - East Canal (1513+49),25973.45,16,0.25,,52000,,18,0.05,,,,,0.4,0.3, 05:45,1170,1934,1393,1170,0.84,1.19,1933,1392,,,35.5281651,-119.5721029,272, INT ML,Pinhole,,,MFL/CLP,,
5657,Anomaly - Corrosion,,INT,127884.4,1253+72,14.72,45.45,60.18,22430,Block Valve - I-5 (1235+58),1813.44,Block Valve - East Canal (1513+49),25972.89,16,0.25,,52000,,33,0.08,,,,,0.3,0.3, 05:36,1170,1932,1391,1170,0.841,1.189,1930,1390,,,35.5281651,-119.5721047,272,*INT ML,Pinhole,,,MFL/CLP,,
5658,Anomaly - Corrosion,,INT,127887.05,1253+74,17.38,42.8,60.18,22430,Block Valve - I-5 (1235+58),1816.09,Block Valve - East Canal (1513+49),25970.24,16,0.25,,52000,,15,0.04,,,,,0.7,0.6, 05:27,1170,1926,1387,1170,0.844,1.185,1924,1385,,,35.5281651,-119.5721136,272, INT ML,Pitting,,,MFL/CLP,,
5659,Anomaly - Corrosion,,INT,127887.05,1253+74,17.38,42.8,60.18,22430,Block Valve - I-5 (1235+58),1816.09,Block Valve - East Canal (1513+49),25970.23,16,0.25,,52000,,17,0.04,,,,,0.6,0.7, 05:58,1170,1928,1388,1170,0.843,1.186,1926,1387,,,35.5281651,-119.5721137,272, INT ML,Pitting,,,MFL/CLP,,
5660,Anomaly - Corrosion,,INT,127888.18,1253+76,18.5,41.67,60.18,22430,Block Valve - I-5 (1235+58),1817.22,Block Valve - East Canal (1513+49),25969.11,16,0.25,,52000,,15,0.04,,,,,0.9,1, 05:42,1170,1920,1382,1170,0.847,1.181,1916,1380,,,35.5281651,-119.5721174,272, INT ML,Pitting,,,MFL/CLP,,
5661,Anomaly - Corrosion,,INT,127923.41,1254+11,53.73,6.44,60.18,22430,Block Valve - I-5 (1235+58),1852.44,Block Valve - East Canal (1513+49),25933.88,16,0.25,,52000,,21,0.05,,,,,0.6,0.7, 06:02,1170,1928,1388,1170,0.843,1.186,1926,1387,,,35.5281648,-119.5722358,272.1, INT ML,Pitting,,,MFL/CLP,,
5662,Anomaly - Corrosion Cluster,,INT,127927.49,1254+15,57.82,2.36,60.18,22430,Block Valve - I-5 (1235+58),1856.53,Block Valve - East Canal (1513+49),25929.79,16,0.25,,52000,,18,0.05,,,,,1.5,1.8, 05:54,1170,1888,1359,1170,0.861,1.162,1910,1375,,,35.5281648,-119.5722496,272.1, INT ML,General Metal Loss,,,MFL/CLP,,
5663,Weld,,,127929.85,1254+17,60.18,58.89,58.89,22440,Block Valve - I-5 (1235+58),1858.89,Block Valve - East Canal (1513+49),25927.44,16,0.25,,52000, 11:04,,,,,,,,,,1170,,,1170,,,,,,,35.5281647,-119.5722575,272.1,GIRTH WELD,,,,MFL/CLP,,
5664,Weld,,,127988.73,1254+76,58.89,59.92,59.92,22450,Block Valve - I-5 (1235+58),1917.77,Block Valve - East Canal (1513+49),25868.55,16,0.25,,52000, 02:20,,,,,,,,,,1170,,,1170,,,,,,,35.5281642,-119.5724554,272.2,GIRTH WELD,,,,MFL/CLP,,
5665,Anomaly - Corrosion,,INT,128014.67,1255+02,25.94,33.98,59.92,22450,Block Valve - I-5 (1235+58),1943.71,Block Valve - East Canal (1513+49),25842.62,16,0.25,,52000,,18,0.05,,,,,0.9,0.8, 06:03,1170,1917,1380,1170,0.848,1.18,1913,1377,,,35.528164,-119.5725426,272.1, INT ML,Pitting,,,MFL/CLP,,
5666,Weld,,,128048.66,1255+36,59.92,60.16,60.16,22460,Block Valve - I-5 (1235+58),1977.69,Block Valve - East Canal (1513+49),25808.63,16,0.25,,52000, 10:12,,,,,,,,,,1170,,,1170,,,,,,,35.5281635,-119.5726568,272.1,GIRTH WELD,,,,MFL/CLP,,
5667,Weld,,,128108.82,1255+96,60.16,58.73,58.73,22470,Block Valve - I-5 (1235+58),2037.86,Block Valve - East Canal (1513+49),25748.47,16,0.25,,52000, 01:28,,,,,,,,,,1170,,,1170,,,,,,,35.5281627,-119.572859,272.1,GIRTH WELD,,,,MFL/CLP,,
5668,Weld,,,128167.55,1256+55,58.73,60.63,60.63,22480,Block Valve - I-5 (1235+58),2096.59,Block Valve - East Canal (1513+49),25689.73,16,0.25,,52000, 11:44,,,,,,,,,,1170,,,1170,,,,,,,35.5281616,-119.5730564,272,GIRTH WELD,,,,MFL/CLP,,
5669,Anomaly - Corrosion,,INT,128196.47,1256+84,28.91,31.72,60.63,22480,Block Valve - I-5 (1235+58),2125.51,Block Valve - East Canal (1513+49),25660.82,16,0.25,,52000,,15,0.04,,,,,0.7,0.7, 05:54,1170,1927,1388,1170,0.843,1.186,1925,1386,,,35.5281611,-119.5731536,272, INT ML,Pitting,,,MFL/CLP,,
5670,Weld,,,128228.19,1257+16,60.63,58.87,58.87,22490,Block Valve - I-5 (1235+58),2157.22,Block Valve - East Canal (1513+49),25629.1,16,0.25,,52000, 02:00,,,,,,,,,,1170,,,1170,,,,,,,35.5281605,-119.5732602,271.9,GIRTH WELD,,,,MFL/CLP,,
5671,Weld,,,128287.05,1257+74,58.87,59.35,59.35,22500,Block Valve - I-5 (1235+58),2216.09,Block Valve - East Canal (1513+49),25570.24,16,0.25,,52000, 10:32,,,,,,,,,,1170,,,1170,,,,,,,35.5281601,-119.5734581,271.7,GIRTH WELD,,,,MFL/CLP,,
5672,Anomaly - Corrosion,,INT,128324.32,1258+12,37.27,22.08,59.35,22500,Block Valve - I-5 (1235+58),2253.36,Block Valve - East Canal (1513+49),25532.96,16,0.25,,52000,,15,0.04,,,,,1.2,0.7, 05:55,1170,1910,1375,1170,0.851,1.175,1904,1371,,,35.5281601,-119.5735833,271.4, INT ML,Pitting,,,MFL/CLP,,
5673,Weld,,,128346.4,1258+34,59.35,60.21,60.21,22510,Block Valve - I-5 (1235+58),2275.44,Block Valve - East Canal (1513+49),25510.89,16,0.25,,52000, 02:12,,,,,,,,,,1170,,,1170,,,,,,,35.5281601,-119.5736575,271.3,GIRTH WELD,,,,MFL/CLP,,
5674,Weld,,,128406.61,1258+94,60.21,60.26,60.26,22520,Block Valve - I-5 (1235+58),2335.65,Block Valve - East Canal (1513+49),25450.68,16,0.25,,52000, 10:16,,,,,,,,,,1170,,,1170,,,,,,,35.5281592,-119.5738599,270.7,GIRTH WELD,,,,MFL/CLP,,
5675,Repair - Welded sleeve begin,,,128408.13,1258+96,1.52,58.73,60.26,22520,Block Valve - I-5 (1235+58),2337.17,Block Valve - East Canal (1513+49),25449.16,16,0.25,,52000,,,,,,,,,,,1170,,,1170,,,,,,,35.5281591,-119.573865,270.7,REPAIR-SHELL START,,,,MFL/CLP,,
5676,Repair - Welded sleeve end,,,128429.11,1259+17,22.5,37.75,60.26,22520,Block Valve - I-5 (1235+58),2358.15,Block Valve - East Canal (1513+49),25428.18,16,0.25,,52000,,,,,,,,,,,1170,,,1170,,,,,,,35.5281586,-119.5739355,270.5,REPAIR-SHELL END,,,,MFL/CLP,,
5677,Anomaly - Corrosion Cluster,,INT,128435.14,1259+23,28.53,31.73,60.26,22520,Block Valve - I-5 (1235+58),2364.17,Block Valve - East Canal (1513+49),25422.15,16,0.25,,52000,,20,0.05,,,,,1.2,2.3, 05:42,1170,1899,1367,1170,0.856,1.168,1904,1371,,,35.5281586,-119.5739557,270.5, INT ML,General Metal Loss,,,MFL/CLP,,
5678,Anomaly - Corrosion,,INT,128439.39,1259+27,32.79,27.47,60.26,22520,Block Valve - I-5 (1235+58),2368.43,Block Valve - East Canal (1513+49),25417.89,16,0.25,,52000,,18,0.05,,,,,0.4,0.5, 05:48,1170,1933,1391,1170,0.841,1.189,1931,1391,,,35.5281585,-119.5739701,270.5, INT ML,Pitting,,,MFL/CLP,,
5679,Weld,,,128466.86,1259+54,60.26,60.26,60.26,22530,Block Valve - I-5 (1235+58),2395.9,Block Valve - East Canal (1513+49),25390.42,16,0.25,,52000, 01:56,,,,,,,,,,1170,,,1170,,,,,,,35.5281584,-119.5740624,270.5,GIRTH WELD,,,,MFL/CLP,,
5680,Repair - Welded sleeve begin,,,128509.57,1259+97,42.7,17.55,60.26,22530,Block Valve - I-5 (1235+58),2438.61,Block Valve - East Canal (1513+49),25347.72,16,0.25,,52000,,,,,,,,,,,1170,,,1170,,,,,,,35.5281577,-119.5742059,270.2,REPAIR-SHELL START,,,,MFL/CLP,,
5681,Repair - Welded sleeve end,,,128511.75,1259+99,44.88,15.37,60.26,22530,Block Valve - I-5 (1235+58),2440.78,Block Valve - East Canal (1513+49),25345.54,16,0.25,,52000,,,,,,,,,,,1170,,,1170,,,,,,,35.5281577,-119.5742132,270.2,REPAIR-SHELL END,,,,MFL/CLP,,
5682,Weld,,,128527.12,1260+15,60.26,58.85,58.85,22540,Block Valve - I-5 (1235+58),2456.16,Block Valve - East Canal (1513+49),25330.17,16,0.25,,52000, 11:16,,,,,,,,,,1170,,,1170,,,,,,,35.5281572,-119.5742649,270.2,GIRTH WELD,,,,MFL/CLP,,
5683,Anomaly - Corrosion Cluster,,INT,128547.58,1260+35,20.46,38.4,58.85,22540,Block Valve - I-5 (1235+58),2476.61,Block Valve - East Canal (1513+49),25309.71,16,0.25,,52000,,15,0.04,,,,,2.2,1, 05:38,1170,1869,1346,1170,0.87,1.15,1896,1365,,,35.5281568,-119.5743337,270.2, INT ML,Axial Grooving,,,MFL/CLP,,
5684,Weld,,,128585.97,1260+73,58.85,59.79,59.79,22550,Block Valve - I-5 (1235+58),2515.01,Block Valve - East Canal (1513+49),25271.32,16,0.25,,52000, 01:44,,,,,,,,,,1170,,,1170,,,,,,,35.5281566,-119.5744627,270,GIRTH WELD,,,,MFL/CLP,,
5685,Anomaly - Corrosion,,INT,128638.12,1261+26,52.15,7.64,59.79,22550,Block Valve - I-5 (1235+58),2567.16,Block Valve - East Canal (1513+49),25219.17,16,0.25,,52000,,18,0.05,,,,,0.7,0.2, 05:41,1170,1926,1387,1170,0.844,1.185,1923,1385,,,35.5281566,-119.574638,269.7, INT ML,Axial Slotting,,,MFL/CLP,,
5686,Anomaly - Corrosion,,INT,128639.79,1261+27,53.82,5.97,59.79,22550,Block Valve - I-5 (1235+58),2568.83,Block Valve - East Canal (1513+49),25217.49,16,0.25,,52000,,19,0.05,,,,,1,1.1, 06:16,1170,1912,1377,1170,0.85,1.177,1907,1373,,,35.5281566,-119.5746436,269.7, INT ML,Pitting,,,MFL/CLP,,
5687,Anomaly - Corrosion,,INT,128640.94,1261+28,54.97,4.82,59.79,22550,Block Valve - I-5 (1235+58),2569.98,Block Valve - East Canal (1513+49),25216.35,16,0.25,,52000,,17,0.04,,,,,0.6,0.7, 06:19,1170,1928,1388,1170,0.843,1.186,1926,1387,,,35.5281565,-119.5746474,269.7, INT ML,Pitting,,,MFL/CLP,,
5688,Anomaly - Corrosion,,INT,128641.72,1261+29,55.75,4.04,59.79,22550,Block Valve - I-5 (1235+58),2570.76,Block Valve - East Canal (1513+49),25215.56,16,0.25,,52000,,18,0.05,,,,,0.8,0.9, 06:19,1170,1920,1383,1170,0.846,1.182,1917,1380,,,35.5281565,-119.5746501,269.7, INT ML,Pitting,,,MFL/CLP,,
5689,Weld,,,128645.76,1261+33,59.79,58.83,58.83,22560,Block Valve - I-5 (1235+58),2574.8,Block Valve - East Canal (1513+49),25211.53,16,0.25,,52000, 11:12,,,,,,,,,,1170,,,1170,,,,,,,35.5281565,-119.5746637,269.7,GIRTH WELD,,,,MFL/CLP,,
5690,Anomaly - Corrosion,,INT,128649.08,1261+37,3.32,55.51,58.83,22560,Block Valve - I-5 (1235+58),2578.12,Block Valve - East Canal (1513+49),25208.21,16,0.25,,52000,,15,0.04,,,,,0.5,0.5, 05:40,1170,1933,1392,1170,0.841,1.189,1932,1391,,,35.5281564,-119.5746748,269.7, INT ML,Pitting,,,MFL/CLP,,
5691,Anomaly - Corrosion,,INT,128652.85,1261+40,7.09,51.74,58.83,22560,Block Valve - I-5 (1235+58),2581.89,Block Valve - East Canal (1513+49),25204.44,16,0.25,,52000,,15,0.04,,,,,0.8,0.8, 05:25,1170,1924,1385,1170,0.845,1.184,1921,1383,,,35.5281564,-119.5746875,269.7, INT ML,Pitting,,,MFL/CLP,,
5692,Anomaly - Corrosion,,INT,128666.15,1261+54,20.39,38.44,58.83,22560,Block Valve - I-5 (1235+58),2595.18,Block Valve - East Canal (1513+49),25191.14,16,0.25,,52000,,17,0.04,,,,,1.1,0.9, 05:59,1170,1911,1376,1170,0.851,1.176,1905,1372,,,35.5281563,-119.5747322,269.6, INT ML,Pitting,,,MFL/CLP,,
5693,Anomaly - Corrosion,,INT,128667.16,1261+55,21.4,37.43,58.83,22560,Block Valve - I-5 (1235+58),2596.2,Block Valve - East Canal (1513+49),25190.13,16,0.25,,52000,,15,0.04,,,,,0.7,0.9, 05:55,1170,1927,1388,1170,0.843,1.186,1925,1386,,,35.5281563,-119.5747356,269.6, INT ML,Pitting,,,MFL/CLP,,
5694,Anomaly - Corrosion Cluster,,INT,128677.22,1261+65,31.46,27.36,58.83,22560,Block Valve - I-5 (1235+58),2606.26,Block Valve - East Canal (1513+49),25180.06,16,0.25,,52000,,29,0.07,,,,,1.9,2.9, 06:12,1170,1823,1312,1170,0.892,1.122,1815,1307,,,35.5281562,-119.5747694,269.6, INT ML,General Metal Loss,,,MFL/CLP,,
5695,Anomaly - Corrosion,,INT,128679.05,1261+67,33.29,25.54,58.83,22560,Block Valve - I-5 (1235+58),2608.09,Block Valve - East Canal (1513+49),25178.24,16,0.25,,52000,,20,0.05,,,,,0.5,0.6, 05:49,1170,1930,1389,1170,0.842,1.187,1928,1388,,,35.5281562,-119.5747756,269.6, INT ML,Pitting,,,MFL/CLP,,
5696,Anomaly - Corrosion Cluster,,INT,128682.06,1261+70,36.3,22.53,58.83,22560,Block Valve - I-5 (1235+58),2611.1,Block Valve - East Canal (1513+49),25175.23,16,0.25,,52000,,24,0.06,,,,,2.6,1.7, 05:59,1170,1796,1293,1170,0.905,1.105,1845,1329,,,35.5281562,-119.5747857,269.5, INT ML,General Metal Loss,,,MFL/CLP,,
5697,Anomaly - Corrosion,,INT,128684.91,1261+72,39.15,19.68,58.83,22560,Block Valve - I-5 (1235+58),2613.95,Block Valve - East Canal (1513+49),25172.38,16,0.25,,52000,,20,0.05,,,,,0.9,1.4, 06:03,1170,1913,1377,1170,0.85,1.177,1907,1373,,,35.5281562,-119.5747952,269.5, INT ML,Pitting,,,MFL/CLP,,
5698,Anomaly - Corrosion,,INT,128685.19,1261+73,39.43,19.4,58.83,22560,Block Valve - I-5 (1235+58),2614.23,Block Valve - East Canal (1513+49),25172.1,16,0.25,,52000,,48,0.12,,,,,0.2,0.4, 05:46,1170,1932,1391,1170,0.841,1.189,1930,1389,,,35.5281562,-119.5747961,269.5,*INT ML,Circumferential Slotting,,,MFL/CLP,,
5699,Anomaly - Corrosion,,INT,128685.22,1261+73,39.46,19.37,58.83,22560,Block Valve - I-5 (1235+58),2614.26,Block Valve - East Canal (1513+49),25172.07,16,0.25,,52000,,19,0.05,,,,,0.3,0.3, 06:37,1170,1935,1393,1170,0.84,1.191,1935,1393,,,35.5281562,-119.5747963,269.5, INT ML,Pinhole,,,MFL/CLP,,
5700,Anomaly - Corrosion,,INT,128686.77,1261+74,41.01,17.82,58.83,22560,Block Valve - I-5 (1235+58),2615.81,Block Valve - East Canal (1513+49),25170.52,16,0.25,,52000,,16,0.04,,,,,0.4,0.2, 05:49,1170,1935,1393,1170,0.84,1.19,1934,1392,,,35.5281562,-119.5748015,269.5, INT ML,Pinhole,,,MFL/CLP,,
5701,Anomaly - Corrosion,,INT,128688.14,1261+76,42.38,16.45,58.83,22560,Block Valve - I-5 (1235+58),2617.18,Block Valve - East Canal (1513+49),25169.15,16,0.25,,52000,,17,0.04,,,,,0.7,0.4, 05:45,1170,1927,1387,1170,0.844,1.186,1924,1386,,,35.5281562,-119.5748061,269.5, INT ML,Pitting,,,MFL/CLP,,
5702,Anomaly - Corrosion,,INT,128689.16,1261+77,43.4,15.42,58.83,22560,Block Valve - I-5 (1235+58),2618.2,Block Valve - East Canal (1513+49),25168.12,16,0.25,,52000,,25,0.06,,,,,0.4,0.7, 06:34,1170,1931,1391,1170,0.842,1.188,1930,1390,,,35.5281562,-119.5748095,269.5,*INT ML,Pitting,,,MFL/CLP,,
5703,Anomaly - Corrosion,,INT,128690.73,1261+78,44.97,13.86,58.83,22560,Block Valve - I-5 (1235+58),2619.77,Block Valve - East Canal (1513+49),25166.56,16,0.25,,52000,,20,0.05,,,,,0.6,0.7, 06:37,1170,1927,1388,1170,0.843,1.186,1925,1386,,,35.5281562,-119.5748148,269.5, INT ML,Pitting,,,MFL/CLP,,
5704,Anomaly - Corrosion,,INT,128694.4,1261+82,48.64,10.19,58.83,22560,Block Valve - I-5 (1235+58),2623.44,Block Valve - East Canal (1513+49),25162.89,16,0.25,,52000,,16,0.04,,,,,0.7,1, 06:00,1170,1926,1387,1170,0.844,1.185,1924,1385,,,35.5281561,-119.5748271,269.5, INT ML,Pitting,,,MFL/CLP,,
5705,Anomaly - Corrosion Cluster,,INT,128696.44,1261+84,50.68,8.15,58.83,22560,Block Valve - I-5 (1235+58),2625.48,Block Valve - East Canal (1513+49),25160.85,16,0.25,,52000,,21,0.05,,,,,1.6,0.7, 06:20,1170,1876,1351,1170,0.866,1.154,1906,1372,,,35.5281561,-119.574834,269.5, INT ML,Axial Grooving,,,MFL/CLP,,
5706,Repair - Welded sleeve begin,,,128697.35,1261+85,51.59,7.23,58.83,22560,Block Valve - I-5 (1235+58),2626.39,Block Valve - East Canal (1513+49),25159.93,16,0.25,,52000,,,,,,,,,,,1170,,,1170,,,,,,,35.5281561,-119.5748371,269.5,REPAIR-SHELL START,,,,MFL/CLP,,
5707,Repair - Welded sleeve end,,,128699.46,1261+87,53.69,5.13,58.83,22560,Block Valve - I-5 (1235+58),2628.49,Block Valve - East Canal (1513+49),25157.83,16,0.25,,52000,,,,,,,,,,,1170,,,1170,,,,,,,35.5281561,-119.5748441,269.5,REPAIR-SHELL END,,,,MFL/CLP,,
5708,Weld,,,128704.59,1261+92,58.83,58.78,58.78,22570,Block Valve - I-5 (1235+58),2633.63,Block Valve - East Canal (1513+49),25152.7,16,0.25,,52000, 01:28,,,,,,,,,,1170,,,1170,,,,,,,35.5281561,-119.5748614,269.5,GIRTH WELD,,,,MFL/CLP,,
5709,Anomaly - Corrosion,,INT,128762.92,1262+50,58.33,0.45,58.78,22570,Block Valve - I-5 (1235+58),2691.96,Block Valve - East Canal (1513+49),25094.37,16,0.25,,52000,,17,0.04,,,,,0.3,0.2, 05:59,1170,1935,1393,1170,0.84,1.191,1935,1393,,,35.5281551,-119.5750574,269.5, INT ML,Pinhole,,,MFL/CLP,,
5710,Weld,,,128763.37,1262+51,58.78,60.12,60.12,22580,Block Valve - I-5 (1235+58),2692.41,Block Valve - East Canal (1513+49),25093.92,16,0.25,,52000, 10:00,,,,,,,,,,1170,,,1170,,,,,,,35.5281551,-119.5750589,269.5,GIRTH WELD,,,,MFL/CLP,,
5711,Anomaly - Corrosion,,INT,128822.07,1263+10,58.71,1.41,60.12,22580,Block Valve - I-5 (1235+58),2751.11,Block Valve - East Canal (1513+49),25035.21,16,0.25,,52000,,20,0.05,,,,,0.9,0.9, 06:11,1170,1916,1380,1170,0.848,1.179,1912,1376,,,35.5281546,-119.5752562,269.2, INT ML,Pitting,,,MFL/CLP,,
5712,Weld,,,128823.48,1263+11,60.12,60.02,60.02,22590,Block Valve - I-5 (1235+58),2752.52,Block Valve - East Canal (1513+49),25033.8,16,0.25,,52000, 01:28,,,,,,,,,,1170,,,1170,,,,,,,35.5281547,-119.575261,269.2,GIRTH WELD,,,,MFL/CLP,,
5713,Anomaly - Corrosion,,INT,128845.46,1263+33,21.98,38.04,60.02,22590,Block Valve - I-5 (1235+58),2774.5,Block Valve - East Canal (1513+49),25011.82,16,0.25,,52000,,20,0.05,,,,,0.6,0.3, 05:48,1170,1926,1387,1170,0.844,1.185,1923,1385,,,35.5281547,-119.5753349,269, INT ML,Axial Slotting,,,MFL/CLP,,
5714,Anomaly - Corrosion,,INT,128852.61,1263+40,29.12,30.9,60.02,22590,Block Valve - I-5 (1235+58),2781.65,Block Valve - East Canal (1513+49),25004.68,16,0.25,,52000,,16,0.04,,,,,1,1, 06:01,1170,1915,1379,1170,0.848,1.179,1911,1376,,,35.5281547,-119.5753589,268.9, INT ML,Pitting,,,MFL/CLP,,
5715,Anomaly - Corrosion,,INT,128861.78,1263+49,38.29,21.73,60.02,22590,Block Valve - I-5 (1235+58),2790.81,Block Valve - East Canal (1513+49),24995.51,16,0.25,,52000,,35,0.09,,,,,1.2,0.6, 06:41,1170,1863,1342,1170,0.872,1.147,1844,1328,,,35.5281547,-119.5753897,268.8,*INT ML,Axial Grooving,,,MFL/CLP,,
5716,Anomaly - Corrosion Cluster,,INT,128864.72,1263+52,41.24,18.78,60.02,22590,Block Valve - I-5 (1235+58),2793.76,Block Valve - East Canal (1513+49),24992.56,16,0.25,,52000,,15,0.04,,,,,3.3,2.2, 05:53,1170,1832,1319,1170,0.887,1.127,1847,1330,,,35.5281547,-119.5753996,268.8, INT ML,General Metal Loss,,,MFL/CLP,,
5717,Weld,,,128883.5,1263+71,60.02,58.87,58.87,22600,Block Valve - I-5 (1235+58),2812.54,Block Valve - East Canal (1513+49),24973.78,16,0.25,,52000, 11:12,,,,,,,,,,1170,,,1170,,,,,,,35.5281547,-119.5754627,268.7,GIRTH WELD,,,,MFL/CLP,,
5718,Anomaly - Corrosion Cluster,,INT,128923.48,1264+11,39.98,18.89,58.87,22600,Block Valve - I-5 (1235+58),2852.52,Block Valve - East Canal (1513+49),24933.8,16,0.25,,52000,,26,0.07,,,,,1.7,0.9, 06:00,1170,1849,1331,1170,0.879,1.138,1894,1364,,,35.5281543,-119.5755971,268.5, INT ML,Pitting,,,MFL/CLP,,
5719,Weld,,,128942.37,1264+30,58.87,60.11,60.11,22610,Block Valve - I-5 (1235+58),2871.41,Block Valve - East Canal (1513+49),24914.92,16,0.25,,52000, 01:16,,,,,,,,,,1170,,,1170,,,,,,,35.5281542,-119.5756605,268.3,GIRTH WELD,,,,MFL/CLP,,
5720,Anomaly - Corrosion Cluster,,INT,128952,1264+40,9.63,50.48,60.11,22610,Block Valve - I-5 (1235+58),2881.04,Block Valve - East Canal (1513+49),24905.29,16,0.25,,52000,,20,0.05,,,,,4.5,2.1, 05:47,1170,1755,1264,1170,0.926,1.08,1778,1280,,,35.5281541,-119.5756929,268.2, INT ML,General Metal Loss,,,MFL/CLP,,
5721,Anomaly - Corrosion Cluster,,INT,128952.75,1264+40,10.38,49.72,60.11,22610,Block Valve - I-5 (1235+58),2881.79,Block Valve - East Canal (1513+49),24904.53,16,0.25,,52000,,16,0.04,,,,,1.4,2, 06:10,1170,1901,1369,1170,0.855,1.17,1900,1368,,,35.5281541,-119.5756954,268.2, INT ML,General Metal Loss,,,MFL/CLP,,
5722,Weld,,,129002.48,1264+90,60.11,60.14,60.14,22620,Block Valve - I-5 (1235+58),2931.52,Block Valve - East Canal (1513+49),24854.81,16,0.25,,52000, 10:00,,,,,,,,,,1170,,,1170,,,,,,,35.5281532,-119.5758626,267.9,GIRTH WELD,,,,MFL/CLP,,
5723,Anomaly - Corrosion,,INT,129012.94,1265+00,10.46,49.68,60.14,22620,Block Valve - I-5 (1235+58),2941.98,Block Valve - East Canal (1513+49),24844.35,16,0.25,,52000,,21,0.05,,,,,1.3,1.3, 06:19,1170,1890,1361,1170,0.86,1.163,1879,1353,,,35.5281529,-119.5758977,267.9, INT ML,General Metal Loss,,,MFL/CLP,,
5724,Anomaly - Corrosion Cluster,,INT,129013.49,1265+01,11.01,49.13,60.14,22620,Block Valve - I-5 (1235+58),2942.53,Block Valve - East Canal (1513+49),24843.8,16,0.25,,52000,,29,0.07,,,,,3.5,4.1, 05:58,1170,1705,1228,1170,0.953,1.049,1755,1264,,,35.5281528,-119.5758996,267.9, INT ML,General Metal Loss,,,MFL/CLP,,
5725,Anomaly - Corrosion,,INT,129014.24,1265+02,11.76,48.38,60.14,22620,Block Valve - I-5 (1235+58),2943.28,Block Valve - East Canal (1513+49),24843.05,16,0.25,,52000,,22,0.06,,,,,0.7,0.7, 05:33,1170,1923,1384,1170,0.845,1.183,1920,1382,,,35.5281528,-119.5759021,267.9, INT ML,Pitting,,,MFL/CLP,,
5726,Anomaly - Corrosion Cluster,,INT,129014.64,1265+02,12.17,47.98,60.14,22620,Block Valve - I-5 (1235+58),2943.68,Block Valve - East Canal (1513+49),24842.64,16,0.25,,52000,,29,0.07,,,,,3.3,1.1, 05:28,1170,1718,1237,1170,0.946,1.057,1775,1278,,,35.5281528,-119.5759035,267.9,*INT ML,Axial Grooving,,,MFL/CLP,,
5727,Anomaly - Corrosion,,INT,129014.67,1265+02,12.19,47.95,60.14,22620,Block Valve - I-5 (1235+58),2943.71,Block Valve - East Canal (1513+49),24842.62,16,0.25,,52000,,40,0.1,,,,,0.5,0.2, 06:32,1170,1918,1381,1170,0.847,1.18,1912,1377,,,35.5281528,-119.5759035,267.9,*INT ML,Axial Slotting,,,MFL/CLP,,
5728,Anomaly - Corrosion,,INT,129032.24,1265+20,29.77,30.37,60.14,22620,Block Valve - I-5 (1235+58),2961.28,Block Valve - East Canal (1513+49),24825.04,16,0.25,,52000,,15,0.04,,,,,0.4,0.5, 05:56,1170,1933,1392,1170,0.841,1.19,1933,1392,,,35.5281525,-119.5759626,267.8, INT ML,Pitting,,,MFL/CLP,,
5729,Anomaly - Corrosion,,INT,129032.69,1265+20,30.21,29.93,60.14,22620,Block Valve - I-5 (1235+58),2961.73,Block Valve - East Canal (1513+49),24824.59,16,0.25,,52000,,33,0.08,,,,,0.3,0.2, 05:32,1170,1933,1392,1170,0.841,1.19,1932,1391,,,35.5281525,-119.5759641,267.8,*INT ML,Pinhole,,,MFL/CLP,,
5730,Anomaly - Corrosion,,INT,129043.94,1265+31,41.46,18.68,60.14,22620,Block Valve - I-5 (1235+58),2972.98,Block Valve - East Canal (1513+49),24813.35,16,0.25,,52000,,15,0.04,,,,,0.4,0.5, 06:08,1170,1933,1392,1170,0.841,1.19,1933,1392,,,35.5281523,-119.5760019,267.7, INT ML,Pitting,,,MFL/CLP,,
5731,Anomaly - Corrosion,,INT,129046.69,1265+34,44.22,15.93,60.14,22620,Block Valve - I-5 (1235+58),2975.73,Block Valve - East Canal (1513+49),24810.59,16,0.25,,52000,,16,0.04,,,,,0.4,0.2, 05:40,1170,1933,1392,1170,0.841,1.19,1932,1391,,,35.5281523,-119.5760112,267.7, INT ML,Axial Slotting,,,MFL/CLP,,
5732,Weld,,,129062.62,1265+50,60.14,4.14,4.14,22630,Block Valve - I-5 (1235+58),2991.66,Block Valve - East Canal (1513+49),24794.67,16,0.25,,52000, 12:44,,,,,,,,,,1170,,,1170,,,,,,,35.5281521,-119.5760647,267.4,GIRTH WELD,,,,MFL/CLP,,
5733,Anomaly - Corrosion Cluster,,EXT,129064.73,1265+52,2.11,2.02,4.14,22630,Block Valve - I-5 (1235+58),2993.77,Block Valve - East Canal (1513+49),24792.56,16,0.25,,52000,,18,0.05,,,,,1.9,3.8, 03:09,1170,1872,1348,1170,0.868,1.152,1869,1346,,,35.5281521,-119.5760718,267.4, EXT ML,General Metal Loss,,,MFL/CLP,,
5734,Weld,,,129066.76,1265+54,4.14,9.99,9.99,22640,Block Valve - I-5 (1235+58),2995.79,Block Valve - East Canal (1513+49),24790.53,16,0.25,,52000, 02:52,,,,,,,,,,1170,,,1170,,,,,,,35.5281521,-119.5760786,267.4,GIRTH WELD,,,,MFL/CLP,,
5735,Weld,,,129076.75,1265+64,9.99,45.97,45.97,22650,Block Valve - I-5 (1235+58),3005.78,Block Valve - East Canal (1513+49),24780.54,16,0.25,,52000, 01:00,,,,,,,,,,1170,,,1170,,,,,,,35.5281521,-119.5761122,267.5,GIRTH WELD,,,,MFL/CLP,,
5736,Anomaly - Corrosion Cluster,,INT,129090.68,1265+78,13.94,32.03,45.97,22650,Block Valve - I-5 (1235+58),3019.72,Block Valve - East Canal (1513+49),24766.6,16,0.25,,52000,,55,0.14,,,,,1.3,0.8, 06:29,1170,1766,1272,1170,0.92,1.087,1882,1355,,,35.5281521,-119.576159,267.8,*INT ML,Pitting,,,MFL/CLP,,
5737,Anomaly - Corrosion,,INT,129104.77,1265+92,28.03,17.94,45.97,22650,Block Valve - I-5 (1235+58),3033.81,Block Valve - East Canal (1513+49),24752.51,16,0.25,,52000,,19,0.05,,,,,0.4,0.5, 05:21,1170,1933,1392,1170,0.841,1.19,1932,1391,,,35.5281519,-119.5762064,267.8, INT ML,Pitting,,,MFL/CLP,,
5738,Anomaly - Corrosion,,INT,129109.78,1265+97,33.03,12.94,45.97,22650,Block Valve - I-5 (1235+58),3038.82,Block Valve - East Canal (1513+49),24747.51,16,0.25,,52000,,27,0.07,,,,,1.4,1.6, 05:41,1170,1870,1346,1170,0.869,1.151,1854,1335,,,35.5281518,-119.5762232,267.8,*INT ML,General Metal Loss,,,MFL/CLP,,
5739,Weld,,,129122.71,1266+10,45.97,60.09,60.09,22660,Block Valve - I-5 (1235+58),3051.75,Block Valve - East Canal (1513+49),24734.57,16,0.25,,52000, 10:52,,,,,,,,,,1170,,,1170,,,,,,,35.5281514,-119.5762667,267.8,GIRTH WELD,,,,MFL/CLP,,
5740,Anomaly - Corrosion Cluster,,INT,129143.5,1266+31,20.79,39.3,60.09,22660,Block Valve - I-5 (1235+58),3072.54,Block Valve - East Canal (1513+49),24713.78,16,0.25,,52000,,21,0.05,,,,,2.7,1.7, 05:54,1170,1814,1306,1170,0.896,1.117,1851,1333,,,35.5281511,-119.5763365,267.9, INT ML,General Metal Loss,,,MFL/CLP,,
5741,Weld,,,129182.81,1266+70,60.09,59.99,59.99,22670,Block Valve - I-5 (1235+58),3111.84,Block Valve - East Canal (1513+49),24674.48,16,0.25,,52000, 01:56,,,,,,,,,,1170,,,1170,,,,,,,35.5281511,-119.5764686,267.6,GIRTH WELD,,,,MFL/CLP,,
5742,Repair - Welded sleeve begin,,,129186.28,1266+74,3.48,56.51,59.99,22670,Block Valve - I-5 (1235+58),3115.32,Block Valve - East Canal (1513+49),24671,16,0.25,,52000,,,,,,,,,,,1170,,,1170,,,,,,,35.5281511,-119.5764803,267.5,REPAIR-SHELL START,,,,MFL/CLP,,
5743,Repair - Welded sleeve end,,,129188.44,1266+76,5.63,54.36,59.99,22670,Block Valve - I-5 (1235+58),3117.48,Block Valve - East Canal (1513+49),24668.85,16,0.25,,52000,,,,,,,,,,,1170,,,1170,,,,,,,35.5281512,-119.5764875,267.5,REPAIR-SHELL END,,,,MFL/CLP,,
5744,Anomaly - Corrosion,,INT,129198.06,1266+86,15.26,44.73,59.99,22670,Block Valve - I-5 (1235+58),3127.1,Block Valve - East Canal (1513+49),24659.22,16,0.25,,52000,,24,0.06,,,,,0.7,0.7, 05:36,1170,1917,1380,1170,0.848,1.18,1913,1377,,,35.5281512,-119.5765199,267.4, INT ML,Pitting,,,MFL/CLP,,
5745,Repair - Welded sleeve begin,,,129202.78,1266+90,19.97,40.02,59.99,22670,Block Valve - I-5 (1235+58),3131.82,Block Valve - East Canal (1513+49),24654.51,16,0.25,,52000,,,,,,,,,,,1170,,,1170,,,,,,,35.5281512,-119.5765358,267.4,REPAIR-SHELL START,,,,MFL/CLP,,
5746,Repair - Welded sleeve end,,,129205,1266+93,22.19,37.8,59.99,22670,Block Valve - I-5 (1235+58),3134.04,Block Valve - East Canal (1513+49),24652.29,16,0.25,,52000,,,,,,,,,,,1170,,,1170,,,,,,,35.5281512,-119.5765432,267.4,REPAIR-SHELL END,,,,MFL/CLP,,
5747,Anomaly - Corrosion,,INT,129207.9,1266+95,25.09,34.9,59.99,22670,Block Valve - I-5 (1235+58),3136.94,Block Valve - East Canal (1513+49),24649.39,16,0.25,,52000,,15,0.04,,,,,0.7,0.6, 05:46,1170,1927,1388,1170,0.843,1.186,1925,1386,,,35.5281512,-119.576553,267.4, INT ML,Pitting,,,MFL/CLP,,
5748,Anomaly - Corrosion,,INT,129210.56,1266+98,27.75,32.24,59.99,22670,Block Valve - I-5 (1235+58),3139.6,Block Valve - East Canal (1513+49),24646.73,16,0.25,,52000,,22,0.06,,,,,0.6,0.7, 06:08,1170,1926,1387,1170,0.844,1.185,1923,1385,,,35.5281512,-119.5765619,267.4, INT ML,Pitting,,,MFL/CLP,,
5749,Anomaly - Corrosion,,INT,129220.55,1267+08,37.75,22.24,59.99,22670,Block Valve - I-5 (1235+58),3149.59,Block Valve - East Canal (1513+49),24636.73,16,0.25,,52000,,23,0.06,,,,,0.7,0.8, 05:44,1170,1922,1384,1170,0.846,1.183,1918,1381,,,35.5281511,-119.5765955,267.5, INT ML,Pitting,,,MFL/CLP,,
5750,Anomaly - Corrosion,,INT,129221.41,1267+09,38.61,21.38,59.99,22670,Block Valve - I-5 (1235+58),3150.45,Block Valve - East Canal (1513+49),24635.87,16,0.25,,52000,,16,0.04,,,,,0.7,0.6, 05:41,1170,1927,1388,1170,0.843,1.186,1925,1386,,,35.5281511,-119.5765984,267.5, INT ML,Pitting,,,MFL/CLP,,
5751,Weld,,,129242.8,1267+30,59.99,60.04,60.04,22680,Block Valve - I-5 (1235+58),3171.83,Block Valve - East Canal (1513+49),24614.49,16,0.25,,52000, 10:28,,,,,,,,,,1170,,,1170,,,,,,,35.5281507,-119.5766702,267.4,GIRTH WELD,,,,MFL/CLP,,
5752,Anomaly - Corrosion,,INT,129244.97,1267+33,2.17,57.86,60.04,22680,Block Valve - I-5 (1235+58),3174.01,Block Valve - East Canal (1513+49),24612.32,16,0.25,,52000,,19,0.05,,,,,0.8,0.4, 06:00,1170,1919,1382,1170,0.847,1.181,1915,1379,,,35.5281506,-119.5766775,267.4, INT ML,Axial Slotting,,,MFL/CLP,,
5753,Repair - Welded sleeve begin,,,129248.52,1267+36,5.73,54.31,60.04,22680,Block Valve - I-5 (1235+58),3177.56,Block Valve - East Canal (1513+49),24608.76,16,0.25,,52000,,,,,,,,,,,1170,,,1170,,,,,,,35.5281505,-119.5766895,267.4,REPAIR-SHELL START,,,,MFL/CLP,,
5754,Repair - Welded sleeve end,,,129250.7,1267+38,7.91,52.13,60.04,22680,Block Valve - I-5 (1235+58),3179.74,Block Valve - East Canal (1513+49),24606.59,16,0.25,,52000,,,,,,,,,,,1170,,,1170,,,,,,,35.5281505,-119.5766968,267.4,REPAIR-SHELL END,,,,MFL/CLP,,
5755,Repair - Welded sleeve begin,,,129258.48,1267+46,15.69,44.35,60.04,22680,Block Valve - I-5 (1235+58),3187.52,Block Valve - East Canal (1513+49),24598.81,16,0.25,,52000,,,,,,,,,,,1170,,,1170,,,,,,,35.5281503,-119.576723,267.3,REPAIR-SHELL START,,,,MFL/CLP,,
5756,Repair - Welded sleeve end,,,129261.13,1267+49,18.33,41.7,60.04,22680,Block Valve - I-5 (1235+58),3190.17,Block Valve - East Canal (1513+49),24596.16,16,0.25,,52000,,,,,,,,,,,1170,,,1170,,,,,,,35.5281503,-119.5767319,267.3,REPAIR-SHELL END,,,,MFL/CLP,,
5757,Anomaly - Corrosion Cluster,,INT,129264.93,1267+53,22.14,37.9,60.04,22680,Block Valve - I-5 (1235+58),3193.97,Block Valve - East Canal (1513+49),24592.36,16,0.25,,52000,,20,0.05,,,,,2,1, 05:48,1170,1855,1336,1170,0.876,1.142,1838,1323,,,35.5281502,-119.5767446,267.3, INT ML,Axial Grooving,,,MFL/CLP,,
5758,Anomaly - Corrosion Cluster,,INT,129279.69,1267+67,36.9,23.14,60.04,22680,Block Valve - I-5 (1235+58),3208.73,Block Valve - East Canal (1513+49),24577.6,16,0.25,,52000,,25,0.06,,,,,1.1,0.7, 05:55,1170,1892,1362,1170,0.859,1.164,1910,1375,,,35.52815,-119.5767942,267.4,*INT ML,Pitting,,,MFL/CLP,,
5759,Anomaly - Corrosion Cluster,,INT,129290.03,1267+78,47.23,12.8,60.04,22680,Block Valve - I-5 (1235+58),3219.07,Block Valve - East Canal (1513+49),24567.26,16,0.25,,52000,,19,0.05,,,,,2.6,1.2, 05:57,1170,1831,1319,1170,0.888,1.127,1875,1350,,,35.52815,-119.576829,267.4,*INT ML,General Metal Loss,,,MFL/CLP,,
5760,Anomaly - Corrosion,,INT,129290.34,1267+78,47.55,12.49,60.04,22680,Block Valve - I-5 (1235+58),3219.38,Block Valve - East Canal (1513+49),24566.94,16,0.25,,52000,,18,0.05,,,,,0.4,1.1, 05:57,1170,1934,1393,1170,0.84,1.19,1933,1392,,,35.5281499,-119.5768301,267.4,*INT ML,Circumferential Slotting,,,MFL/CLP,,
5761,Anomaly - Corrosion,,INT,129291.03,1267+79,48.23,11.8,60.04,22680,Block Valve - I-5 (1235+58),3220.07,Block Valve - East Canal (1513+49),24566.26,16,0.25,,52000,,32,0.08,,,,,1.7,1.1, 05:51,1170,1826,1315,1170,0.89,1.124,1799,1296,,,35.5281499,-119.5768324,267.4,*INT ML,Pitting,,,MFL/CLP,,
5762,Anomaly - Corrosion,,INT,129298.04,1267+86,55.24,4.8,60.04,22680,Block Valve - I-5 (1235+58),3227.07,Block Valve - East Canal (1513+49),24559.25,16,0.25,,52000,,16,0.04,,,,,1.3,1.4, 06:08,1170,1904,1371,1170,0.853,1.172,1898,1366,,,35.5281499,-119.5768559,267.4, INT ML,General Metal Loss,,,MFL/CLP,,
5763,Anomaly - Corrosion,,INT,129300.1,1267+88,57.3,2.73,60.04,22680,Block Valve - I-5 (1235+58),3229.14,Block Valve - East Canal (1513+49),24557.19,16,0.25,,52000,,29,0.07,,,,,0.7,0.9, 05:58,1170,1912,1377,1170,0.85,1.176,1906,1372,,,35.52815,-119.5768628,267.4, INT ML,Pitting,,,MFL/CLP,,
5764,Weld,,,129302.83,1267+90,60.04,59.98,59.98,22690,Block Valve - I-5 (1235+58),3231.87,Block Valve - East Canal (1513+49),24554.46,16,0.25,,52000, 01:12,,,,,,,,,,1170,,,1170,,,,,,,35.52815,-119.576872,267.4,GIRTH WELD,,,,MFL/CLP,,
5765,Anomaly - Corrosion,,INT,129304.94,1267+93,2.11,57.87,59.98,22690,Block Valve - I-5 (1235+58),3233.98,Block Valve - East Canal (1513+49),24552.34,16,0.25,,52000,,21,0.05,,,,,1.6,0.8, 05:40,1170,1876,1351,1170,0.866,1.154,1863,1341,,,35.52815,-119.5768791,267.4, INT ML,Axial Grooving,,,MFL/CLP,,
5766,Anomaly - Corrosion,,INT,129325.54,1268+13,22.7,37.28,59.98,22690,Block Valve - I-5 (1235+58),3254.57,Block Valve - East Canal (1513+49),24531.75,16,0.25,,52000,,20,0.05,,,,,0.6,0.3, 05:41,1170,1926,1387,1170,0.844,1.185,1923,1385,,,35.5281497,-119.5769483,267.5, INT ML,Axial Slotting,,,MFL/CLP,,
5767,Anomaly - Corrosion,,INT,129327.1,1268+15,24.27,35.72,59.98,22690,Block Valve - I-5 (1235+58),3256.14,Block Valve - East Canal (1513+49),24530.19,16,0.25,,52000,,18,0.05,,,,,0.6,0.6, 05:48,1170,1927,1388,1170,0.843,1.186,1925,1386,,,35.5281497,-119.5769536,267.5, INT ML,Pitting,,,MFL/CLP,,
5768,Anomaly - Corrosion,,INT,129331.78,1268+19,28.95,31.03,59.98,22690,Block Valve - I-5 (1235+58),3260.82,Block Valve - East Canal (1513+49),24525.51,16,0.25,,52000,,19,0.05,,,,,1,1.2, 05:47,1170,1911,1376,1170,0.851,1.176,1905,1371,,,35.5281496,-119.5769693,267.5, INT ML,Pitting,,,MFL/CLP,,
5769,Weld,,,129362.82,1268+50,59.98,60.1,60.1,22700,Block Valve - I-5 (1235+58),3291.85,Block Valve - East Canal (1513+49),24494.47,16,0.25,,52000, 12:28,,,,,,,,,,1170,,,1170,,,,,,,35.5281493,-119.5770736,267.4,GIRTH WELD,,,,MFL/CLP,,
5770,Anomaly - Corrosion,,INT,129363.12,1268+51,0.31,59.8,60.1,22700,Block Valve - I-5 (1235+58),3292.16,Block Valve - East Canal (1513+49),24494.17,16,0.25,,52000,,15,0.04,,,,,1.1,1.4, 05:47,1170,1914,1378,1170,0.849,1.178,1909,1375,,,35.5281493,-119.5770747,267.4, INT ML,Pitting,,,MFL/CLP,,
5771,Anomaly - Corrosion,,INT,129420.12,1269+08,57.3,2.8,60.1,22700,Block Valve - I-5 (1235+58),3349.16,Block Valve - East Canal (1513+49),24437.17,16,0.25,,52000,,23,0.06,,,,,1,0.9, 05:53,1170,1904,1371,1170,0.854,1.171,1896,1365,,,35.5281485,-119.5772662,267.6, INT ML,Pitting,,,MFL/CLP,,
5772,Repair - Welded sleeve begin,,,129422.91,1269+10,60.09,0.01,60.1,22700,Block Valve - I-5 (1235+58),3351.95,Block Valve - East Canal (1513+49),24434.38,16,0.25,,52000,,,,,,,,,,,1170,,,1170,,,,,,,35.5281484,-119.5772756,267.6,REPAIR-SHELL START,,,,MFL/CLP,,
5773,Weld,,,129422.91,1269+10,60.1,60.03,60.03,22710,Block Valve - I-5 (1235+58),3351.95,Block Valve - East Canal (1513+49),24434.37,16,0.25,,52000, 01:52,,,,,,,,,,1170,,,1170,,,,,,,35.5281484,-119.5772756,267.6,GIRTH WELD,,,,MFL/CLP,,
5774,Repair - Welded sleeve end,,,129434.19,1269+22,11.27,48.75,60.03,22710,Block Valve - I-5 (1235+58),3363.23,Block Valve - East Canal (1513+49),24423.1,16,0.25,,52000,,,,,,,,,,,1170,,,1170,,,,,,,35.5281483,-119.5773135,267.6,REPAIR-SHELL END,,,,MFL/CLP,,
5775,Repair - Welded sleeve begin,,,129446.52,1269+34,23.61,36.42,60.03,22710,Block Valve - I-5 (1235+58),3375.56,Block Valve - East Canal (1513+49),24410.76,16,0.25,,52000,,,,,,,,,,,1170,,,1170,,,,,,,35.5281481,-119.577355,267.6,REPAIR-SHELL START,,,,MFL/CLP,,
5776,Repair - Welded sleeve end,,,129451.19,1269+39,28.28,31.75,60.03,22710,Block Valve - I-5 (1235+58),3380.23,Block Valve - East Canal (1513+49),24406.09,16,0.25,,52000,,,,,,,,,,,1170,,,1170,,,,,,,35.528148,-119.5773707,267.6,REPAIR-SHELL END,,,,MFL/CLP,,
5777,Weld,,,129482.94,1269+71,60.03,60.25,60.25,22720,Block Valve - I-5 (1235+58),3411.98,Block Valve - East Canal (1513+49),24374.35,16,0.25,,52000, 10:32,,,,,,,,,,1170,,,1170,,,,,,,35.5281474,-119.5774774,267.6,GIRTH WELD,,,,MFL/CLP,,
5778,Anomaly - Corrosion,,INT,129493.76,1269+81,10.83,49.43,60.25,22720,Block Valve - I-5 (1235+58),3422.8,Block Valve - East Canal (1513+49),24363.52,16,0.25,,52000,,20,0.05,,,,,0.6,0.7, 05:51,1170,1928,1389,1170,0.843,1.187,1926,1387,,,35.5281471,-119.5775137,267.5, INT ML,Pitting,,,MFL/CLP,,
5779,Anomaly - Corrosion,,INT,129500.24,1269+88,17.31,42.95,60.25,22720,Block Valve - I-5 (1235+58),3429.28,Block Valve - East Canal (1513+49),24357.04,16,0.25,,52000,,20,0.05,,,,,0.9,1, 05:36,1170,1915,1378,1170,0.849,1.178,1910,1375,,,35.528147,-119.5775355,267.4, INT ML,Pitting,,,MFL/CLP,,
5780,Repair - Welded sleeve begin,,,129504.55,1269+92,21.61,38.64,60.25,22720,Block Valve - I-5 (1235+58),3433.59,Block Valve - East Canal (1513+49),24352.74,16,0.25,,52000,,,,,,,,,,,1170,,,1170,,,,,,,35.528147,-119.57755,267.3,REPAIR-SHELL START,,,,MFL/CLP,,
5781,Repair - Welded sleeve end,,,129529.19,1270+17,46.25,14,60.25,22720,Block Valve - I-5 (1235+58),3458.23,Block Valve - East Canal (1513+49),24328.09,16,0.25,,52000,,,,,,,,,,,1170,,,1170,,,,,,,35.5281467,-119.5776328,267.1,REPAIR-SHELL END,,,,MFL/CLP,,
5782,Weld,,,129543.19,1270+31,60.25,60.28,60.28,22730,Block Valve - I-5 (1235+58),3472.23,Block Valve - East Canal (1513+49),24314.1,16,0.25,,52000, 01:08,,,,,,,,,,1170,,,1170,,,,,,,35.5281467,-119.5776798,266.9,GIRTH WELD,,,,MFL/CLP,,
5783,Repair - Welded sleeve begin,,,129543.43,1270+31,0.24,60.04,60.28,22730,Block Valve - I-5 (1235+58),3472.47,Block Valve - East Canal (1513+49),24313.86,16,0.25,,52000,,,,,,,,,,,1170,,,1170,,,,,,,35.5281467,-119.5776807,266.9,REPAIR-SHELL START,,,,MFL/CLP,,
5784,Repair - Welded sleeve end,,,129593.44,1270+81,50.25,10.04,60.28,22730,Block Valve - I-5 (1235+58),3522.47,Block Valve - East Canal (1513+49),24263.85,16,0.25,,52000,,,,,,,,,,,1170,,,1170,,,,,,,35.5281467,-119.5778487,266.6,REPAIR-SHELL END,,,,MFL/CLP,,
5785,Weld,,,129603.47,1270+91,60.28,52.41,52.41,22740,Block Valve - I-5 (1235+58),3532.51,Block Valve - East Canal (1513+49),24253.82,16,0.25,,52000, 10:48,,,,,,,,,,1170,,,1170,,,,,,,35.5281465,-119.5778824,266.6,GIRTH WELD,,,,MFL/CLP,,
5786,Anomaly - Corrosion Cluster,,INT,129604.17,1270+92,0.7,51.71,52.41,22740,Block Valve - I-5 (1235+58),3533.21,Block Valve - East Canal (1513+49),24253.12,16,0.25,,52000,,24,0.06,,,,,2.3,1.4, 05:41,1170,1815,1307,1170,0.895,1.117,1871,1347,,,35.5281465,-119.5778848,266.6, INT ML,General Metal Loss,,,MFL/CLP,,
5787,Anomaly - Corrosion Cluster,,INT,129604.67,1270+92,1.2,51.21,52.41,22740,Block Valve - I-5 (1235+58),3533.71,Block Valve - East Canal (1513+49),24252.62,16,0.25,,52000,,16,0.04,,,,,3.2,2.6, 05:41,1170,1829,1317,1170,0.889,1.126,1851,1333,,,35.5281465,-119.5778865,266.6, INT ML,General Metal Loss,,,MFL/CLP,,
5788,Anomaly - Corrosion Cluster,,INT,129605.37,1270+93,1.9,50.51,52.41,22740,Block Valve - I-5 (1235+58),3534.41,Block Valve - East Canal (1513+49),24251.92,16,0.25,,52000,,16,0.04,,,,,1.9,1.5, 05:51,1170,1877,1352,1170,0.866,1.155,1880,1354,,,35.5281465,-119.5778888,266.6, INT ML,General Metal Loss,,,MFL/CLP,,
5789,Anomaly - Corrosion Cluster,,INT,129607.52,1270+95,4.05,48.36,52.41,22740,Block Valve - I-5 (1235+58),3536.56,Block Valve - East Canal (1513+49),24249.77,16,0.25,,52000,,20,0.05,,,,,8,2.9, 05:49,1170,1699,1223,1170,0.956,1.046,1758,1266,,,35.5281465,-119.577896,266.6,*INT ML,General Metal Loss,,,MFL/CLP,,
5790,Anomaly - Corrosion,,INT,129608.28,1270+96,4.81,47.6,52.41,22740,Block Valve - I-5 (1235+58),3537.32,Block Valve - East Canal (1513+49),24249.01,16,0.25,,52000,,24,0.06,,,,,1.2,0.9, 05:40,1170,1889,1360,1170,0.86,1.163,1879,1353,,,35.5281465,-119.5778986,266.5,*INT ML,Pitting,,,MFL/CLP,,
5791,Anomaly - Corrosion Cluster,,INT,129622.07,1271+10,18.6,33.81,52.41,22740,Block Valve - I-5 (1235+58),3551.11,Block Valve - East Canal (1513+49),24235.22,16,0.25,,52000,,16,0.04,,,,,3,1.9, 05:33,1170,1834,1321,1170,0.886,1.129,1839,1324,,,35.5281463,-119.5779449,266.4, INT ML,General Metal Loss,,,MFL/CLP,,
5792,Anomaly - Corrosion Cluster,,INT,129622.55,1271+10,19.08,33.33,52.41,22740,Block Valve - I-5 (1235+58),3551.59,Block Valve - East Canal (1513+49),24234.74,16,0.25,,52000,,17,0.04,,,,,1.8,2.6, 05:38,1170,1880,1354,1170,0.864,1.157,1868,1345,,,35.5281463,-119.5779466,266.4, INT ML,General Metal Loss,,,MFL/CLP,,
5793,Repair - Welded sleeve begin,,,129624.57,1271+12,21.1,31.31,52.41,22740,Block Valve - I-5 (1235+58),3553.61,Block Valve - East Canal (1513+49),24232.72,16,0.25,,52000,,,,,,,,,,,1170,,,1170,,,,,,,35.5281463,-119.5779533,266.4,REPAIR-SHELL START,,,,MFL/CLP,,
5794,Repair - Welded sleeve end,,,129627.17,1271+15,23.69,28.71,52.41,22740,Block Valve - I-5 (1235+58),3556.2,Block Valve - East Canal (1513+49),24230.12,16,0.25,,52000,,,,,,,,,,,1170,,,1170,,,,,,,35.5281463,-119.5779621,266.3,REPAIR-SHELL END,,,,MFL/CLP,,
5795,Anomaly - Corrosion,,INT,129628.77,1271+16,25.3,27.11,52.41,22740,Block Valve - I-5 (1235+58),3557.81,Block Valve - East Canal (1513+49),24228.51,16,0.25,,52000,,16,0.04,,,,,0.9,1.4, 05:30,1170,1918,1381,1170,0.847,1.181,1914,1378,,,35.5281463,-119.5779675,266.3, INT ML,Pitting,,,MFL/CLP,,
