Repository: kerbergr/datadump

File: MLCompare/bin/Debug/netcoreapp3.1/ex2/oldAug12_final.csv (part 41 of 64)
74,Anomaly - Corrosion,,INT,1110.35,11+13,40.81,19.61,60.43,240,Launch Valve - Rio Bravo Station (0+00),1110.35,Block Valve  BV 7.14 (377+16),36530.18,16,0.25,,52000,,15,0.04,,,,,0.3,0.4, 05:55,1170,1935,1393,1170,0.84,1.191,1935,1393,,,35.4366554,-119.2694426,320.4, INT ML,Pinhole,,,MFL/CLP,,
75,Weld,,,1129.97,11+32,60.43,60.31,60.31,250,Launch Valve - Rio Bravo Station (0+00),1129.97,Block Valve  BV 7.14 (377+16),36510.56,16,0.25,,52000, 02:04,,,,,,,,,,1170,,,1170,,,,,,,35.4367093,-119.2694419,320.8,GIRTH WELD,,,,MFL/CLP,,
76,Anomaly - Corrosion,,INT,1188.08,11+90,58.11,2.2,60.31,250,Launch Valve - Rio Bravo Station (0+00),1188.08,Block Valve  BV 7.14 (377+16),36452.45,16,0.25,,52000,,16,0.04,,,,,0.3,0.4, 05:46,1170,1935,1393,1170,0.84,1.191,1935,1393,,,35.436869,-119.2694407,321.6, INT ML,Pinhole,,,MFL/CLP,,
77,Weld,,,1190.28,11+93,60.31,60.3,60.3,260,Launch Valve - Rio Bravo Station (0+00),1190.28,Block Valve  BV 7.14 (377+16),36450.26,16,0.25,,52000, 11:48,,,,,,,,,,1170,,,1170,,,,,,,35.436875,-119.2694407,321.6,GIRTH WELD,,,,MFL/CLP,,
5944,Anomaly - Corrosion,,INT,133158.13,1306+46,5.86,53.34,59.2,23430,Block Valve - I-5 (1235+58),7087.17,Block Valve - East Canal (1513+49),20699.16,16,0.25,,52000,,17,0.04,,,,,0.9,0.9, 06:10,1170,1917,1380,1170,0.848,1.18,1913,1377,,,35.5281107,-119.5898275,248.7, INT ML,Pitting,,,MFL/CLP,,
5945,Anomaly - Corrosion,,INT,133160.87,1306+49,8.6,50.6,59.2,23430,Block Valve - I-5 (1235+58),7089.91,Block Valve - East Canal (1513+49),20696.41,16,0.25,,52000,,18,0.05,,,,,0.9,1.3, 05:50,1170,1917,1380,1170,0.848,1.18,1913,1377,,,35.5281107,-119.5898367,248.7, INT ML,Pitting,,,MFL/CLP,,
5946,Anomaly - Corrosion,,EXT,133162.16,1306+50,9.89,49.31,59.2,23430,Block Valve - I-5 (1235+58),7091.2,Block Valve - East Canal (1513+49),20695.13,16,0.25,,52000,,18,0.05,,,,,1.2,0.7, 04:16,1170,1905,1372,1170,0.853,1.172,1898,1367,,,35.5281107,-119.589841,248.7, EXT ML,Pitting,,,MFL/CLP,,
5947,Anomaly - Corrosion Cluster,,EXT,133162.18,1306+51,9.91,49.3,59.2,23430,Block Valve - I-5 (1235+58),7091.21,Block Valve - East Canal (1513+49),20695.11,16,0.25,,52000,,25,0.06,,,,,4.3,9.2, 06:24,1170,1711,1232,1170,0.95,1.053,1760,1267,,,35.5281107,-119.5898411,248.7,*EXT ML,General Metal Loss,,,MFL/CLP,,
5948,Repair - Welded sleeve begin,,,133163.3,1306+52,11.04,48.17,59.2,23430,Block Valve - I-5 (1235+58),7092.34,Block Valve - East Canal (1513+49),20693.98,16,0.25,,52000,,,,,,,,,,,1170,,,1170,,,,,,,35.5281107,-119.5898449,248.7,REPAIR-SHELL START,,,,MFL/CLP,,
5949,Repair - Welded sleeve end,,,133173.01,1306+61,20.74,38.47,59.2,23430,Block Valve - I-5 (1235+58),7102.04,Block Valve - East Canal (1513+49),20684.28,16,0.25,,52000,,,,,,,,,,,1170,,,1170,,,,,,,35.5281107,-119.5898775,248.7,REPAIR-SHELL END,,,,MFL/CLP,,
5950,Anomaly - Corrosion Cluster,,INT,133175.77,1306+64,23.5,35.7,59.2,23430,Block Valve - I-5 (1235+58),7104.81,Block Valve - East Canal (1513+49),20681.52,16,0.25,,52000,,22,0.06,,,,,2.5,2.6, 05:57,1170,1818,1309,1170,0.894,1.119,1793,1291,,,35.5281106,-119.5898868,248.7, INT ML,General Metal Loss,,,MFL/CLP,,
5951,Anomaly - Corrosion Cluster,,INT,133204.47,1306+93,52.2,7,59.2,23430,Block Valve - I-5 (1235+58),7133.51,Block Valve - East Canal (1513+49),20652.82,16,0.25,,52000,,19,0.05,,,,,1.5,1.1, 06:05,1170,1885,1357,1170,0.862,1.16,1889,1360,,,35.52811,-119.5899832,248.8, INT ML,Pitting,,,MFL/CLP,,
5952,Weld,,,133211.47,1307+00,59.2,59.29,59.29,23440,Block Valve - I-5 (1235+58),7140.51,Block Valve - East Canal (1513+49),20645.82,16,0.25,,52000, 09:48,,,,,,,,,,1170,,,1170,,,,,,,35.5281097,-119.5900067,248.9,GIRTH WELD,,,,MFL/CLP,,
5953,Weld,,,133270.76,1307+59,59.29,59.28,59.28,23450,Block Valve - I-5 (1235+58),7199.8,Block Valve - East Canal (1513+49),20586.53,16,0.25,,52000, 01:04,,,,,,,,,,1170,,,1170,,,,,,,35.5281085,-119.590206,249.3,GIRTH WELD,,,,MFL/CLP,,
5954,Weld,,,133330.04,1308+18,59.28,59.32,59.32,23460,Block Valve - I-5 (1235+58),7259.08,Block Valve - East Canal (1513+49),20527.25,16,0.25,,52000, 09:32,,,,,,,,,,1170,,,1170,,,,,,,35.5281078,-119.5904052,249.8,GIRTH WELD,,,,MFL/CLP,,
5955,Weld,,,133389.36,1308+78,59.32,59.25,59.25,23470,Block Valve - I-5 (1235+58),7318.4,Block Valve - East Canal (1513+49),20467.92,16,0.25,,52000, 02:04,,,,,,,,,,1170,,,1170,,,,,,,35.5281074,-119.5906046,249.5,GIRTH WELD,,,,MFL/CLP,,
5956,Anomaly - Corrosion,,INT,133412.63,1309+01,23.26,35.98,59.25,23470,Block Valve - I-5 (1235+58),7341.67,Block Valve - East Canal (1513+49),20444.66,16,0.25,,52000,,18,0.05,,,,,0.5,0.5, 05:50,1170,1931,1390,1170,0.842,1.188,1929,1389,,,35.5281072,-119.5906828,249.4, INT ML,Pitting,,,MFL/CLP,,
5957,Anomaly - Corrosion,,INT,133417.18,1309+05,27.82,31.43,59.25,23470,Block Valve - I-5 (1235+58),7346.22,Block Valve - East Canal (1513+49),20440.11,16,0.25,,52000,,17,0.04,,,,,1.1,1.5, 05:45,1170,1911,1376,1170,0.851,1.176,1905,1372,,,35.5281071,-119.5906981,249.4, INT ML,Pitting,,,MFL/CLP,,
5958,Anomaly - Corrosion,,INT,133418.96,1309+07,29.59,29.65,59.25,23470,Block Valve - I-5 (1235+58),7348,Block Valve - East Canal (1513+49),20438.33,16,0.25,,52000,,17,0.04,,,,,0.7,0.8, 06:09,1170,1924,1385,1170,0.845,1.184,1921,1383,,,35.5281071,-119.590704,249.4, INT ML,Pitting,,,MFL/CLP,,
5959,Anomaly - Corrosion,,INT,133421.22,1309+10,31.86,27.39,59.25,23470,Block Valve - I-5 (1235+58),7350.26,Block Valve - East Canal (1513+49),20436.06,16,0.25,,52000,,16,0.04,,,,,1,2.2, 05:49,1170,1915,1379,1170,0.848,1.179,1911,1376,,,35.528107,-119.5907116,249.4, INT ML,Circumferential Grooving,,,MFL/CLP,,
5960,Anomaly - Corrosion,,INT,133422.98,1309+11,33.62,25.63,59.25,23470,Block Valve - I-5 (1235+58),7352.02,Block Valve - East Canal (1513+49),20434.3,16,0.25,,52000,,20,0.05,,,,,0.8,1.2, 05:45,1170,1918,1381,1170,0.847,1.18,1914,1378,,,35.528107,-119.5907175,249.4,*INT ML,Pitting,,,MFL/CLP,,
5961,Weld,,,133448.61,1309+37,59.25,60.35,60.35,23480,Block Valve - I-5 (1235+58),7377.65,Block Valve - East Canal (1513+49),20408.68,16,0.25,,52000, 09:20,,,,,,,,,,1170,,,1170,,,,,,,35.5281063,-119.5908037,249.1,GIRTH WELD,,,,MFL/CLP,,
5962,Anomaly - Corrosion Cluster,,INT,133450.25,1309+39,1.64,58.71,60.35,23480,Block Valve - I-5 (1235+58),7379.29,Block Valve - East Canal (1513+49),20407.04,16,0.25,,52000,,18,0.05,,,,,2.2,2.8, 05:59,1170,1855,1336,1170,0.876,1.142,1869,1346,,,35.5281063,-119.5908092,249.1, INT ML,General Metal Loss,,,MFL/CLP,,
5963,Anomaly - Corrosion,,INT,133450.73,1309+39,2.12,58.23,60.35,23480,Block Valve - I-5 (1235+58),7379.77,Block Valve - East Canal (1513+49),20406.56,16,0.25,,52000,,15,0.04,,,,,0.9,0.8, 06:05,1170,1921,1383,1170,0.846,1.182,1918,1381,,,35.5281063,-119.5908108,249.1, INT ML,Pitting,,,MFL/CLP,,
5964,Repair - Welded sleeve begin,,,133452.06,1309+40,3.45,56.9,60.35,23480,Block Valve - I-5 (1235+58),7381.1,Block Valve - East Canal (1513+49),20405.23,16,0.25,,52000,,,,,,,,,,,1170,,,1170,,,,,,,35.5281062,-119.5908153,249.1,REPAIR-SHELL START,,,,MFL/CLP,,
5965,Repair - Welded sleeve end,,,133456.74,1309+45,8.13,52.22,60.35,23480,Block Valve - I-5 (1235+58),7385.78,Block Valve - East Canal (1513+49),20400.55,16,0.25,,52000,,,,,,,,,,,1170,,,1170,,,,,,,35.528106,-119.590831,249.2,REPAIR-SHELL END,,,,MFL/CLP,,
5966,Anomaly - Corrosion,,INT,133458.88,1309+47,10.27,50.08,60.35,23480,Block Valve - I-5 (1235+58),7387.92,Block Valve - East Canal (1513+49),20398.41,16,0.25,,52000,,15,0.04,,,,,0.4,0.2, 06:07,1170,1935,1393,1170,0.84,1.191,1934,1393,,,35.528106,-119.5908382,249.2, INT ML,Pinhole,,,MFL/CLP,,
5967,Anomaly - Corrosion,,INT,133460.16,1309+48,11.55,48.8,60.35,23480,Block Valve - I-5 (1235+58),7389.2,Block Valve - East Canal (1513+49),20397.13,16,0.25,,52000,,15,0.04,,,,,0.6,0.7, 06:03,1170,1931,1390,1170,0.842,1.188,1930,1389,,,35.528106,-119.5908425,249.2, INT ML,Pitting,,,MFL/CLP,,
5968,Anomaly - Corrosion,,INT,133460.35,1309+49,11.75,48.61,60.35,23480,Block Valve - I-5 (1235+58),7389.39,Block Valve - East Canal (1513+49),20396.94,16,0.25,,52000,,17,0.04,,,,,0.2,0.2, 05:59,1170,1937,1394,1170,0.839,1.192,1936,1394,,,35.5281059,-119.5908431,249.2, INT ML,Pinhole,,,MFL/CLP,,
5969,Anomaly - Corrosion,,INT,133461.18,1309+49,12.58,47.78,60.35,23480,Block Valve - I-5 (1235+58),7390.22,Block Valve - East Canal (1513+49),20396.1,16,0.25,,52000,,18,0.05,,,,,0.7,0.7, 05:31,1170,1926,1387,1170,0.844,1.185,1923,1385,,,35.5281059,-119.5908459,249.2, INT ML,Pitting,,,MFL/CLP,,
5970,Weld,,,133508.96,1309+97,60.35,60.69,60.69,23490,Block Valve - I-5 (1235+58),7438,Block Valve - East Canal (1513+49),20348.33,16,0.25,,52000, 02:00,,,,,,,,,,1170,,,1170,,,,,,,35.5281051,-119.5910065,249.4,GIRTH WELD,,,,MFL/CLP,,
5971,Repair - Welded sleeve begin,,,133552.49,1310+41,43.52,17.17,60.69,23490,Block Valve - I-5 (1235+58),7481.53,Block Valve - East Canal (1513+49),20304.8,16,0.25,,52000,,,,,,,,,,,1170,,,1170,,,,,,,35.528105,-119.5911528,249.4,REPAIR-SHELL START,,,,MFL/CLP,,
5972,Repair - Welded sleeve end,,,133557.19,1310+45,48.23,12.47,60.69,23490,Block Valve - I-5 (1235+58),7486.22,Block Valve - East Canal (1513+49),20300.1,16,0.25,,52000,,,,,,,,,,,1170,,,1170,,,,,,,35.528105,-119.5911685,249.3,REPAIR-SHELL END,,,,MFL/CLP,,
5973,Anomaly - Corrosion,,INT,133568.46,1310+57,59.5,1.19,60.69,23490,Block Valve - I-5 (1235+58),7497.5,Block Valve - East Canal (1513+49),20288.83,16,0.25,,52000,,20,0.05,,,,,0.9,1, 06:14,1170,1913,1377,1170,0.85,1.177,1907,1373,,,35.5281047,-119.5912064,249.3, INT ML,Pitting,,,MFL/CLP,,
5974,Weld,,,133569.65,1310+58,60.69,59.3,59.3,23500,Block Valve - I-5 (1235+58),7498.69,Block Valve - East Canal (1513+49),20287.64,16,0.25,,52000, 08:44,,,,,,,,,,1170,,,1170,,,,,,,35.5281047,-119.5912104,249.3,GIRTH WELD,,,,MFL/CLP,,
5975,Anomaly - Corrosion,,INT,133571.69,1310+60,2.04,57.26,59.3,23500,Block Valve - I-5 (1235+58),7500.73,Block Valve - East Canal (1513+49),20285.59,16,0.25,,52000,,18,0.05,,,,,0.5,0.5, 06:19,1170,1932,1391,1170,0.841,1.189,1930,1390,,,35.5281046,-119.5912173,249.2, INT ML,Pitting,,,MFL/CLP,,
5976,Anomaly - Corrosion,,INT,133578.63,1310+67,8.98,50.33,59.3,23500,Block Valve - I-5 (1235+58),7507.67,Block Valve - East Canal (1513+49),20278.66,16,0.25,,52000,,24,0.06,,,,,0.4,0.5, 06:13,1170,1932,1391,1170,0.841,1.189,1930,1390,,,35.5281045,-119.5912406,249.1, INT ML,Pitting,,,MFL/CLP,,
5977,Anomaly - Corrosion Cluster,,INT,133582.31,1310+71,12.65,46.65,59.3,23500,Block Valve - I-5 (1235+58),7511.35,Block Valve - East Canal (1513+49),20274.98,16,0.25,,52000,,45,0.11,,,,,1.4,0.9, 05:45,1170,1796,1293,1170,0.905,1.105,1901,1369,,,35.5281045,-119.591253,249,*INT ML,Pitting,,,MFL/CLP,,
5978,Anomaly - Corrosion,,EXT,133587.51,1310+76,17.85,41.45,59.3,23500,Block Valve - I-5 (1235+58),7516.55,Block Valve - East Canal (1513+49),20269.78,16,0.25,,52000,,20,0.05,,,,,0.4,0.4, 05:32,1170,1932,1391,1170,0.841,1.189,1931,1390,,,35.5281044,-119.5912704,248.9, EXT ML,Pitting,,,MFL/CLP,,
5979,Repair - Welded sleeve begin,,,133587.86,1310+76,18.21,41.1,59.3,23500,Block Valve - I-5 (1235+58),7516.9,Block Valve - East Canal (1513+49),20269.43,16,0.25,,52000,,,,,,,,,,,1170,,,1170,,,,,,,35.5281044,-119.5912716,248.9,REPAIR-SHELL START,,,,MFL/CLP,,
5980,Repair - Welded sleeve end,,,133617.63,1311+06,47.98,11.33,59.3,23500,Block Valve - I-5 (1235+58),7546.67,Block Valve - East Canal (1513+49),20239.66,16,0.25,,52000,,,,,,,,,,,1170,,,1170,,,,,,,35.5281041,-119.5913717,248.7,REPAIR-SHELL END,,,,MFL/CLP,,
5981,Weld,,,133628.96,1311+17,59.3,54.92,54.92,23510,Block Valve - I-5 (1235+58),7558,Block Valve - East Canal (1513+49),20228.33,16,0.25,,52000, 12:28,,,,,,,,,,1170,,,1170,,,,,,,35.5281041,-119.5914097,248.9,GIRTH WELD,,,,MFL/CLP,,
5982,Anomaly - Corrosion Cluster,,INT,133641.9,1311+30,12.94,41.98,54.92,23510,Block Valve - I-5 (1235+58),7570.94,Block Valve - East Canal (1513+49),20215.39,16,0.25,,52000,,24,0.06,,,,,1,2.6, 05:50,1170,1902,1369,1170,0.855,1.17,1896,1365,,,35.528104,-119.5914532,248.9, INT ML,Circumferential Grooving,,,MFL/CLP,,
5983,Anomaly - Corrosion,,INT,133647.32,1311+36,18.37,36.55,54.92,23510,Block Valve - I-5 (1235+58),7576.36,Block Valve - East Canal (1513+49),20209.96,16,0.25,,52000,,18,0.05,,,,,0.9,0.9, 06:10,1170,1917,1380,1170,0.848,1.18,1913,1377,,,35.5281039,-119.5914714,248.8, INT ML,Pitting,,,MFL/CLP,,
5984,Anomaly - Corrosion,,INT,133648.54,1311+37,19.59,35.33,54.92,23510,Block Valve - I-5 (1235+58),7577.58,Block Valve - East Canal (1513+49),20208.74,16,0.25,,52000,,22,0.06,,,,,0.7,0.7, 06:10,1170,1923,1384,1170,0.845,1.183,1920,1382,,,35.5281039,-119.5914755,248.8, INT ML,Pitting,,,MFL/CLP,,
5985,Repair - Welded sleeve begin,,,133654.13,1311+42,25.18,29.74,54.92,23510,Block Valve - I-5 (1235+58),7583.17,Block Valve - East Canal (1513+49),20203.15,16,0.25,,52000,,,,,,,,,,,1170,,,1170,,,,,,,35.5281039,-119.5914943,248.7,REPAIR-SHELL START,,,,MFL/CLP,,
5986,Repair - Welded sleeve end,,,133660.92,1311+49,31.96,22.95,54.92,23510,Block Valve - I-5 (1235+58),7589.96,Block Valve - East Canal (1513+49),20196.37,16,0.25,,52000,,,,,,,,,,,1170,,,1170,,,,,,,35.5281037,-119.5915171,248.6,REPAIR-SHELL END,,,,MFL/CLP,,
5987,Anomaly - Corrosion,,INT,133666.51,1311+55,37.56,17.36,54.92,23510,Block Valve - I-5 (1235+58),7595.55,Block Valve - East Canal (1513+49),20190.77,16,0.25,,52000,,19,0.05,,,,,0.7,0.8, 05:54,1170,1925,1386,1170,0.844,1.185,1923,1384,,,35.5281036,-119.5915359,248.5, INT ML,Pitting,,,MFL/CLP,,
5988,Anomaly - Corrosion,,INT,133667.12,1311+55,38.16,16.76,54.92,23510,Block Valve - I-5 (1235+58),7596.16,Block Valve - East Canal (1513+49),20190.17,16,0.25,,52000,,16,0.04,,,,,0.4,0.3, 06:06,1170,1935,1393,1170,0.84,1.19,1934,1392,,,35.5281036,-119.591538,248.5, INT ML,Pinhole,,,MFL/CLP,,
5989,Weld - Change in wall thickness,,,133683.87,1311+72,54.92,59.34,59.34,23520,Block Valve - I-5 (1235+58),7612.91,Block Valve - East Canal (1513+49),20173.42,16,0.281,,52000, 09:48,,,,,,,,,,1170,,,1315,,,,,,,35.5281032,-119.5915943,248.4,GIRTH WELD NWT 0.250/0.281IN,,,,MFL/CLP,,
5990,Anomaly - Corrosion Cluster,,EXT,133684.42,1311+73,0.55,58.79,59.34,23520,Block Valve - I-5 (1235+58),7613.46,Block Valve - East Canal (1513+49),20172.86,16,0.281,,52000,,17,0.05,,,,,2,5.4, 05:02,1170,2109,1518,1315,0.771,1.155,2106,1516,,,35.5281032,-119.5915961,248.4,*EXT ML,General Metal Loss,,,MFL/CLP,,
5991,Anomaly - Corrosion Cluster,,EXT,133685.21,1311+74,1.34,58,59.34,23520,Block Valve - I-5 (1235+58),7614.25,Block Valve - East Canal (1513+49),20172.08,16,0.281,,52000,,18,0.05,,,,,1.9,3.2, 03:19,1170,2106,1517,1315,0.772,1.153,2108,1518,,,35.5281032,-119.5915987,248.3, EXT ML,General Metal Loss,,,MFL/CLP,,
5992,Anomaly - Corrosion,,EXT,133690.93,1311+79,7.06,52.28,59.34,23520,Block Valve - I-5 (1235+58),7619.97,Block Valve - East Canal (1513+49),20166.36,16,0.281,,52000,,19,0.05,,,,,1.7,1.7, 08:10,1170,2113,1521,1315,0.769,1.157,2099,1511,,,35.5281031,-119.591618,248.3, EXT ML,General Metal Loss,,,MFL/CLP,,
5993,Anomaly - Corrosion,,EXT,133694.16,1311+83,10.29,49.05,59.34,23520,Block Valve - I-5 (1235+58),7623.2,Block Valve - East Canal (1513+49),20163.13,16,0.281,,52000,,21,0.06,,,,,2.6,2.8, 02:56,1170,2052,1478,1315,0.792,1.124,2026,1459,,,35.528103,-119.5916288,248.3, EXT ML,General Metal Loss,,,MFL/CLP,,
5994,Anomaly - Corrosion Cluster,,EXT,133694.33,1311+83,10.46,48.88,59.34,23520,Block Valve - I-5 (1235+58),7623.37,Block Valve - East Canal (1513+49),20162.95,16,0.281,,52000,,17,0.05,,,,,2.3,1.6, 08:44,1170,2094,1507,1315,0.776,1.146,2097,1510,,,35.528103,-119.5916294,248.3, EXT ML,General Metal Loss,,,MFL/CLP,,
5995,Anomaly - Corrosion,,EXT,133694.55,1311+83,10.68,48.66,59.34,23520,Block Valve - I-5 (1235+58),7623.59,Block Valve - East Canal (1513+49),20162.74,16,0.281,,52000,,20,0.06,,,,,0.5,0.4, 03:29,1170,2170,1562,1315,0.749,1.188,2168,1561,,,35.528103,-119.5916302,248.3, EXT ML,Axial Slotting,,,MFL/CLP,,
5996,Anomaly - Corrosion,,EXT,133694.6,1311+83,10.73,48.61,59.34,23520,Block Valve - I-5 (1235+58),7623.64,Block Valve - East Canal (1513+49),20162.69,16,0.281,,52000,,23,0.07,,,,,0.7,1.2, 02:49,1170,2158,1554,1315,0.753,1.182,2154,1551,,,35.528103,-119.5916303,248.3,*EXT ML,Pitting,,,MFL/CLP,,
5997,Anomaly - Corrosion Cluster,,EXT,133694.81,1311+83,10.94,48.4,59.34,23520,Block Valve - I-5 (1235+58),7623.85,Block Valve - East Canal (1513+49),20162.48,16,0.281,,52000,,16,0.05,,,,,2,2.4, 03:08,1170,2112,1520,1315,0.77,1.156,2098,1511,,,35.528103,-119.591631,248.3, EXT ML,General Metal Loss,,,MFL/CLP,,
5998,Anomaly - Corrosion Cluster,,EXT,133695.2,1311+84,11.33,48.01,59.34,23520,Block Valve - I-5 (1235+58),7624.24,Block Valve - East Canal (1513+49),20162.09,16,0.281,,52000,,26,0.07,,,,,1.8,1.5, 03:28,1170,2080,1498,1315,0.781,1.139,2101,1513,,,35.528103,-119.5916323,248.3,*EXT ML,General Metal Loss,,,MFL/CLP,,
5999,Anomaly - Corrosion,,EXT,133696.96,1311+85,13.09,46.25,59.34,23520,Block Valve - I-5 (1235+58),7626,Block Valve - East Canal (1513+49),20160.33,16,0.281,,52000,,29,0.08,,,,,0.7,0.9, 08:28,1170,2157,1553,1315,0.754,1.181,2152,1549,,,35.528103,-119.5916382,248.3,*EXT ML,Pitting,,,MFL/CLP,,
6000,Anomaly - Corrosion,,EXT,133698.04,1311+86,14.16,45.17,59.34,23520,Block Valve - I-5 (1235+58),7627.07,Block Valve - East Canal (1513+49),20159.25,16,0.281,,52000,,16,0.05,,,,,1.5,1.2, 08:24,1170,2137,1539,1315,0.761,1.17,2129,1533,,,35.528103,-119.5916419,248.3, EXT ML,General Metal Loss,,,MFL/CLP,,
6001,Anomaly - Corrosion,,EXT,133740.94,1312+29,57.07,2.27,59.34,23520,Block Valve - I-5 (1235+58),7669.98,Block Valve - East Canal (1513+49),20116.35,16,0.281,,52000,,21,0.06,,,,,1.3,3.2, 06:47,1170,2129,1533,1315,0.763,1.166,2118,1525,,,35.528102,-119.591786,248.4, EXT ML,General Metal Loss,,,MFL/CLP,,
6002,Anomaly - Corrosion,,EXT,133740.95,1312+29,57.07,2.26,59.34,23520,Block Valve - I-5 (1235+58),7669.98,Block Valve - East Canal (1513+49),20116.34,16,0.281,,52000,,19,0.05,,,,,1.3,3, 05:12,1170,2139,1540,1315,0.76,1.171,2130,1534,,,35.528102,-119.5917861,248.4, EXT ML,General Metal Loss,,,MFL/CLP,,
6003,Anomaly - Corrosion,,EXT,133741.34,1312+30,57.47,1.87,59.34,23520,Block Valve - I-5 (1235+58),7670.38,Block Valve - East Canal (1513+49),20115.95,16,0.281,,52000,,19,0.05,,,,,0.8,1.5, 05:44,1170,2159,1555,1315,0.753,1.182,2155,1552,,,35.528102,-119.5917874,248.4,*EXT ML,Pitting,,,MFL/CLP,,
6004,Anomaly - Corrosion,,EXT,133741.35,1312+30,57.48,1.86,59.34,23520,Block Valve - I-5 (1235+58),7670.39,Block Valve - East Canal (1513+49),20115.94,16,0.281,,52000,,17,0.05,,,,,0.8,0.8, 07:32,1170,2162,1556,1315,0.752,1.183,2158,1554,,,35.528102,-119.5917874,248.4, EXT ML,Pitting,,,MFL/CLP,,
6005,Anomaly - Corrosion,,EXT,133743.02,1312+31,59.15,0.19,59.34,23520,Block Valve - I-5 (1235+58),7672.06,Block Valve - East Canal (1513+49),20114.27,16,0.281,,52000,,16,0.05,,,,,0.7,1, 04:23,1170,2166,1560,1315,0.75,1.186,2164,1558,,,35.528102,-119.591793,248.4,*EXT ML,Pitting,,,MFL/CLP,,
6006,Weld - Change in wall thickness,,,133743.21,1312+32,59.34,4.32,4.32,23530,Block Valve - I-5 (1235+58),7672.25,Block Valve - East Canal (1513+49),20114.08,16,0.25,,52000,,,,,,,,,,,1170,,,1170,,,,,,,35.528102,-119.5917937,248.4,GIRTH WELD NWT 0.281/0.250IN,,,,MFL/CLP,,
6007,Repair - Welded sleeve begin,,,133744.99,1312+33,1.79,2.54,4.32,23530,Block Valve - I-5 (1235+58),7674.03,Block Valve - East Canal (1513+49),20112.29,16,0.25,,52000,,,,,,,,,,,1170,,,1170,,,,,,,35.5281019,-119.5917997,248.4,REPAIR-SHELL START,,,,MFL/CLP,,
6008,Weld,,,133747.53,1312+36,4.32,59.36,59.36,23540,Block Valve - I-5 (1235+58),7676.57,Block Valve - East Canal (1513+49),20109.75,16,0.25,,52000, 02:24,,,,,,,,,,1170,,,1170,,,,,,,35.5281019,-119.5918082,248.4,GIRTH WELD,,,,MFL/CLP,,
6009,Repair - Welded sleeve end,,,133749.76,1312+38,2.22,57.13,59.36,23540,Block Valve - I-5 (1235+58),7678.8,Block Valve - East Canal (1513+49),20107.53,16,0.25,,52000,,,,,,,,,,,1170,,,1170,,,,,,,35.5281018,-119.5918157,248.4,REPAIR-SHELL END,,,,MFL/CLP,,
6010,Anomaly - Corrosion,,INT,133751.48,1312+40,3.95,55.41,59.36,23540,Block Valve - I-5 (1235+58),7680.52,Block Valve - East Canal (1513+49),20105.81,16,0.25,,52000,,17,0.04,,,,,1.5,1.1, 06:20,1170,1895,1364,1170,0.858,1.166,1886,1358,,,35.5281018,-119.5918215,248.4, INT ML,Pitting,,,MFL/CLP,,
6011,Anomaly - Corrosion,,INT,133754.91,1312+43,7.37,51.99,59.36,23540,Block Valve - I-5 (1235+58),7683.94,Block Valve - East Canal (1513+49),20102.38,16,0.25,,52000,,17,0.04,,,,,1.2,1.2, 06:41,1170,1907,1373,1170,0.852,1.174,1901,1369,,,35.5281017,-119.591833,248.4, INT ML,General Metal Loss,,,MFL/CLP,,
6012,Anomaly - Corrosion Cluster,,INT,133756.33,1312+45,8.8,50.56,59.36,23540,Block Valve - I-5 (1235+58),7685.37,Block Valve - East Canal (1513+49),20100.96,16,0.25,,52000,,32,0.08,,,,,1.7,2, 06:34,1170,1823,1312,1170,0.892,1.122,1795,1292,,,35.5281017,-119.5918378,248.4,*INT ML,General Metal Loss,,,MFL/CLP,,
6013,Anomaly - Corrosion,,INT,133766.12,1312+54,18.58,40.77,59.36,23540,Block Valve - I-5 (1235+58),7695.15,Block Valve - East Canal (1513+49),20091.17,16,0.25,,52000,,18,0.05,,,,,0.8,1.1, 06:31,1170,1922,1384,1170,0.846,1.183,1918,1381,,,35.5281015,-119.5918706,248.5, INT ML,Pitting,,,MFL/CLP,,
6014,Anomaly - Corrosion Cluster,,INT,133770.55,1312+59,23.02,36.34,59.36,23540,Block Valve - I-5 (1235+58),7699.59,Block Valve - East Canal (1513+49),20086.74,16,0.25,,52000,,18,0.05,,,,,1.3,0.9, 06:36,1170,1900,1368,1170,0.856,1.169,1906,1372,,,35.5281014,-119.5918855,248.5, INT ML,Pitting,,,MFL/CLP,,
6015,Anomaly - Corrosion,,INT,133774.6,1312+63,27.07,32.29,59.36,23540,Block Valve - I-5 (1235+58),7703.64,Block Valve - East Canal (1513+49),20082.69,16,0.25,,52000,,16,0.04,,,,,0.9,1, 06:35,1170,1921,1383,1170,0.846,1.182,1918,1381,,,35.5281014,-119.5918992,248.6, INT ML,Pitting,,,MFL/CLP,,
6016,Anomaly - Corrosion,,INT,133789.33,1312+78,41.8,17.56,59.36,23540,Block Valve - I-5 (1235+58),7718.37,Block Valve - East Canal (1513+49),20067.96,16,0.25,,52000,,21,0.05,,,,,0.9,0.7, 06:26,1170,1915,1379,1170,0.849,1.178,1910,1375,,,35.528101,-119.5919486,248.7, INT ML,Pitting,,,MFL/CLP,,
6017,Weld,,,133806.89,1312+95,59.36,59.22,59.22,23550,Block Valve - I-5 (1235+58),7735.93,Block Valve - East Canal (1513+49),20050.4,16,0.25,,52000, 11:00,,,,,,,,,,1170,,,1170,,,,,,,35.5281006,-119.5920077,248.7,GIRTH WELD,,,,MFL/CLP,,
6018,Weld,,,133866.11,1313+54,59.22,57.14,57.14,23560,Block Valve - I-5 (1235+58),7795.15,Block Valve - East Canal (1513+49),19991.18,16,0.25,,52000, 02:08,,,,,,,,,,1170,,,1170,,,,,,,35.5280997,-119.5922067,249.3,GIRTH WELD,,,,MFL/CLP,,
6019,Anomaly - Corrosion,,INT,133902.16,1313+91,36.05,21.09,57.14,23560,Block Valve - I-5 (1235+58),7831.19,Block Valve - East Canal (1513+49),19955.13,16,0.25,,52000,,16,0.04,,,,,0.6,0.6, 06:07,1170,1931,1390,1170,0.842,1.188,1929,1389,,,35.5280991,-119.5923278,249.3, INT ML,Pitting,,,MFL/CLP,,
6020,Anomaly - Corrosion,,INT,133906.02,1313+94,39.91,17.23,57.14,23560,Block Valve - I-5 (1235+58),7835.06,Block Valve - East Canal (1513+49),19951.27,16,0.25,,52000,,18,0.05,,,,,0.6,0.6, 06:04,1170,1930,1389,1170,0.842,1.187,1928,1388,,,35.528099,-119.5923408,249.3, INT ML,Pitting,,,MFL/CLP,,
6021,Weld,,,133923.25,1314+12,57.14,59.29,59.29,23570,Block Valve - I-5 (1235+58),7852.29,Block Valve - East Canal (1513+49),19934.04,16,0.25,,52000, 11:04,,,,,,,,,,1170,,,1170,,,,,,,35.5280985,-119.5923987,249,GIRTH WELD,,,,MFL/CLP,,
6022,Anomaly - Corrosion,,INT,133979.66,1314+68,56.41,2.88,59.29,23570,Block Valve - I-5 (1235+58),7908.7,Block Valve - East Canal (1513+49),19877.63,16,0.25,,52000,,19,0.05,,,,,0.8,0.9, 05:57,1170,1919,1382,1170,0.847,1.181,1915,1379,,,35.5280978,-119.5925882,247.8, INT ML,Pitting,,,MFL/CLP,,
6023,Anomaly - Corrosion Cluster,,INT,133982.08,1314+71,58.84,0.46,59.29,23570,Block Valve - I-5 (1235+58),7911.12,Block Valve - East Canal (1513+49),19875.2,16,0.25,,52000,,20,0.05,,,,,2.4,2, 05:41,1170,1835,1321,1170,0.886,1.129,1841,1326,,,35.5280977,-119.5925964,247.7, INT ML,General Metal Loss,,,MFL/CLP,,
6024,Weld,,,133982.54,1314+71,59.29,59.27,59.27,23580,Block Valve - I-5 (1235+58),7911.58,Block Valve - East Canal (1513+49),19874.75,16,0.25,,52000, 02:32,,,,,,,,,,1170,,,1170,,,,,,,35.5280977,-119.5925979,247.7,GIRTH WELD,,,,MFL/CLP,,
6025,Anomaly - Corrosion,,INT,133998.35,1314+87,15.81,43.45,59.27,23580,Block Valve - I-5 (1235+58),7927.39,Block Valve - East Canal (1513+49),19858.93,16,0.25,,52000,,22,0.06,,,,,1.7,1.5, 06:01,1170,1863,1341,1170,0.873,1.146,1846,1329,,,35.5280978,-119.592651,247.5, INT ML,General Metal Loss,,,MFL/CLP,,
6026,Anomaly - Corrosion,,INT,134001.32,1314+90,18.78,40.49,59.27,23580,Block Valve - I-5 (1235+58),7930.35,Block Valve - East Canal (1513+49),19855.97,16,0.25,,52000,,19,0.05,,,,,0.7,0.8, 04:52,1170,1924,1385,1170,0.845,1.184,1921,1383,,,35.5280978,-119.592661,247.4, INT ML,Pitting,,,MFL/CLP,,
6027,Anomaly - Corrosion Cluster,,INT,134011.51,1315+00,28.97,30.3,59.27,23580,Block Valve - I-5 (1235+58),7940.55,Block Valve - East Canal (1513+49),19845.78,16,0.25,,52000,,29,0.07,,,,,3,2.1, 05:59,1170,1735,1249,1170,0.937,1.067,1751,1260,,,35.5280978,-119.5926952,247.3,*INT ML,General Metal Loss,,,MFL/CLP,,
6028,Anomaly - Corrosion Cluster,,INT,134027.65,1315+16,45.12,14.15,59.27,23580,Block Valve - I-5 (1235+58),7956.69,Block Valve - East Canal (1513+49),19829.63,16,0.25,,52000,,30,0.08,,,,,3.7,1.1, 05:25,1170,1690,1217,1170,0.962,1.04,1749,1260,,,35.5280978,-119.5927495,247,*INT ML,Axial Grooving,,,MFL/CLP,,
6029,Anomaly - Corrosion,,INT,134028.15,1315+17,45.61,13.66,59.27,23580,Block Valve - I-5 (1235+58),7957.19,Block Valve - East Canal (1513+49),19829.14,16,0.25,,52000,,15,0.04,,,,,1.2,0.8, 05:32,1170,1910,1375,1170,0.851,1.175,1904,1371,,,35.5280978,-119.5927511,247, INT ML,Pitting,,,MFL/CLP,,
6030,Anomaly - Corrosion,,INT,134029.41,1315+18,46.87,12.4,59.27,23580,Block Valve - I-5 (1235+58),7958.45,Block Valve - East Canal (1513+49),19827.88,16,0.25,,52000,,16,0.04,,,,,1.4,0.8, 06:36,1170,1899,1368,1170,0.856,1.169,1892,1362,,,35.5280978,-119.5927554,247, INT ML,Pitting,,,MFL/CLP,,
6031,Weld,,,134041.8,1315+30,59.27,11.1,11.1,23590,Block Valve - I-5 (1235+58),7970.84,Block Valve - East Canal (1513+49),19815.48,16,0.25,,52000, 12:24,,,,,,,,,,1170,,,1170,,,,,,,35.5280977,-119.592797,246.7,GIRTH WELD,,,,MFL/CLP,,
6032,Anomaly - Corrosion,,EXT,134050.98,1315+39,9.17,1.93,11.1,23590,Block Valve - I-5 (1235+58),7980.02,Block Valve - East Canal (1513+49),19806.31,16,0.25,,52000,,15,0.04,,,,,1.6,1.7, 06:06,1170,1896,1365,1170,0.857,1.167,1887,1359,,,35.5280977,-119.5928279,246.5, EXT ML,General Metal Loss,,,MFL/CLP,,
6033,Anomaly - Corrosion Cluster,,EXT,134051.06,1315+40,9.25,1.85,11.1,23590,Block Valve - I-5 (1235+58),7980.1,Block Valve - East Canal (1513+49),19806.23,16,0.25,,52000,,29,0.07,,,,,1.5,2.8, 02:30,1170,1850,1332,1170,0.879,1.138,1874,1349,,,35.5280977,-119.5928281,246.5,*EXT ML,General Metal Loss,,,MFL/CLP,,
6034,Anomaly - Corrosion,,EXT,134051.34,1315+40,9.53,1.57,11.1,23590,Block Valve - I-5 (1235+58),7980.37,Block Valve - East Canal (1513+49),19805.95,16,0.25,,52000,,24,0.06,,,,,0.6,0.5, 04:34,1170,1923,1385,1170,0.845,1.183,1920,1382,,,35.5280977,-119.5928291,246.5, EXT ML,Pitting,,,MFL/CLP,,
6035,Anomaly - Corrosion Cluster,,EXT,134051.39,1315+40,9.59,1.51,11.1,23590,Block Valve - I-5 (1235+58),7980.43,Block Valve - East Canal (1513+49),19805.9,16,0.25,,52000,,18,0.05,,,,,3.7,2.4, 05:08,1170,1796,1293,1170,0.905,1.105,1848,1330,,,35.5280977,-119.5928292,246.5, EXT ML,General Metal Loss,,,MFL/CLP,,
6036,Anomaly - Corrosion,,EXT,134052.13,1315+41,10.33,0.77,11.1,23590,Block Valve - I-5 (1235+58),7981.17,Block Valve - East Canal (1513+49),19805.15,16,0.25,,52000,,22,0.06,,,,,1.1,1.3, 06:26,1170,1901,1369,1170,0.855,1.17,1893,1363,,,35.5280977,-119.5928317,246.5, EXT ML,Pitting,,,MFL/CLP,,
6037,Anomaly - Corrosion Cluster,,EXT,134052.21,1315+41,10.4,0.7,11.1,23590,Block Valve - I-5 (1235+58),7981.25,Block Valve - East Canal (1513+49),19805.08,16,0.25,,52000,,19,0.05,,,,,2.7,1.7, 04:21,1170,1826,1315,1170,0.89,1.124,1803,1298,,,35.5280977,-119.592832,246.5, EXT ML,General Metal Loss,,,MFL/CLP,,
6038,Anomaly - Corrosion,,EXT,134052.64,1315+41,10.83,0.27,11.1,23590,Block Valve - I-5 (1235+58),7981.67,Block Valve - East Canal (1513+49),19804.65,16,0.25,,52000,,15,0.04,,,,,1.2,0.6, 03:53,1170,1911,1376,1170,0.85,1.176,1906,1372,,,35.5280977,-119.5928334,246.5, EXT ML,Axial Grooving,,,MFL/CLP,,
6039,Anomaly - Corrosion,,EXT,134052.7,1315+41,10.9,0.2,11.1,23590,Block Valve - I-5 (1235+58),7981.74,Block Valve - East Canal (1513+49),19804.58,16,0.25,,52000,,26,0.07,,,,,0.3,0.2, 05:05,1170,1933,1392,1170,0.841,1.19,1932,1391,,,35.5280977,-119.5928337,246.5, EXT ML,Pinhole,,,MFL/CLP,,
6040,Weld - Change in wall thickness,,,134052.9,1315+41,11.1,53.09,53.08,23600,Block Valve - I-5 (1235+58),7981.94,Block Valve - East Canal (1513+49),19804.38,16,0.281,,52000, 11:00,,,,,,,,,,1170,,,1315,,,,,,,35.5280977,-119.5928343,246.5,GIRTH WELD NWT 0.250/0.281IN,,,,MFL/CLP,,
6041,Repair - Welded sleeve begin,,,134103.6,1315+92,50.69,2.4,53.08,23600,Block Valve - I-5 (1235+58),8032.64,Block Valve - East Canal (1513+49),19753.69,16,0.281,,52000,,,,,,,,,,,1170,,,1315,,,,,,,35.5280982,-119.5930047,246.7,REPAIR-SHELL START,,,,MFL/CLP,,
6042,Weld,,,134105.99,1315+94,53.08,19.3,19.3,23610,Block Valve - I-5 (1235+58),8035.03,Block Valve - East Canal (1513+49),19751.3,16,0.281,,52000, 11:48,,,,,,,,,,1170,,,1315,,,,,,,35.5280982,-119.5930127,246.7,GIRTH WELD,,,,MFL/CLP,,
6043,Repair - Welded sleeve end,,,134108.33,1315+97,2.34,16.96,19.3,23610,Block Valve - I-5 (1235+58),8037.37,Block Valve - East Canal (1513+49),19748.96,16,0.281,,52000,,,,,,,,,,,1170,,,1315,,,,,,,35.5280982,-119.5930206,246.7,REPAIR-SHELL END,,,,MFL/CLP,,
6044,Anomaly - Corrosion,,EXT,134123.1,1316+11,17.11,2.19,19.3,23610,Block Valve - I-5 (1235+58),8052.14,Block Valve - East Canal (1513+49),19734.19,16,0.281,,52000,,15,0.04,,,,,0.2,0.2, 05:47,1170,2177,1567,1315,0.747,1.192,2177,1567,,,35.5280982,-119.5930703,246.7, EXT ML,Pinhole,,,MFL/CLP,,
6045,Anomaly - Corrosion,,EXT,134123.47,1316+12,17.48,1.81,19.3,23610,Block Valve - I-5 (1235+58),8052.51,Block Valve - East Canal (1513+49),19733.82,16,0.281,,52000,,17,0.05,,,,,2,2.6, 07:53,1170,2109,1518,1315,0.771,1.155,2095,1508,,,35.5280982,-119.5930715,246.7, EXT ML,General Metal Loss,,,MFL/CLP,,
6046,Repair - Welded sleeve begin,,,134124.24,1316+13,18.26,1.04,19.3,23610,Block Valve - I-5 (1235+58),8053.28,Block Valve - East Canal (1513+49),19733.05,16,0.281,,52000,,,,,,,,,,,1170,,,1315,,,,,,,35.5280982,-119.5930741,246.7,REPAIR-SHELL START,,,,MFL/CLP,,
6047,Weld - Change in wall thickness,,,134125.29,1316+14,19.3,35.06,35.06,23620,Block Valve - I-5 (1235+58),8054.32,Block Valve - East Canal (1513+49),19732,16,0.25,,52000, 11:32,,,,,,,,,,1170,,,1170,,,,,,,35.5280982,-119.5930776,246.7,GIRTH WELD NWT 0.281/0.250IN,,,,MFL/CLP,,
6048,Repair - Welded sleeve end,,,134128.95,1316+17,3.67,31.39,35.06,23620,Block Valve - I-5 (1235+58),8057.99,Block Valve - East Canal (1513+49),19728.33,16,0.25,,52000,,,,,,,,,,,1170,,,1170,,,,,,,35.5280982,-119.5930899,246.8,REPAIR-SHELL END,,,,MFL/CLP,,
6049,Anomaly - Corrosion,,INT,134149.2,1316+38,23.91,11.14,35.06,23620,Block Valve - I-5 (1235+58),8078.24,Block Valve - East Canal (1513+49),19708.09,16,0.25,,52000,,17,0.04,,,,,0.6,0.6, 05:52,1170,1928,1388,1170,0.843,1.186,1926,1387,,,35.528098,-119.5931579,247, INT ML,Pitting,,,MFL/CLP,,
6050,Anomaly - Corrosion,,INT,134149.6,1316+38,24.32,10.74,35.06,23620,Block Valve - I-5 (1235+58),8078.64,Block Valve - East Canal (1513+49),19707.68,16,0.25,,52000,,15,0.04,,,,,0.4,0.3, 06:05,1170,1934,1393,1170,0.84,1.19,1933,1392,,,35.528098,-119.5931593,247, INT ML,Axial Slotting,,,MFL/CLP,,
6051,Weld,,,134160.34,1316+49,35.06,59.2,59.2,23630,Block Valve - I-5 (1235+58),8089.38,Block Valve - East Canal (1513+49),19696.95,16,0.25,,52000, 02:40,,,,,,,,,,1170,,,1170,,,,,,,35.5280979,-119.5931954,247,GIRTH WELD,,,,MFL/CLP,,
6052,Weld,,,134219.54,1317+08,59.2,59.24,59.24,23640,Block Valve - I-5 (1235+58),8148.58,Block Valve - East Canal (1513+49),19637.74,16,0.25,,52000, 10:00,,,,,,,,,,1170,,,1170,,,,,,,35.5280972,-119.5933943,247.9,GIRTH WELD,,,,MFL/CLP,,
6053,Anomaly - Corrosion,,EXT,134278.22,1317+67,58.67,0.57,59.24,23640,Block Valve - I-5 (1235+58),8207.25,Block Valve - East Canal (1513+49),19579.07,16,0.25,,52000,,18,0.05,,,,,1.2,2, 07:15,1170,1903,1370,1170,0.854,1.171,1896,1365,,,35.5280969,-119.5935915,248.6,*EXT ML,General Metal Loss,,,MFL/CLP,,
6054,Anomaly - Corrosion Cluster,,EXT,134278.48,1317+67,58.93,0.31,59.24,23640,Block Valve - I-5 (1235+58),8207.52,Block Valve - East Canal (1513+49),19578.81,16,0.25,,52000,,29,0.07,,,,,2.3,5.2, 08:03,1170,1784,1285,1170,0.911,1.098,1766,1271,,,35.5280969,-119.5935924,248.6,*EXT ML,General Metal Loss,,,MFL/CLP,,
6055,Weld,,,134278.79,1317+67,59.24,42.7,42.7,23650,Block Valve - I-5 (1235+58),8207.83,Block Valve - East Canal (1513+49),19578.5,16,0.25,,52000, 02:12,,,,,,,,,,1170,,,1170,,,,,,,35.5280969,-119.5935934,248.6,GIRTH WELD,,,,MFL/CLP,,
6056,Anomaly - Corrosion,,EXT,134278.85,1317+67,0.06,42.64,42.7,23650,Block Valve - I-5 (1235+58),8207.88,Block Valve - East Canal (1513+49),19578.44,16,0.25,,52000,,15,0.04,,,,,1.1,1.3, 03:11,1170,1914,1378,1170,0.849,1.178,1909,1375,,,35.5280969,-119.5935936,248.6, EXT ML,Pitting,,,MFL/CLP,,
6057,Anomaly - Corrosion Cluster,,EXT,134279.42,1317+68,0.64,42.06,42.7,23650,Block Valve - I-5 (1235+58),8208.46,Block Valve - East Canal (1513+49),19577.86,16,0.25,,52000,,34,0.09,,,,,11.1,11.5, 08:12,1170,1481,1066,1170,1.097,0.911,1575,1134,3,d,35.5280969,-119.5935955,248.6,*EXT ML,General Metal Loss,Transferred Target,,MFL/CLP,,
6058,Anomaly - Corrosion Cluster,,EXT,134279.7,1317+68,0.92,41.79,42.7,23650,Block Valve - I-5 (1235+58),8208.74,Block Valve - East Canal (1513+49),19577.59,16,0.25,,52000,,27,0.07,,,,,5,4.1, 04:52,1170,1669,1202,1170,0.974,1.027,1769,1274,,,35.528097,-119.5935965,248.6,*EXT ML,General Metal Loss,,,MFL/CLP,,
6059,Anomaly - Corrosion,,EXT,134280.21,1317+69,1.43,41.27,42.7,23650,Block Valve - I-5 (1235+58),8209.25,Block Valve - East Canal (1513+49),19577.07,16,0.25,,52000,,28,0.07,,,,,0.2,0.4, 07:30,1170,1935,1393,1170,0.84,1.191,1934,1393,,,35.528097,-119.5935982,248.6,*EXT ML,Circumferential Slotting,,,MFL/CLP,,
6060,Anomaly - Corrosion Cluster,,EXT,134280.27,1317+69,1.48,41.22,42.7,23650,Block Valve - I-5 (1235+58),8209.3,Block Valve - East Canal (1513+49),19577.02,16,0.25,,52000,,25,0.06,,,,,2,7.8, 02:03,1170,1831,1318,1170,0.888,1.126,1820,1310,,,35.528097,-119.5935984,248.6, EXT ML,General Metal Loss,,,MFL/CLP,,
6061,Anomaly - Corrosion Cluster,,EXT,134280.46,1317+69,1.68,41.02,42.7,23650,Block Valve - I-5 (1235+58),8209.5,Block Valve - East Canal (1513+49),19576.82,16,0.25,,52000,,20,0.05,,,,,2.3,3.1, 07:34,1170,1841,1325,1170,0.883,1.133,1847,1330,,,35.528097,-119.593599,248.6,*EXT ML,General Metal Loss,,,MFL/CLP,,
6062,Anomaly - Corrosion Cluster,,EXT,134280.59,1317+69,1.81,40.89,42.7,23650,Block Valve - I-5 (1235+58),8209.63,Block Valve - East Canal (1513+49),19576.69,16,0.25,,52000,,27,0.07,,,,,1.7,2.4, 05:28,1170,1845,1328,1170,0.881,1.135,1864,1342,,,35.528097,-119.5935995,248.6,*EXT ML,General Metal Loss,,,MFL/CLP,,
6063,Bend,,,134304.28,1317+93,25.5,17.21,42.7,23650,Block Valve - I-5 (1235+58),8233.32,Block Valve - East Canal (1513+49),19553.01,16,0.25,,52000,,,,,,,,,,,1170,,,1170,,,,,,,35.5280969,-119.5936791,248.2,5 DEG BEND-COLD OVER,,,,MFL/CLP,,
6064,Weld,,,134321.49,1318+10,42.7,11.62,11.62,23660,Block Valve - I-5 (1235+58),8250.53,Block Valve - East Canal (1513+49),19535.8,16,0.25,,52000, 01:56,,,,,,,,,,1170,,,1170,,,,,,,35.5280967,-119.5937365,246.2,GIRTH WELD,,,,MFL/CLP,,
6065,Weld,,,134333.11,1318+22,11.62,14.71,14.71,23670,Block Valve - I-5 (1235+58),8262.15,Block Valve - East Canal (1513+49),19524.18,16,0.25,,52000, 11:24,,,,,,,,,,1170,,,1170,,,,,,,35.5280964,-119.5937753,244.9,GIRTH WELD,,,,MFL/CLP,,
6066,Anomaly - Corrosion,,EXT,134336.66,1318+25,3.55,11.15,14.71,23670,Block Valve - I-5 (1235+58),8265.7,Block Valve - East Canal (1513+49),19520.62,16,0.25,,52000,,26,0.07,,,,,0.4,0.4, 01:55,1170,1932,1391,1170,0.841,1.189,1931,1390,,,35.5280963,-119.5937872,244.6,*EXT ML,Pinhole,,,MFL/CLP,,
6067,Anomaly - Corrosion,,EXT,134339.6,1318+28,6.49,8.21,14.71,23670,Block Valve - I-5 (1235+58),8268.64,Block Valve - East Canal (1513+49),19517.69,16,0.25,,52000,,16,0.04,,,,,0.3,0.3, 03:01,1170,1936,1394,1170,0.84,1.191,1935,1393,,,35.5280962,-119.593797,244.4, EXT ML,Pinhole,,,MFL/CLP,,
6068,Weld - Change in wall thickness,,,134347.81,1318+36,14.71,10.43,10.43,23680,Block Valve - I-5 (1235+58),8276.85,Block Valve - East Canal (1513+49),19509.48,16,0.281,,52000, 08:56,,,,,,,,,,1170,,,1315,,,,,,,35.5280961,-119.5938246,244.2,GIRTH WELD NWT 0.250/0.281IN,,,,MFL/CLP,,
6069,Weld,,,134358.24,1318+47,10.43,43.48,43.48,23690,Block Valve - I-5 (1235+58),8287.28,Block Valve - East Canal (1513+49),19499.05,16,0.281,,52000, 07:12,,,,,,,,,,1170,,,1315,,,,,,,35.5280959,-119.5938597,244.2,GIRTH WELD,,,,MFL/CLP,,
6070,Casing Begin,,,134381.8,1318+70,23.56,19.92,43.48,23690,Block Valve - I-5 (1235+58),8310.84,Block Valve - East Canal (1513+49),19475.48,16,0.281,,52000,,,,,,,,,,,1170,,,1315,,,,,,,35.5280954,-119.5939388,244.4,CASING START,,,,MFL/CLP,,
6071,Weld,,,134401.73,1318+90,43.48,43.67,43.67,23700,Block Valve - I-5 (1235+58),8330.76,Block Valve - East Canal (1513+49),19455.56,16,0.281,,52000, 10:52,,,,,,,,,,1170,,,1315,,,,,,,35.528095,-119.5940058,244.7,GIRTH WELD,,,,MFL/CLP,,
6072,Weld,,,134445.39,1319+34,43.67,43.21,43.21,23710,Block Valve - I-5 (1235+58),8374.43,Block Valve - East Canal (1513+49),19411.89,16,0.281,,52000, 08:24,,,,,,,,,,1170,,,1315,,,,,,,35.528094,-119.5941525,245,GIRTH WELD,,,,MFL/CLP,,
6073,Casing End,,,134483.21,1319+72,37.81,5.39,43.21,23710,Block Valve - I-5 (1235+58),8412.25,Block Valve - East Canal (1513+49),19374.08,16,0.281,,52000,,,,,,,,,,,1170,,,1315,,,,,,,35.5280942,-119.5942796,245.1,CASING END,,,,MFL/CLP,,
6074,Weld - Change in wall thickness,,,134488.6,1319+77,43.21,9.44,9.44,23720,Block Valve - I-5 (1235+58),8417.64,Block Valve - East Canal (1513+49),19368.68,16,0.25,,52000, 10:32,,,,,,,,,,1170,,,1170,,,,,,,35.5280943,-119.5942977,245,GIRTH WELD NWT 0.281/0.250IN,,,,MFL/CLP,,
6075,Weld,,,134498.05,1319+86,9.44,60.47,60.47,23730,Block Valve - I-5 (1235+58),8427.08,Block Valve - East Canal (1513+49),19359.24,16,0.25,,52000, 08:32,,,,,,,,,,1170,,,1170,,,,,,,35.5280944,-119.5943295,244.9,GIRTH WELD,,,,MFL/CLP,,
6076,Anomaly - Corrosion,,INT,134532.76,1320+21,34.72,25.76,60.47,23730,Block Valve - I-5 (1235+58),8461.8,Block Valve - East Canal (1513+49),19324.53,16,0.25,,52000,,19,0.05,,,,,0.2,0.2, 06:12,1170,1936,1394,1170,0.84,1.191,1936,1394,,,35.5280941,-119.5944461,245, INT ML,Pinhole,,,MFL/CLP,,
6077,Repair - Welded sleeve begin,,,134535.21,1320+24,37.17,23.31,60.47,23730,Block Valve - I-5 (1235+58),8464.25,Block Valve - East Canal (1513+49),19322.08,16,0.25,,52000,,,,,,,,,,,1170,,,1170,,,,,,,35.5280941,-119.5944544,245,REPAIR-SHELL START,,,,MFL/CLP,,
6078,Repair - Welded sleeve end,,,134544.99,1320+33,46.95,13.53,60.47,23730,Block Valve - I-5 (1235+58),8474.03,Block Valve - East Canal (1513+49),19312.3,16,0.25,,52000,,,,,,,,,,,1170,,,1170,,,,,,,35.5280938,-119.5944872,245.2,REPAIR-SHELL END,,,,MFL/CLP,,
6079,Weld,,,134558.52,1320+47,60.47,60.45,60.45,23740,Block Valve - I-5 (1235+58),8487.56,Block Valve - East Canal (1513+49),19298.77,16,0.25,,52000, 01:40,,,,,,,,,,1170,,,1170,,,,,,,35.5280929,-119.5945326,245.9,GIRTH WELD,,,,MFL/CLP,,
6080,Weld,,,134618.97,1321+07,60.45,60.49,60.49,23750,Block Valve - I-5 (1235+58),8548.01,Block Valve - East Canal (1513+49),19238.32,16,0.25,,52000, 11:40,,,,,,,,,,1170,,,1170,,,,,,,35.5280911,-119.5947357,247.1,GIRTH WELD,,,,MFL/CLP,,
6081,Anomaly - Corrosion,,INT,134658.3,1321+47,39.33,21.16,60.49,23750,Block Valve - I-5 (1235+58),8587.34,Block Valve - East Canal (1513+49),19198.99,16,0.25,,52000,,23,0.06,,,,,0.9,0.7, 05:35,1170,1910,1375,1170,0.851,1.176,1904,1371,,,35.5280915,-119.5948678,247.7, INT ML,Pitting,,,MFL/CLP,,
6082,Anomaly - Corrosion,,INT,134668,1321+56,49.03,11.46,60.49,23750,Block Valve - I-5 (1235+58),8597.04,Block Valve - East Canal (1513+49),19189.29,16,0.25,,52000,,19,0.05,,,,,0.6,0.6, 06:06,1170,1929,1389,1170,0.843,1.187,1927,1388,,,35.5280915,-119.5949004,247.6, INT ML,Pitting,,,MFL/CLP,,
6083,Weld,,,134679.46,1321+68,60.49,60.4,60.4,23760,Block Valve - I-5 (1235+58),8608.5,Block Valve - East Canal (1513+49),19177.83,16,0.25,,52000, 01:12,,,,,,,,,,1170,,,1170,,,,,,,35.5280916,-119.5949389,247.5,GIRTH WELD,,,,MFL/CLP,,
6084,Anomaly - Corrosion Cluster,,INT,134680.05,1321+69,0.58,59.82,60.4,23760,Block Valve - I-5 (1235+58),8609.09,Block Valve - East Canal (1513+49),19177.24,16,0.25,,52000,,15,0.04,,,,,4.1,3.9, 05:48,1170,1813,1305,1170,0.897,1.116,1841,1326,,,35.5280916,-119.5949409,247.5, INT ML,General Metal Loss,,,MFL/CLP,,
6085,Anomaly - Corrosion Cluster,,EXT,134739.12,1322+28,59.66,0.74,60.4,23760,Block Valve - I-5 (1235+58),8668.16,Block Valve - East Canal (1513+49),19118.16,16,0.25,,52000,,15,0.04,,,,,2.1,4.5, 07:23,1170,1875,1350,1170,0.867,1.154,1863,1341,,,35.5280912,-119.5951394,247.6,*EXT ML,General Metal Loss,,,MFL/CLP,,
