Repository: kerbergr/datadump

File: MLCompare/bin/Debug/netcoreapp3.1/ex2/oldAug12_final.csv (part 42 of 64)
74,Anomaly - Corrosion,,INT,1110.35,11+13,40.81,19.61,60.43,240,Launch Valve - Rio Bravo Station (0+00),1110.35,Block Valve  BV 7.14 (377+16),36530.18,16,0.25,,52000,,15,0.04,,,,,0.3,0.4, 05:55,1170,1935,1393,1170,0.84,1.191,1935,1393,,,35.4366554,-119.2694426,320.4, INT ML,Pinhole,,,MFL/CLP,,
75,Weld,,,1129.97,11+32,60.43,60.31,60.31,250,Launch Valve - Rio Bravo Station (0+00),1129.97,Block Valve  BV 7.14 (377+16),36510.56,16,0.25,,52000, 02:04,,,,,,,,,,1170,,,1170,,,,,,,35.4367093,-119.2694419,320.8,GIRTH WELD,,,,MFL/CLP,,
76,Anomaly - Corrosion,,INT,1188.08,11+90,58.11,2.2,60.31,250,Launch Valve - Rio Bravo Station (0+00),1188.08,Block Valve  BV 7.14 (377+16),36452.45,16,0.25,,52000,,16,0.04,,,,,0.3,0.4, 05:46,1170,1935,1393,1170,0.84,1.191,1935,1393,,,35.436869,-119.2694407,321.6, INT ML,Pinhole,,,MFL/CLP,,
77,Weld,,,1190.28,11+93,60.31,60.3,60.3,260,Launch Valve - Rio Bravo Station (0+00),1190.28,Block Valve  BV 7.14 (377+16),36450.26,16,0.25,,52000, 11:48,,,,,,,,,,1170,,,1170,,,,,,,35.436875,-119.2694407,321.6,GIRTH WELD,,,,MFL/CLP,,
6086,Weld,,,134739.86,1322+28,60.4,60.47,60.47,23770,Block Valve - I-5 (1235+58),8668.9,Block Valve - East Canal (1513+49),19117.43,16,0.25,,52000, 09:16,,,,,,,,,,1170,,,1170,,,,,,,35.5280912,-119.5951419,247.6,GIRTH WELD,,,,MFL/CLP,,
6087,Anomaly - Corrosion,,INT,134751.55,1322+40,11.69,48.78,60.47,23770,Block Valve - I-5 (1235+58),8680.59,Block Valve - East Canal (1513+49),19105.74,16,0.25,,52000,,16,0.04,,,,,0.4,0.5, 05:50,1170,1934,1392,1170,0.84,1.19,1933,1392,,,35.528091,-119.5951812,247.6, INT ML,Pitting,,,MFL/CLP,,
6088,Anomaly - Corrosion,,INT,134755.58,1322+44,15.72,44.76,60.47,23770,Block Valve - I-5 (1235+58),8684.62,Block Valve - East Canal (1513+49),19101.71,16,0.25,,52000,,15,0.04,,,,,0.7,1.2, 05:40,1170,1926,1387,1170,0.844,1.185,1924,1385,,,35.528091,-119.5951947,247.5, INT ML,Pitting,,,MFL/CLP,,
6089,Anomaly - Corrosion,,INT,134757.62,1322+46,17.76,42.71,60.47,23770,Block Valve - I-5 (1235+58),8686.66,Block Valve - East Canal (1513+49),19099.67,16,0.25,,52000,,15,0.04,,,,,0.5,0.3, 06:12,1170,1932,1391,1170,0.841,1.189,1931,1390,,,35.5280909,-119.5952016,247.5, INT ML,Axial Slotting,,,MFL/CLP,,
6090,Anomaly - Corrosion Cluster,,INT,134758.26,1322+47,18.4,42.08,60.47,23770,Block Valve - I-5 (1235+58),8687.3,Block Valve - East Canal (1513+49),19099.03,16,0.25,,52000,,15,0.04,,,,,2.1,1.7, 06:01,1170,1875,1350,1170,0.867,1.154,1874,1349,,,35.528091,-119.5952037,247.5, INT ML,General Metal Loss,,,MFL/CLP,,
6091,Anomaly - Corrosion,,INT,134763.36,1322+52,23.5,36.98,60.47,23770,Block Valve - I-5 (1235+58),8692.4,Block Valve - East Canal (1513+49),19093.93,16,0.25,,52000,,16,0.04,,,,,0.8,0.7, 05:53,1170,1923,1384,1170,0.845,1.183,1919,1382,,,35.5280909,-119.5952209,247.5, INT ML,Pitting,,,MFL/CLP,,
6092,Anomaly - Corrosion Cluster,,INT,134764.02,1322+53,24.15,36.32,60.47,23770,Block Valve - I-5 (1235+58),8693.05,Block Valve - East Canal (1513+49),19093.27,16,0.25,,52000,,23,0.06,,,,,2.2,1.5, 05:59,1170,1826,1315,1170,0.89,1.124,1873,1349,,,35.5280909,-119.5952231,247.5, INT ML,General Metal Loss,,,MFL/CLP,,
6093,Anomaly - Corrosion,,INT,134764.36,1322+53,24.5,35.98,60.47,23770,Block Valve - I-5 (1235+58),8693.4,Block Valve - East Canal (1513+49),19092.93,16,0.25,,52000,,18,0.05,,,,,0.5,0.6, 05:32,1170,1932,1391,1170,0.841,1.189,1930,1390,,,35.5280909,-119.5952242,247.5, INT ML,Pitting,,,MFL/CLP,,
6094,Anomaly - Corrosion,,INT,134764.51,1322+53,24.65,35.82,60.47,23770,Block Valve - I-5 (1235+58),8693.55,Block Valve - East Canal (1513+49),19092.77,16,0.25,,52000,,19,0.05,,,,,0.4,0.4, 06:17,1170,1932,1391,1170,0.841,1.189,1931,1390,,,35.5280909,-119.5952248,247.5, INT ML,Pitting,,,MFL/CLP,,
6095,Anomaly - Corrosion,,INT,134764.66,1322+53,24.8,35.68,60.47,23770,Block Valve - I-5 (1235+58),8693.69,Block Valve - East Canal (1513+49),19092.63,16,0.25,,52000,,17,0.04,,,,,0.3,0.4, 05:49,1170,1935,1393,1170,0.84,1.191,1935,1393,,,35.5280909,-119.5952252,247.5, INT ML,Circumferential Slotting,,,MFL/CLP,,
6096,Anomaly - Corrosion,,INT,134767.41,1322+56,27.55,32.93,60.47,23770,Block Valve - I-5 (1235+58),8696.45,Block Valve - East Canal (1513+49),19089.88,16,0.25,,52000,,37,0.09,,,,,0.3,0.4, 05:19,1170,1932,1391,1170,0.841,1.189,1931,1390,,,35.5280909,-119.5952345,247.4,*INT ML,Pinhole,,,MFL/CLP,,
6097,Anomaly - Corrosion Cluster,,INT,134768.04,1322+57,28.18,32.3,60.47,23770,Block Valve - I-5 (1235+58),8697.08,Block Valve - East Canal (1513+49),19089.25,16,0.25,,52000,,15,0.04,,,,,0.9,2.9, 05:42,1170,1922,1384,1170,0.845,1.183,1919,1382,,,35.5280909,-119.5952366,247.4, INT ML,Circumferential Grooving,,,MFL/CLP,,
6098,Anomaly - Corrosion Cluster,,INT,134768.25,1322+57,28.39,32.09,60.47,23770,Block Valve - I-5 (1235+58),8697.29,Block Valve - East Canal (1513+49),19089.04,16,0.25,,52000,,23,0.06,,,,,1,0.9, 06:21,1170,1904,1371,1170,0.854,1.171,1907,1373,,,35.5280909,-119.5952373,247.4, INT ML,Pitting,,,MFL/CLP,,
6099,Anomaly - Corrosion,,INT,134768.47,1322+57,28.61,31.87,60.47,23770,Block Valve - I-5 (1235+58),8697.51,Block Valve - East Canal (1513+49),19088.82,16,0.25,,52000,,16,0.04,,,,,0.4,0.3, 06:24,1170,1934,1392,1170,0.84,1.19,1933,1392,,,35.5280909,-119.5952381,247.4, INT ML,Axial Slotting,,,MFL/CLP,,
6100,Anomaly - Corrosion,,INT,134768.84,1322+57,28.98,31.49,60.47,23770,Block Valve - I-5 (1235+58),8697.88,Block Valve - East Canal (1513+49),19088.45,16,0.25,,52000,,15,0.04,,,,,0.2,0.2, 06:06,1170,1936,1394,1170,0.839,1.192,1936,1394,,,35.5280909,-119.5952393,247.4, INT ML,Pinhole,,,MFL/CLP,,
6101,Anomaly - Corrosion Cluster,,INT,134768.98,1322+58,29.11,31.36,60.47,23770,Block Valve - I-5 (1235+58),8698.02,Block Valve - East Canal (1513+49),19088.31,16,0.25,,52000,,39,0.1,,,,,1.1,0.8, 05:27,1170,1861,1340,1170,0.873,1.145,1914,1378,,,35.5280909,-119.5952398,247.4,*INT ML,Pitting,,,MFL/CLP,,
6102,Anomaly - Corrosion Cluster,,INT,134769.15,1322+58,29.29,31.18,60.47,23770,Block Valve - I-5 (1235+58),8698.19,Block Valve - East Canal (1513+49),19088.14,16,0.25,,52000,,19,0.05,,,,,1.7,3.1, 05:44,1170,1874,1350,1170,0.867,1.153,1866,1343,,,35.5280909,-119.5952404,247.4, INT ML,General Metal Loss,,,MFL/CLP,,
6103,Anomaly - Corrosion Cluster,,INT,134769.56,1322+58,29.7,30.77,60.47,23770,Block Valve - I-5 (1235+58),8698.6,Block Valve - East Canal (1513+49),19087.73,16,0.25,,52000,,18,0.05,,,,,3.3,2.9, 05:59,1170,1810,1303,1170,0.898,1.114,1882,1355,,,35.5280909,-119.5952417,247.4, INT ML,General Metal Loss,,,MFL/CLP,,
6104,Anomaly - Corrosion,,INT,134772.53,1322+61,32.66,27.81,60.47,23770,Block Valve - I-5 (1235+58),8701.57,Block Valve - East Canal (1513+49),19084.76,16,0.25,,52000,,17,0.04,,,,,0.2,0.2, 05:26,1170,1937,1394,1170,0.839,1.192,1936,1394,,,35.5280909,-119.5952517,247.3, INT ML,Pinhole,,,MFL/CLP,,
6105,Anomaly - Corrosion Cluster,,INT,134772.99,1322+62,33.13,27.35,60.47,23770,Block Valve - I-5 (1235+58),8702.02,Block Valve - East Canal (1513+49),19084.3,16,0.25,,52000,,24,0.06,,,,,3,2, 05:38,1170,1777,1279,1170,0.915,1.093,1849,1331,,,35.5280909,-119.5952532,247.3, INT ML,General Metal Loss,,,MFL/CLP,,
6106,Anomaly - Corrosion Cluster,,INT,134774.55,1322+63,34.7,25.78,60.47,23770,Block Valve - I-5 (1235+58),8703.59,Block Valve - East Canal (1513+49),19082.73,16,0.25,,52000,,20,0.05,,,,,0.9,1.5, 05:42,1170,1915,1378,1170,0.849,1.178,1916,1380,,,35.5280909,-119.5952585,247.3, INT ML,Pitting,,,MFL/CLP,,
6107,Anomaly - Corrosion,,INT,134774.72,1322+63,34.86,25.62,60.47,23770,Block Valve - I-5 (1235+58),8703.75,Block Valve - East Canal (1513+49),19082.57,16,0.25,,52000,,15,0.04,,,,,0.2,0.3, 05:41,1170,1937,1394,1170,0.839,1.192,1937,1394,,,35.5280909,-119.595259,247.3, INT ML,Pinhole,,,MFL/CLP,,
6108,Anomaly - Corrosion,,INT,134780.13,1322+69,40.26,20.21,60.47,23770,Block Valve - I-5 (1235+58),8709.16,Block Valve - East Canal (1513+49),19077.16,16,0.25,,52000,,23,0.06,,,,,0.9,0.7, 05:43,1170,1910,1375,1170,0.851,1.176,1904,1371,,,35.5280909,-119.5952772,247.1, INT ML,Pitting,,,MFL/CLP,,
6109,Anomaly - Corrosion,,INT,134782.12,1322+71,42.25,18.22,60.47,23770,Block Valve - I-5 (1235+58),8711.16,Block Valve - East Canal (1513+49),19075.17,16,0.25,,52000,,44,0.11,,,,,0.2,0.2, 05:47,1170,1934,1393,1170,0.84,1.19,1933,1392,,,35.5280909,-119.5952839,247,*INT ML,Pinhole,,,MFL/CLP,,
6110,Anomaly - Corrosion,,INT,134782.75,1322+71,42.89,17.59,60.47,23770,Block Valve - I-5 (1235+58),8711.79,Block Valve - East Canal (1513+49),19074.54,16,0.25,,52000,,17,0.04,,,,,1.8,1.3, 05:34,1170,1878,1352,1170,0.865,1.156,1866,1344,,,35.5280909,-119.595286,247, INT ML,General Metal Loss,,,MFL/CLP,,
6111,Anomaly - Corrosion,,INT,134786.27,1322+75,46.41,14.06,60.47,23770,Block Valve - I-5 (1235+58),8715.31,Block Valve - East Canal (1513+49),19071.01,16,0.25,,52000,,27,0.07,,,,,0.4,0.4, 05:30,1170,1931,1390,1170,0.842,1.188,1929,1389,,,35.5280908,-119.5952978,246.8, INT ML,Pitting,,,MFL/CLP,,
6112,Anomaly - Corrosion,,INT,134786.41,1322+75,46.55,13.92,60.47,23770,Block Valve - I-5 (1235+58),8715.45,Block Valve - East Canal (1513+49),19070.87,16,0.25,,52000,,23,0.06,,,,,0.9,1.2, 05:42,1170,1912,1377,1170,0.85,1.177,1907,1373,,,35.5280908,-119.5952983,246.8, INT ML,Pitting,,,MFL/CLP,,
6113,Anomaly - Corrosion Cluster,,INT,134788.18,1322+77,48.32,12.15,60.47,23770,Block Valve - I-5 (1235+58),8717.22,Block Valve - East Canal (1513+49),19069.1,16,0.25,,52000,,15,0.04,,,,,0.7,1.5, 05:26,1170,1928,1388,1170,0.843,1.187,1927,1388,,,35.5280909,-119.5953043,246.7, INT ML,Circumferential Grooving,,,MFL/CLP,,
6114,Anomaly - Corrosion Cluster,,INT,134790.99,1322+80,51.14,9.34,60.47,23770,Block Valve - I-5 (1235+58),8720.03,Block Valve - East Canal (1513+49),19066.29,16,0.25,,52000,,23,0.06,,,,,3.9,2.2, 05:44,1170,1746,1257,1170,0.931,1.074,1784,1284,,,35.5280909,-119.5953137,246.6, INT ML,General Metal Loss,,,MFL/CLP,,
6115,Anomaly - Corrosion Cluster,,INT,134792.2,1322+81,52.34,8.13,60.47,23770,Block Valve - I-5 (1235+58),8721.24,Block Valve - East Canal (1513+49),19065.09,16,0.25,,52000,,15,0.04,,,,,1.7,0.7, 05:32,1170,1891,1361,1170,0.86,1.164,1906,1372,,,35.5280909,-119.5953178,246.6,*INT ML,Axial Grooving,,,MFL/CLP,,
6116,Repair - Welded sleeve begin,,,134792.6,1322+81,52.74,7.74,60.47,23770,Block Valve - I-5 (1235+58),8721.64,Block Valve - East Canal (1513+49),19064.69,16,0.25,,52000,,,,,,,,,,,1170,,,1170,,,,,,,35.5280909,-119.5953191,246.5,REPAIR-SHELL START,,,,MFL/CLP,,
6117,Repair - Welded sleeve end,,,134794.22,1322+83,54.36,6.12,60.47,23770,Block Valve - I-5 (1235+58),8723.26,Block Valve - East Canal (1513+49),19063.07,16,0.25,,52000,,,,,,,,,,,1170,,,1170,,,,,,,35.5280909,-119.5953245,246.5,REPAIR-SHELL END,,,,MFL/CLP,,
6118,Anomaly - Corrosion,,INT,134795.1,1322+84,55.24,5.24,60.47,23770,Block Valve - I-5 (1235+58),8724.14,Block Valve - East Canal (1513+49),19062.19,16,0.25,,52000,,15,0.04,,,,,1.3,2.8, 05:37,1170,1907,1373,1170,0.852,1.173,1900,1368,,,35.5280909,-119.5953275,246.4, INT ML,General Metal Loss,,,MFL/CLP,,
6119,Anomaly - Corrosion,,INT,134795.38,1322+84,55.53,4.95,60.47,23770,Block Valve - I-5 (1235+58),8724.42,Block Valve - East Canal (1513+49),19061.9,16,0.25,,52000,,18,0.05,,,,,0.2,0.2, 06:08,1170,1936,1394,1170,0.839,1.192,1936,1394,,,35.5280909,-119.5953285,246.4, INT ML,Pinhole,,,MFL/CLP,,
6120,Anomaly - Corrosion,,INT,134795.62,1322+84,55.76,4.71,60.47,23770,Block Valve - I-5 (1235+58),8724.66,Block Valve - East Canal (1513+49),19061.66,16,0.25,,52000,,17,0.04,,,,,0.4,0.7, 05:44,1170,1933,1392,1170,0.841,1.189,1932,1391,,,35.5280909,-119.5953293,246.4, INT ML,Pitting,,,MFL/CLP,,
6121,Repair - Welded sleeve begin,,,134795.98,1322+84,56.12,4.35,60.47,23770,Block Valve - I-5 (1235+58),8725.02,Block Valve - East Canal (1513+49),19061.3,16,0.25,,52000,,,,,,,,,,,1170,,,1170,,,,,,,35.5280909,-119.5953305,246.4,REPAIR-SHELL START,,,,MFL/CLP,,
6122,Repair - Welded sleeve end,,,134798.09,1322+87,58.23,2.24,60.47,23770,Block Valve - I-5 (1235+58),8727.13,Block Valve - East Canal (1513+49),19059.2,16,0.25,,52000,,,,,,,,,,,1170,,,1170,,,,,,,35.5280909,-119.5953375,246.3,REPAIR-SHELL END,,,,MFL/CLP,,
6123,Weld,,,134800.34,1322+89,60.47,60.55,60.55,23780,Block Valve - I-5 (1235+58),8729.37,Block Valve - East Canal (1513+49),19056.95,16,0.25,,52000, 02:00,,,,,,,,,,1170,,,1170,,,,,,,35.5280909,-119.5953451,246.3,GIRTH WELD,,,,MFL/CLP,,
6124,Anomaly - Corrosion Cluster,,INT,134802.7,1322+91,2.36,58.19,60.55,23780,Block Valve - I-5 (1235+58),8731.74,Block Valve - East Canal (1513+49),19054.59,16,0.25,,52000,,22,0.06,,,,,1.3,3, 06:19,1170,1889,1360,1170,0.86,1.163,1889,1360,,,35.528091,-119.595353,246.2,*INT ML,General Metal Loss,,,MFL/CLP,,
6125,Anomaly - Corrosion,,INT,134802.95,1322+91,2.62,57.94,60.55,23780,Block Valve - I-5 (1235+58),8731.99,Block Valve - East Canal (1513+49),19054.34,16,0.25,,52000,,16,0.04,,,,,0.7,0.6, 06:02,1170,1927,1388,1170,0.843,1.186,1925,1386,,,35.528091,-119.5953539,246.2,*INT ML,Pitting,,,MFL/CLP,,
6126,Anomaly - Corrosion,,EXT,134806.26,1322+95,5.92,54.63,60.55,23780,Block Valve - I-5 (1235+58),8735.3,Block Valve - East Canal (1513+49),19051.03,16,0.25,,52000,,15,0.04,,,,,1,0.9, 08:59,1170,1917,1380,1170,0.848,1.18,1913,1377,,,35.528091,-119.595365,246.2, EXT ML,Pitting,,,MFL/CLP,,
6127,Anomaly - Corrosion Cluster,,EXT,134807.01,1322+96,6.67,53.88,60.55,23780,Block Valve - I-5 (1235+58),8736.05,Block Valve - East Canal (1513+49),19050.28,16,0.25,,52000,,17,0.04,,,,,2.1,2.4, 06:49,1170,1866,1343,1170,0.871,1.148,1900,1368,,,35.528091,-119.5953675,246.1, EXT ML,General Metal Loss,,,MFL/CLP,,
6128,Anomaly - Corrosion Cluster,,EXT,134807.25,1322+96,6.91,53.64,60.55,23780,Block Valve - I-5 (1235+58),8736.29,Block Valve - East Canal (1513+49),19050.04,16,0.25,,52000,,25,0.06,,,,,0.8,1.7, 08:18,1170,1914,1378,1170,0.849,1.178,1909,1374,,,35.528091,-119.5953683,246.1, EXT ML,Circumferential Grooving,,,MFL/CLP,,
6129,Anomaly - Corrosion Cluster,,EXT,134807.36,1322+96,7.02,53.53,60.55,23780,Block Valve - I-5 (1235+58),8736.39,Block Valve - East Canal (1513+49),19049.93,16,0.25,,52000,,30,0.08,,,,,5.8,3.3, 07:21,1170,1611,1160,1170,1.009,0.991,1715,1235,3,d,35.528091,-119.5953687,246.1,*EXT ML,General Metal Loss,,Potential win for MFL4 Eff Area Psafe,MFL/CLP,,
6130,Anomaly - Corrosion,,INT,134808.93,1322+98,8.6,51.95,60.55,23780,Block Valve - I-5 (1235+58),8737.97,Block Valve - East Canal (1513+49),19048.35,16,0.25,,52000,,15,0.04,,,,,2.3,1.1, 06:55,1170,1867,1345,1170,0.87,1.149,1853,1335,,,35.528091,-119.595374,246.1, INT ML,Axial Grooving,,,MFL/CLP,,
6131,Repair - Welded sleeve begin,,,134813.44,1323+02,13.1,47.45,60.55,23780,Block Valve - I-5 (1235+58),8742.47,Block Valve - East Canal (1513+49),19043.85,16,0.25,,52000,,,,,,,,,,,1170,,,1170,,,,,,,35.5280911,-119.5953891,246.1,REPAIR-SHELL START,,,,MFL/CLP,,
6132,Repair - Welded sleeve end,,,134818.05,1323+07,17.72,42.83,60.55,23780,Block Valve - I-5 (1235+58),8747.09,Block Valve - East Canal (1513+49),19039.23,16,0.25,,52000,,,,,,,,,,,1170,,,1170,,,,,,,35.5280911,-119.5954046,246.2,REPAIR-SHELL END,,,,MFL/CLP,,
6133,Anomaly - Corrosion,,INT,134820.19,1323+09,19.86,40.7,60.55,23780,Block Valve - I-5 (1235+58),8749.23,Block Valve - East Canal (1513+49),19037.1,16,0.25,,52000,,15,0.04,,,,,1,2, 06:35,1170,1917,1380,1170,0.848,1.18,1913,1377,,,35.5280911,-119.5954118,246.2,*INT ML,Circumferential Grooving,,,MFL/CLP,,
6134,Anomaly - Corrosion Cluster,,EXT,134820.68,1323+09,20.34,40.21,60.55,23780,Block Valve - I-5 (1235+58),8749.72,Block Valve - East Canal (1513+49),19036.61,16,0.25,,52000,,18,0.05,,,,,2.4,2.2, 02:28,1170,1848,1331,1170,0.879,1.137,1887,1359,,,35.5280911,-119.5954134,246.2, EXT ML,General Metal Loss,,,MFL/CLP,,
6135,Repair - Welded sleeve begin,,,134821.55,1323+10,21.21,39.34,60.55,23780,Block Valve - I-5 (1235+58),8750.59,Block Valve - East Canal (1513+49),19035.74,16,0.25,,52000,,,,,,,,,,,1170,,,1170,,,,,,,35.5280911,-119.5954164,246.2,REPAIR-SHELL START,,,,MFL/CLP,,
6136,Repair - Welded sleeve end,,,134823.76,1323+12,23.43,37.12,60.55,23780,Block Valve - I-5 (1235+58),8752.8,Block Valve - East Canal (1513+49),19033.52,16,0.25,,52000,,,,,,,,,,,1170,,,1170,,,,,,,35.5280911,-119.5954238,246.3,REPAIR-SHELL END,,,,MFL/CLP,,
6137,Anomaly - Corrosion,,INT,134824.74,1323+13,24.41,36.15,60.55,23780,Block Valve - I-5 (1235+58),8753.78,Block Valve - East Canal (1513+49),19032.55,16,0.25,,52000,,17,0.04,,,,,1,1.9, 06:36,1170,1914,1378,1170,0.849,1.178,1909,1374,,,35.5280911,-119.5954271,246.3, INT ML,Pitting,,,MFL/CLP,,
6138,Anomaly - Corrosion Cluster,,INT,134824.78,1323+13,24.45,36.11,60.55,23780,Block Valve - I-5 (1235+58),8753.82,Block Valve - East Canal (1513+49),19032.51,16,0.25,,52000,,20,0.05,,,,,2.5,1.8, 05:43,1170,1831,1318,1170,0.888,1.127,1858,1338,,,35.5280911,-119.5954272,246.3, INT ML,General Metal Loss,,,MFL/CLP,,
6139,Anomaly - Corrosion,,INT,134825.37,1323+14,25.04,35.52,60.55,23780,Block Valve - I-5 (1235+58),8754.41,Block Valve - East Canal (1513+49),19031.92,16,0.25,,52000,,16,0.04,,,,,1.1,1.3, 06:25,1170,1911,1376,1170,0.851,1.176,1905,1372,,,35.5280911,-119.5954292,246.3, INT ML,Pitting,,,MFL/CLP,,
6140,Anomaly - Corrosion Cluster,,INT,134825.66,1323+14,25.33,35.23,60.55,23780,Block Valve - I-5 (1235+58),8754.7,Block Valve - East Canal (1513+49),19031.63,16,0.25,,52000,,17,0.04,,,,,2.3,2.5, 06:26,1170,1857,1337,1170,0.875,1.143,1847,1330,,,35.5280911,-119.5954302,246.3, INT ML,General Metal Loss,,,MFL/CLP,,
6141,Anomaly - Corrosion Cluster,,INT,134826.25,1323+15,25.92,34.64,60.55,23780,Block Valve - I-5 (1235+58),8755.29,Block Valve - East Canal (1513+49),19031.04,16,0.25,,52000,,16,0.04,,,,,2.2,2.4, 05:32,1170,1865,1343,1170,0.871,1.148,1863,1341,,,35.5280911,-119.5954322,246.3, INT ML,General Metal Loss,,,MFL/CLP,,
6142,Anomaly - Corrosion Cluster,,INT,134828.04,1323+17,27.71,32.84,60.55,23780,Block Valve - I-5 (1235+58),8757.08,Block Valve - East Canal (1513+49),19029.25,16,0.25,,52000,,20,0.05,,,,,1.5,0.6, 05:27,1170,1886,1358,1170,0.862,1.161,1903,1370,,,35.528091,-119.5954382,246.4,*INT ML,Axial Grooving,,,MFL/CLP,,
6143,Anomaly - Corrosion Cluster,,INT,134828.26,1323+17,27.93,32.63,60.55,23780,Block Valve - I-5 (1235+58),8757.3,Block Valve - East Canal (1513+49),19029.03,16,0.25,,52000,,15,0.04,,,,,1.6,2.2, 05:16,1170,1896,1365,1170,0.857,1.167,1887,1359,,,35.528091,-119.5954389,246.4, INT ML,General Metal Loss,,,MFL/CLP,,
6144,Anomaly - Corrosion,,INT,134828.36,1323+17,28.03,32.52,60.55,23780,Block Valve - I-5 (1235+58),8757.4,Block Valve - East Canal (1513+49),19028.92,16,0.25,,52000,,23,0.06,,,,,0.6,1.3, 06:46,1170,1927,1387,1170,0.843,1.186,1924,1386,,,35.528091,-119.5954393,246.4,*INT ML,Circumferential Grooving,,,MFL/CLP,,
6145,Anomaly - Corrosion,,INT,134828.82,1323+17,28.49,32.06,60.55,23780,Block Valve - I-5 (1235+58),8757.86,Block Valve - East Canal (1513+49),19028.47,16,0.25,,52000,,16,0.04,,,,,0.8,0.7, 05:26,1170,1923,1384,1170,0.845,1.183,1919,1382,,,35.528091,-119.5954408,246.4, INT ML,Pitting,,,MFL/CLP,,
6146,Anomaly - Corrosion Cluster,,INT,134829.05,1323+18,28.71,31.84,60.55,23780,Block Valve - I-5 (1235+58),8758.08,Block Valve - East Canal (1513+49),19028.24,16,0.25,,52000,,17,0.04,,,,,1.3,1.7, 06:28,1170,1900,1368,1170,0.855,1.169,1892,1363,,,35.528091,-119.5954415,246.4, INT ML,General Metal Loss,,,MFL/CLP,,
6147,Anomaly - Corrosion Cluster,,INT,134832.7,1323+21,32.36,28.19,60.55,23780,Block Valve - I-5 (1235+58),8761.74,Block Valve - East Canal (1513+49),19024.59,16,0.25,,52000,,16,0.04,,,,,2.9,1.5, 05:31,1170,1838,1324,1170,0.884,1.131,1835,1321,,,35.528091,-119.5954538,246.5, INT ML,General Metal Loss,,,MFL/CLP,,
6148,Anomaly - Corrosion,,INT,134836.36,1323+25,36.02,24.53,60.55,23780,Block Valve - I-5 (1235+58),8765.39,Block Valve - East Canal (1513+49),19020.93,16,0.25,,52000,,20,0.05,,,,,0.2,0.4, 06:25,1170,1936,1394,1170,0.84,1.191,1935,1394,,,35.5280909,-119.5954661,246.6,*INT ML,Circumferential Slotting,,,MFL/CLP,,
6149,Anomaly - Corrosion Cluster,,INT,134836.43,1323+25,36.09,24.46,60.55,23780,Block Valve - I-5 (1235+58),8765.47,Block Valve - East Canal (1513+49),19020.86,16,0.25,,52000,,34,0.09,,,,,2,1.5, 05:46,1170,1777,1279,1170,0.915,1.093,1836,1322,,,35.5280909,-119.5954663,246.6,*INT ML,General Metal Loss,,,MFL/CLP,,
6150,Anomaly - Corrosion,,INT,134836.79,1323+25,36.46,24.09,60.55,23780,Block Valve - I-5 (1235+58),8765.83,Block Valve - East Canal (1513+49),19020.5,16,0.25,,52000,,15,0.04,,,,,0.7,0.7, 06:25,1170,1928,1388,1170,0.843,1.187,1926,1387,,,35.5280909,-119.5954676,246.6, INT ML,Pitting,,,MFL/CLP,,
6151,Anomaly - Corrosion,,INT,134836.94,1323+25,36.6,23.95,60.55,23780,Block Valve - I-5 (1235+58),8765.98,Block Valve - East Canal (1513+49),19020.35,16,0.25,,52000,,15,0.04,,,,,0.6,0.6, 06:21,1170,1931,1390,1170,0.842,1.188,1930,1389,,,35.5280909,-119.5954681,246.6, INT ML,Pitting,,,MFL/CLP,,
6152,Anomaly - Corrosion,,INT,134837.23,1323+26,36.9,23.66,60.55,23780,Block Valve - I-5 (1235+58),8766.27,Block Valve - East Canal (1513+49),19020.06,16,0.25,,52000,,15,0.04,,,,,0.6,0.8, 05:40,1170,1929,1389,1170,0.842,1.187,1927,1388,,,35.5280909,-119.595469,246.6, INT ML,Pitting,,,MFL/CLP,,
6153,Anomaly - Corrosion Cluster,,INT,134839.72,1323+28,39.39,21.17,60.55,23780,Block Valve - I-5 (1235+58),8768.76,Block Valve - East Canal (1513+49),19017.57,16,0.25,,52000,,28,0.07,,,,,2.2,2.2, 06:19,1170,1803,1298,1170,0.902,1.109,1815,1307,,,35.5280909,-119.5954774,246.7,*INT ML,General Metal Loss,,,MFL/CLP,,
6154,Anomaly - Corrosion Cluster,,INT,134840.1,1323+29,39.76,20.79,60.55,23780,Block Valve - I-5 (1235+58),8769.14,Block Valve - East Canal (1513+49),19017.19,16,0.25,,52000,,22,0.06,,,,,3.3,1.3, 05:35,1170,1780,1281,1170,0.913,1.095,1866,1344,,,35.5280909,-119.5954787,246.7,*INT ML,General Metal Loss,,,MFL/CLP,,
6155,Anomaly - Corrosion Cluster,,INT,134840.54,1323+29,40.2,20.35,60.55,23780,Block Valve - I-5 (1235+58),8769.58,Block Valve - East Canal (1513+49),19016.75,16,0.25,,52000,,16,0.04,,,,,1.6,2.7, 05:59,1170,1893,1363,1170,0.859,1.165,1883,1356,,,35.5280909,-119.5954802,246.7,*INT ML,General Metal Loss,,,MFL/CLP,,
6156,Anomaly - Corrosion,,INT,134849.44,1323+38,49.11,11.44,60.55,23780,Block Valve - I-5 (1235+58),8778.48,Block Valve - East Canal (1513+49),19007.84,16,0.25,,52000,,19,0.05,,,,,1.1,1.3, 06:23,1170,1909,1374,1170,0.851,1.175,1903,1370,,,35.5280907,-119.5955101,247, INT ML,Pitting,,,MFL/CLP,,
6157,Anomaly - Corrosion Cluster,,INT,134850.63,1323+39,50.3,10.25,60.55,23780,Block Valve - I-5 (1235+58),8779.67,Block Valve - East Canal (1513+49),19006.65,16,0.25,,52000,,18,0.05,,,,,4.8,4.7, 06:06,1170,1769,1273,1170,0.919,1.088,1796,1293,,,35.5280907,-119.5955141,247, INT ML,General Metal Loss,,,MFL/CLP,,
6158,Anomaly - Corrosion Cluster,,INT,134855.07,1323+44,54.73,5.82,60.55,23780,Block Valve - I-5 (1235+58),8784.11,Block Valve - East Canal (1513+49),19002.22,16,0.25,,52000,,15,0.04,,,,,0.9,1.9, 05:43,1170,1922,1384,1170,0.845,1.183,1919,1382,,,35.5280906,-119.595529,247.1, INT ML,Circumferential Grooving,,,MFL/CLP,,
6159,Weld,,,134860.89,1323+49,60.55,56.13,56.13,23790,Block Valve - I-5 (1235+58),8789.93,Block Valve - East Canal (1513+49),18996.4,16,0.25,,52000, 10:24,,,,,,,,,,1170,,,1170,,,,,,,35.5280904,-119.5955485,247.2,GIRTH WELD,,,,MFL/CLP,,
6160,Anomaly - Corrosion,,INT,134880.65,1323+69,19.76,36.37,56.13,23790,Block Valve - I-5 (1235+58),8809.69,Block Valve - East Canal (1513+49),18976.64,16,0.25,,52000,,16,0.04,,,,,0.7,0.7, 06:24,1170,1927,1388,1170,0.843,1.186,1925,1386,,,35.5280898,-119.5956149,247.1, INT ML,Pitting,,,MFL/CLP,,
6161,Anomaly - Corrosion Cluster,,INT,134889.13,1323+78,28.25,27.88,56.13,23790,Block Valve - I-5 (1235+58),8818.17,Block Valve - East Canal (1513+49),18968.16,16,0.25,,52000,,15,0.04,,,,,3,4.2, 05:55,1170,1841,1326,1170,0.883,1.133,1831,1318,,,35.5280896,-119.5956434,247, INT ML,General Metal Loss,,,MFL/CLP,,
6162,Anomaly - Corrosion,,INT,134890.05,1323+79,29.16,26.97,56.13,23790,Block Valve - I-5 (1235+58),8819.09,Block Valve - East Canal (1513+49),18967.24,16,0.25,,52000,,22,0.06,,,,,1.2,0.7, 05:31,1170,1897,1366,1170,0.857,1.167,1887,1359,,,35.5280895,-119.5956465,247, INT ML,Pitting,,,MFL/CLP,,
6163,Anomaly - Corrosion,,INT,134892.93,1323+81,32.05,24.08,56.13,23790,Block Valve - I-5 (1235+58),8821.97,Block Valve - East Canal (1513+49),18964.35,16,0.25,,52000,,21,0.05,,,,,0.2,0.7, 05:31,1170,1936,1394,1170,0.84,1.191,1935,1393,,,35.5280895,-119.5956562,247,*INT ML,Circumferential Slotting,,,MFL/CLP,,
6164,Anomaly - Corrosion Cluster,,INT,134896.93,1323+85,36.05,20.09,56.13,23790,Block Valve - I-5 (1235+58),8825.97,Block Valve - East Canal (1513+49),18960.36,16,0.25,,52000,,26,0.07,,,,,4.1,5.7, 06:00,1170,1711,1232,1170,0.95,1.053,1757,1265,,,35.5280894,-119.5956696,246.9,*INT ML,General Metal Loss,,,MFL/CLP,,
6165,Anomaly - Corrosion Cluster,,INT,134897.67,1323+86,36.79,19.34,56.13,23790,Block Valve - I-5 (1235+58),8826.71,Block Valve - East Canal (1513+49),18959.61,16,0.25,,52000,,15,0.04,,,,,3.5,2.5, 05:31,1170,1827,1316,1170,0.889,1.125,1853,1334,,,35.5280894,-119.5956721,246.9, INT ML,General Metal Loss,,,MFL/CLP,,
6166,Anomaly - Corrosion,,INT,134903.72,1323+92,42.83,13.3,56.13,23790,Block Valve - I-5 (1235+58),8832.76,Block Valve - East Canal (1513+49),18953.57,16,0.25,,52000,,17,0.04,,,,,0.5,1.2, 05:28,1170,1931,1390,1170,0.842,1.188,1930,1389,,,35.5280893,-119.5956925,246.8,*INT ML,Circumferential Grooving,,,MFL/CLP,,
6167,Anomaly - Corrosion,,INT,134905.7,1323+94,44.81,11.32,56.13,23790,Block Valve - I-5 (1235+58),8834.73,Block Valve - East Canal (1513+49),18951.59,16,0.25,,52000,,19,0.05,,,,,0.7,1, 06:19,1170,1922,1384,1170,0.845,1.183,1919,1382,,,35.5280893,-119.5956991,246.8, INT ML,Pitting,,,MFL/CLP,,
6168,Anomaly - Corrosion,,INT,134907.88,1323+96,47,9.13,56.13,23790,Block Valve - I-5 (1235+58),8836.92,Block Valve - East Canal (1513+49),18949.41,16,0.25,,52000,,19,0.05,,,,,0.8,0.6, 05:53,1170,1921,1383,1170,0.846,1.182,1917,1380,,,35.5280892,-119.5957064,246.8,*INT ML,Pitting,,,MFL/CLP,,
6169,Anomaly - Corrosion,,INT,134908.34,1323+97,47.45,8.68,56.13,23790,Block Valve - I-5 (1235+58),8837.38,Block Valve - East Canal (1513+49),18948.95,16,0.25,,52000,,18,0.05,,,,,0.5,1.3, 05:52,1170,1931,1390,1170,0.842,1.188,1929,1389,,,35.5280892,-119.595708,246.8,*INT ML,Circumferential Grooving,,,MFL/CLP,,
6170,Anomaly - Corrosion,,INT,134910.39,1323+99,49.5,6.63,56.13,23790,Block Valve - I-5 (1235+58),8839.43,Block Valve - East Canal (1513+49),18946.9,16,0.25,,52000,,16,0.04,,,,,0.9,0.7, 05:40,1170,1918,1381,1170,0.847,1.181,1914,1378,,,35.5280892,-119.5957149,246.8, INT ML,Pitting,,,MFL/CLP,,
6171,Anomaly - Corrosion,,INT,134912.3,1324+01,51.42,4.71,56.13,23790,Block Valve - I-5 (1235+58),8841.34,Block Valve - East Canal (1513+49),18944.98,16,0.25,,52000,,28,0.07,,,,,0.8,0.9, 05:16,1170,1911,1376,1170,0.851,1.176,1904,1371,,,35.5280892,-119.5957213,246.7, INT ML,Pitting,,,MFL/CLP,,
6172,Anomaly - Corrosion,,INT,134912.63,1324+01,51.74,4.39,56.13,23790,Block Valve - I-5 (1235+58),8841.66,Block Valve - East Canal (1513+49),18944.66,16,0.25,,52000,,24,0.06,,,,,1.5,1.2, 05:28,1170,1873,1349,1170,0.868,1.153,1859,1339,,,35.5280892,-119.5957224,246.7, INT ML,General Metal Loss,,,MFL/CLP,,
6173,Anomaly - Corrosion Cluster,,EXT,134914.57,1324+03,53.68,2.44,56.13,23790,Block Valve - I-5 (1235+58),8843.61,Block Valve - East Canal (1513+49),18942.72,16,0.25,,52000,,61,0.15,,,,,2.6,4.4, 03:34,1170,1463,1053,1170,1.111,0.9,1635,1178,3,d,35.5280892,-119.5957289,246.7,*EXT ML,General Metal Loss,Transferred Target,Prelim,MFL/CLP,,
6174,Anomaly - Corrosion,,EXT,134916.5,1324+05,55.62,0.51,56.13,23790,Block Valve - I-5 (1235+58),8845.54,Block Valve - East Canal (1513+49),18940.78,16,0.25,,52000,,15,0.04,,,,,0.9,1.5, 04:41,1170,1920,1382,1170,0.847,1.181,1916,1380,,,35.5280891,-119.5957354,246.7,*EXT ML,Pitting,,,MFL/CLP,,
6175,Anomaly - Corrosion,,EXT,134916.58,1324+05,55.7,0.43,56.13,23790,Block Valve - I-5 (1235+58),8845.62,Block Valve - East Canal (1513+49),18940.71,16,0.25,,52000,,19,0.05,,,,,1.3,1.2, 07:16,1170,1899,1367,1170,0.856,1.169,1891,1362,,,35.5280891,-119.5957357,246.7, EXT ML,General Metal Loss,,,MFL/CLP,,
6176,Anomaly - Corrosion Cluster,,EXT,134916.69,1324+05,55.8,0.33,56.13,23790,Block Valve - I-5 (1235+58),8845.73,Block Valve - East Canal (1513+49),18940.6,16,0.25,,52000,,28,0.07,,,,,5.3,5.3, 04:25,1170,1648,1187,1170,0.986,1.014,1725,1242,,,35.5280891,-119.595736,246.7,*EXT ML,General Metal Loss,,,MFL/CLP,,
6177,Weld,,,134917.01,1324+06,56.13,44.74,44.74,23800,Block Valve - I-5 (1235+58),8846.05,Block Valve - East Canal (1513+49),18940.27,16,0.25,,52000,,,,,,,,,,,1170,,,1170,,,,,,,35.5280891,-119.5957371,246.7,GIRTH WELD,,,,MFL/CLP,,
6178,Anomaly - Corrosion Cluster,,EXT,134917.35,1324+06,0.34,44.41,44.74,23800,Block Valve - I-5 (1235+58),8846.39,Block Valve - East Canal (1513+49),18939.94,16,0.25,,52000,,20,0.05,,,,,4.1,2.8, 03:41,1170,1768,1273,1170,0.919,1.088,1822,1312,,,35.5280891,-119.5957382,246.7, EXT ML,General Metal Loss,,,MFL/CLP,,
6179,Anomaly - Corrosion,,EXT,134917.39,1324+06,0.37,44.37,44.74,23800,Block Valve - I-5 (1235+58),8846.42,Block Valve - East Canal (1513+49),18939.9,16,0.25,,52000,,15,0.04,,,,,1.3,0.2, 07:25,1170,1907,1373,1170,0.852,1.173,1900,1368,,,35.5280891,-119.5957384,246.7, EXT ML,Axial Slotting,,,MFL/CLP,,
6180,Anomaly - Corrosion Cluster,,EXT,134917.64,1324+06,0.63,44.11,44.74,23800,Block Valve - I-5 (1235+58),8846.68,Block Valve - East Canal (1513+49),18939.64,16,0.25,,52000,,18,0.05,,,,,2.1,0.6, 07:44,1170,1859,1338,1170,0.874,1.144,1888,1360,,,35.5280891,-119.5957392,246.7, EXT ML,Axial Grooving,,,MFL/CLP,,
6181,Anomaly - Corrosion Cluster,,EXT,134917.68,1324+06,0.67,44.08,44.74,23800,Block Valve - I-5 (1235+58),8846.72,Block Valve - East Canal (1513+49),18939.61,16,0.25,,52000,,17,0.04,,,,,1.9,2.4, 05:09,1170,1876,1351,1170,0.866,1.155,1883,1356,,,35.5280891,-119.5957394,246.7, EXT ML,General Metal Loss,,,MFL/CLP,,
6182,Anomaly - Corrosion,,EXT,134917.69,1324+06,0.68,44.07,44.74,23800,Block Valve - I-5 (1235+58),8846.73,Block Valve - East Canal (1513+49),18939.59,16,0.25,,52000,,19,0.05,,,,,1,0.9, 08:17,1170,1912,1377,1170,0.85,1.177,1907,1373,,,35.5280891,-119.5957394,246.7, EXT ML,Pitting,,,MFL/CLP,,
6183,Anomaly - Corrosion,,EXT,134917.84,1324+06,0.82,43.92,44.74,23800,Block Valve - I-5 (1235+58),8846.87,Block Valve - East Canal (1513+49),18939.45,16,0.25,,52000,,19,0.05,,,,,0.3,0.7, 06:13,1170,1935,1393,1170,0.84,1.191,1935,1393,,,35.5280891,-119.5957399,246.7,*EXT ML,Circumferential Slotting,,,MFL/CLP,,
6184,Anomaly - Corrosion,,EXT,134917.91,1324+06,0.9,43.85,44.74,23800,Block Valve - I-5 (1235+58),8846.95,Block Valve - East Canal (1513+49),18939.37,16,0.25,,52000,,15,0.04,,,,,0.6,0.5, 08:46,1170,1929,1389,1170,0.842,1.187,1927,1388,,,35.5280891,-119.5957401,246.7, EXT ML,Pitting,,,MFL/CLP,,
6185,Anomaly - Corrosion,,EXT,134918.02,1324+07,1,43.74,44.74,23800,Block Valve - I-5 (1235+58),8847.05,Block Valve - East Canal (1513+49),18939.27,16,0.25,,52000,,15,0.04,,,,,0.5,0.4, 04:56,1170,1932,1391,1170,0.841,1.189,1931,1390,,,35.5280891,-119.5957405,246.7, EXT ML,Axial Slotting,,,MFL/CLP,,
6186,Anomaly - Corrosion,,EXT,134918.1,1324+07,1.08,43.66,44.74,23800,Block Valve - I-5 (1235+58),8847.14,Block Valve - East Canal (1513+49),18939.19,16,0.25,,52000,,16,0.04,,,,,0.9,0.7, 03:41,1170,1918,1381,1170,0.847,1.181,1914,1378,,,35.5280891,-119.5957408,246.7, EXT ML,Pitting,,,MFL/CLP,,
6187,Anomaly - Corrosion Cluster,,EXT,134960.03,1324+49,43.02,1.73,44.74,23800,Block Valve - I-5 (1235+58),8889.07,Block Valve - East Canal (1513+49),18897.26,16,0.25,,52000,,17,0.04,,,,,3,2.5, 03:03,1170,1827,1316,1170,0.889,1.124,1823,1312,,,35.5280885,-119.5958817,246.7, EXT ML,General Metal Loss,,,MFL/CLP,,
6188,Anomaly - Corrosion,,EXT,134960.18,1324+49,43.16,1.58,44.74,23800,Block Valve - I-5 (1235+58),8889.22,Block Valve - East Canal (1513+49),18897.11,16,0.25,,52000,,15,0.04,,,,,0.9,1, 08:56,1170,1920,1382,1170,0.847,1.181,1916,1380,,,35.5280885,-119.5958822,246.7, EXT ML,Pitting,,,MFL/CLP,,
6189,Weld - Change in wall thickness,,,134961.76,1324+50,44.74,3.3,3.3,23810,Block Valve - I-5 (1235+58),8890.8,Block Valve - East Canal (1513+49),18895.53,16,0.281,,52000,,,,,,,,,,,1170,,,1315,,,,,,,35.5280885,-119.5958875,246.6,GIRTH WELD NWT 0.250/0.281IN,,,,MFL/CLP,,
6190,Weld - Change in wall thickness,,,134965.06,1324+54,3.3,10.48,10.48,23820,Block Valve - I-5 (1235+58),8894.09,Block Valve - East Canal (1513+49),18892.23,16,0.25,,52000, 01:52,,,,,,,,,,1170,,,1170,,,,,,,35.5280885,-119.5958986,246.6,GIRTH WELD NWT 0.281/0.250IN,,,,MFL/CLP,,
6191,Anomaly - Corrosion,,EXT,134966.64,1324+55,1.59,8.89,10.48,23820,Block Valve - I-5 (1235+58),8895.68,Block Valve - East Canal (1513+49),18890.65,16,0.25,,52000,,16,0.04,,,,,0.4,0.2, 04:16,1170,1933,1392,1170,0.841,1.19,1932,1391,,,35.5280885,-119.5959039,246.7, EXT ML,Axial Slotting,,,MFL/CLP,,
6192,Anomaly - Corrosion,,EXT,134967.27,1324+56,2.22,8.26,10.48,23820,Block Valve - I-5 (1235+58),8896.31,Block Valve - East Canal (1513+49),18890.02,16,0.25,,52000,,41,0.1,,,,,0.6,0.9, 05:18,1170,1907,1373,1170,0.852,1.174,1898,1367,,,35.5280885,-119.595906,246.7,*EXT ML,Pitting,,,MFL/CLP,,
6193,Anomaly - Corrosion,,EXT,134967.28,1324+56,2.22,8.26,10.48,23820,Block Valve - I-5 (1235+58),8896.32,Block Valve - East Canal (1513+49),18890.01,16,0.25,,52000,,15,0.04,,,,,0.2,0.2, 03:58,1170,1936,1394,1170,0.839,1.192,1936,1394,,,35.5280885,-119.5959061,246.7, EXT ML,Pinhole,,,MFL/CLP,,
6194,Anomaly - Corrosion,,EXT,134967.41,1324+56,2.35,8.13,10.48,23820,Block Valve - I-5 (1235+58),8896.44,Block Valve - East Canal (1513+49),18889.88,16,0.25,,52000,,35,0.09,,,,,1,2, 03:28,1170,1883,1356,1170,0.863,1.159,1869,1346,,,35.5280885,-119.5959065,246.7,*EXT ML,Circumferential Grooving,,,MFL/CLP,,
6195,Anomaly - Corrosion Cluster,,EXT,134967.62,1324+56,2.56,7.92,10.48,23820,Block Valve - I-5 (1235+58),8896.65,Block Valve - East Canal (1513+49),18889.67,16,0.25,,52000,,20,0.05,,,,,2.2,2.5, 03:28,1170,1845,1328,1170,0.881,1.135,1825,1314,,,35.5280885,-119.5959072,246.7, EXT ML,General Metal Loss,,,MFL/CLP,,
6196,Weld,,,134975.54,1324+64,10.48,57.31,57.3,23830,Block Valve - I-5 (1235+58),8904.57,Block Valve - East Canal (1513+49),18881.75,16,0.25,,52000, 09:40,,,,,,,,,,1170,,,1170,,,,,,,35.5280883,-119.5959338,246.7,GIRTH WELD,,,,MFL/CLP,,
6197,Anomaly - Corrosion Cluster,,INT,134976.31,1324+65,0.77,56.53,57.3,23830,Block Valve - I-5 (1235+58),8905.35,Block Valve - East Canal (1513+49),18880.98,16,0.25,,52000,,20,0.05,,,,,2,0.6, 05:25,1170,1855,1336,1170,0.876,1.142,1892,1362,,,35.5280883,-119.5959364,246.7, INT ML,Axial Grooving,,,MFL/CLP,,
6198,Anomaly - Corrosion,,INT,134977.22,1324+66,1.69,55.62,57.3,23830,Block Valve - I-5 (1235+58),8906.26,Block Valve - East Canal (1513+49),18880.07,16,0.25,,52000,,18,0.05,,,,,0.4,0.2, 05:48,1170,1934,1393,1170,0.84,1.19,1933,1392,,,35.5280883,-119.5959395,246.8, INT ML,Pinhole,,,MFL/CLP,,
6199,Anomaly - Corrosion,,INT,135010.73,1324+99,35.19,22.12,57.3,23830,Block Valve - I-5 (1235+58),8939.76,Block Valve - East Canal (1513+49),18846.56,16,0.25,,52000,,19,0.05,,,,,0.9,0.7, 05:50,1170,1916,1379,1170,0.848,1.179,1911,1376,,,35.5280877,-119.5960521,246.8, INT ML,Pitting,,,MFL/CLP,,
6200,Weld,,,135032.84,1325+21,57.3,57.3,57.3,23840,Block Valve - I-5 (1235+58),8961.88,Block Valve - East Canal (1513+49),18824.45,16,0.25,,52000, 01:12,,,,,,,,,,1170,,,1170,,,,,,,35.5280876,-119.5961264,246.8,GIRTH WELD,,,,MFL/CLP,,
6201,Weld,,,135090.14,1325+79,57.3,60.31,60.31,23850,Block Valve - I-5 (1235+58),9019.18,Block Valve - East Canal (1513+49),18767.15,16,0.25,,52000, 10:28,,,,,,,,,,1170,,,1170,,,,,,,35.5280874,-119.5963189,246.8,GIRTH WELD,,,,MFL/CLP,,
6202,Anomaly - Corrosion,,EXT,135133.01,1326+22,42.87,17.44,60.31,23850,Block Valve - I-5 (1235+58),9062.04,Block Valve - East Canal (1513+49),18724.28,16,0.25,,52000,,22,0.06,,,,,1.1,1.4, 08:24,1170,1901,1369,1170,0.855,1.17,1893,1363,,,35.528087,-119.596463,247, EXT ML,Pitting,,,MFL/CLP,,
6203,Weld,,,135150.45,1326+39,60.31,59.94,59.94,23860,Block Valve - I-5 (1235+58),9079.49,Block Valve - East Canal (1513+49),18706.84,16,0.25,,52000, 02:24,,,,,,,,,,1170,,,1170,,,,,,,35.528087,-119.5965216,247,GIRTH WELD,,,,MFL/CLP,,
6204,Anomaly - Corrosion,,INT,135193.56,1326+82,43.11,16.83,59.94,23860,Block Valve - I-5 (1235+58),9122.6,Block Valve - East Canal (1513+49),18663.72,16,0.25,,52000,,18,0.05,,,,,1.1,0.6, 05:54,1170,1909,1374,1170,0.851,1.175,1903,1370,,,35.5280863,-119.5966665,247, INT ML,Pitting,,,MFL/CLP,,
6205,Anomaly - Corrosion,,INT,135197.14,1326+86,46.69,13.25,59.94,23860,Block Valve - I-5 (1235+58),9126.18,Block Valve - East Canal (1513+49),18660.15,16,0.25,,52000,,21,0.05,,,,,0.7,1, 05:40,1170,1920,1383,1170,0.846,1.182,1917,1380,,,35.5280862,-119.5966785,247, INT ML,Pitting,,,MFL/CLP,,
6206,Weld,,,135210.39,1326+99,59.94,57.22,57.22,23870,Block Valve - I-5 (1235+58),9139.43,Block Valve - East Canal (1513+49),18646.9,16,0.25,,52000, 10:32,,,,,,,,,,1170,,,1170,,,,,,,35.5280858,-119.5967231,247,GIRTH WELD,,,,MFL/CLP,,
6207,Anomaly - Corrosion Cluster,,EXT,135210.96,1327+00,0.56,56.66,57.22,23870,Block Valve - I-5 (1235+58),9139.99,Block Valve - East Canal (1513+49),18646.33,16,0.25,,52000,,21,0.05,,,,,2.7,3.1, 08:21,1170,1814,1306,1170,0.896,1.117,1829,1317,,,35.5280858,-119.596725,247, EXT ML,General Metal Loss,,,MFL/CLP,,
6208,Weld,,,135267.61,1327+56,57.22,57.36,57.36,23880,Block Valve - I-5 (1235+58),9196.65,Block Valve - East Canal (1513+49),18589.68,16,0.25,,52000, 12:52,,,,,,,,,,1170,,,1170,,,,,,,35.5280849,-119.5969154,247,GIRTH WELD,,,,MFL/CLP,,
6209,Weld,,,135324.97,1328+14,57.36,60.41,60.41,23890,Block Valve - I-5 (1235+58),9254.01,Block Valve - East Canal (1513+49),18532.32,16,0.25,,52000, 10:52,,,,,,,,,,1170,,,1170,,,,,,,35.5280839,-119.5971081,247.3,GIRTH WELD,,,,MFL/CLP,,
6210,Weld,,,135385.38,1328+74,60.41,60.46,60.46,23900,Block Valve - I-5 (1235+58),9314.42,Block Valve - East Canal (1513+49),18471.91,16,0.25,,52000, 02:04,,,,,,,,,,1170,,,1170,,,,,,,35.528083,-119.5973111,247.2,GIRTH WELD,,,,MFL/CLP,,
6211,Anomaly - Corrosion,,INT,135402.55,1328+91,17.17,43.29,60.46,23900,Block Valve - I-5 (1235+58),9331.59,Block Valve - East Canal (1513+49),18454.74,16,0.25,,52000,,29,0.07,,,,,0.2,0.5, 05:18,1170,1935,1393,1170,0.84,1.191,1934,1393,,,35.528083,-119.5973688,247.2,*INT ML,Circumferential Slotting,,,MFL/CLP,,
6212,Anomaly - Corrosion Cluster,,EXT,135445.19,1329+34,59.81,0.65,60.46,23900,Block Valve - I-5 (1235+58),9374.23,Block Valve - East Canal (1513+49),18412.09,16,0.25,,52000,,18,0.05,,,,,2,7.7, 07:44,1170,1865,1343,1170,0.872,1.147,1850,1332,,,35.5280827,-119.5975122,247.2, EXT ML,General Metal Loss,,,MFL/CLP,,
6213,Anomaly - Corrosion,,EXT,135445.23,1329+34,59.85,0.61,60.46,23900,Block Valve - I-5 (1235+58),9374.27,Block Valve - East Canal (1513+49),18412.05,16,0.25,,52000,,24,0.06,,,,,1.6,2.7, 03:47,1170,1863,1341,1170,0.873,1.146,1846,1329,,,35.5280827,-119.5975123,247.2, EXT ML,General Metal Loss,,,MFL/CLP,,
6214,Weld,,,135445.84,1329+34,60.46,60.39,60.4,23910,Block Valve - I-5 (1235+58),9374.88,Block Valve - East Canal (1513+49),18411.45,16,0.25,,52000, 08:28,,,,,,,,,,1170,,,1170,,,,,,,35.5280827,-119.5975143,247.2,GIRTH WELD,,,,MFL/CLP,,
6215,Weld,,,135506.23,1329+95,60.4,60.49,60.49,23920,Block Valve - I-5 (1235+58),9435.27,Block Valve - East Canal (1513+49),18351.05,16,0.25,,52000, 01:04,,,,,,,,,,1170,,,1170,,,,,,,35.5280822,-119.5977173,247.1,GIRTH WELD,,,,MFL/CLP,,
6216,Anomaly - Corrosion,,INT,135529.92,1330+19,23.68,36.8,60.49,23920,Block Valve - I-5 (1235+58),9458.96,Block Valve - East Canal (1513+49),18327.37,16,0.25,,52000,,25,0.06,,,,,0.4,0.4, 05:32,1170,1931,1391,1170,0.842,1.188,1930,1390,,,35.5280819,-119.5977969,247, INT ML,Pitting,,,MFL/CLP,,
6217,Anomaly - Corrosion,,INT,135549.48,1330+38,43.25,17.24,60.49,23920,Block Valve - I-5 (1235+58),9478.52,Block Valve - East Canal (1513+49),18307.81,16,0.25,,52000,,25,0.06,,,,,0.4,0.7, 06:29,1170,1931,1391,1170,0.842,1.188,1930,1390,,,35.5280816,-119.5978626,246.9, INT ML,Pitting,,,MFL/CLP,,
6218,Weld,,,135566.72,1330+55,60.49,60.41,60.41,23930,Block Valve - I-5 (1235+58),9495.76,Block Valve - East Canal (1513+49),18290.57,16,0.25,,52000, 10:04,,,,,,,,,,1170,,,1170,,,,,,,35.5280812,-119.5979206,246.9,GIRTH WELD,,,,MFL/CLP,,
6219,Anomaly - Corrosion,,INT,135567.51,1330+56,0.79,59.62,60.41,23930,Block Valve - I-5 (1235+58),9496.55,Block Valve - East Canal (1513+49),18289.78,16,0.25,,52000,,25,0.06,,,,,0.4,0.4, 06:13,1170,1932,1391,1170,0.841,1.189,1931,1391,,,35.5280812,-119.5979232,246.8, INT ML,Circumferential Slotting,,,MFL/CLP,,
6220,Anomaly - Corrosion,,INT,135568.98,1330+58,2.26,58.15,60.41,23930,Block Valve - I-5 (1235+58),9498.02,Block Valve - East Canal (1513+49),18288.31,16,0.25,,52000,,19,0.05,,,,,0.5,0.7, 06:17,1170,1931,1390,1170,0.842,1.188,1930,1390,,,35.5280811,-119.5979282,246.8, INT ML,Pitting,,,MFL/CLP,,
