Repository: kerbergr/datadump

File: MLCompare/bin/Debug/netcoreapp3.1/ex2/oldAug12_final.csv (part 43 of 64)
74,Anomaly - Corrosion,,INT,1110.35,11+13,40.81,19.61,60.43,240,Launch Valve - Rio Bravo Station (0+00),1110.35,Block Valve  BV 7.14 (377+16),36530.18,16,0.25,,52000,,15,0.04,,,,,0.3,0.4, 05:55,1170,1935,1393,1170,0.84,1.191,1935,1393,,,35.4366554,-119.2694426,320.4, INT ML,Pinhole,,,MFL/CLP,,
75,Weld,,,1129.97,11+32,60.43,60.31,60.31,250,Launch Valve - Rio Bravo Station (0+00),1129.97,Block Valve  BV 7.14 (377+16),36510.56,16,0.25,,52000, 02:04,,,,,,,,,,1170,,,1170,,,,,,,35.4367093,-119.2694419,320.8,GIRTH WELD,,,,MFL/CLP,,
76,Anomaly - Corrosion,,INT,1188.08,11+90,58.11,2.2,60.31,250,Launch Valve - Rio Bravo Station (0+00),1188.08,Block Valve  BV 7.14 (377+16),36452.45,16,0.25,,52000,,16,0.04,,,,,0.3,0.4, 05:46,1170,1935,1393,1170,0.84,1.191,1935,1393,,,35.436869,-119.2694407,321.6, INT ML,Pinhole,,,MFL/CLP,,
77,Weld,,,1190.28,11+93,60.31,60.3,60.3,260,Launch Valve - Rio Bravo Station (0+00),1190.28,Block Valve  BV 7.14 (377+16),36450.26,16,0.25,,52000, 11:48,,,,,,,,,,1170,,,1170,,,,,,,35.436875,-119.2694407,321.6,GIRTH WELD,,,,MFL/CLP,,
6221,Anomaly - Corrosion Cluster,,INT,135568.99,1330+58,2.27,58.14,60.41,23930,Block Valve - I-5 (1235+58),9498.03,Block Valve - East Canal (1513+49),18288.3,16,0.25,,52000,,26,0.07,,,,,1,0.7, 05:22,1170,1901,1369,1170,0.855,1.17,1918,1381,,,35.5280811,-119.5979282,246.8,*INT ML,Pitting,,,MFL/CLP,,
6222,Anomaly - Corrosion Cluster,,INT,135569.16,1330+58,2.44,57.97,60.41,23930,Block Valve - I-5 (1235+58),9498.2,Block Valve - East Canal (1513+49),18288.13,16,0.25,,52000,,19,0.05,,,,,0.4,1.4, 06:09,1170,1932,1391,1170,0.841,1.189,1931,1390,,,35.5280811,-119.5979288,246.8, INT ML,Circumferential Grooving,,,MFL/CLP,,
6223,Anomaly - Corrosion,,INT,135569.37,1330+58,2.66,57.75,60.41,23930,Block Valve - I-5 (1235+58),9498.41,Block Valve - East Canal (1513+49),18287.91,16,0.25,,52000,,17,0.04,,,,,0.5,0.4, 06:14,1170,1932,1391,1170,0.841,1.189,1931,1390,,,35.5280811,-119.5979295,246.8, INT ML,Pitting,,,MFL/CLP,,
6224,Anomaly - Corrosion,,INT,135569.55,1330+58,2.83,57.58,60.41,23930,Block Valve - I-5 (1235+58),9498.59,Block Valve - East Canal (1513+49),18287.74,16,0.25,,52000,,22,0.06,,,,,0.4,0.5, 06:18,1170,1933,1392,1170,0.841,1.19,1932,1391,,,35.5280811,-119.5979301,246.8, INT ML,Circumferential Slotting,,,MFL/CLP,,
6225,Repair - Welded sleeve begin,,,135574.83,1330+63,8.12,52.29,60.41,23930,Block Valve - I-5 (1235+58),9503.87,Block Valve - East Canal (1513+49),18282.45,16,0.25,,52000,,,,,,,,,,,1170,,,1170,,,,,,,35.5280809,-119.5979478,246.7,REPAIR-SHELL START,,,,MFL/CLP,,
6226,Repair - Welded sleeve end,,,135581.97,1330+71,15.25,45.16,60.41,23930,Block Valve - I-5 (1235+58),9511.01,Block Valve - East Canal (1513+49),18275.32,16,0.25,,52000,,,,,,,,,,,1170,,,1170,,,,,,,35.5280808,-119.5979718,246.6,REPAIR-SHELL END,,,,MFL/CLP,,
6227,Anomaly - Corrosion,,INT,135582.42,1330+71,15.7,44.71,60.41,23930,Block Valve - I-5 (1235+58),9511.46,Block Valve - East Canal (1513+49),18274.87,16,0.25,,52000,,18,0.05,,,,,0.3,0.3, 05:43,1170,1935,1394,1170,0.84,1.191,1935,1393,,,35.5280807,-119.5979733,246.6, INT ML,Pinhole,,,MFL/CLP,,
6228,Anomaly - Corrosion Cluster,,INT,135582.7,1330+71,15.98,44.43,60.41,23930,Block Valve - I-5 (1235+58),9511.74,Block Valve - East Canal (1513+49),18274.59,16,0.25,,52000,,15,0.04,,,,,1.2,0.7, 05:58,1170,1910,1375,1170,0.851,1.175,1921,1383,,,35.5280807,-119.5979743,246.6, INT ML,Pitting,,,MFL/CLP,,
6229,Anomaly - Corrosion Cluster,,INT,135583.89,1330+73,17.17,43.24,60.41,23930,Block Valve - I-5 (1235+58),9512.93,Block Valve - East Canal (1513+49),18273.4,16,0.25,,52000,,31,0.08,,,,,1,1.6, 05:51,1170,1891,1362,1170,0.859,1.164,1913,1377,,,35.5280807,-119.5979783,246.6,*INT ML,Pitting,,,MFL/CLP,,
6230,Anomaly - Corrosion,,INT,135584.06,1330+73,17.34,43.07,60.41,23930,Block Valve - I-5 (1235+58),9513.1,Block Valve - East Canal (1513+49),18273.23,16,0.25,,52000,,17,0.04,,,,,0.8,0.7, 05:53,1170,1921,1383,1170,0.846,1.182,1918,1381,,,35.5280807,-119.5979788,246.6, INT ML,Pitting,,,MFL/CLP,,
6231,Anomaly - Corrosion,,INT,135586.86,1330+75,20.14,40.27,60.41,23930,Block Valve - I-5 (1235+58),9515.9,Block Valve - East Canal (1513+49),18270.43,16,0.25,,52000,,15,0.04,,,,,0.3,0.3, 05:19,1170,1935,1393,1170,0.84,1.191,1935,1393,,,35.5280806,-119.5979882,246.6, INT ML,Pinhole,,,MFL/CLP,,
6232,Anomaly - Corrosion,,INT,135592.81,1330+81,26.09,34.31,60.41,23930,Block Valve - I-5 (1235+58),9521.85,Block Valve - East Canal (1513+49),18264.48,16,0.25,,52000,,17,0.04,,,,,0.9,0.7, 06:05,1170,1919,1381,1170,0.847,1.181,1915,1378,,,35.5280805,-119.5980082,246.7, INT ML,Pitting,,,MFL/CLP,,
6233,Anomaly - Corrosion,,INT,135593.16,1330+82,26.44,33.97,60.41,23930,Block Valve - I-5 (1235+58),9522.2,Block Valve - East Canal (1513+49),18264.13,16,0.25,,52000,,15,0.04,,,,,1.3,0.8, 05:45,1170,1907,1373,1170,0.852,1.173,1900,1368,,,35.5280805,-119.5980094,246.7, INT ML,Pitting,,,MFL/CLP,,
6234,Anomaly - Corrosion,,INT,135593.82,1330+82,27.1,33.31,60.41,23930,Block Valve - I-5 (1235+58),9522.85,Block Valve - East Canal (1513+49),18263.47,16,0.25,,52000,,20,0.05,,,,,0.4,0.2, 06:04,1170,1933,1392,1170,0.841,1.189,1932,1391,,,35.5280805,-119.5980116,246.7, INT ML,Axial Slotting,,,MFL/CLP,,
6235,Anomaly - Corrosion Cluster,,INT,135595.17,1330+84,28.46,31.95,60.41,23930,Block Valve - I-5 (1235+58),9524.21,Block Valve - East Canal (1513+49),18262.11,16,0.25,,52000,,19,0.05,,,,,2.1,1.3, 05:49,1170,1856,1336,1170,0.876,1.142,1879,1353,,,35.5280805,-119.5980162,246.8, INT ML,General Metal Loss,,,MFL/CLP,,
6236,Anomaly - Corrosion,,INT,135595.88,1330+85,29.16,31.25,60.41,23930,Block Valve - I-5 (1235+58),9524.92,Block Valve - East Canal (1513+49),18261.41,16,0.25,,52000,,15,0.04,,,,,0.6,0.7, 05:53,1170,1930,1390,1170,0.842,1.188,1929,1389,,,35.5280805,-119.5980186,246.8, INT ML,Pitting,,,MFL/CLP,,
6237,Anomaly - Corrosion,,INT,135601.92,1330+91,35.21,25.2,60.41,23930,Block Valve - I-5 (1235+58),9530.96,Block Valve - East Canal (1513+49),18255.36,16,0.25,,52000,,16,0.04,,,,,0.4,0.2, 05:45,1170,1934,1392,1170,0.84,1.19,1933,1392,,,35.5280804,-119.5980389,246.8, INT ML,Axial Slotting,,,MFL/CLP,,
6238,Anomaly - Corrosion,,INT,135618.63,1331+07,51.91,8.49,60.41,23930,Block Valve - I-5 (1235+58),9547.67,Block Valve - East Canal (1513+49),18238.66,16,0.25,,52000,,18,0.05,,,,,0.2,0.2, 05:55,1170,1936,1394,1170,0.839,1.191,1936,1394,,,35.5280801,-119.598095,246.9, INT ML,Pinhole,,,MFL/CLP,,
6239,Weld,,,135627.13,1331+16,60.41,60.43,60.43,23940,Block Valve - I-5 (1235+58),9556.17,Block Valve - East Canal (1513+49),18230.16,16,0.25,,52000, 12:48,,,,,,,,,,1170,,,1170,,,,,,,35.52808,-119.5981236,247,GIRTH WELD,,,,MFL/CLP,,
6240,Anomaly - Corrosion,,INT,135656.79,1331+45,29.67,30.77,60.43,23940,Block Valve - I-5 (1235+58),9585.83,Block Valve - East Canal (1513+49),18200.5,16,0.25,,52000,,17,0.04,,,,,0.5,0.6, 05:58,1170,1932,1391,1170,0.841,1.189,1931,1390,,,35.5280795,-119.5982233,247, INT ML,Pitting,,,MFL/CLP,,
6241,Weld,,,135687.56,1331+76,60.43,60.36,60.36,23950,Block Valve - I-5 (1235+58),9616.6,Block Valve - East Canal (1513+49),18169.73,16,0.25,,52000, 08:36,,,,,,,,,,1170,,,1170,,,,,,,35.5280787,-119.5983267,246.9,GIRTH WELD,,,,MFL/CLP,,
6242,Anomaly - Corrosion,,INT,135692.02,1331+81,4.46,55.9,60.36,23950,Block Valve - I-5 (1235+58),9621.06,Block Valve - East Canal (1513+49),18165.27,16,0.25,,52000,,15,0.04,,,,,0.8,1, 05:45,1170,1924,1385,1170,0.845,1.184,1921,1383,,,35.5280786,-119.5983416,246.8, INT ML,Pitting,,,MFL/CLP,,
6243,Anomaly - Corrosion,,INT,135693.88,1331+83,6.32,54.04,60.36,23950,Block Valve - I-5 (1235+58),9622.92,Block Valve - East Canal (1513+49),18163.41,16,0.25,,52000,,15,0.04,,,,,0.4,0.3, 05:54,1170,1933,1392,1170,0.841,1.19,1933,1392,,,35.5280786,-119.5983479,246.8, INT ML,Axial Slotting,,,MFL/CLP,,
6244,Anomaly - Corrosion Cluster,,INT,135694.14,1331+83,6.58,53.78,60.36,23950,Block Valve - I-5 (1235+58),9623.18,Block Valve - East Canal (1513+49),18163.15,16,0.25,,52000,,18,0.05,,,,,2.4,2.5, 06:04,1170,1846,1329,1170,0.88,1.136,1886,1358,,,35.5280786,-119.5983488,246.8, INT ML,General Metal Loss,,,MFL/CLP,,
6245,Anomaly - Corrosion Cluster,,INT,135696.01,1331+85,8.46,51.9,60.36,23950,Block Valve - I-5 (1235+58),9625.05,Block Valve - East Canal (1513+49),18161.27,16,0.25,,52000,,33,0.08,,,,,1.4,1.5, 06:06,1170,1850,1332,1170,0.879,1.138,1887,1359,,,35.5280785,-119.5983551,246.8,*INT ML,General Metal Loss,,,MFL/CLP,,
6246,Anomaly - Corrosion,,INT,135702.78,1331+91,15.22,45.14,60.36,23950,Block Valve - I-5 (1235+58),9631.82,Block Valve - East Canal (1513+49),18154.51,16,0.25,,52000,,16,0.04,,,,,1,1.1, 05:45,1170,1915,1379,1170,0.848,1.179,1911,1376,,,35.5280784,-119.5983778,246.8, INT ML,Pitting,,,MFL/CLP,,
6247,Anomaly - Corrosion,,INT,135703.11,1331+92,15.55,44.81,60.36,23950,Block Valve - I-5 (1235+58),9632.15,Block Valve - East Canal (1513+49),18154.18,16,0.25,,52000,,16,0.04,,,,,0.9,0.6, 06:00,1170,1921,1383,1170,0.846,1.182,1918,1381,,,35.5280784,-119.5983789,246.8, INT ML,Pitting,,,MFL/CLP,,
6248,Anomaly - Corrosion,,INT,135719.29,1332+08,31.73,28.63,60.36,23950,Block Valve - I-5 (1235+58),9648.32,Block Valve - East Canal (1513+49),18138,16,0.25,,52000,,17,0.04,,,,,0.8,0.8, 05:45,1170,1923,1384,1170,0.845,1.183,1920,1382,,,35.528078,-119.5984333,246.8, INT ML,Pitting,,,MFL/CLP,,
6249,Anomaly - Corrosion Cluster,,INT,135719.76,1332+08,32.21,28.15,60.36,23950,Block Valve - I-5 (1235+58),9648.8,Block Valve - East Canal (1513+49),18137.52,16,0.25,,52000,,21,0.05,,,,,1.6,1.5, 05:44,1170,1874,1349,1170,0.867,1.153,1889,1360,,,35.528078,-119.5984349,246.8, INT ML,General Metal Loss,,,MFL/CLP,,
6250,Anomaly - Corrosion,,INT,135732.3,1332+21,44.74,15.62,60.36,23950,Block Valve - I-5 (1235+58),9661.34,Block Valve - East Canal (1513+49),18124.99,16,0.25,,52000,,25,0.06,,,,,0.9,0.7, 05:41,1170,1907,1373,1170,0.852,1.174,1900,1368,,,35.5280778,-119.598477,246.7, INT ML,Pitting,,,MFL/CLP,,
6251,Anomaly - Corrosion Cluster,,INT,135736.69,1332+25,49.13,11.22,60.36,23950,Block Valve - I-5 (1235+58),9665.73,Block Valve - East Canal (1513+49),18120.59,16,0.25,,52000,,17,0.04,,,,,1.5,1.3, 05:41,1170,1895,1364,1170,0.858,1.166,1896,1365,,,35.5280778,-119.5984918,246.7, INT ML,General Metal Loss,,,MFL/CLP,,
6252,Anomaly - Corrosion,,INT,135740.97,1332+30,53.41,6.95,60.36,23950,Block Valve - I-5 (1235+58),9670,Block Valve - East Canal (1513+49),18116.32,16,0.25,,52000,,15,0.04,,,,,0.3,0.4, 05:57,1170,1936,1394,1170,0.84,1.191,1936,1394,,,35.5280777,-119.5985061,246.6, INT ML,Pinhole,,,MFL/CLP,,
6253,Anomaly - Corrosion,,INT,135746.16,1332+35,58.6,1.76,60.36,23950,Block Valve - I-5 (1235+58),9675.2,Block Valve - East Canal (1513+49),18111.13,16,0.25,,52000,,15,0.04,,,,,0.6,0.9, 05:49,1170,1931,1390,1170,0.842,1.188,1930,1389,,,35.5280777,-119.5985236,246.6, INT ML,Pitting,,,MFL/CLP,,
6254,Weld,,,135747.92,1332+37,60.36,60.48,60.48,23960,Block Valve - I-5 (1235+58),9676.96,Block Valve - East Canal (1513+49),18109.37,16,0.25,,52000, 01:24,,,,,,,,,,1170,,,1170,,,,,,,35.5280776,-119.5985295,246.6,GIRTH WELD,,,,MFL/CLP,,
6255,Repair - Welded sleeve begin,,,135750.25,1332+39,2.33,58.15,60.48,23960,Block Valve - I-5 (1235+58),9679.29,Block Valve - East Canal (1513+49),18107.04,16,0.25,,52000,,,,,,,,,,,1170,,,1170,,,,,,,35.5280776,-119.5985373,246.5,REPAIR-SHELL START,,,,MFL/CLP,,
6256,Repair - Welded sleeve end,,,135797.9,1332+87,49.98,10.5,60.48,23960,Block Valve - I-5 (1235+58),9726.94,Block Valve - East Canal (1513+49),18059.39,16,0.25,,52000,,,,,,,,,,,1170,,,1170,,,,,,,35.528077,-119.5986974,246.3,REPAIR-SHELL END,,,,MFL/CLP,,
6257,Weld,,,135808.4,1332+97,60.48,60.53,60.53,23970,Block Valve - I-5 (1235+58),9737.43,Block Valve - East Canal (1513+49),18048.89,16,0.25,,52000, 10:16,,,,,,,,,,1170,,,1170,,,,,,,35.5280767,-119.5987327,246.5,GIRTH WELD,,,,MFL/CLP,,
6258,Anomaly - Corrosion,,INT,135831.46,1333+20,23.07,37.46,60.53,23970,Block Valve - I-5 (1235+58),9760.5,Block Valve - East Canal (1513+49),18025.82,16,0.25,,52000,,18,0.05,,,,,0.3,0.2, 05:36,1170,1935,1394,1170,0.84,1.191,1935,1393,,,35.5280762,-119.5988102,246.5, INT ML,Pinhole,,,MFL/CLP,,
6259,Repair - Welded sleeve begin,,,135868.2,1333+57,59.8,0.73,60.53,23970,Block Valve - I-5 (1235+58),9797.23,Block Valve - East Canal (1513+49),17989.09,16,0.25,,52000,,,,,,,,,,,1170,,,1170,,,,,,,35.5280762,-119.5989337,246.5,REPAIR-SHELL START,,,,MFL/CLP,,
6260,Weld,,,135868.93,1333+58,60.53,51.02,51.02,23980,Block Valve - I-5 (1235+58),9797.97,Block Valve - East Canal (1513+49),17988.36,16,0.25,,52000, 08:32,,,,,,,,,,1170,,,1170,,,,,,,35.5280762,-119.5989361,246.5,GIRTH WELD,,,,MFL/CLP,,
6261,Repair - Welded sleeve end,,,135870.79,1333+59,1.86,49.15,51.02,23980,Block Valve - I-5 (1235+58),9799.83,Block Valve - East Canal (1513+49),17986.49,16,0.25,,52000,,,,,,,,,,,1170,,,1170,,,,,,,35.5280762,-119.5989424,246.5,REPAIR-SHELL END,,,,MFL/CLP,,
6262,Anomaly - Corrosion Cluster,,INT,135885.8,1333+74,16.87,34.14,51.02,23980,Block Valve - I-5 (1235+58),9814.84,Block Valve - East Canal (1513+49),17971.48,16,0.25,,52000,,21,0.05,,,,,2.1,0.9, 05:50,1170,1846,1329,1170,0.88,1.136,1890,1361,,,35.528076,-119.5989929,246.5,*INT ML,Axial Grooving,,,MFL/CLP,,
6263,Anomaly - Corrosion,,INT,135886.42,1333+75,17.49,33.53,51.02,23980,Block Valve - I-5 (1235+58),9815.46,Block Valve - East Canal (1513+49),17970.87,16,0.25,,52000,,20,0.05,,,,,1,1.3, 05:56,1170,1909,1374,1170,0.851,1.175,1903,1370,,,35.528076,-119.5989949,246.5, INT ML,Pitting,,,MFL/CLP,,
6264,Anomaly - Corrosion Cluster,,INT,135889.96,1333+79,21.03,29.99,51.02,23980,Block Valve - I-5 (1235+58),9819,Block Valve - East Canal (1513+49),17967.33,16,0.25,,52000,,19,0.05,,,,,2.4,3.8, 05:57,1170,1839,1324,1170,0.884,1.131,1866,1344,,,35.5280759,-119.5990068,246.5, INT ML,General Metal Loss,,,MFL/CLP,,
6265,Anomaly - Corrosion Cluster,,INT,135890.44,1333+79,21.51,29.51,51.02,23980,Block Valve - I-5 (1235+58),9819.48,Block Valve - East Canal (1513+49),17966.84,16,0.25,,52000,,16,0.04,,,,,1.7,1.1, 06:15,1170,1887,1359,1170,0.861,1.161,1898,1367,,,35.5280759,-119.5990085,246.5, INT ML,Pitting,,,MFL/CLP,,
6266,Anomaly - Corrosion,,INT,135890.68,1333+79,21.75,29.27,51.02,23980,Block Valve - I-5 (1235+58),9819.72,Block Valve - East Canal (1513+49),17966.61,16,0.25,,52000,,15,0.04,,,,,0.6,0.7, 06:16,1170,1930,1390,1170,0.842,1.188,1929,1389,,,35.5280759,-119.5990093,246.5, INT ML,Pitting,,,MFL/CLP,,
6267,Weld,,,135919.95,1334+09,51.02,60.43,60.43,23990,Block Valve - I-5 (1235+58),9848.99,Block Valve - East Canal (1513+49),17937.34,16,0.25,,52000, 11:56,,,,,,,,,,1170,,,1170,,,,,,,35.5280759,-119.5991076,246.5,GIRTH WELD,,,,MFL/CLP,,
6268,Anomaly - Corrosion Cluster,,INT,135932.35,1334+21,12.4,48.04,60.43,23990,Block Valve - I-5 (1235+58),9861.39,Block Valve - East Canal (1513+49),17924.94,16,0.25,,52000,,19,0.05,,,,,1,2.1, 06:04,1170,1912,1377,1170,0.85,1.177,1911,1376,,,35.5280759,-119.5991493,246.4, INT ML,Circumferential Grooving,,,MFL/CLP,,
6269,Anomaly - Corrosion,,INT,135948.15,1334+37,28.21,32.23,60.43,23990,Block Valve - I-5 (1235+58),9877.19,Block Valve - East Canal (1513+49),17909.14,16,0.25,,52000,,18,0.05,,,,,0.3,0.4, 05:17,1170,1935,1393,1170,0.84,1.191,1934,1393,,,35.5280759,-119.5992024,246.3, INT ML,Circumferential Slotting,,,MFL/CLP,,
6270,Anomaly - Corrosion Cluster,,INT,135972.45,1334+61,52.51,7.93,60.43,23990,Block Valve - I-5 (1235+58),9901.49,Block Valve - East Canal (1513+49),17884.83,16,0.25,,52000,,15,0.04,,,,,1,1.3, 06:07,1170,1918,1381,1170,0.847,1.181,1923,1385,,,35.5280758,-119.5992841,246.3, INT ML,Pitting,,,MFL/CLP,,
6271,Weld,,,135980.38,1334+69,60.43,31.76,31.76,24000,Block Valve - I-5 (1235+58),9909.42,Block Valve - East Canal (1513+49),17876.91,16,0.25,,52000, 12:24,,,,,,,,,,1170,,,1170,,,,,,,35.5280758,-119.5993107,246.3,GIRTH WELD,,,,MFL/CLP,,
6272,Weld,,,136012.14,1335+01,31.76,56.32,56.32,24010,Block Valve - I-5 (1235+58),9941.18,Block Valve - East Canal (1513+49),17845.15,16,0.25,,52000, 08:08,,,,,,,,,,1170,,,1170,,,,,,,35.528076,-119.5994174,246.3,GIRTH WELD,,,,MFL/CLP,,
6273,Weld - Change in wall thickness,,,136068.46,1335+57,56.32,3.41,3.41,24020,Block Valve - I-5 (1235+58),9997.5,Block Valve - East Canal (1513+49),17788.83,16,0.281,,52000,,,,,,,,,,,1170,,,1315,,,,,,,35.5280802,-119.5996066,246.6,GIRTH WELD NWT 0.250/0.281IN,,,,MFL/CLP,,
6274,Weld,,,136071.87,1335+61,3.41,58.72,58.73,24030,Block Valve - I-5 (1235+58),10000.91,Block Valve - East Canal (1513+49),17785.42,16,0.281,,52000, 10:00,,,,,,,,,,1170,,,1315,,,,,,,35.5280805,-119.5996181,246.6,GIRTH WELD,,,,MFL/CLP,,
6275,Weld - Change in wall thickness,,,136130.59,1336+19,58.73,31.17,31.17,24040,Block Valve - I-5 (1235+58),10059.63,Block Valve - East Canal (1513+49),17726.69,16,0.25,,52000, 12:40,,,,,,,,,,1170,,,1170,,,,,,,35.5280876,-119.5998152,245.8,GIRTH WELD NWT 0.281/0.250IN,,,,MFL/CLP,,
6276,Weld,,,136161.76,1336+50,31.17,60.41,60.41,24050,Block Valve - I-5 (1235+58),10090.8,Block Valve - East Canal (1513+49),17695.53,16,0.25,,52000, 11:04,,,,,,,,,,1170,,,1170,,,,,,,35.5280925,-119.5999198,246,GIRTH WELD,,,,MFL/CLP,,
6277,Repair - Welded sleeve begin,,,136189.18,1336+78,27.42,32.99,60.41,24050,Block Valve - I-5 (1235+58),10118.22,Block Valve - East Canal (1513+49),17668.1,16,0.25,,52000,,,,,,,,,,,1170,,,1170,,,,,,,35.5280965,-119.6000118,246,REPAIR-SHELL START,,,,MFL/CLP,,
6278,Repair - Welded sleeve end,,,136193.76,1336+82,32,28.41,60.41,24050,Block Valve - I-5 (1235+58),10122.8,Block Valve - East Canal (1513+49),17663.53,16,0.25,,52000,,,,,,,,,,,1170,,,1170,,,,,,,35.5280972,-119.6000272,246,REPAIR-SHELL END,,,,MFL/CLP,,
6279,Anomaly - Corrosion Cluster,,INT,136198.04,1336+87,36.28,24.13,60.41,24050,Block Valve - I-5 (1235+58),10127.08,Block Valve - East Canal (1513+49),17659.25,16,0.25,,52000,,16,0.04,,,,,1.1,3.1, 06:30,1170,1912,1377,1170,0.85,1.177,1907,1373,,,35.5280978,-119.6000415,246, INT ML,Circumferential Grooving,,,MFL/CLP,,
6280,Anomaly - Corrosion Cluster,,INT,136199.38,1336+88,37.62,22.79,60.41,24050,Block Valve - I-5 (1235+58),10128.42,Block Valve - East Canal (1513+49),17657.91,16,0.25,,52000,,27,0.07,,,,,2.3,1.8, 05:45,1170,1797,1294,1170,0.904,1.106,1818,1309,,,35.5280979,-119.600046,246.1, INT ML,General Metal Loss,,,MFL/CLP,,
6281,Anomaly - Corrosion Cluster,,INT,136201.95,1336+91,40.18,20.23,60.41,24050,Block Valve - I-5 (1235+58),10130.98,Block Valve - East Canal (1513+49),17655.34,16,0.25,,52000,,24,0.06,,,,,1.8,2.2, 06:04,1170,1849,1331,1170,0.879,1.138,1841,1325,,,35.5280983,-119.6000546,246.1,*INT ML,General Metal Loss,,,MFL/CLP,,
6282,Weld,,,136222.17,1337+11,60.41,60.32,60.32,24060,Block Valve - I-5 (1235+58),10151.21,Block Valve - East Canal (1513+49),17635.12,16,0.25,,52000, 01:40,,,,,,,,,,1170,,,1170,,,,,,,35.5281008,-119.6001226,246.1,GIRTH WELD,,,,MFL/CLP,,
6283,Anomaly - Corrosion,,INT,136233.13,1337+22,10.96,49.35,60.32,24060,Block Valve - I-5 (1235+58),10162.17,Block Valve - East Canal (1513+49),17624.15,16,0.25,,52000,,19,0.05,,,,,0.2,0.2, 05:29,1170,1936,1394,1170,0.84,1.191,1936,1394,,,35.5281023,-119.6001593,246.1, INT ML,Pinhole,,,MFL/CLP,,
6284,Weld,,,136282.49,1337+71,60.32,60.52,60.52,24070,Block Valve - I-5 (1235+58),10211.53,Block Valve - East Canal (1513+49),17574.8,16,0.25,,52000,,,,,,,,,,,1170,,,1170,,,,,,,35.5281087,-119.600325,246.1,GIRTH WELD,,,,MFL/CLP,,
6285,Weld,,,136343.01,1338+32,60.52,24.04,24.04,24080,Block Valve - I-5 (1235+58),10272.04,Block Valve - East Canal (1513+49),17514.28,16,0.25,,52000, 01:12,,,,,,,,,,1170,,,1170,,,,,,,35.5281165,-119.6005281,246.7,GIRTH WELD,,,,MFL/CLP,,
6286,Anomaly - Corrosion,,EXT,136366.99,1338+56,23.98,0.05,24.04,24080,Block Valve - I-5 (1235+58),10296.03,Block Valve - East Canal (1513+49),17490.3,16,0.281,,52000,,15,0.04,,,,,1.9,0.6, 11:15,1170,2120,1526,1315,0.767,1.16,2108,1518,,,35.52812,-119.6006086,246.1, EXT ML,Axial Grooving,,,MFL/CLP,,
6287,Weld - Change in wall thickness,,,136367.04,1338+56,24.04,59.02,59.02,24090,Block Valve - I-5 (1235+58),10296.08,Block Valve - East Canal (1513+49),17490.25,16,0.281,,52000, 01:44,,,,,,,,,,1170,,,1315,,,,,,,35.52812,-119.6006088,246.1,GIRTH WELD NWT 0.250/0.281IN,,,,MFL/CLP,,
6288,Weld - Change in wall thickness,,,136426.06,1339+15,59.02,38.08,38.08,24100,Block Valve - I-5 (1235+58),10355.1,Block Valve - East Canal (1513+49),17431.22,16,0.25,,52000, 10:36,,,,,,,,,,1170,,,1170,,,,,,,35.5281277,-119.6008069,245.8,GIRTH WELD NWT 0.281/0.250IN,,,,MFL/CLP,,
6289,Weld,,,136464.14,1339+53,38.08,60.34,60.34,24110,Block Valve - I-5 (1235+58),10393.18,Block Valve - East Canal (1513+49),17393.15,16,0.25,,52000, 02:16,,,,,,,,,,1170,,,1170,,,,,,,35.5281322,-119.6009348,245.9,GIRTH WELD,,,,MFL/CLP,,
6290,Weld,,,136524.48,1340+13,60.34,60.47,60.47,24120,Block Valve - I-5 (1235+58),10453.52,Block Valve - East Canal (1513+49),17332.81,16,0.25,,52000, 10:44,,,,,,,,,,1170,,,1170,,,,,,,35.5281395,-119.6011374,246.1,GIRTH WELD,,,,MFL/CLP,,
6291,Weld,,,136584.95,1340+74,60.47,60.56,60.56,24130,Block Valve - I-5 (1235+58),10513.99,Block Valve - East Canal (1513+49),17272.34,16,0.25,,52000, 01:48,,,,,,,,,,1170,,,1170,,,,,,,35.5281469,-119.6013404,246.1,GIRTH WELD,,,,MFL/CLP,,
6292,Anomaly - Corrosion,,INT,136626.26,1341+15,41.31,19.25,60.56,24130,Block Valve - I-5 (1235+58),10555.3,Block Valve - East Canal (1513+49),17231.03,16,0.25,,52000,,16,0.04,,,,,0.4,0.4, 05:22,1170,1933,1392,1170,0.841,1.19,1932,1391,,,35.5281521,-119.6014791,246.1, INT ML,Pitting,,,MFL/CLP,,
6293,Weld,,,136645.51,1341+34,60.56,60.56,60.56,24140,Block Valve - I-5 (1235+58),10574.55,Block Valve - East Canal (1513+49),17211.78,16,0.25,,52000, 09:08,,,,,,,,,,1170,,,1170,,,,,,,35.5281543,-119.6015437,246.1,GIRTH WELD,,,,MFL/CLP,,
6294,Weld,,,136706.07,1341+95,60.56,59.24,59.24,24150,Block Valve - I-5 (1235+58),10635.11,Block Valve - East Canal (1513+49),17151.22,16,0.25,,52000, 02:08,,,,,,,,,,1170,,,1170,,,,,,,35.5281613,-119.601747,246.1,GIRTH WELD,,,,MFL/CLP,,
6295,Weld,,,136765.31,1342+54,59.24,60.42,60.43,24160,Block Valve - I-5 (1235+58),10694.35,Block Valve - East Canal (1513+49),17091.98,16,0.25,,52000, 08:52,,,,,,,,,,1170,,,1170,,,,,,,35.5281687,-119.6019459,246.2,GIRTH WELD,,,,MFL/CLP,,
6296,Anomaly - Corrosion,,INT,136790.35,1342+79,25.05,35.38,60.43,24160,Block Valve - I-5 (1235+58),10719.39,Block Valve - East Canal (1513+49),17066.93,16,0.25,,52000,,20,0.05,,,,,0.5,0.6, 06:10,1170,1931,1390,1170,0.842,1.188,1929,1389,,,35.5281714,-119.60203,246.3, INT ML,Pitting,,,MFL/CLP,,
6297,Anomaly - Corrosion,,INT,136805.8,1342+95,40.5,19.93,60.43,24160,Block Valve - I-5 (1235+58),10734.84,Block Valve - East Canal (1513+49),17051.48,16,0.25,,52000,,20,0.05,,,,,0.4,0.6, 05:36,1170,1933,1392,1170,0.841,1.189,1932,1391,,,35.5281733,-119.6020819,246.3, INT ML,Pitting,,,MFL/CLP,,
6298,Anomaly - Corrosion,,INT,136822.15,1343+11,56.84,3.59,60.43,24160,Block Valve - I-5 (1235+58),10751.18,Block Valve - East Canal (1513+49),17035.14,16,0.25,,52000,,17,0.04,,,,,0.5,0.4, 06:00,1170,1932,1391,1170,0.841,1.189,1931,1390,,,35.5281753,-119.6021368,246.2, INT ML,Pitting,,,MFL/CLP,,
6299,Weld,,,136825.73,1343+15,60.43,60.47,60.47,24170,Block Valve - I-5 (1235+58),10754.77,Block Valve - East Canal (1513+49),17031.56,16,0.25,,52000, 12:28,,,,,,,,,,1170,,,1170,,,,,,,35.5281758,-119.6021488,246.2,GIRTH WELD,,,,MFL/CLP,,
6300,Anomaly - Corrosion,,INT,136829.2,1343+18,3.47,57,60.47,24170,Block Valve - I-5 (1235+58),10758.24,Block Valve - East Canal (1513+49),17028.09,16,0.25,,52000,,17,0.04,,,,,0.3,0.3, 06:04,1170,1936,1394,1170,0.84,1.191,1935,1393,,,35.5281763,-119.6021604,246.2, INT ML,Pinhole,,,MFL/CLP,,
6301,Anomaly - Corrosion,,INT,136859.54,1343+48,33.8,26.66,60.47,24170,Block Valve - I-5 (1235+58),10788.58,Block Valve - East Canal (1513+49),16997.75,16,0.25,,52000,,16,0.04,,,,,0.4,0.4, 06:18,1170,1935,1393,1170,0.84,1.19,1934,1392,,,35.5281801,-119.6022623,246.3, INT ML,Circumferential Slotting,,,MFL/CLP,,
6302,Weld,,,136886.2,1343+75,60.47,60.53,60.53,24180,Block Valve - I-5 (1235+58),10815.24,Block Valve - East Canal (1513+49),16971.09,16,0.25,,52000, 10:44,,,,,,,,,,1170,,,1170,,,,,,,35.5281832,-119.6023518,246.3,GIRTH WELD,,,,MFL/CLP,,
6303,Anomaly - Corrosion,,INT,136918.75,1344+08,32.55,27.98,60.53,24180,Block Valve - I-5 (1235+58),10847.79,Block Valve - East Canal (1513+49),16938.54,16,0.25,,52000,,15,0.04,,,,,0.5,0.6, 06:03,1170,1932,1391,1170,0.841,1.189,1931,1390,,,35.5281873,-119.6024611,246.1, INT ML,Pitting,,,MFL/CLP,,
6304,Anomaly - Corrosion Cluster,,INT,136918.93,1344+08,32.73,27.8,60.53,24180,Block Valve - I-5 (1235+58),10847.97,Block Valve - East Canal (1513+49),16938.36,16,0.25,,52000,,16,0.04,,,,,0.9,1.1, 06:05,1170,1921,1383,1170,0.846,1.182,1922,1384,,,35.5281873,-119.6024617,246.1, INT ML,Pitting,,,MFL/CLP,,
6305,Anomaly - Corrosion Cluster,,INT,136919.25,1344+08,33.05,27.48,60.53,24180,Block Valve - I-5 (1235+58),10848.28,Block Valve - East Canal (1513+49),16938.04,16,0.25,,52000,,25,0.06,,,,,1.8,1.9, 06:02,1170,1845,1328,1170,0.881,1.135,1889,1360,,,35.5281874,-119.6024627,246.1,*INT ML,General Metal Loss,,,MFL/CLP,,
6306,Anomaly - Corrosion Cluster,,INT,136920.62,1344+09,34.42,26.11,60.53,24180,Block Valve - I-5 (1235+58),10849.66,Block Valve - East Canal (1513+49),16936.67,16,0.25,,52000,,17,0.04,,,,,1,1.7, 05:55,1170,1915,1379,1170,0.848,1.179,1913,1377,,,35.5281876,-119.6024674,246.1, INT ML,Pitting,,,MFL/CLP,,
6307,Anomaly - Corrosion Cluster,,INT,136921.25,1344+10,35.05,25.48,60.53,24180,Block Valve - I-5 (1235+58),10850.29,Block Valve - East Canal (1513+49),16936.04,16,0.25,,52000,,16,0.04,,,,,2.1,1.2, 06:04,1170,1870,1347,1170,0.869,1.151,1874,1349,,,35.5281876,-119.6024695,246.1, INT ML,General Metal Loss,,,MFL/CLP,,
6308,Anomaly - Corrosion,,INT,136942.08,1344+31,55.88,4.65,60.53,24180,Block Valve - I-5 (1235+58),10871.12,Block Valve - East Canal (1513+49),16915.21,16,0.25,,52000,,18,0.05,,,,,0.4,0.5, 05:22,1170,1933,1391,1170,0.841,1.189,1931,1391,,,35.5281904,-119.6025394,246.2, INT ML,Pitting,,,MFL/CLP,,
6309,Weld,,,136946.73,1344+36,60.53,60.43,60.43,24190,Block Valve - I-5 (1235+58),10875.76,Block Valve - East Canal (1513+49),16910.56,16,0.25,,52000, 02:48,,,,,,,,,,1170,,,1170,,,,,,,35.528191,-119.602555,246.2,GIRTH WELD,,,,MFL/CLP,,
6310,Weld,,,137007.16,1344+96,60.43,60.15,60.14,24200,Block Valve - I-5 (1235+58),10936.19,Block Valve - East Canal (1513+49),16850.13,16,0.25,,52000, 09:40,,,,,,,,,,1170,,,1170,,,,,,,35.5281982,-119.6027579,246.3,GIRTH WELD,,,,MFL/CLP,,
6311,Anomaly - Corrosion Cluster,,INT,137043.38,1345+32,36.22,23.92,60.14,24200,Block Valve - I-5 (1235+58),10972.42,Block Valve - East Canal (1513+49),16813.9,16,0.25,,52000,,26,0.07,,,,,1.5,0.7, 05:57,1170,1864,1342,1170,0.872,1.147,1901,1369,,,35.5282024,-119.6028795,246.2,*INT ML,Axial Grooving,,,MFL/CLP,,
6312,Anomaly - Corrosion Cluster,,EXT,137066.3,1345+55,59.14,1.01,60.14,24200,Block Valve - I-5 (1235+58),10995.34,Block Valve - East Canal (1513+49),16790.99,16,0.25,,52000,,30,0.08,,,,,7,12.6, 03:32,1170,1585,1141,1170,1.025,0.976,1581,1138,3,d,35.5282054,-119.6029565,246.1,*EXT ML,General Metal Loss,Transferred Target,,MFL/CLP,,
6313,Weld,,,137067.3,1345+56,60.14,61.2,61.2,24210,Block Valve - I-5 (1235+58),10996.34,Block Valve - East Canal (1513+49),16789.98,16,0.25,,52000, 02:56,,,,,,,,,,1170,,,1170,,,,,,,35.5282055,-119.6029598,246.1,GIRTH WELD,,,,MFL/CLP,,
6314,Weld,,,137128.51,1346+17,61.2,61.05,61.05,24220,Block Valve - I-5 (1235+58),11057.55,Block Valve - East Canal (1513+49),16728.78,16,0.25,,52000, 08:24,,,,,,,,,,1170,,,1170,,,,,,,35.5282133,-119.6031653,245.9,GIRTH WELD,,,,MFL/CLP,,
6315,Anomaly - Corrosion,,INT,137146.66,1346+36,18.15,42.9,61.05,24220,Block Valve - I-5 (1235+58),11075.7,Block Valve - East Canal (1513+49),16710.63,16,0.25,,52000,,16,0.04,,,,,0.6,0.7, 06:06,1170,1930,1389,1170,0.842,1.187,1928,1388,,,35.5282152,-119.6032263,245.8, INT ML,Pitting,,,MFL/CLP,,
6316,Anomaly - Corrosion,,INT,137147.32,1346+36,18.81,42.24,61.05,24220,Block Valve - I-5 (1235+58),11076.36,Block Valve - East Canal (1513+49),16709.97,16,0.25,,52000,,16,0.04,,,,,1.7,0.7, 05:54,1170,1886,1358,1170,0.862,1.16,1875,1350,,,35.5282153,-119.6032285,245.8, INT ML,Axial Grooving,,,MFL/CLP,,
6317,Anomaly - Corrosion,,INT,137148.25,1346+37,19.74,41.32,61.05,24220,Block Valve - I-5 (1235+58),11077.28,Block Valve - East Canal (1513+49),16709.04,16,0.25,,52000,,20,0.05,,,,,0.8,0.8, 06:08,1170,1920,1382,1170,0.847,1.181,1916,1379,,,35.5282154,-119.6032316,245.8, INT ML,Pitting,,,MFL/CLP,,
6318,Anomaly - Corrosion,,INT,137154.03,1346+43,25.53,35.53,61.05,24220,Block Valve - I-5 (1235+58),11083.07,Block Valve - East Canal (1513+49),16703.26,16,0.25,,52000,,15,0.04,,,,,0.4,0.5, 06:07,1170,1934,1393,1170,0.84,1.19,1933,1392,,,35.5282161,-119.603251,245.8, INT ML,Pitting,,,MFL/CLP,,
6319,Anomaly - Corrosion,,INT,137161.19,1346+50,32.68,28.37,61.05,24220,Block Valve - I-5 (1235+58),11090.23,Block Valve - East Canal (1513+49),16696.1,16,0.25,,52000,,15,0.04,,,,,0.7,0.8, 05:55,1170,1927,1388,1170,0.843,1.186,1925,1386,,,35.5282169,-119.603275,245.8, INT ML,Pitting,,,MFL/CLP,,
6320,Anomaly - Corrosion,,EXT,137188.86,1346+78,60.35,0.71,61.05,24220,Block Valve - I-5 (1235+58),11117.89,Block Valve - East Canal (1513+49),16668.43,16,0.25,,52000,,33,0.08,,,,,2.1,3.3, 07:35,1170,1779,1281,1170,0.913,1.095,1742,1254,,,35.5282205,-119.6033679,245.7,*EXT ML,General Metal Loss,,,MFL/CLP,,
6321,Anomaly - Corrosion,,EXT,137189.25,1346+78,60.74,0.31,61.05,24220,Block Valve - I-5 (1235+58),11118.29,Block Valve - East Canal (1513+49),16668.04,16,0.25,,52000,,15,0.04,,,,,0.5,0.5, 08:41,1170,1932,1391,1170,0.841,1.189,1931,1390,,,35.5282205,-119.6033692,245.7, EXT ML,Pitting,,,MFL/CLP,,
6322,Weld,,,137189.56,1346+78,61.05,60.32,60.32,24230,Block Valve - I-5 (1235+58),11118.6,Block Valve - East Canal (1513+49),16667.73,16,0.25,,52000, 03:24,,,,,,,,,,1170,,,1170,,,,,,,35.5282206,-119.6033703,245.7,GIRTH WELD,,,,MFL/CLP,,
6323,Anomaly - Corrosion Cluster,,INT,137190.92,1346+80,1.36,58.97,60.32,24230,Block Valve - I-5 (1235+58),11119.95,Block Valve - East Canal (1513+49),16666.37,16,0.25,,52000,,20,0.05,,,,,2.9,3.4, 05:50,1170,1810,1304,1170,0.898,1.114,1827,1315,,,35.5282207,-119.6033748,245.7, INT ML,General Metal Loss,,,MFL/CLP,,
6324,Anomaly - Corrosion Cluster,,INT,137194.58,1346+84,5.02,55.3,60.32,24230,Block Valve - I-5 (1235+58),11123.62,Block Valve - East Canal (1513+49),16662.7,16,0.25,,52000,,19,0.05,,,,,2.2,1.5, 06:12,1170,1852,1333,1170,0.878,1.14,1887,1359,,,35.5282212,-119.6033871,245.6, INT ML,General Metal Loss,,,MFL/CLP,,
6325,Anomaly - Corrosion,,INT,137194.98,1346+84,5.42,54.91,60.32,24230,Block Valve - I-5 (1235+58),11124.02,Block Valve - East Canal (1513+49),16662.31,16,0.25,,52000,,20,0.05,,,,,0.6,0.7, 05:46,1170,1928,1389,1170,0.843,1.187,1926,1387,,,35.5282213,-119.6033885,245.6, INT ML,Pitting,,,MFL/CLP,,
6326,Anomaly - Corrosion Cluster,,INT,137198.58,1346+88,9.02,51.3,60.32,24230,Block Valve - I-5 (1235+58),11127.62,Block Valve - East Canal (1513+49),16658.71,16,0.25,,52000,,28,0.07,,,,,1.9,0.7, 05:49,1170,1828,1316,1170,0.889,1.125,1879,1353,,,35.5282217,-119.6034006,245.6, INT ML,Axial Grooving,,,MFL/CLP,,
6327,Anomaly - Corrosion Cluster,,INT,137199.24,1346+88,9.68,50.64,60.32,24230,Block Valve - I-5 (1235+58),11128.28,Block Valve - East Canal (1513+49),16658.05,16,0.25,,52000,,18,0.05,,,,,1.5,1.7, 06:21,1170,1890,1361,1170,0.86,1.163,1908,1374,,,35.5282218,-119.6034028,245.6, INT ML,General Metal Loss,,,MFL/CLP,,
6328,Anomaly - Corrosion Cluster,,INT,137199.52,1346+88,9.96,50.36,60.32,24230,Block Valve - I-5 (1235+58),11128.56,Block Valve - East Canal (1513+49),16657.77,16,0.25,,52000,,17,0.04,,,,,2.9,1.5, 05:55,1170,1833,1320,1170,0.887,1.128,1875,1350,,,35.5282219,-119.6034037,245.6, INT ML,General Metal Loss,,,MFL/CLP,,
6329,Anomaly - Corrosion,,INT,137201.41,1346+90,11.85,48.47,60.32,24230,Block Valve - I-5 (1235+58),11130.45,Block Valve - East Canal (1513+49),16655.88,16,0.25,,52000,,17,0.04,,,,,0.8,0.9, 06:01,1170,1921,1383,1170,0.846,1.182,1918,1381,,,35.5282221,-119.6034101,245.6, INT ML,Pitting,,,MFL/CLP,,
6330,Anomaly - Corrosion,,INT,137201.85,1346+91,12.29,48.03,60.32,24230,Block Valve - I-5 (1235+58),11130.89,Block Valve - East Canal (1513+49),16655.44,16,0.25,,52000,,15,0.04,,,,,0.3,0.4, 06:09,1170,1935,1393,1170,0.84,1.191,1935,1393,,,35.5282222,-119.6034115,245.6, INT ML,Circumferential Slotting,,,MFL/CLP,,
6331,Anomaly - Corrosion,,INT,137202.27,1346+91,12.71,47.61,60.32,24230,Block Valve - I-5 (1235+58),11131.31,Block Valve - East Canal (1513+49),16655.02,16,0.25,,52000,,19,0.05,,,,,0.4,0.5, 06:05,1170,1932,1391,1170,0.841,1.189,1931,1390,,,35.5282222,-119.603413,245.6, INT ML,Pitting,,,MFL/CLP,,
6332,Anomaly - Corrosion Cluster,,INT,137202.68,1346+92,13.13,47.2,60.32,24230,Block Valve - I-5 (1235+58),11131.72,Block Valve - East Canal (1513+49),16654.6,16,0.25,,52000,,17,0.04,,,,,1.9,1.6, 05:55,1170,1873,1348,1170,0.868,1.152,1875,1350,,,35.5282223,-119.6034143,245.6, INT ML,General Metal Loss,,,MFL/CLP,,
6333,Anomaly - Corrosion Cluster,,INT,137204.91,1346+94,15.35,44.97,60.32,24230,Block Valve - I-5 (1235+58),11133.95,Block Valve - East Canal (1513+49),16652.38,16,0.25,,52000,,17,0.04,,,,,1.9,1.7, 06:12,1170,1873,1348,1170,0.868,1.152,1894,1364,,,35.5282225,-119.6034218,245.6, INT ML,General Metal Loss,,,MFL/CLP,,
6334,Anomaly - Corrosion,,INT,137208.99,1346+98,19.43,40.9,60.32,24230,Block Valve - I-5 (1235+58),11138.03,Block Valve - East Canal (1513+49),16648.3,16,0.25,,52000,,40,0.1,,,,,0.3,0.6, 06:13,1170,1932,1391,1170,0.841,1.189,1930,1390,,,35.528223,-119.6034355,245.6,*INT ML,Circumferential Slotting,,,MFL/CLP,,
6335,Anomaly - Corrosion,,INT,137209.29,1346+98,19.73,40.6,60.32,24230,Block Valve - I-5 (1235+58),11138.32,Block Valve - East Canal (1513+49),16648,16,0.25,,52000,,17,0.04,,,,,0.3,0.3, 06:10,1170,1936,1394,1170,0.84,1.191,1935,1393,,,35.5282231,-119.6034365,245.6, INT ML,Pinhole,,,MFL/CLP,,
6336,Anomaly - Corrosion,,INT,137210.41,1346+99,20.85,39.48,60.32,24230,Block Valve - I-5 (1235+58),11139.45,Block Valve - East Canal (1513+49),16646.88,16,0.25,,52000,,15,0.04,,,,,0.3,0.3, 06:10,1170,1936,1394,1170,0.84,1.191,1936,1394,,,35.5282232,-119.6034403,245.6, INT ML,Pinhole,,,MFL/CLP,,
6337,Anomaly - Corrosion,,INT,137210.73,1347+00,21.17,39.15,60.32,24230,Block Valve - I-5 (1235+58),11139.77,Block Valve - East Canal (1513+49),16646.56,16,0.25,,52000,,15,0.04,,,,,0.4,0.6, 05:58,1170,1935,1393,1170,0.84,1.191,1934,1393,,,35.5282232,-119.6034414,245.6, INT ML,Circumferential Slotting,,,MFL/CLP,,
6338,Anomaly - Corrosion,,INT,137211.48,1347+00,21.92,38.41,60.32,24230,Block Valve - I-5 (1235+58),11140.52,Block Valve - East Canal (1513+49),16645.81,16,0.25,,52000,,15,0.04,,,,,0.5,0.4, 06:22,1170,1933,1392,1170,0.841,1.189,1932,1391,,,35.5282233,-119.6034439,245.6, INT ML,Pitting,,,MFL/CLP,,
6339,Anomaly - Corrosion Cluster,,INT,137212.34,1347+01,22.78,37.54,60.32,24230,Block Valve - I-5 (1235+58),11141.38,Block Valve - East Canal (1513+49),16644.95,16,0.25,,52000,,17,0.04,,,,,2.8,2.4, 06:16,1170,1836,1322,1170,0.885,1.13,1877,1351,,,35.5282234,-119.6034468,245.6, INT ML,General Metal Loss,,,MFL/CLP,,
6340,Anomaly - Corrosion Cluster,,INT,137213.17,1347+02,23.61,36.72,60.32,24230,Block Valve - I-5 (1235+58),11142.21,Block Valve - East Canal (1513+49),16644.12,16,0.25,,52000,,18,0.05,,,,,1.4,2.2, 06:15,1170,1894,1364,1170,0.858,1.165,1895,1364,,,35.5282235,-119.6034495,245.6, INT ML,General Metal Loss,,,MFL/CLP,,
6341,Anomaly - Corrosion,,INT,137218.6,1347+08,29.04,31.28,60.32,24230,Block Valve - I-5 (1235+58),11147.64,Block Valve - East Canal (1513+49),16638.69,16,0.25,,52000,,16,0.04,,,,,1.1,1.1, 06:10,1170,1914,1378,1170,0.849,1.178,1909,1375,,,35.5282242,-119.6034678,245.6, INT ML,Pitting,,,MFL/CLP,,
6342,Weld,,,137249.88,1347+39,60.32,61.09,61.09,24240,Block Valve - I-5 (1235+58),11178.92,Block Valve - East Canal (1513+49),16607.41,16,0.25,,52000, 08:56,,,,,,,,,,1170,,,1170,,,,,,,35.5282277,-119.6035728,245.4,GIRTH WELD,,,,MFL/CLP,,
6343,Anomaly - Corrosion,,INT,137260.97,1347+50,11.08,50.01,61.09,24240,Block Valve - I-5 (1235+58),11190,Block Valve - East Canal (1513+49),16596.32,16,0.25,,52000,,20,0.05,,,,,0.5,0.6, 05:26,1170,1931,1390,1170,0.842,1.188,1929,1389,,,35.528229,-119.60361,245.3, INT ML,Pitting,,,MFL/CLP,,
6344,Anomaly - Corrosion,,INT,137261.15,1347+50,11.26,49.83,61.09,24240,Block Valve - I-5 (1235+58),11190.18,Block Valve - East Canal (1513+49),16596.14,16,0.25,,52000,,20,0.05,,,,,1.1,0.6, 06:05,1170,1903,1370,1170,0.854,1.171,1896,1365,,,35.528229,-119.6036106,245.3, INT ML,Pitting,,,MFL/CLP,,
6345,Weld,,,137310.97,1348+00,61.09,61.05,61.05,24250,Block Valve - I-5 (1235+58),11240.01,Block Valve - East Canal (1513+49),16546.32,16,0.25,,52000, 03:32,,,,,,,,,,1170,,,1170,,,,,,,35.528236,-119.6037779,245.4,GIRTH WELD,,,,MFL/CLP,,
6346,Weld,,,137372.02,1348+61,61.05,61.03,61.02,24260,Block Valve - I-5 (1235+58),11301.06,Block Valve - East Canal (1513+49),16485.26,16,0.25,,52000, 10:36,,,,,,,,,,1170,,,1170,,,,,,,35.5282443,-119.6039828,245.4,GIRTH WELD,,,,MFL/CLP,,
6347,Weld,,,137433.05,1349+22,61.02,60.97,60.97,24270,Block Valve - I-5 (1235+58),11362.09,Block Valve - East Canal (1513+49),16424.24,16,0.25,,52000, 03:00,,,,,,,,,,1170,,,1170,,,,,,,35.5282521,-119.6041877,245.4,GIRTH WELD,,,,MFL/CLP,,
6348,Anomaly - Corrosion,,INT,137475.44,1349+64,42.39,18.58,60.97,24270,Block Valve - I-5 (1235+58),11404.48,Block Valve - East Canal (1513+49),16381.85,16,0.25,,52000,,18,0.05,,,,,0.9,0.6, 05:29,1170,1919,1382,1170,0.847,1.181,1915,1379,,,35.5282574,-119.60433,245.4, INT ML,Pitting,,,MFL/CLP,,
6349,Anomaly - Corrosion,,INT,137475.9,1349+65,42.85,18.11,60.97,24270,Block Valve - I-5 (1235+58),11404.94,Block Valve - East Canal (1513+49),16381.39,16,0.25,,52000,,18,0.05,,,,,0.7,0.8, 05:26,1170,1925,1386,1170,0.844,1.184,1922,1384,,,35.5282575,-119.6043315,245.4, INT ML,Pitting,,,MFL/CLP,,
6350,Anomaly - Corrosion,,INT,137483.58,1349+73,50.53,10.44,60.97,24270,Block Valve - I-5 (1235+58),11412.62,Block Valve - East Canal (1513+49),16373.71,16,0.25,,52000,,23,0.06,,,,,0.6,0.7, 05:40,1170,1925,1386,1170,0.844,1.185,1922,1384,,,35.5282584,-119.6043573,245.3, INT ML,Pitting,,,MFL/CLP,,
6351,Weld,,,137494.02,1349+83,60.97,61.01,61.01,24280,Block Valve - I-5 (1235+58),11423.05,Block Valve - East Canal (1513+49),16363.27,16,0.25,,52000, 09:56,,,,,,,,,,1170,,,1170,,,,,,,35.5282596,-119.6043923,245.2,GIRTH WELD,,,,MFL/CLP,,
6352,Anomaly - Corrosion Cluster,,INT,137511.38,1350+00,17.36,43.65,61.01,24280,Block Valve - I-5 (1235+58),11440.42,Block Valve - East Canal (1513+49),16345.91,16,0.25,,52000,,15,0.04,,,,,0.8,3.3, 05:52,1170,1924,1385,1170,0.845,1.184,1921,1383,,,35.5282616,-119.6044506,245.1, INT ML,Circumferential Grooving,,,MFL/CLP,,
6353,Anomaly - Corrosion,,INT,137530.29,1350+19,36.28,24.73,61.01,24280,Block Valve - I-5 (1235+58),11459.33,Block Valve - East Canal (1513+49),16327,16,0.25,,52000,,15,0.04,,,,,0.9,0.8, 05:40,1170,1920,1382,1170,0.847,1.181,1916,1380,,,35.5282641,-119.6045141,245.1, INT ML,Pitting,,,MFL/CLP,,
6354,Weld,,,137555.03,1350+44,61.01,61.04,61.04,24290,Block Valve - I-5 (1235+58),11484.07,Block Valve - East Canal (1513+49),16302.26,16,0.25,,52000, 01:20,,,,,,,,,,1170,,,1170,,,,,,,35.5282674,-119.6045972,245.1,GIRTH WELD,,,,MFL/CLP,,
6355,Weld,,,137616.06,1351+05,61.04,61.02,61.02,24300,Block Valve - I-5 (1235+58),11545.1,Block Valve - East Canal (1513+49),16241.22,16,0.25,,52000, 10:56,,,,,,,,,,1170,,,1170,,,,,,,35.5282759,-119.604802,245.3,GIRTH WELD,,,,MFL/CLP,,
6356,Anomaly - Corrosion,,INT,137642.67,1351+32,26.6,34.42,61.02,24300,Block Valve - I-5 (1235+58),11571.71,Block Valve - East Canal (1513+49),16214.62,16,0.25,,52000,,16,0.04,,,,,0.5,0.7, 05:52,1170,1931,1391,1170,0.841,1.189,1930,1390,,,35.5282796,-119.6048913,245.2, INT ML,Pitting,,,MFL/CLP,,
6357,Anomaly - Corrosion,,INT,137644.29,1351+33,28.22,32.8,61.02,24300,Block Valve - I-5 (1235+58),11573.32,Block Valve - East Canal (1513+49),16213,16,0.25,,52000,,16,0.04,,,,,0.4,0.4, 05:35,1170,1934,1392,1170,0.84,1.19,1933,1392,,,35.5282798,-119.6048967,245.2, INT ML,Pitting,,,MFL/CLP,,
6358,Anomaly - Corrosion,,INT,137649.06,1351+38,33,28.03,61.02,24300,Block Valve - I-5 (1235+58),11578.1,Block Valve - East Canal (1513+49),16208.23,16,0.25,,52000,,16,0.04,,,,,0.5,0.4, 05:33,1170,1932,1391,1170,0.841,1.189,1931,1391,,,35.5282806,-119.6049128,245.2, INT ML,Pitting,,,MFL/CLP,,
6359,Anomaly - Corrosion Cluster,,INT,137652.56,1351+42,36.5,24.53,61.02,24300,Block Valve - I-5 (1235+58),11581.6,Block Valve - East Canal (1513+49),16204.73,16,0.25,,52000,,34,0.09,,,,,1.2,0.5, 05:58,1170,1862,1341,1170,0.873,1.146,1899,1367,,,35.5282811,-119.6049245,245.1,*INT ML,Axial Grooving,,,MFL/CLP,,
6360,Anomaly - Corrosion,,INT,137652.75,1351+42,36.68,24.34,61.02,24300,Block Valve - I-5 (1235+58),11581.79,Block Valve - East Canal (1513+49),16204.54,16,0.25,,52000,,17,0.04,,,,,0.7,0.7, 05:46,1170,1925,1386,1170,0.844,1.185,1923,1384,,,35.5282811,-119.6049251,245.1, INT ML,Pitting,,,MFL/CLP,,
