Repository: kerbergr/datadump

File: MLCompare/bin/Debug/netcoreapp3.1/ex2/oldAug12_final.csv (part 44 of 64)
74,Anomaly - Corrosion,,INT,1110.35,11+13,40.81,19.61,60.43,240,Launch Valve - Rio Bravo Station (0+00),1110.35,Block Valve  BV 7.14 (377+16),36530.18,16,0.25,,52000,,15,0.04,,,,,0.3,0.4, 05:55,1170,1935,1393,1170,0.84,1.191,1935,1393,,,35.4366554,-119.2694426,320.4, INT ML,Pinhole,,,MFL/CLP,,
75,Weld,,,1129.97,11+32,60.43,60.31,60.31,250,Launch Valve - Rio Bravo Station (0+00),1129.97,Block Valve  BV 7.14 (377+16),36510.56,16,0.25,,52000, 02:04,,,,,,,,,,1170,,,1170,,,,,,,35.4367093,-119.2694419,320.8,GIRTH WELD,,,,MFL/CLP,,
76,Anomaly - Corrosion,,INT,1188.08,11+90,58.11,2.2,60.31,250,Launch Valve - Rio Bravo Station (0+00),1188.08,Block Valve  BV 7.14 (377+16),36452.45,16,0.25,,52000,,16,0.04,,,,,0.3,0.4, 05:46,1170,1935,1393,1170,0.84,1.191,1935,1393,,,35.436869,-119.2694407,321.6, INT ML,Pinhole,,,MFL/CLP,,
77,Weld,,,1190.28,11+93,60.31,60.3,60.3,260,Launch Valve - Rio Bravo Station (0+00),1190.28,Block Valve  BV 7.14 (377+16),36450.26,16,0.25,,52000, 11:48,,,,,,,,,,1170,,,1170,,,,,,,35.436875,-119.2694407,321.6,GIRTH WELD,,,,MFL/CLP,,
6361,Weld,,,137677.09,1351+66,61.02,61.05,61.05,24310,Block Valve - I-5 (1235+58),11606.13,Block Valve - East Canal (1513+49),16180.2,16,0.25,,52000, 11:36,,,,,,,,,,1170,,,1170,,,,,,,35.5282849,-119.6050068,244.8,GIRTH WELD,,,,MFL/CLP,,
6362,Anomaly - Corrosion Cluster,,INT,137690.49,1351+80,13.4,47.65,61.05,24310,Block Valve - I-5 (1235+58),11619.52,Block Valve - East Canal (1513+49),16166.8,16,0.25,,52000,,18,0.05,,,,,1.6,1.3, 06:27,1170,1884,1357,1170,0.863,1.159,1901,1368,,,35.5282868,-119.6050518,244.5,*INT ML,General Metal Loss,,,MFL/CLP,,
6363,Anomaly - Corrosion Cluster,,INT,137692.52,1351+81,15.43,45.62,61.05,24310,Block Valve - I-5 (1235+58),11621.56,Block Valve - East Canal (1513+49),16164.77,16,0.25,,52000,,21,0.05,,,,,1.6,0.3, 06:10,1170,1876,1351,1170,0.866,1.154,1912,1377,,,35.528287,-119.6050586,244.5, INT ML,Axial Slotting,,,MFL/CLP,,
6364,Anomaly - Corrosion,,INT,137695.38,1351+84,18.29,42.76,61.05,24310,Block Valve - I-5 (1235+58),11624.42,Block Valve - East Canal (1513+49),16161.91,16,0.25,,52000,,16,0.04,,,,,0.5,0.6, 06:21,1170,1931,1391,1170,0.841,1.189,1930,1390,,,35.5282874,-119.6050682,244.5, INT ML,Pitting,,,MFL/CLP,,
6365,Repair - Welded sleeve begin,,,137696.92,1351+86,19.83,41.22,61.05,24310,Block Valve - I-5 (1235+58),11625.96,Block Valve - East Canal (1513+49),16160.37,16,0.25,,52000,,,,,,,,,,,1170,,,1170,,,,,,,35.5282876,-119.6050734,244.5,REPAIR-SHELL START,,,,MFL/CLP,,
6366,Repair - Welded sleeve end,,,137706.58,1351+96,29.49,31.56,61.05,24310,Block Valve - I-5 (1235+58),11635.61,Block Valve - East Canal (1513+49),16150.71,16,0.25,,52000,,,,,,,,,,,1170,,,1170,,,,,,,35.5282888,-119.6051058,244.6,REPAIR-SHELL END,,,,MFL/CLP,,
6367,Anomaly - Corrosion Cluster,,INT,137729.29,1352+18,52.2,8.85,61.05,24310,Block Valve - I-5 (1235+58),11658.32,Block Valve - East Canal (1513+49),16128,16,0.25,,52000,,15,0.04,,,,,1.7,1.9, 05:46,1170,1891,1361,1170,0.86,1.164,1881,1355,,,35.5282917,-119.6051821,245, INT ML,General Metal Loss,,,MFL/CLP,,
6368,Anomaly - Corrosion,,INT,137731.23,1352+20,54.14,6.91,61.05,24310,Block Valve - I-5 (1235+58),11660.27,Block Valve - East Canal (1513+49),16126.06,16,0.25,,52000,,18,0.05,,,,,0.7,0.8, 06:06,1170,1926,1387,1170,0.844,1.185,1923,1385,,,35.528292,-119.6051887,245, INT ML,Pitting,,,MFL/CLP,,
6369,Weld,,,137738.14,1352+27,61.05,58.42,58.42,24320,Block Valve - I-5 (1235+58),11667.18,Block Valve - East Canal (1513+49),16119.15,16,0.25,,52000, 09:36,,,,,,,,,,1170,,,1170,,,,,,,35.5282928,-119.6052119,245,GIRTH WELD,,,,MFL/CLP,,
6370,Anomaly - Corrosion Cluster,,INT,137748.38,1352+37,10.24,48.18,58.42,24320,Block Valve - I-5 (1235+58),11677.42,Block Valve - East Canal (1513+49),16108.91,16,0.25,,52000,,27,0.07,,,,,1,1.4, 05:48,1170,1896,1365,1170,0.857,1.167,1891,1362,,,35.5282942,-119.6052463,244.9,*INT ML,Pitting,,,MFL/CLP,,
6371,Anomaly - Corrosion,,INT,137753.54,1352+43,15.4,43.02,58.42,24320,Block Valve - I-5 (1235+58),11682.58,Block Valve - East Canal (1513+49),16103.75,16,0.25,,52000,,17,0.04,,,,,0.2,0.2, 06:12,1170,1937,1394,1170,0.839,1.192,1936,1394,,,35.5282948,-119.6052636,244.9, INT ML,Pinhole,,,MFL/CLP,,
6372,Anomaly - Corrosion,,INT,137770.15,1352+59,32.02,26.4,58.42,24320,Block Valve - I-5 (1235+58),11699.19,Block Valve - East Canal (1513+49),16087.13,16,0.25,,52000,,18,0.05,,,,,0.6,0.2, 05:47,1170,1930,1389,1170,0.842,1.187,1928,1388,,,35.528297,-119.6053194,244.9, INT ML,Axial Slotting,,,MFL/CLP,,
6373,Anomaly - Corrosion Cluster,,INT,137771.06,1352+60,32.92,25.5,58.42,24320,Block Valve - I-5 (1235+58),11700.1,Block Valve - East Canal (1513+49),16086.23,16,0.25,,52000,,16,0.04,,,,,1.8,3.1, 05:57,1170,1882,1355,1170,0.863,1.158,1880,1354,,,35.5282971,-119.6053225,244.9, INT ML,General Metal Loss,,,MFL/CLP,,
6374,Weld,,,137796.56,1352+86,58.42,58.56,58.56,24330,Block Valve - I-5 (1235+58),11725.6,Block Valve - East Canal (1513+49),16060.73,16,0.25,,52000, 02:36,,,,,,,,,,1170,,,1170,,,,,,,35.5283005,-119.6054081,244.9,GIRTH WELD,,,,MFL/CLP,,
6375,Anomaly - Corrosion,,INT,137814.55,1353+04,17.99,40.57,58.56,24330,Block Valve - I-5 (1235+58),11743.59,Block Valve - East Canal (1513+49),16042.74,16,0.25,,52000,,22,0.06,,,,,1.1,0.6, 05:35,1170,1901,1369,1170,0.855,1.17,1893,1363,,,35.5283029,-119.6054685,244.9, INT ML,Pitting,,,MFL/CLP,,
6376,Weld,,,137855.12,1353+44,58.56,58.54,58.54,24340,Block Valve - I-5 (1235+58),11784.16,Block Valve - East Canal (1513+49),16002.17,16,0.25,,52000, 08:48,,,,,,,,,,1170,,,1170,,,,,,,35.5283078,-119.6056049,245,GIRTH WELD,,,,MFL/CLP,,
6377,Weld,,,137913.66,1354+03,58.54,58.96,58.96,24350,Block Valve - I-5 (1235+58),11842.69,Block Valve - East Canal (1513+49),15943.63,16,0.25,,52000, 10:24,,,,,,,,,,1170,,,1170,,,,,,,35.528315,-119.6058015,245.2,GIRTH WELD,,,,MFL/CLP,,
6378,Anomaly - Corrosion Cluster,,EXT,137914.32,1354+03,0.67,58.29,58.96,24350,Block Valve - I-5 (1235+58),11843.36,Block Valve - East Canal (1513+49),15942.96,16,0.25,,52000,,24,0.06,,,,,2.5,2.8, 09:11,1170,1803,1298,1170,0.901,1.11,1791,1289,,,35.5283151,-119.6058038,245.2, EXT ML,General Metal Loss,,,MFL/CLP,,
6379,Anomaly - Corrosion Cluster,,EXT,137914.33,1354+04,0.68,58.28,58.96,24350,Block Valve - I-5 (1235+58),11843.37,Block Valve - East Canal (1513+49),15942.95,16,0.25,,52000,,25,0.06,,,,,4.7,16.1, 06:25,1170,1698,1223,1170,0.957,1.045,1750,1260,,,35.5283151,-119.6058038,245.2,*EXT ML,General Metal Loss,,,MFL/CLP,,
6380,Anomaly - Corrosion,,EXT,137914.88,1354+04,1.22,57.74,58.96,24350,Block Valve - I-5 (1235+58),11843.91,Block Valve - East Canal (1513+49),15942.41,16,0.25,,52000,,15,0.04,,,,,0.7,0.7, 03:56,1170,1926,1387,1170,0.844,1.185,1924,1385,,,35.5283152,-119.6058056,245.2, EXT ML,Pitting,,,MFL/CLP,,
6381,Anomaly - Corrosion,,INT,137927.3,1354+16,13.65,45.31,58.96,24350,Block Valve - I-5 (1235+58),11856.34,Block Valve - East Canal (1513+49),15929.98,16,0.25,,52000,,16,0.04,,,,,0.5,0.4, 05:55,1170,1932,1391,1170,0.841,1.189,1931,1391,,,35.5283166,-119.6058474,245.1, INT ML,Axial Slotting,,,MFL/CLP,,
6382,Weld,,,137972.61,1354+62,58.96,59.37,59.37,24360,Block Valve - I-5 (1235+58),11901.65,Block Valve - East Canal (1513+49),15884.68,16,0.25,,52000, 11:48,,,,,,,,,,1170,,,1170,,,,,,,35.5283222,-119.6059996,245,GIRTH WELD,,,,MFL/CLP,,
6383,Anomaly - Corrosion,,INT,137998.23,1354+87,25.61,33.76,59.37,24360,Block Valve - I-5 (1235+58),11927.26,Block Valve - East Canal (1513+49),15859.06,16,0.25,,52000,,15,0.04,,,,,0.4,0.4, 05:43,1170,1935,1393,1170,0.84,1.191,1934,1393,,,35.5283255,-119.6060857,245, INT ML,Circumferential Slotting,,,MFL/CLP,,
6384,Weld,,,138031.98,1355+21,59.37,59.32,59.32,24370,Block Valve - I-5 (1235+58),11961.02,Block Valve - East Canal (1513+49),15825.31,16,0.25,,52000, 12:36,,,,,,,,,,1170,,,1170,,,,,,,35.52833,-119.6061991,245.1,GIRTH WELD,,,,MFL/CLP,,
6385,Weld,,,138091.3,1355+80,59.32,60.48,60.47,24380,Block Valve - I-5 (1235+58),12020.34,Block Valve - East Canal (1513+49),15765.98,16,0.25,,52000, 10:32,,,,,,,,,,1170,,,1170,,,,,,,35.5283374,-119.6063984,244.6,GIRTH WELD,,,,MFL/CLP,,
6386,Repair - Welded sleeve begin,,,138091.56,1355+81,0.26,60.22,60.47,24380,Block Valve - I-5 (1235+58),12020.6,Block Valve - East Canal (1513+49),15765.73,16,0.25,,52000,,,,,,,,,,,1170,,,1170,,,,,,,35.5283374,-119.6063992,244.6,REPAIR-SHELL START,,,,MFL/CLP,,
6387,Repair - Welded sleeve end,,,138096.01,1355+85,4.71,55.76,60.47,24380,Block Valve - I-5 (1235+58),12025.05,Block Valve - East Canal (1513+49),15761.27,16,0.25,,52000,,,,,,,,,,,1170,,,1170,,,,,,,35.5283379,-119.6064142,244.6,REPAIR-SHELL END,,,,MFL/CLP,,
6388,Anomaly - Corrosion,,INT,138100.45,1355+90,9.14,51.33,60.47,24380,Block Valve - I-5 (1235+58),12029.49,Block Valve - East Canal (1513+49),15756.84,16,0.25,,52000,,15,0.04,,,,,0.6,0.6, 05:55,1170,1931,1390,1170,0.842,1.188,1930,1389,,,35.5283384,-119.6064291,244.7, INT ML,Pitting,,,MFL/CLP,,
6389,Anomaly - Corrosion,,INT,138102.35,1355+91,11.05,49.43,60.47,24380,Block Valve - I-5 (1235+58),12031.39,Block Valve - East Canal (1513+49),15754.94,16,0.25,,52000,,18,0.05,,,,,0.3,0.2, 05:59,1170,1935,1393,1170,0.84,1.191,1934,1393,,,35.5283386,-119.6064355,244.7, INT ML,Pinhole,,,MFL/CLP,,
6390,Weld,,,138151.78,1356+41,60.47,60.43,60.43,24390,Block Valve - I-5 (1235+58),12080.82,Block Valve - East Canal (1513+49),15705.51,16,0.25,,52000, 12:24,,,,,,,,,,1170,,,1170,,,,,,,35.528345,-119.6066015,245.2,GIRTH WELD,,,,MFL/CLP,,
6391,Anomaly - Corrosion,,INT,138194.16,1356+83,42.38,18.05,60.43,24390,Block Valve - I-5 (1235+58),12123.2,Block Valve - East Canal (1513+49),15663.13,16,0.25,,52000,,19,0.05,,,,,0.4,0.4, 05:47,1170,1933,1392,1170,0.841,1.19,1932,1391,,,35.5283507,-119.6067439,245.2, INT ML,Pitting,,,MFL/CLP,,
6392,Anomaly - Corrosion,,INT,138209.97,1356+99,58.19,2.24,60.43,24390,Block Valve - I-5 (1235+58),12139.01,Block Valve - East Canal (1513+49),15647.32,16,0.25,,52000,,15,0.04,,,,,0.4,0.4, 05:38,1170,1934,1393,1170,0.84,1.19,1933,1392,,,35.5283528,-119.606797,245.2, INT ML,Pitting,,,MFL/CLP,,
6393,Anomaly - Corrosion,,INT,138210.26,1356+99,58.48,1.95,60.43,24390,Block Valve - I-5 (1235+58),12139.3,Block Valve - East Canal (1513+49),15647.03,16,0.25,,52000,,16,0.04,,,,,0.2,0.2, 05:48,1170,1937,1394,1170,0.839,1.192,1936,1394,,,35.5283528,-119.6067979,245.2, INT ML,Pinhole,,,MFL/CLP,,
6394,Anomaly - Corrosion,,INT,138210.98,1357+00,59.2,1.23,60.43,24390,Block Valve - I-5 (1235+58),12140.02,Block Valve - East Canal (1513+49),15646.31,16,0.25,,52000,,21,0.05,,,,,0.3,0.5, 05:50,1170,1934,1393,1170,0.84,1.19,1934,1392,,,35.5283529,-119.6068004,245.2, INT ML,Circumferential Slotting,,,MFL/CLP,,
6395,Anomaly - Corrosion,,INT,138211.92,1357+01,60.14,0.28,60.43,24390,Block Valve - I-5 (1235+58),12140.96,Block Valve - East Canal (1513+49),15645.36,16,0.25,,52000,,24,0.06,,,,,0.3,0.3, 05:34,1170,1935,1393,1170,0.84,1.191,1934,1392,,,35.528353,-119.6068035,245.2,*INT ML,Pinhole,,,MFL/CLP,,
6396,Weld,,,138212.21,1357+01,60.43,60.49,60.49,24400,Block Valve - I-5 (1235+58),12141.24,Block Valve - East Canal (1513+49),15645.08,16,0.25,,52000, 10:04,,,,,,,,,,1170,,,1170,,,,,,,35.528353,-119.6068045,245.2,GIRTH WELD,,,,MFL/CLP,,
6397,Repair - Welded sleeve begin,,,138229.82,1357+19,17.61,42.88,60.49,24400,Block Valve - I-5 (1235+58),12158.86,Block Valve - East Canal (1513+49),15627.47,16,0.25,,52000,,,,,,,,,,,1170,,,1170,,,,,,,35.5283551,-119.6068637,245,REPAIR-SHELL START,,,,MFL/CLP,,
6398,Repair - Welded sleeve end,,,138249.43,1357+38,37.22,23.27,60.49,24400,Block Valve - I-5 (1235+58),12178.47,Block Valve - East Canal (1513+49),15607.86,16,0.25,,52000,,,,,,,,,,,1170,,,1170,,,,,,,35.5283575,-119.6069296,245,REPAIR-SHELL END,,,,MFL/CLP,,
6399,Weld,,,138272.7,1357+62,60.49,60.49,60.49,24410,Block Valve - I-5 (1235+58),12201.74,Block Valve - East Canal (1513+49),15584.59,16,0.25,,52000, 11:08,,,,,,,,,,1170,,,1170,,,,,,,35.5283606,-119.6070077,245.1,GIRTH WELD,,,,MFL/CLP,,
6400,Weld,,,138333.18,1358+22,60.49,58.56,58.56,24420,Block Valve - I-5 (1235+58),12262.22,Block Valve - East Canal (1513+49),15524.1,16,0.25,,52000, 01:08,,,,,,,,,,1170,,,1170,,,,,,,35.5283687,-119.6072109,245.1,GIRTH WELD,,,,MFL/CLP,,
6401,Weld,,,138391.74,1358+81,58.56,60.6,60.6,24430,Block Valve - I-5 (1235+58),12320.78,Block Valve - East Canal (1513+49),15465.55,16,0.25,,52000, 10:32,,,,,,,,,,1170,,,1170,,,,,,,35.5283753,-119.6074077,245,GIRTH WELD,,,,MFL/CLP,,
6402,Weld,,,138452.34,1359+41,60.6,60.52,60.52,24440,Block Valve - I-5 (1235+58),12381.38,Block Valve - East Canal (1513+49),15404.94,16,0.25,,52000, 11:20,,,,,,,,,,1170,,,1170,,,,,,,35.5283818,-119.6076114,245.1,GIRTH WELD,,,,MFL/CLP,,
6403,Weld,,,138512.86,1360+02,60.52,60.52,60.52,24450,Block Valve - I-5 (1235+58),12441.9,Block Valve - East Canal (1513+49),15344.42,16,0.25,,52000, 01:32,,,,,,,,,,1170,,,1170,,,,,,,35.5283891,-119.6078147,245,GIRTH WELD,,,,MFL/CLP,,
6404,Weld,,,138573.38,1360+62,60.52,60.37,60.37,24460,Block Valve - I-5 (1235+58),12502.42,Block Valve - East Canal (1513+49),15283.91,16,0.25,,52000, 11:08,,,,,,,,,,1170,,,1170,,,,,,,35.5283969,-119.608018,245.3,GIRTH WELD,,,,MFL/CLP,,
6405,Anomaly - Corrosion,,INT,138628.19,1361+17,54.81,5.56,60.37,24460,Block Valve - I-5 (1235+58),12557.23,Block Valve - East Canal (1513+49),15229.09,16,0.25,,52000,,18,0.05,,,,,0.3,0.4, 05:58,1170,1935,1393,1170,0.84,1.191,1934,1393,,,35.5284034,-119.6082022,245.5, INT ML,Circumferential Slotting,,,MFL/CLP,,
6406,Weld,,,138633.75,1361+23,60.37,58.16,58.16,24470,Block Valve - I-5 (1235+58),12562.79,Block Valve - East Canal (1513+49),15223.53,16,0.25,,52000, 01:20,,,,,,,,,,1170,,,1170,,,,,,,35.528404,-119.6082209,245.4,GIRTH WELD,,,,MFL/CLP,,
6407,Anomaly - Corrosion,,INT,138635.11,1361+24,1.36,56.8,58.16,24470,Block Valve - I-5 (1235+58),12564.15,Block Valve - East Canal (1513+49),15222.18,16,0.25,,52000,,19,0.05,,,,,0.4,0.6, 06:27,1170,1933,1392,1170,0.841,1.19,1932,1391,,,35.5284041,-119.6082254,245.4, INT ML,Pitting,,,MFL/CLP,,
6408,Anomaly - Corrosion,,INT,138636.54,1361+26,2.78,55.37,58.16,24470,Block Valve - I-5 (1235+58),12565.57,Block Valve - East Canal (1513+49),15220.75,16,0.25,,52000,,39,0.1,,,,,0.3,0.2, 05:33,1170,1930,1390,1170,0.842,1.188,1928,1388,,,35.5284043,-119.6082302,245.4,*INT ML,Pinhole,,,MFL/CLP,,
6409,Anomaly - Corrosion,,INT,138638.87,1361+28,5.12,53.04,58.16,24470,Block Valve - I-5 (1235+58),12567.91,Block Valve - East Canal (1513+49),15218.42,16,0.25,,52000,,23,0.06,,,,,0.8,0.7, 05:38,1170,1916,1380,1170,0.848,1.179,1912,1376,,,35.5284045,-119.6082381,245.4, INT ML,Pitting,,,MFL/CLP,,
6410,Anomaly - Corrosion,,INT,138657.52,1361+47,23.77,34.39,58.16,24470,Block Valve - I-5 (1235+58),12586.56,Block Valve - East Canal (1513+49),15199.77,16,0.25,,52000,,21,0.05,,,,,0.4,0.6, 05:48,1170,1933,1391,1170,0.841,1.189,1931,1391,,,35.5284067,-119.6083007,245.3, INT ML,Pitting,,,MFL/CLP,,
6411,Anomaly - Corrosion,,INT,138662.12,1361+51,28.37,29.79,58.16,24470,Block Valve - I-5 (1235+58),12591.16,Block Valve - East Canal (1513+49),15195.16,16,0.25,,52000,,17,0.04,,,,,0.4,0.4, 05:45,1170,1934,1392,1170,0.841,1.19,1933,1392,,,35.5284072,-119.6083162,245.3, INT ML,Pitting,,,MFL/CLP,,
6412,Anomaly - Corrosion,,INT,138678.28,1361+67,44.52,13.63,58.16,24470,Block Valve - I-5 (1235+58),12607.32,Block Valve - East Canal (1513+49),15179.01,16,0.25,,52000,,16,0.04,,,,,0.6,0.9, 05:51,1170,1929,1389,1170,0.843,1.187,1927,1387,,,35.5284092,-119.6083705,245.2, INT ML,Pitting,,,MFL/CLP,,
6413,Weld,,,138691.91,1361+81,58.16,58.8,58.8,24480,Block Valve - I-5 (1235+58),12620.95,Block Valve - East Canal (1513+49),15165.38,16,0.25,,52000, 10:32,,,,,,,,,,1170,,,1170,,,,,,,35.5284109,-119.6084163,245.2,GIRTH WELD,,,,MFL/CLP,,
6414,Anomaly - Corrosion,,EXT,138693.77,1361+83,1.86,56.94,58.8,24480,Block Valve - I-5 (1235+58),12622.81,Block Valve - East Canal (1513+49),15163.52,16,0.25,,52000,,16,0.04,,,,,0.5,0.6, 05:36,1170,1932,1391,1170,0.841,1.189,1931,1391,,,35.5284111,-119.6084225,245.1, EXT ML,Pitting,,,MFL/CLP,,
6415,Anomaly - Corrosion Cluster,,INT,138743.58,1362+33,51.67,7.13,58.8,24480,Block Valve - I-5 (1235+58),12672.62,Block Valve - East Canal (1513+49),15113.71,16,0.25,,52000,,15,0.04,,,,,2.8,1.7, 05:48,1170,1850,1332,1170,0.878,1.139,1878,1352,,,35.5284173,-119.6085899,245.1, INT ML,General Metal Loss,,,MFL/CLP,,
6416,Weld,,,138750.71,1362+40,58.8,58.36,58.36,24490,Block Valve - I-5 (1235+58),12679.75,Block Valve - East Canal (1513+49),15106.58,16,0.25,,52000, 02:12,,,,,,,,,,1170,,,1170,,,,,,,35.5284183,-119.6086138,245.1,GIRTH WELD,,,,MFL/CLP,,
6417,Anomaly - Corrosion,,INT,138750.85,1362+40,0.14,58.22,58.36,24490,Block Valve - I-5 (1235+58),12679.89,Block Valve - East Canal (1513+49),15106.44,16,0.25,,52000,,15,0.04,,,,,1.6,0.8, 05:51,1170,1894,1364,1170,0.858,1.166,1885,1357,,,35.5284183,-119.6086143,245.1, INT ML,Axial Grooving,,,MFL/CLP,,
6418,Anomaly - Corrosion,,INT,138787.41,1362+77,36.7,21.66,58.36,24490,Block Valve - I-5 (1235+58),12716.45,Block Valve - East Canal (1513+49),15069.88,16,0.25,,52000,,19,0.05,,,,,0.4,0.6, 05:55,1170,1933,1392,1170,0.841,1.19,1932,1391,,,35.5284226,-119.6087371,245.1, INT ML,Pitting,,,MFL/CLP,,
6419,Anomaly - Corrosion,,INT,138798.49,1362+88,47.79,10.57,58.36,24490,Block Valve - I-5 (1235+58),12727.53,Block Valve - East Canal (1513+49),15058.79,16,0.25,,52000,,17,0.04,,,,,0.3,0.3, 05:35,1170,1935,1393,1170,0.84,1.191,1935,1393,,,35.5284239,-119.6087744,245, INT ML,Pinhole,,,MFL/CLP,,
6420,Weld,,,138809.07,1362+98,58.36,50.9,50.9,24500,Block Valve - I-5 (1235+58),12738.11,Block Valve - East Canal (1513+49),15048.22,16,0.25,,52000, 11:16,,,,,,,,,,1170,,,1170,,,,,,,35.5284251,-119.6088099,244.9,GIRTH WELD,,,,MFL/CLP,,
6421,Weld,,,138859.96,1363+49,50.9,58.88,58.87,24510,Block Valve - I-5 (1235+58),12789,Block Valve - East Canal (1513+49),14997.32,16,0.25,,52000, 12:16,,,,,,,,,,1170,,,1170,,,,,,,35.5284315,-119.6089809,244.9,GIRTH WELD,,,,MFL/CLP,,
6422,Weld,,,138918.84,1364+08,58.87,58.31,58.31,24520,Block Valve - I-5 (1235+58),12847.88,Block Valve - East Canal (1513+49),14938.45,16,0.25,,52000, 08:40,,,,,,,,,,1170,,,1170,,,,,,,35.5284391,-119.6091787,245.2,GIRTH WELD,,,,MFL/CLP,,
6423,Anomaly - Corrosion Cluster,,EXT,138975.74,1364+65,56.91,1.41,58.31,24520,Block Valve - I-5 (1235+58),12904.78,Block Valve - East Canal (1513+49),14881.55,16,0.25,,52000,,35,0.09,,,,,3.9,7.4, 05:20,1170,1626,1171,1170,0.999,1.001,1657,1193,,,35.5284461,-119.6093699,245.1,*EXT ML,General Metal Loss,,,MFL/CLP,,
6424,Weld,,,138977.15,1364+66,58.31,58.83,58.83,24530,Block Valve - I-5 (1235+58),12906.19,Block Valve - East Canal (1513+49),14880.14,16,0.25,,52000, 01:24,,,,,,,,,,1170,,,1170,,,,,,,35.5284462,-119.6093746,245.1,GIRTH WELD,,,,MFL/CLP,,
6425,Anomaly - Corrosion,,INT,138987.93,1364+77,10.78,48.05,58.83,24530,Block Valve - I-5 (1235+58),12916.97,Block Valve - East Canal (1513+49),14869.36,16,0.25,,52000,,46,0.12,,,,,0.3,0.4, 05:44,1170,1928,1388,1170,0.843,1.186,1925,1386,,,35.5284474,-119.6094108,245.1,*INT ML,Circumferential Slotting,,,MFL/CLP,,
6426,Weld,,,139035.98,1365+25,58.83,58.96,58.96,24540,Block Valve - I-5 (1235+58),12965.02,Block Valve - East Canal (1513+49),14821.3,16,0.25,,52000, 09:52,,,,,,,,,,1170,,,1170,,,,,,,35.5284531,-119.6095723,245,GIRTH WELD,,,,MFL/CLP,,
6427,Weld,,,139094.95,1365+84,58.96,58.81,58.81,24550,Block Valve - I-5 (1235+58),13023.99,Block Valve - East Canal (1513+49),14762.34,16,0.25,,52000, 02:40,,,,,,,,,,1170,,,1170,,,,,,,35.5284607,-119.6097704,245.1,GIRTH WELD,,,,MFL/CLP,,
6428,Weld,,,139153.75,1366+43,58.81,60.42,60.42,24560,Block Valve - I-5 (1235+58),13082.79,Block Valve - East Canal (1513+49),14703.53,16,0.25,,52000, 10:16,,,,,,,,,,1170,,,1170,,,,,,,35.5284683,-119.6099679,244.8,GIRTH WELD,,,,MFL/CLP,,
6429,Anomaly - Corrosion,,INT,139168.41,1366+58,14.65,45.77,60.42,24560,Block Valve - I-5 (1235+58),13097.44,Block Valve - East Canal (1513+49),14688.88,16,0.25,,52000,,16,0.04,,,,,0.4,0.5, 06:10,1170,1935,1393,1170,0.84,1.19,1934,1392,,,35.5284701,-119.6100172,244.7, INT ML,Circumferential Slotting,,,MFL/CLP,,
6430,Anomaly - Corrosion,,INT,139184.91,1366+74,31.16,29.26,60.42,24560,Block Valve - I-5 (1235+58),13113.95,Block Valve - East Canal (1513+49),14672.38,16,0.25,,52000,,23,0.06,,,,,0.4,0.3, 05:25,1170,1933,1392,1170,0.841,1.19,1932,1391,,,35.5284722,-119.6100726,244.7, INT ML,Pinhole,,,MFL/CLP,,
6431,Weld,,,139214.17,1367+03,60.42,58.87,58.87,24570,Block Valve - I-5 (1235+58),13143.21,Block Valve - East Canal (1513+49),14643.11,16,0.25,,52000, 01:16,,,,,,,,,,1170,,,1170,,,,,,,35.5284762,-119.6101709,244.9,GIRTH WELD,,,,MFL/CLP,,
6432,Weld,,,139273.04,1367+62,58.87,58.81,58.81,24580,Block Valve - I-5 (1235+58),13202.08,Block Valve - East Canal (1513+49),14584.25,16,0.25,,52000, 10:00,,,,,,,,,,1170,,,1170,,,,,,,35.528484,-119.6103686,245.3,GIRTH WELD,,,,MFL/CLP,,
6433,Anomaly - Corrosion,,INT,139327.31,1368+17,54.28,4.54,58.81,24580,Block Valve - I-5 (1235+58),13256.35,Block Valve - East Canal (1513+49),14529.97,16,0.25,,52000,,20,0.05,,,,,0.4,0.4, 05:32,1170,1933,1392,1170,0.841,1.189,1932,1391,,,35.5284901,-119.610551,245.3, INT ML,Pitting,,,MFL/CLP,,
6434,Weld,,,139331.85,1368+21,58.81,58.96,58.96,24590,Block Valve - I-5 (1235+58),13260.89,Block Valve - East Canal (1513+49),14525.44,16,0.25,,52000, 01:36,,,,,,,,,,1170,,,1170,,,,,,,35.5284907,-119.6105663,245.3,GIRTH WELD,,,,MFL/CLP,,
6435,Anomaly - Corrosion,,INT,139348.58,1368+38,16.74,42.22,58.96,24590,Block Valve - I-5 (1235+58),13277.62,Block Valve - East Canal (1513+49),14508.7,16,0.25,,52000,,28,0.07,,,,,0.4,0.8, 06:03,1170,1930,1390,1170,0.842,1.188,1929,1389,,,35.5284927,-119.6106225,245.2,*INT ML,Circumferential Grooving,,,MFL/CLP,,
6436,Anomaly - Corrosion,,INT,139349.1,1368+38,17.25,41.71,58.96,24590,Block Valve - I-5 (1235+58),13278.14,Block Valve - East Canal (1513+49),14508.19,16,0.25,,52000,,20,0.05,,,,,0.4,0.5, 06:31,1170,1933,1392,1170,0.841,1.189,1932,1391,,,35.5284928,-119.6106242,245.2, INT ML,Pitting,,,MFL/CLP,,
6437,Anomaly - Corrosion Cluster,,INT,139349.89,1368+39,18.04,40.92,58.96,24590,Block Valve - I-5 (1235+58),13278.93,Block Valve - East Canal (1513+49),14507.4,16,0.25,,52000,,15,0.04,,,,,1.2,0.7, 05:47,1170,1910,1375,1170,0.851,1.175,1914,1378,,,35.5284928,-119.6106269,245.2, INT ML,Pitting,,,MFL/CLP,,
6438,Anomaly - Corrosion,,INT,139350.46,1368+40,18.61,40.35,58.96,24590,Block Valve - I-5 (1235+58),13279.5,Block Valve - East Canal (1513+49),14506.83,16,0.25,,52000,,31,0.08,,,,,0.4,0.4, 06:23,1170,1929,1389,1170,0.842,1.187,1927,1388,,,35.5284929,-119.6106288,245.2,*INT ML,Axial Slotting,,,MFL/CLP,,
6439,Anomaly - Corrosion,,INT,139350.95,1368+40,19.1,39.86,58.96,24590,Block Valve - I-5 (1235+58),13279.99,Block Valve - East Canal (1513+49),14506.34,16,0.25,,52000,,26,0.07,,,,,0.4,0.4, 05:47,1170,1931,1390,1170,0.842,1.188,1929,1389,,,35.528493,-119.6106305,245.2,*INT ML,Pitting,,,MFL/CLP,,
6440,Anomaly - Corrosion,,INT,139351.73,1368+41,19.88,39.08,58.96,24590,Block Valve - I-5 (1235+58),13280.77,Block Valve - East Canal (1513+49),14505.55,16,0.25,,52000,,19,0.05,,,,,0.4,0.6, 05:48,1170,1933,1392,1170,0.841,1.19,1932,1391,,,35.5284931,-119.6106331,245.2, INT ML,Pitting,,,MFL/CLP,,
6441,Anomaly - Corrosion,,INT,139354.43,1368+44,22.58,36.38,58.96,24590,Block Valve - I-5 (1235+58),13283.47,Block Valve - East Canal (1513+49),14502.85,16,0.25,,52000,,18,0.05,,,,,0.4,0.6, 06:20,1170,1933,1391,1170,0.841,1.189,1931,1391,,,35.5284934,-119.6106421,245.1, INT ML,Pitting,,,MFL/CLP,,
6442,Anomaly - Corrosion,,INT,139357.23,1368+46,25.38,33.58,58.96,24590,Block Valve - I-5 (1235+58),13286.27,Block Valve - East Canal (1513+49),14500.06,16,0.25,,52000,,16,0.04,,,,,0.3,0.4, 05:52,1170,1935,1393,1170,0.84,1.191,1935,1393,,,35.5284937,-119.6106515,245.1, INT ML,Pinhole,,,MFL/CLP,,
6443,Anomaly - Corrosion,,INT,139358.39,1368+48,26.54,32.42,58.96,24590,Block Valve - I-5 (1235+58),13287.43,Block Valve - East Canal (1513+49),14498.9,16,0.25,,52000,,15,0.04,,,,,0.4,0.4, 06:00,1170,1934,1393,1170,0.84,1.19,1933,1392,,,35.5284939,-119.6106554,245.1, INT ML,Axial Slotting,,,MFL/CLP,,
6444,Anomaly - Corrosion Cluster,,INT,139359.77,1368+49,27.92,31.04,58.96,24590,Block Valve - I-5 (1235+58),13288.81,Block Valve - East Canal (1513+49),14497.52,16,0.25,,52000,,16,0.04,,,,,1.4,0.7, 05:48,1170,1901,1369,1170,0.855,1.17,1914,1378,,,35.5284941,-119.6106601,245.1,*INT ML,Axial Grooving,,,MFL/CLP,,
6445,Anomaly - Corrosion Cluster,,INT,139362.08,1368+51,30.23,28.72,58.96,24590,Block Valve - I-5 (1235+58),13291.12,Block Valve - East Canal (1513+49),14495.2,16,0.25,,52000,,27,0.07,,,,,0.9,2.1, 05:54,1170,1907,1373,1170,0.852,1.173,1900,1368,,,35.5284943,-119.6106679,245.1, INT ML,Circumferential Grooving,,,MFL/CLP,,
6446,Anomaly - Corrosion,,INT,139367.38,1368+57,35.53,23.43,58.96,24590,Block Valve - I-5 (1235+58),13296.42,Block Valve - East Canal (1513+49),14489.91,16,0.25,,52000,,29,0.07,,,,,0.4,0.3, 06:21,1170,1931,1391,1170,0.841,1.189,1930,1390,,,35.528495,-119.6106856,245,*INT ML,Pinhole,,,MFL/CLP,,
6447,Anomaly - Corrosion,,INT,139367.9,1368+57,36.05,22.9,58.96,24590,Block Valve - I-5 (1235+58),13296.94,Block Valve - East Canal (1513+49),14489.38,16,0.25,,52000,,15,0.04,,,,,0.4,0.3, 06:21,1170,1935,1393,1170,0.84,1.191,1934,1393,,,35.5284951,-119.6106874,245, INT ML,Pinhole,,,MFL/CLP,,
6448,Anomaly - Corrosion,,INT,139368.83,1368+58,36.98,21.98,58.96,24590,Block Valve - I-5 (1235+58),13297.87,Block Valve - East Canal (1513+49),14488.46,16,0.25,,52000,,19,0.05,,,,,0.4,0.5, 05:41,1170,1932,1391,1170,0.841,1.189,1931,1390,,,35.5284952,-119.6106905,245, INT ML,Pitting,,,MFL/CLP,,
6449,Anomaly - Corrosion,,INT,139369.27,1368+59,37.42,21.54,58.96,24590,Block Valve - I-5 (1235+58),13298.3,Block Valve - East Canal (1513+49),14488.02,16,0.25,,52000,,24,0.06,,,,,0.6,0.6, 05:45,1170,1925,1386,1170,0.844,1.184,1922,1384,,,35.5284952,-119.610692,245, INT ML,Pitting,,,MFL/CLP,,
6450,Anomaly - Corrosion,,INT,139374.67,1368+64,42.82,16.14,58.96,24590,Block Valve - I-5 (1235+58),13303.71,Block Valve - East Canal (1513+49),14482.62,16,0.25,,52000,,17,0.04,,,,,0.4,0.4, 06:22,1170,1934,1393,1170,0.84,1.19,1934,1392,,,35.5284959,-119.6107101,245, INT ML,Circumferential Slotting,,,MFL/CLP,,
6451,Anomaly - Corrosion Cluster,,INT,139379.96,1368+69,48.11,10.85,58.96,24590,Block Valve - I-5 (1235+58),13309,Block Valve - East Canal (1513+49),14477.33,16,0.25,,52000,,25,0.06,,,,,4.2,2.8, 05:52,1170,1716,1236,1170,0.947,1.056,1819,1310,,,35.5284965,-119.6107279,245, INT ML,General Metal Loss,,,MFL/CLP,,
6452,Anomaly - Corrosion,,INT,139381.4,1368+71,49.55,9.41,58.96,24590,Block Valve - I-5 (1235+58),13310.44,Block Valve - East Canal (1513+49),14475.89,16,0.25,,52000,,16,0.04,,,,,0.7,0.9, 05:38,1170,1927,1388,1170,0.843,1.186,1925,1386,,,35.5284967,-119.6107328,245, INT ML,Pitting,,,MFL/CLP,,
6453,Weld,,,139390.81,1368+80,58.96,58.9,58.9,24600,Block Valve - I-5 (1235+58),13319.85,Block Valve - East Canal (1513+49),14466.48,16,0.25,,52000, 11:20,,,,,,,,,,1170,,,1170,,,,,,,35.5284978,-119.6107643,244.9,GIRTH WELD,,,,MFL/CLP,,
6454,Anomaly - Corrosion,,INT,139406.24,1368+96,15.43,43.47,58.9,24600,Block Valve - I-5 (1235+58),13335.28,Block Valve - East Canal (1513+49),14451.05,16,0.25,,52000,,19,0.05,,,,,0.5,0.6, 05:47,1170,1931,1390,1170,0.842,1.188,1930,1390,,,35.5284995,-119.6108162,244.9, INT ML,Pitting,,,MFL/CLP,,
6455,Anomaly - Corrosion,,INT,139409.41,1368+99,18.6,40.31,58.9,24600,Block Valve - I-5 (1235+58),13338.45,Block Valve - East Canal (1513+49),14447.88,16,0.25,,52000,,15,0.04,,,,,0.4,0.4, 05:38,1170,1934,1393,1170,0.84,1.19,1933,1392,,,35.5284999,-119.6108268,244.9, INT ML,Pitting,,,MFL/CLP,,
6456,Anomaly - Corrosion,,INT,139434.46,1369+24,43.65,15.25,58.9,24600,Block Valve - I-5 (1235+58),13363.5,Block Valve - East Canal (1513+49),14422.83,16,0.25,,52000,,19,0.05,,,,,0.4,0.4, 06:28,1170,1934,1392,1170,0.84,1.19,1933,1392,,,35.5285029,-119.610911,245.1, INT ML,Circumferential Slotting,,,MFL/CLP,,
6457,Anomaly - Corrosion,,INT,139439.98,1369+29,49.18,9.73,58.9,24600,Block Valve - I-5 (1235+58),13369.02,Block Valve - East Canal (1513+49),14417.3,16,0.25,,52000,,17,0.04,,,,,0.4,0.4, 05:46,1170,1934,1392,1170,0.841,1.19,1933,1392,,,35.5285036,-119.6109296,245.1, INT ML,Pitting,,,MFL/CLP,,
6458,Anomaly - Corrosion,,INT,139443.43,1369+33,52.62,6.28,58.9,24600,Block Valve - I-5 (1235+58),13372.47,Block Valve - East Canal (1513+49),14413.86,16,0.25,,52000,,21,0.05,,,,,0.4,0.4, 06:19,1170,1933,1391,1170,0.841,1.189,1931,1391,,,35.528504,-119.6109412,245.1, INT ML,Pitting,,,MFL/CLP,,
6459,Anomaly - Corrosion Cluster,,INT,139444.82,1369+34,54.02,4.89,58.9,24600,Block Valve - I-5 (1235+58),13373.86,Block Valve - East Canal (1513+49),14412.46,16,0.25,,52000,,16,0.04,,,,,1.8,1.7, 06:01,1170,1882,1355,1170,0.863,1.158,1894,1364,,,35.5285042,-119.6109458,245.1, INT ML,General Metal Loss,,,MFL/CLP,,
6460,Anomaly - Corrosion,,INT,139445.8,1369+35,54.99,3.91,58.9,24600,Block Valve - I-5 (1235+58),13374.84,Block Valve - East Canal (1513+49),14411.49,16,0.25,,52000,,15,0.04,,,,,0.6,0.7, 05:48,1170,1929,1389,1170,0.842,1.187,1927,1388,,,35.5285043,-119.6109491,245.1, INT ML,Pitting,,,MFL/CLP,,
6461,Anomaly - Corrosion Cluster,,INT,139447.81,1369+37,57.01,1.9,58.9,24600,Block Valve - I-5 (1235+58),13376.85,Block Valve - East Canal (1513+49),14409.48,16,0.25,,52000,,16,0.04,,,,,1.3,1.1, 05:53,1170,1906,1372,1170,0.853,1.173,1910,1375,,,35.5285046,-119.6109559,245.1, INT ML,Pitting,,,MFL/CLP,,
6462,Anomaly - Corrosion,,INT,139449.18,1369+38,58.37,0.54,58.9,24600,Block Valve - I-5 (1235+58),13378.22,Block Valve - East Canal (1513+49),14408.11,16,0.25,,52000,,16,0.04,,,,,0.9,0.7, 05:40,1170,1921,1383,1170,0.846,1.182,1918,1381,,,35.5285048,-119.6109605,245.1, INT ML,Pitting,,,MFL/CLP,,
6463,Weld,,,139449.71,1369+39,58.9,58.56,58.56,24610,Block Valve - I-5 (1235+58),13378.75,Block Valve - East Canal (1513+49),14407.58,16,0.25,,52000, 03:36,,,,,,,,,,1170,,,1170,,,,,,,35.5285048,-119.6109623,245.1,GIRTH WELD,,,,MFL/CLP,,
6464,Anomaly - Corrosion,,INT,139470.3,1369+60,20.59,37.97,58.56,24610,Block Valve - I-5 (1235+58),13399.34,Block Valve - East Canal (1513+49),14386.99,16,0.25,,52000,,17,0.04,,,,,0.5,0.5, 05:43,1170,1931,1390,1170,0.842,1.188,1930,1389,,,35.5285072,-119.6110314,245, INT ML,Pitting,,,MFL/CLP,,
6465,Weld,,,139508.27,1369+98,58.56,55.79,55.79,24620,Block Valve - I-5 (1235+58),13437.31,Block Valve - East Canal (1513+49),14349.02,16,0.25,,52000, 10:08,,,,,,,,,,1170,,,1170,,,,,,,35.5285111,-119.6111591,245.1,GIRTH WELD,,,,MFL/CLP,,
6466,Weld,,,139564.06,1370+53,55.79,55.91,55.91,24630,Block Valve - I-5 (1235+58),13493.1,Block Valve - East Canal (1513+49),14293.23,16,0.25,,52000, 01:28,,,,,,,,,,1170,,,1170,,,,,,,35.5285181,-119.6113465,245,GIRTH WELD,,,,MFL/CLP,,
6467,Weld,,,139619.97,1371+09,55.91,57.81,57.81,24640,Block Valve - I-5 (1235+58),13549.01,Block Valve - East Canal (1513+49),14237.32,16,0.25,,52000, 09:40,,,,,,,,,,1170,,,1170,,,,,,,35.528526,-119.6115343,245.1,GIRTH WELD,,,,MFL/CLP,,
6468,Weld,,,139677.77,1371+67,57.81,57.9,57.89,24650,Block Valve - I-5 (1235+58),13606.81,Block Valve - East Canal (1513+49),14179.51,16,0.25,,52000, 01:12,,,,,,,,,,1170,,,1170,,,,,,,35.5285325,-119.6117285,245.5,GIRTH WELD,,,,MFL/CLP,,
6469,Weld,,,139735.67,1372+25,57.89,50.08,50.09,24660,Block Valve - I-5 (1235+58),13664.71,Block Valve - East Canal (1513+49),14121.62,16,0.25,,52000, 10:20,,,,,,,,,,1170,,,1170,,,,,,,35.5285419,-119.6119229,245.9,GIRTH WELD,,,,MFL/CLP,,
6470,Anomaly - Corrosion,,INT,139762.7,1372+52,27.03,23.05,50.09,24660,Block Valve - I-5 (1235+58),13691.74,Block Valve - East Canal (1513+49),14094.58,16,0.25,,52000,,17,0.04,,,,,0.3,0.3, 05:36,1170,1935,1393,1170,0.84,1.191,1935,1393,,,35.5285457,-119.6120137,245.9, INT ML,Pinhole,,,MFL/CLP,,
6471,Anomaly - Corrosion,,INT,139785.01,1372+74,49.34,0.75,50.09,24660,Block Valve - I-5 (1235+58),13714.05,Block Valve - East Canal (1513+49),14072.28,16,0.25,,52000,,21,0.05,,,,,0.4,0.6, 05:40,1170,1932,1391,1170,0.841,1.189,1930,1390,,,35.5285495,-119.6120886,245.7, INT ML,Pitting,,,MFL/CLP,,
6472,Weld,,,139785.75,1372+75,50.09,57.56,57.56,24670,Block Valve - I-5 (1235+58),13714.79,Block Valve - East Canal (1513+49),14071.54,16,0.25,,52000, 01:04,,,,,,,,,,1170,,,1170,,,,,,,35.5285497,-119.6120911,245.7,GIRTH WELD,,,,MFL/CLP,,
6473,Weld,,,139843.31,1373+33,57.56,10.51,10.51,24680,Block Valve - I-5 (1235+58),13772.35,Block Valve - East Canal (1513+49),14013.98,16,0.25,,52000, 01:12,,,,,,,,,,1170,,,1170,,,,,,,35.5285568,-119.6122844,245.7,GIRTH WELD,,,,MFL/CLP,,
6474,Anomaly - Corrosion,,INT,139844.93,1373+34,1.62,8.89,10.51,24680,Block Valve - I-5 (1235+58),13773.97,Block Valve - East Canal (1513+49),14012.36,16,0.25,,52000,,35,0.09,,,,,0.7,0.7, 05:40,1170,1904,1371,1170,0.853,1.172,1896,1365,,,35.5285569,-119.6122899,245.7,*INT ML,Pitting,,,MFL/CLP,,
6475,Weld,,,139853.82,1373+43,10.51,57.87,57.87,24690,Block Valve - I-5 (1235+58),13782.85,Block Valve - East Canal (1513+49),14003.47,16,0.25,,52000, 08:48,,,,,,,,,,1170,,,1170,,,,,,,35.5285575,-119.6123197,245.6,GIRTH WELD,,,,MFL/CLP,,
6476,Anomaly - Corrosion,,INT,139857.06,1373+46,3.24,54.63,57.87,24690,Block Valve - I-5 (1235+58),13786.1,Block Valve - East Canal (1513+49),14000.23,16,0.25,,52000,,15,0.04,,,,,0.7,0.6, 05:26,1170,1928,1388,1170,0.843,1.187,1926,1387,,,35.5285577,-119.6123306,245.6, INT ML,Pitting,,,MFL/CLP,,
6477,Anomaly - Corrosion Cluster,,INT,139858.46,1373+48,4.64,53.23,57.87,24690,Block Valve - I-5 (1235+58),13787.5,Block Valve - East Canal (1513+49),13998.83,16,0.25,,52000,,17,0.04,,,,,1.7,1.1, 05:31,1170,1884,1356,1170,0.863,1.159,1902,1369,,,35.5285577,-119.6123353,245.6, INT ML,Pitting,,,MFL/CLP,,
6478,Weld,,,139911.69,1374+01,57.87,60.3,60.3,24700,Block Valve - I-5 (1235+58),13840.73,Block Valve - East Canal (1513+49),13945.6,16,0.25,,52000, 12:12,,,,,,,,,,1170,,,1170,,,,,,,35.5285636,-119.6125142,245.6,GIRTH WELD,,,,MFL/CLP,,
6479,Weld,,,139971.98,1374+61,60.3,55.79,55.79,24710,Block Valve - I-5 (1235+58),13901.02,Block Valve - East Canal (1513+49),13885.31,16,0.25,,52000, 10:16,,,,,,,,,,1170,,,1170,,,,,,,35.5285709,-119.6127168,245.6,GIRTH WELD,,,,MFL/CLP,,
6480,Anomaly - Corrosion,,INT,139975.74,1374+65,3.75,52.04,55.79,24710,Block Valve - I-5 (1235+58),13904.77,Block Valve - East Canal (1513+49),13881.55,16,0.25,,52000,,15,0.04,,,,,0.3,0.4, 05:30,1170,1935,1393,1170,0.84,1.191,1935,1393,,,35.5285714,-119.6127294,245.6, INT ML,Circumferential Slotting,,,MFL/CLP,,
6481,Anomaly - Corrosion,,INT,139984.93,1374+74,12.94,42.85,55.79,24710,Block Valve - I-5 (1235+58),13913.96,Block Valve - East Canal (1513+49),13872.36,16,0.25,,52000,,42,0.11,,,,,0.2,0.4, 06:09,1170,1934,1393,1170,0.84,1.19,1933,1392,,,35.5285726,-119.6127603,245.6,*INT ML,Pinhole,,,MFL/CLP,,
6482,Anomaly - Corrosion,,INT,139991.85,1374+81,19.86,35.93,55.79,24710,Block Valve - I-5 (1235+58),13920.89,Block Valve - East Canal (1513+49),13865.44,16,0.25,,52000,,17,0.04,,,,,0.4,0.4, 05:47,1170,1934,1392,1170,0.841,1.19,1933,1392,,,35.5285735,-119.6127835,245.5, INT ML,Pitting,,,MFL/CLP,,
6483,Anomaly - Corrosion,,INT,139992.53,1374+82,20.55,35.25,55.79,24710,Block Valve - I-5 (1235+58),13921.57,Block Valve - East Canal (1513+49),13864.76,16,0.25,,52000,,15,0.04,,,,,0.6,0.5, 05:49,1170,1931,1390,1170,0.842,1.188,1930,1389,,,35.5285736,-119.6127858,245.5, INT ML,Pitting,,,MFL/CLP,,
6484,Anomaly - Corrosion Cluster,,EXT,139997.99,1374+87,26.01,29.78,55.79,24710,Block Valve - I-5 (1235+58),13927.03,Block Valve - East Canal (1513+49),13859.3,16,0.25,,52000,,35,0.09,,,,,1.5,1.6, 03:33,1170,1830,1317,1170,0.888,1.126,1847,1330,,,35.5285743,-119.6128042,245.4,*EXT ML,General Metal Loss,,,MFL/CLP,,
6485,Anomaly - Corrosion Cluster,,EXT,139998.08,1374+88,26.1,29.7,55.79,24710,Block Valve - I-5 (1235+58),13927.12,Block Valve - East Canal (1513+49),13859.21,16,0.25,,52000,,25,0.06,,,,,4.4,4.2, 04:09,1170,1709,1231,1170,0.951,1.052,1771,1275,,,35.5285743,-119.6128045,245.4,*EXT ML,General Metal Loss,,,MFL/CLP,,
6486,Anomaly - Corrosion Cluster,,EXT,139998.17,1374+88,26.19,29.6,55.79,24710,Block Valve - I-5 (1235+58),13927.21,Block Valve - East Canal (1513+49),13859.11,16,0.25,,52000,,26,0.07,,,,,1.9,2, 08:25,1170,1837,1323,1170,0.885,1.13,1888,1359,,,35.5285743,-119.6128048,245.4, EXT ML,General Metal Loss,,,MFL/CLP,,
6487,Anomaly - Corrosion Cluster,,EXT,139998.51,1374+88,26.53,29.26,55.79,24710,Block Valve - I-5 (1235+58),13927.55,Block Valve - East Canal (1513+49),13858.77,16,0.25,,52000,,19,0.05,,,,,1.7,1.9, 04:34,1170,1876,1351,1170,0.866,1.155,1873,1348,,,35.5285744,-119.6128059,245.4, EXT ML,General Metal Loss,,,MFL/CLP,,
6488,Repair - Welded sleeve begin,,,139999.15,1374+89,27.16,28.63,55.79,24710,Block Valve - I-5 (1235+58),13928.19,Block Valve - East Canal (1513+49),13858.14,16,0.25,,52000,,,,,,,,,,,1170,,,1170,,,,,,,35.5285745,-119.6128081,245.4,REPAIR-SHELL START,,,,MFL/CLP,,
6489,Repair - Welded sleeve end,,,140003.69,1374+93,31.7,24.09,55.79,24710,Block Valve - I-5 (1235+58),13932.73,Block Valve - East Canal (1513+49),13853.6,16,0.25,,52000,,,,,,,,,,,1170,,,1170,,,,,,,35.5285751,-119.6128233,245.4,REPAIR-SHELL END,,,,MFL/CLP,,
6490,Anomaly - Corrosion,,EXT,140004.5,1374+94,32.51,23.28,55.79,24710,Block Valve - I-5 (1235+58),13933.53,Block Valve - East Canal (1513+49),13852.79,16,0.25,,52000,,28,0.07,,,,,0.6,0.8, 03:09,1170,1920,1382,1170,0.847,1.181,1915,1379,,,35.5285752,-119.612826,245.4, EXT ML,Pitting,,,MFL/CLP,,
6491,Anomaly - Corrosion,,EXT,140004.55,1374+94,32.57,23.23,55.79,24710,Block Valve - I-5 (1235+58),13933.59,Block Valve - East Canal (1513+49),13852.74,16,0.25,,52000,,16,0.04,,,,,1,1.1, 06:18,1170,1917,1380,1170,0.848,1.18,1913,1377,,,35.5285752,-119.6128262,245.4, EXT ML,Pitting,,,MFL/CLP,,
6492,Anomaly - Corrosion,,EXT,140004.59,1374+94,32.61,23.19,55.79,24710,Block Valve - I-5 (1235+58),13933.63,Block Valve - East Canal (1513+49),13852.7,16,0.25,,52000,,25,0.06,,,,,0.9,0.9, 05:18,1170,1910,1375,1170,0.851,1.175,1903,1370,,,35.5285752,-119.6128263,245.4, EXT ML,Pitting,,,MFL/CLP,,
6493,Anomaly - Corrosion Cluster,,EXT,140004.76,1374+94,32.78,23.01,55.79,24710,Block Valve - I-5 (1235+58),13933.8,Block Valve - East Canal (1513+49),13852.52,16,0.25,,52000,,25,0.06,,,,,3.5,3.3, 08:49,1170,1742,1254,1170,0.933,1.072,1815,1306,,,35.5285752,-119.6128269,245.4, EXT ML,General Metal Loss,,,MFL/CLP,,
6494,Anomaly - Corrosion Cluster,,EXT,140004.83,1374+94,32.85,22.95,55.79,24710,Block Valve - I-5 (1235+58),13933.87,Block Valve - East Canal (1513+49),13852.46,16,0.25,,52000,,19,0.05,,,,,3,1, 02:58,1170,1816,1307,1170,0.895,1.117,1873,1349,,,35.5285752,-119.6128272,245.4, EXT ML,Axial Grooving,,,MFL/CLP,,
6495,Anomaly - Corrosion,,EXT,140005.85,1374+95,33.86,21.93,55.79,24710,Block Valve - I-5 (1235+58),13934.89,Block Valve - East Canal (1513+49),13851.44,16,0.25,,52000,,15,0.04,,,,,2.2,0.9, 08:34,1170,1870,1347,1170,0.869,1.151,1857,1337,,,35.5285753,-119.6128305,245.4, EXT ML,Axial Grooving,,,MFL/CLP,,
6496,Anomaly - Corrosion,,EXT,140006.76,1374+96,34.78,21.02,55.79,24710,Block Valve - I-5 (1235+58),13935.8,Block Valve - East Canal (1513+49),13850.53,16,0.25,,52000,,23,0.06,,,,,0.3,0.2, 06:14,1170,1934,1392,1170,0.84,1.19,1933,1392,,,35.5285755,-119.6128336,245.4, EXT ML,Pinhole,,,MFL/CLP,,
6497,Anomaly - Corrosion,,INT,140007.91,1374+97,35.93,19.87,55.79,24710,Block Valve - I-5 (1235+58),13936.95,Block Valve - East Canal (1513+49),13849.38,16,0.25,,52000,,19,0.05,,,,,0.4,0.4, 05:34,1170,1933,1392,1170,0.841,1.19,1932,1391,,,35.5285756,-119.6128375,245.4, INT ML,Pitting,,,MFL/CLP,,
6498,Anomaly - Corrosion,,INT,140026.44,1375+16,54.45,1.34,55.79,24710,Block Valve - I-5 (1235+58),13955.48,Block Valve - East Canal (1513+49),13830.85,16,0.25,,52000,,17,0.04,,,,,0.4,0.3, 05:12,1170,1934,1393,1170,0.84,1.19,1934,1392,,,35.528578,-119.6128997,245.4, INT ML,Pinhole,,,MFL/CLP,,
6499,Weld,,,140027.78,1375+17,55.79,55.84,55.84,24720,Block Valve - I-5 (1235+58),13956.81,Block Valve - East Canal (1513+49),13829.51,16,0.25,,52000, 02:16,,,,,,,,,,1170,,,1170,,,,,,,35.5285781,-119.6129042,245.4,GIRTH WELD,,,,MFL/CLP,,
6500,Anomaly - Corrosion,,INT,140028.6,1375+18,0.82,55.02,55.84,24720,Block Valve - I-5 (1235+58),13957.64,Block Valve - East Canal (1513+49),13828.69,16,0.25,,52000,,15,0.04,,,,,0.4,0.4, 06:00,1170,1935,1393,1170,0.84,1.191,1934,1393,,,35.5285782,-119.612907,245.4, INT ML,Circumferential Slotting,,,MFL/CLP,,
6501,Anomaly - Corrosion,,INT,140028.96,1375+18,1.18,54.66,55.84,24720,Block Valve - I-5 (1235+58),13958,Block Valve - East Canal (1513+49),13828.33,16,0.25,,52000,,15,0.04,,,,,0.3,0.3, 06:26,1170,1935,1393,1170,0.84,1.191,1935,1393,,,35.5285783,-119.6129082,245.4, INT ML,Pinhole,,,MFL/CLP,,
6502,Anomaly - Corrosion,,INT,140029.52,1375+19,1.75,54.09,55.84,24720,Block Valve - I-5 (1235+58),13958.56,Block Valve - East Canal (1513+49),13827.77,16,0.25,,52000,,20,0.05,,,,,0.4,0.2, 06:12,1170,1932,1391,1170,0.841,1.189,1931,1390,,,35.5285783,-119.6129101,245.4, INT ML,Axial Slotting,,,MFL/CLP,,
