Repository: kerbergr/datadump

File: MLCompare/bin/Debug/netcoreapp3.1/ex2/oldAug12_final.csv (part 45 of 64)
74,Anomaly - Corrosion,,INT,1110.35,11+13,40.81,19.61,60.43,240,Launch Valve - Rio Bravo Station (0+00),1110.35,Block Valve  BV 7.14 (377+16),36530.18,16,0.25,,52000,,15,0.04,,,,,0.3,0.4, 05:55,1170,1935,1393,1170,0.84,1.191,1935,1393,,,35.4366554,-119.2694426,320.4, INT ML,Pinhole,,,MFL/CLP,,
75,Weld,,,1129.97,11+32,60.43,60.31,60.31,250,Launch Valve - Rio Bravo Station (0+00),1129.97,Block Valve  BV 7.14 (377+16),36510.56,16,0.25,,52000, 02:04,,,,,,,,,,1170,,,1170,,,,,,,35.4367093,-119.2694419,320.8,GIRTH WELD,,,,MFL/CLP,,
76,Anomaly - Corrosion,,INT,1188.08,11+90,58.11,2.2,60.31,250,Launch Valve - Rio Bravo Station (0+00),1188.08,Block Valve  BV 7.14 (377+16),36452.45,16,0.25,,52000,,16,0.04,,,,,0.3,0.4, 05:46,1170,1935,1393,1170,0.84,1.191,1935,1393,,,35.436869,-119.2694407,321.6, INT ML,Pinhole,,,MFL/CLP,,
77,Weld,,,1190.28,11+93,60.31,60.3,60.3,260,Launch Valve - Rio Bravo Station (0+00),1190.28,Block Valve  BV 7.14 (377+16),36450.26,16,0.25,,52000, 11:48,,,,,,,,,,1170,,,1170,,,,,,,35.436875,-119.2694407,321.6,GIRTH WELD,,,,MFL/CLP,,
6503,Anomaly - Corrosion,,INT,140033.86,1375+23,6.08,49.76,55.84,24720,Block Valve - I-5 (1235+58),13962.9,Block Valve - East Canal (1513+49),13823.43,16,0.25,,52000,,15,0.04,,,,,0.3,0.4, 05:49,1170,1935,1393,1170,0.84,1.191,1935,1393,,,35.5285789,-119.6129247,245.4, INT ML,Pinhole,,,MFL/CLP,,
6504,Anomaly - Corrosion,,INT,140044.3,1375+34,16.52,39.32,55.84,24720,Block Valve - I-5 (1235+58),13973.34,Block Valve - East Canal (1513+49),13812.99,16,0.25,,52000,,19,0.05,,,,,0.2,0.5, 05:47,1170,1936,1394,1170,0.839,1.192,1936,1394,,,35.5285802,-119.6129597,245.3,*INT ML,Circumferential Slotting,,,MFL/CLP,,
6505,Anomaly - Corrosion Cluster,,INT,140044.45,1375+34,16.67,39.17,55.84,24720,Block Valve - I-5 (1235+58),13973.49,Block Valve - East Canal (1513+49),13812.84,16,0.25,,52000,,28,0.07,,,,,1.2,0.9, 05:58,1170,1879,1353,1170,0.865,1.156,1896,1365,,,35.5285802,-119.6129603,245.3,*INT ML,Pitting,,,MFL/CLP,,
6506,Anomaly - Corrosion,,INT,140049.54,1375+39,21.77,34.07,55.84,24720,Block Valve - I-5 (1235+58),13978.58,Block Valve - East Canal (1513+49),13807.74,16,0.25,,52000,,34,0.09,,,,,0.4,0.4, 06:20,1170,1926,1387,1170,0.844,1.185,1923,1385,,,35.5285808,-119.6129774,245.2,*INT ML,Pitting,,,MFL/CLP,,
6507,Anomaly - Corrosion,,INT,140050.66,1375+40,22.89,32.95,55.84,24720,Block Valve - I-5 (1235+58),13979.7,Block Valve - East Canal (1513+49),13806.62,16,0.25,,52000,,35,0.09,,,,,0.3,0.4, 06:24,1170,1933,1392,1170,0.841,1.189,1931,1391,,,35.5285809,-119.6129811,245.2,*INT ML,Circumferential Slotting,,,MFL/CLP,,
6508,Anomaly - Corrosion,,INT,140050.96,1375+40,23.18,32.66,55.84,24720,Block Valve - I-5 (1235+58),13980,Block Valve - East Canal (1513+49),13806.33,16,0.25,,52000,,15,0.04,,,,,0.3,0.5, 06:12,1170,1936,1394,1170,0.84,1.191,1936,1394,,,35.5285809,-119.6129821,245.2, INT ML,Circumferential Slotting,,,MFL/CLP,,
6509,Anomaly - Corrosion,,INT,140051.22,1375+41,23.45,32.39,55.84,24720,Block Valve - I-5 (1235+58),13980.26,Block Valve - East Canal (1513+49),13806.06,16,0.25,,52000,,18,0.05,,,,,0.4,0.4, 06:00,1170,1933,1392,1170,0.841,1.19,1932,1391,,,35.528581,-119.612983,245.1, INT ML,Pitting,,,MFL/CLP,,
6510,Anomaly - Corrosion,,INT,140051.58,1375+41,23.8,32.04,55.84,24720,Block Valve - I-5 (1235+58),13980.61,Block Valve - East Canal (1513+49),13805.71,16,0.25,,52000,,18,0.05,,,,,0.4,0.5, 06:20,1170,1933,1392,1170,0.841,1.19,1932,1391,,,35.528581,-119.6129842,245.1, INT ML,Pitting,,,MFL/CLP,,
6511,Anomaly - Corrosion,,INT,140055.4,1375+45,27.63,28.21,55.84,24720,Block Valve - I-5 (1235+58),13984.44,Block Valve - East Canal (1513+49),13801.88,16,0.25,,52000,,17,0.04,,,,,0.8,0.9, 05:59,1170,1923,1384,1170,0.845,1.183,1920,1382,,,35.5285815,-119.6129971,245, INT ML,Pitting,,,MFL/CLP,,
6512,Anomaly - Corrosion Cluster,,INT,140059.8,1375+49,32.03,23.81,55.84,24720,Block Valve - I-5 (1235+58),13988.84,Block Valve - East Canal (1513+49),13797.48,16,0.25,,52000,,23,0.06,,,,,0.6,2.8, 05:49,1170,1924,1385,1170,0.845,1.184,1921,1383,,,35.528582,-119.6130118,244.9, INT ML,Circumferential Grooving,,,MFL/CLP,,
6513,Anomaly - Corrosion,,INT,140060.21,1375+50,32.43,23.41,55.84,24720,Block Valve - I-5 (1235+58),13989.25,Block Valve - East Canal (1513+49),13797.08,16,0.25,,52000,,23,0.06,,,,,0.6,0.3, 05:39,1170,1924,1385,1170,0.845,1.184,1920,1383,,,35.528582,-119.6130132,244.9, INT ML,Axial Slotting,,,MFL/CLP,,
6514,Anomaly - Corrosion Cluster,,INT,140067.89,1375+57,40.12,15.73,55.84,24720,Block Valve - I-5 (1235+58),13996.93,Block Valve - East Canal (1513+49),13789.4,16,0.25,,52000,,21,0.05,,,,,1.5,1.9, 05:50,1170,1878,1352,1170,0.865,1.156,1903,1370,,,35.5285829,-119.613039,244.7, INT ML,General Metal Loss,,,MFL/CLP,,
6515,Anomaly - Corrosion,,INT,140068.45,1375+58,40.68,15.16,55.84,24720,Block Valve - I-5 (1235+58),13997.49,Block Valve - East Canal (1513+49),13788.84,16,0.25,,52000,,15,0.04,,,,,1.1,1.1, 06:09,1170,1916,1379,1170,0.848,1.179,1911,1376,,,35.5285829,-119.6130409,244.7, INT ML,Pitting,,,MFL/CLP,,
6516,Repair - Welded sleeve begin,,,140072.29,1375+62,44.51,11.33,55.84,24720,Block Valve - I-5 (1235+58),14001.33,Block Valve - East Canal (1513+49),13785,16,0.25,,52000,,,,,,,,,,,1170,,,1170,,,,,,,35.5285833,-119.6130538,244.6,REPAIR-SHELL START,,,,MFL/CLP,,
6517,Repair - Welded sleeve end,,,140074.81,1375+64,47.03,8.81,55.84,24720,Block Valve - I-5 (1235+58),14003.85,Block Valve - East Canal (1513+49),13782.48,16,0.25,,52000,,,,,,,,,,,1170,,,1170,,,,,,,35.5285836,-119.6130623,244.6,REPAIR-SHELL END,,,,MFL/CLP,,
6518,Anomaly - Corrosion,,INT,140082.65,1375+72,54.87,0.97,55.84,24720,Block Valve - I-5 (1235+58),14011.69,Block Valve - East Canal (1513+49),13774.64,16,0.25,,52000,,18,0.05,,,,,0.9,0.9, 06:02,1170,1919,1382,1170,0.847,1.181,1915,1379,,,35.5285843,-119.6130886,244.5, INT ML,Pitting,,,MFL/CLP,,
6519,Weld,,,140083.62,1375+73,55.84,55.79,55.79,24730,Block Valve - I-5 (1235+58),14012.65,Block Valve - East Canal (1513+49),13773.67,16,0.25,,52000, 09:36,,,,,,,,,,1170,,,1170,,,,,,,35.5285844,-119.6130918,244.5,GIRTH WELD,,,,MFL/CLP,,
6520,Anomaly - Corrosion,,INT,140090.57,1375+80,6.96,48.83,55.79,24730,Block Valve - I-5 (1235+58),14019.61,Block Valve - East Canal (1513+49),13766.72,16,0.25,,52000,,36,0.09,,,,,0.3,0.2, 05:49,1170,1931,1390,1170,0.842,1.188,1929,1389,,,35.5285851,-119.6131152,244.6,*INT ML,Pinhole,,,MFL/CLP,,
6521,Anomaly - Corrosion,,INT,140093.79,1375+83,10.17,45.62,55.79,24730,Block Valve - I-5 (1235+58),14022.83,Block Valve - East Canal (1513+49),13763.5,16,0.25,,52000,,15,0.04,,,,,0.3,0.2, 05:48,1170,1936,1394,1170,0.84,1.191,1936,1394,,,35.5285854,-119.613126,244.7, INT ML,Pinhole,,,MFL/CLP,,
6522,Repair - Welded sleeve begin,,,140100.5,1375+90,16.88,38.9,55.79,24730,Block Valve - I-5 (1235+58),14029.54,Block Valve - East Canal (1513+49),13756.79,16,0.25,,52000,,,,,,,,,,,1170,,,1170,,,,,,,35.5285861,-119.6131486,244.8,REPAIR-SHELL START,,,,MFL/CLP,,
6523,Repair - Welded sleeve end,,,140102.1,1375+91,18.48,37.31,55.79,24730,Block Valve - I-5 (1235+58),14031.14,Block Valve - East Canal (1513+49),13755.19,16,0.25,,52000,,,,,,,,,,,1170,,,1170,,,,,,,35.5285863,-119.613154,244.8,REPAIR-SHELL END,,,,MFL/CLP,,
6524,Weld,,,140139.4,1376+29,55.79,55.95,55.95,24740,Block Valve - I-5 (1235+58),14068.44,Block Valve - East Canal (1513+49),13717.88,16,0.25,,52000, 02:20,,,,,,,,,,1170,,,1170,,,,,,,35.5285911,-119.6132793,245.2,GIRTH WELD,,,,MFL/CLP,,
6525,Anomaly - Corrosion Cluster,,INT,140172.07,1376+61,32.66,23.29,55.95,24740,Block Valve - I-5 (1235+58),14101.11,Block Valve - East Canal (1513+49),13685.22,16,0.25,,52000,,27,0.07,,,,,1.3,0.7, 05:57,1170,1876,1351,1170,0.866,1.154,1903,1370,,,35.528595,-119.613389,245.3,*INT ML,Pitting,,,MFL/CLP,,
6526,Weld,,,140195.35,1376+85,55.95,17.86,17.86,24750,Block Valve - I-5 (1235+58),14124.39,Block Valve - East Canal (1513+49),13661.93,16,0.25,,52000, 11:04,,,,,,,,,,1170,,,1170,,,,,,,35.5285978,-119.6134673,245.2,GIRTH WELD,,,,MFL/CLP,,
6527,Anomaly - Corrosion,,INT,140207.41,1376+97,12.05,5.81,17.86,24750,Block Valve - I-5 (1235+58),14136.45,Block Valve - East Canal (1513+49),13649.88,16,0.25,,52000,,22,0.06,,,,,0.4,0.5, 06:07,1170,1931,1390,1170,0.842,1.188,1930,1389,,,35.5285995,-119.6135077,245, INT ML,Pitting,,,MFL/CLP,,
6528,Anomaly - Corrosion,,INT,140208.02,1376+97,12.66,5.2,17.86,24750,Block Valve - I-5 (1235+58),14137.06,Block Valve - East Canal (1513+49),13649.27,16,0.25,,52000,,20,0.05,,,,,0.4,0.6, 06:07,1170,1932,1391,1170,0.841,1.189,1931,1390,,,35.5285996,-119.6135098,245, INT ML,Pitting,,,MFL/CLP,,
6529,Anomaly - Corrosion,,INT,140208.2,1376+98,12.84,5.02,17.86,24750,Block Valve - I-5 (1235+58),14137.24,Block Valve - East Canal (1513+49),13649.09,16,0.25,,52000,,16,0.04,,,,,0.8,0.5, 05:30,1170,1924,1385,1170,0.845,1.184,1921,1383,,,35.5285996,-119.6135104,245, INT ML,Pitting,,,MFL/CLP,,
6530,Anomaly - Corrosion,,INT,140209.74,1376+99,14.39,3.48,17.86,24750,Block Valve - I-5 (1235+58),14138.78,Block Valve - East Canal (1513+49),13647.55,16,0.25,,52000,,15,0.04,,,,,0.3,0.2, 05:39,1170,1935,1393,1170,0.84,1.191,1935,1393,,,35.5285998,-119.6135156,244.9, INT ML,Pinhole,,,MFL/CLP,,
6531,Weld - Change in wall thickness,,,140213.22,1377+03,17.86,39.97,39.97,24760,Block Valve - I-5 (1235+58),14142.26,Block Valve - East Canal (1513+49),13644.07,16,0.281,,52000, 07:24,,,,,,,,,,1170,,,1315,,,,,,,35.5286003,-119.6135273,244.8,GIRTH WELD NWT 0.250/0.281IN,,,,MFL/CLP,,
6532,Weld - Change in wall thickness,,,140253.19,1377+43,39.97,53.98,53.98,24770,Block Valve - I-5 (1235+58),14182.23,Block Valve - East Canal (1513+49),13604.1,16,0.25,,52000, 01:48,,,,,,,,,,1170,,,1170,,,,,,,35.5286052,-119.6136615,244.8,GIRTH WELD NWT 0.281/0.250IN,,,,MFL/CLP,,
6533,Anomaly - Corrosion,,INT,140258.97,1377+48,5.78,48.2,53.98,24770,Block Valve - I-5 (1235+58),14188.01,Block Valve - East Canal (1513+49),13598.31,16,0.25,,52000,,18,0.05,,,,,0.5,0.6, 05:40,1170,1932,1391,1170,0.841,1.189,1930,1390,,,35.5286059,-119.613681,244.9, INT ML,Pitting,,,MFL/CLP,,
6534,Anomaly - Corrosion,,INT,140259.79,1377+49,6.6,47.38,53.98,24770,Block Valve - I-5 (1235+58),14188.83,Block Valve - East Canal (1513+49),13597.49,16,0.25,,52000,,18,0.05,,,,,0.4,0.4, 05:38,1170,1933,1392,1170,0.841,1.19,1932,1391,,,35.528606,-119.6136837,244.9, INT ML,Pitting,,,MFL/CLP,,
6535,Anomaly - Corrosion,,INT,140298.64,1377+88,45.44,8.54,53.98,24770,Block Valve - I-5 (1235+58),14227.67,Block Valve - East Canal (1513+49),13558.65,16,0.25,,52000,,15,0.04,,,,,0.3,0.4, 05:45,1170,1935,1393,1170,0.84,1.191,1935,1393,,,35.5286104,-119.6138142,245.4, INT ML,Circumferential Slotting,,,MFL/CLP,,
6536,Weld,,,140307.17,1377+97,53.98,57.81,57.81,24780,Block Valve - I-5 (1235+58),14236.21,Block Valve - East Canal (1513+49),13550.12,16,0.25,,52000, 09:56,,,,,,,,,,1170,,,1170,,,,,,,35.5286113,-119.6138429,245.4,GIRTH WELD,,,,MFL/CLP,,
6537,Anomaly - Corrosion,,INT,140309.58,1377+99,2.41,55.4,57.81,24780,Block Valve - I-5 (1235+58),14238.62,Block Valve - East Canal (1513+49),13547.7,16,0.25,,52000,,28,0.07,,,,,0.7,0.9, 05:52,1170,1915,1379,1170,0.849,1.179,1910,1375,,,35.5286116,-119.613851,245.4, INT ML,Pitting,,,MFL/CLP,,
6538,Anomaly - Corrosion,,INT,140324.89,1378+14,17.72,40.09,57.81,24780,Block Valve - I-5 (1235+58),14253.93,Block Valve - East Canal (1513+49),13532.4,16,0.25,,52000,,18,0.05,,,,,0.4,0.6, 06:19,1170,1934,1393,1170,0.84,1.19,1933,1392,,,35.5286134,-119.6139024,245.3, INT ML,Circumferential Slotting,,,MFL/CLP,,
6539,Anomaly - Corrosion Cluster,,INT,140334.85,1378+24,27.67,30.14,57.81,24780,Block Valve - I-5 (1235+58),14263.89,Block Valve - East Canal (1513+49),13522.44,16,0.25,,52000,,30,0.08,,,,,1.2,0.4, 05:36,1170,1874,1349,1170,0.867,1.153,1907,1373,,,35.5286147,-119.6139359,245.3,*INT ML,Axial Slotting,,,MFL/CLP,,
6540,Weld,,,140364.98,1378+54,57.81,57.88,57.88,24790,Block Valve - I-5 (1235+58),14294.02,Block Valve - East Canal (1513+49),13492.31,16,0.25,,52000, 02:24,,,,,,,,,,1170,,,1170,,,,,,,35.5286188,-119.6140371,245.5,GIRTH WELD,,,,MFL/CLP,,
6541,Anomaly - Corrosion,,EXT,140409.75,1378+99,44.77,13.11,57.88,24790,Block Valve - I-5 (1235+58),14338.79,Block Valve - East Canal (1513+49),13447.54,16,0.25,,52000,,17,0.04,,,,,0.6,0.3, 04:21,1170,1929,1389,1170,0.843,1.187,1927,1388,,,35.5286251,-119.6141875,245.5, EXT ML,Axial Slotting,,,MFL/CLP,,
6542,Repair - Welded sleeve begin,,,140410.16,1379+00,45.18,12.7,57.88,24790,Block Valve - I-5 (1235+58),14339.2,Block Valve - East Canal (1513+49),13447.13,16,0.25,,52000,,,,,,,,,,,1170,,,1170,,,,,,,35.5286252,-119.6141889,245.5,REPAIR-SHELL START,,,,MFL/CLP,,
6543,Repair - Welded sleeve end,,,140414.71,1379+04,49.73,8.15,57.88,24790,Block Valve - I-5 (1235+58),14343.75,Block Valve - East Canal (1513+49),13442.58,16,0.25,,52000,,,,,,,,,,,1170,,,1170,,,,,,,35.5286257,-119.6142042,245.5,REPAIR-SHELL END,,,,MFL/CLP,,
6544,Anomaly - Corrosion,,INT,140415.47,1379+05,50.49,7.4,57.88,24790,Block Valve - I-5 (1235+58),14344.51,Block Valve - East Canal (1513+49),13441.82,16,0.25,,52000,,21,0.05,,,,,0.9,0.7, 05:51,1170,1913,1377,1170,0.85,1.177,1908,1374,,,35.5286258,-119.6142067,245.5, INT ML,Pitting,,,MFL/CLP,,
6545,Anomaly - Corrosion,,INT,140416.07,1379+06,51.09,6.79,57.88,24790,Block Valve - I-5 (1235+58),14345.11,Block Valve - East Canal (1513+49),13441.22,16,0.25,,52000,,39,0.1,,,,,0.4,0.7, 05:51,1170,1928,1388,1170,0.843,1.187,1926,1386,,,35.5286259,-119.6142087,245.5,*INT ML,Circumferential Slotting,,,MFL/CLP,,
6546,Weld,,,140422.86,1379+12,57.88,57.81,57.81,24800,Block Valve - I-5 (1235+58),14351.9,Block Valve - East Canal (1513+49),13434.43,16,0.25,,52000, 11:32,,,,,,,,,,1170,,,1170,,,,,,,35.5286267,-119.6142315,245.5,GIRTH WELD,,,,MFL/CLP,,
6547,Anomaly - Corrosion,,INT,140461.69,1379+51,38.83,18.98,57.81,24800,Block Valve - I-5 (1235+58),14390.73,Block Valve - East Canal (1513+49),13395.6,16,0.25,,52000,,20,0.05,,,,,0.4,0.6, 06:02,1170,1933,1392,1170,0.841,1.189,1932,1391,,,35.528632,-119.614362,245.5, INT ML,Pitting,,,MFL/CLP,,
6548,Anomaly - Corrosion,,INT,140462.06,1379+52,39.2,18.61,57.81,24800,Block Valve - I-5 (1235+58),14391.1,Block Valve - East Canal (1513+49),13395.23,16,0.25,,52000,,25,0.06,,,,,0.4,0.6, 06:05,1170,1930,1390,1170,0.842,1.188,1928,1388,,,35.5286321,-119.6143632,245.5, INT ML,Pitting,,,MFL/CLP,,
6549,Weld,,,140480.67,1379+70,57.81,57.87,57.87,24810,Block Valve - I-5 (1235+58),14409.71,Block Valve - East Canal (1513+49),13376.62,16,0.25,,52000, 01:12,,,,,,,,,,1170,,,1170,,,,,,,35.5286344,-119.6144257,245.5,GIRTH WELD,,,,MFL/CLP,,
6550,Anomaly - Corrosion Cluster,,INT,140508.77,1379+98,28.1,29.78,57.87,24810,Block Valve - I-5 (1235+58),14437.81,Block Valve - East Canal (1513+49),13348.52,16,0.25,,52000,,15,0.04,,,,,0.6,1.4, 05:54,1170,1929,1389,1170,0.842,1.187,1928,1388,,,35.5286379,-119.6145201,245.6, INT ML,Circumferential Grooving,,,MFL/CLP,,
6551,Anomaly - Corrosion Cluster,,INT,140521.74,1380+11,41.07,16.8,57.87,24810,Block Valve - I-5 (1235+58),14450.78,Block Valve - East Canal (1513+49),13335.55,16,0.25,,52000,,28,0.07,,,,,2.6,1.5, 05:47,1170,1768,1273,1170,0.919,1.088,1874,1349,,,35.5286395,-119.6145637,245.5, INT ML,General Metal Loss,,,MFL/CLP,,
6552,Anomaly - Corrosion Cluster,,INT,140531.34,1380+21,50.67,7.21,57.87,24810,Block Valve - I-5 (1235+58),14460.37,Block Valve - East Canal (1513+49),13325.95,16,0.25,,52000,,23,0.06,,,,,1.1,0.6, 05:48,1170,1901,1369,1170,0.855,1.17,1921,1383,,,35.5286406,-119.614596,245.5,*INT ML,Pitting,,,MFL/CLP,,
6553,Anomaly - Corrosion,,INT,140531.9,1380+21,51.23,6.64,57.87,24810,Block Valve - I-5 (1235+58),14460.94,Block Valve - East Canal (1513+49),13325.38,16,0.25,,52000,,17,0.04,,,,,0.4,0.7, 05:52,1170,1933,1392,1170,0.841,1.189,1932,1391,,,35.5286407,-119.6145979,245.5, INT ML,Pitting,,,MFL/CLP,,
6554,Anomaly - Corrosion,,INT,140532.58,1380+22,51.91,5.97,57.87,24810,Block Valve - I-5 (1235+58),14461.61,Block Valve - East Canal (1513+49),13324.71,16,0.25,,52000,,16,0.04,,,,,0.5,0.7, 05:49,1170,1931,1391,1170,0.841,1.189,1930,1390,,,35.5286408,-119.6146001,245.5, INT ML,Pitting,,,MFL/CLP,,
6555,Weld,,,140538.54,1380+28,57.87,57.87,57.87,24820,Block Valve - I-5 (1235+58),14467.58,Block Valve - East Canal (1513+49),13318.74,16,0.25,,52000, 10:24,,,,,,,,,,1170,,,1170,,,,,,,35.5286414,-119.6146202,245.5,GIRTH WELD,,,,MFL/CLP,,
6556,Weld,,,140596.42,1380+86,57.87,61.01,61.01,24830,Block Valve - I-5 (1235+58),14525.46,Block Valve - East Canal (1513+49),13260.87,16,0.25,,52000, 12:56,,,,,,,,,,1170,,,1170,,,,,,,35.5286487,-119.6148146,245.6,GIRTH WELD,,,,MFL/CLP,,
6557,Anomaly - Corrosion,,INT,140615.04,1381+05,18.62,42.39,61.01,24830,Block Valve - I-5 (1235+58),14544.08,Block Valve - East Canal (1513+49),13242.24,16,0.25,,52000,,16,0.04,,,,,0.4,0.6, 05:43,1170,1933,1392,1170,0.841,1.19,1932,1391,,,35.5286511,-119.6148772,245.6, INT ML,Pitting,,,MFL/CLP,,
6558,Anomaly - Corrosion,,INT,140616.59,1381+06,20.18,40.84,61.01,24830,Block Valve - I-5 (1235+58),14545.63,Block Valve - East Canal (1513+49),13240.69,16,0.25,,52000,,19,0.05,,,,,0.6,0.7, 06:07,1170,1928,1388,1170,0.843,1.186,1926,1386,,,35.5286513,-119.6148824,245.6, INT ML,Pitting,,,MFL/CLP,,
6559,Anomaly - Corrosion,,INT,140624.94,1381+14,28.52,32.49,61.01,24830,Block Valve - I-5 (1235+58),14553.98,Block Valve - East Canal (1513+49),13232.35,16,0.25,,52000,,18,0.05,,,,,0.4,0.4, 06:09,1170,1934,1393,1170,0.84,1.19,1933,1392,,,35.5286523,-119.6149105,245.6, INT ML,Circumferential Slotting,,,MFL/CLP,,
6560,Weld,,,140657.43,1381+47,61.01,57.85,57.85,24840,Block Valve - I-5 (1235+58),14586.47,Block Valve - East Canal (1513+49),13199.86,16,0.25,,52000, 09:20,,,,,,,,,,1170,,,1170,,,,,,,35.5286559,-119.6150196,245.6,GIRTH WELD,,,,MFL/CLP,,
6561,Anomaly - Corrosion,,EXT,140683.99,1381+73,26.56,31.29,57.85,24840,Block Valve - I-5 (1235+58),14613.03,Block Valve - East Canal (1513+49),13173.29,16,0.25,,52000,,16,0.04,,,,,0.6,0.4, 09:46,1170,1931,1390,1170,0.842,1.188,1929,1389,,,35.5286591,-119.6151089,245.7, EXT ML,Pitting,,,MFL/CLP,,
6562,Anomaly - Corrosion Cluster,,EXT,140714.27,1382+04,56.84,1.01,57.85,24840,Block Valve - I-5 (1235+58),14643.31,Block Valve - East Canal (1513+49),13143.02,16,0.25,,52000,,31,0.08,,,,,4.9,11.1, 04:43,1170,1625,1170,1170,1,1,1619,1166,,,35.528663,-119.6152106,245.7,*EXT ML,General Metal Loss,Transferred Target,,MFL/CLP,,
6563,Anomaly - Corrosion Cluster,,EXT,140714.3,1382+04,56.86,0.98,57.85,24840,Block Valve - I-5 (1235+58),14643.34,Block Valve - East Canal (1513+49),13142.99,16,0.25,,52000,,30,0.08,,,,,3,5.2, 07:15,1170,1726,1243,1170,0.941,1.062,1721,1239,,,35.528663,-119.6152107,245.7,*EXT ML,General Metal Loss,,,MFL/CLP,,
6564,Anomaly - Corrosion Cluster,,EXT,140714.7,1382+04,57.27,0.58,57.85,24840,Block Valve - I-5 (1235+58),14643.74,Block Valve - East Canal (1513+49),13142.59,16,0.25,,52000,,15,0.04,,,,,2.4,3.8, 08:26,1170,1863,1341,1170,0.872,1.146,1855,1335,,,35.528663,-119.6152121,245.7, EXT ML,General Metal Loss,,,MFL/CLP,,
6565,Weld,,,140715.28,1382+05,57.85,57.85,57.85,24850,Block Valve - I-5 (1235+58),14644.32,Block Valve - East Canal (1513+49),13142.01,16,0.25,,52000, 01:24,,,,,,,,,,1170,,,1170,,,,,,,35.5286631,-119.615214,245.7,GIRTH WELD,,,,MFL/CLP,,
6566,Anomaly - Corrosion Cluster,,INT,140716.53,1382+06,1.25,56.6,57.85,24850,Block Valve - I-5 (1235+58),14645.57,Block Valve - East Canal (1513+49),13140.76,16,0.25,,52000,,20,0.05,,,,,1.3,0.9, 05:36,1170,1892,1363,1170,0.859,1.165,1916,1379,,,35.5286632,-119.6152182,245.7, INT ML,Pitting,,,MFL/CLP,,
6567,Anomaly - Corrosion Cluster,,INT,140716.88,1382+06,1.6,56.26,57.85,24850,Block Valve - I-5 (1235+58),14645.92,Block Valve - East Canal (1513+49),13140.41,16,0.25,,52000,,19,0.05,,,,,1.6,0.5, 05:34,1170,1883,1356,1170,0.863,1.159,1912,1377,,,35.5286633,-119.6152194,245.7, INT ML,Axial Grooving,,,MFL/CLP,,
6568,Anomaly - Corrosion,,INT,140717.82,1382+07,2.53,55.32,57.85,24850,Block Valve - I-5 (1235+58),14646.85,Block Valve - East Canal (1513+49),13139.47,16,0.25,,52000,,19,0.05,,,,,0.5,0.4, 05:34,1170,1931,1390,1170,0.842,1.188,1930,1390,,,35.5286634,-119.6152225,245.6, INT ML,Pitting,,,MFL/CLP,,
6569,Anomaly - Corrosion Cluster,,INT,140757.33,1382+47,42.05,15.8,57.85,24850,Block Valve - I-5 (1235+58),14686.37,Block Valve - East Canal (1513+49),13099.96,16,0.25,,52000,,16,0.04,,,,,1.6,2, 06:10,1170,1893,1363,1170,0.859,1.165,1909,1375,,,35.5286681,-119.6153553,245.5, INT ML,General Metal Loss,,,MFL/CLP,,
6570,Anomaly - Corrosion Cluster,,INT,140759.49,1382+49,44.2,13.65,57.85,24850,Block Valve - I-5 (1235+58),14688.52,Block Valve - East Canal (1513+49),13097.8,16,0.25,,52000,,15,0.04,,,,,1.7,1.4, 05:53,1170,1889,1360,1170,0.86,1.163,1916,1380,,,35.5286683,-119.6153625,245.5, INT ML,General Metal Loss,,,MFL/CLP,,
6571,Anomaly - Corrosion,,INT,140767.42,1382+57,52.14,5.72,57.85,24850,Block Valve - I-5 (1235+58),14696.46,Block Valve - East Canal (1513+49),13089.87,16,0.25,,52000,,23,0.06,,,,,0.3,0.3, 05:56,1170,1934,1392,1170,0.84,1.19,1933,1392,,,35.5286691,-119.6153892,245.4, INT ML,Pinhole,,,MFL/CLP,,
6572,Anomaly - Corrosion,,INT,140767.54,1382+57,52.26,5.59,57.85,24850,Block Valve - I-5 (1235+58),14696.58,Block Valve - East Canal (1513+49),13089.74,16,0.25,,52000,,15,0.04,,,,,0.4,0.6, 06:01,1170,1933,1392,1170,0.841,1.19,1933,1392,,,35.5286692,-119.6153896,245.4, INT ML,Pitting,,,MFL/CLP,,
6573,Weld,,,140773.13,1382+63,57.85,61.26,61.26,24860,Block Valve - I-5 (1235+58),14702.17,Block Valve - East Canal (1513+49),13084.15,16,0.25,,52000, 08:28,,,,,,,,,,1170,,,1170,,,,,,,35.5286697,-119.6154084,245.4,GIRTH WELD,,,,MFL/CLP,,
6574,Repair - Welded sleeve begin,,,140779.27,1382+69,6.14,55.13,61.26,24860,Block Valve - I-5 (1235+58),14708.31,Block Valve - East Canal (1513+49),13078.02,16,0.25,,52000,,,,,,,,,,,1170,,,1170,,,,,,,35.5286704,-119.615429,245.3,REPAIR-SHELL START,,,,MFL/CLP,,
6575,Repair - Welded sleeve end,,,140789,1382+78,15.86,45.4,61.26,24860,Block Valve - I-5 (1235+58),14718.04,Block Valve - East Canal (1513+49),13068.29,16,0.25,,52000,,,,,,,,,,,1170,,,1170,,,,,,,35.5286715,-119.6154617,245.3,REPAIR-SHELL END,,,,MFL/CLP,,
6576,Anomaly - Corrosion,,INT,140794.48,1382+84,21.35,39.92,61.26,24860,Block Valve - I-5 (1235+58),14723.52,Block Valve - East Canal (1513+49),13062.81,16,0.25,,52000,,20,0.05,,,,,0.7,0.8, 05:54,1170,1924,1386,1170,0.845,1.184,1922,1384,,,35.5286721,-119.6154801,245.3, INT ML,Pitting,,,MFL/CLP,,
6577,Anomaly - Corrosion,,INT,140809.32,1382+99,36.18,25.08,61.26,24860,Block Valve - I-5 (1235+58),14738.36,Block Valve - East Canal (1513+49),13047.97,16,0.25,,52000,,15,0.04,,,,,0.7,0.7, 05:59,1170,1928,1388,1170,0.843,1.187,1926,1387,,,35.5286738,-119.61553,245.5, INT ML,Pitting,,,MFL/CLP,,
6578,Anomaly - Corrosion,,INT,140834.23,1383+24,61.1,0.16,61.26,24860,Block Valve - I-5 (1235+58),14763.27,Block Valve - East Canal (1513+49),13023.05,16,0.25,,52000,,17,0.04,,,,,0.5,0.7, 06:00,1170,1932,1391,1170,0.841,1.189,1931,1390,,,35.5286768,-119.6156137,245.4, INT ML,Pitting,,,MFL/CLP,,
6579,Weld,,,140834.4,1383+24,61.26,57.92,57.93,24870,Block Valve - I-5 (1235+58),14763.44,Block Valve - East Canal (1513+49),13022.89,16,0.25,,52000, 10:32,,,,,,,,,,1170,,,1170,,,,,,,35.5286768,-119.6156142,245.4,GIRTH WELD,,,,MFL/CLP,,
6580,Anomaly - Corrosion,,INT,140836.27,1383+26,1.87,56.05,57.93,24870,Block Valve - I-5 (1235+58),14765.31,Block Valve - East Canal (1513+49),13021.02,16,0.25,,52000,,19,0.05,,,,,0.7,0.8, 05:36,1170,1925,1386,1170,0.844,1.185,1923,1384,,,35.528677,-119.6156205,245.4, INT ML,Pitting,,,MFL/CLP,,
6581,Anomaly - Corrosion Cluster,,INT,140839.84,1383+29,5.44,52.48,57.93,24870,Block Valve - I-5 (1235+58),14768.88,Block Valve - East Canal (1513+49),13017.45,16,0.25,,52000,,15,0.04,,,,,1.6,2.9, 05:59,1170,1896,1365,1170,0.857,1.167,1895,1364,,,35.5286774,-119.6156325,245.4, INT ML,General Metal Loss,,,MFL/CLP,,
6582,Anomaly - Corrosion,,INT,140851.53,1383+41,17.13,40.79,57.93,24870,Block Valve - I-5 (1235+58),14780.56,Block Valve - East Canal (1513+49),13005.76,16,0.25,,52000,,18,0.05,,,,,0.4,0.5, 05:55,1170,1933,1392,1170,0.841,1.19,1932,1391,,,35.5286788,-119.6156718,245.4, INT ML,Pitting,,,MFL/CLP,,
6583,Anomaly - Corrosion,,INT,140852.96,1383+42,18.57,39.36,57.93,24870,Block Valve - I-5 (1235+58),14782,Block Valve - East Canal (1513+49),13004.33,16,0.25,,52000,,15,0.04,,,,,0.6,0.7, 05:52,1170,1930,1390,1170,0.842,1.188,1929,1389,,,35.528679,-119.6156766,245.4, INT ML,Pitting,,,MFL/CLP,,
6584,Anomaly - Corrosion,,INT,140857.6,1383+47,23.2,34.72,57.93,24870,Block Valve - I-5 (1235+58),14786.64,Block Valve - East Canal (1513+49),12999.69,16,0.25,,52000,,20,0.05,,,,,0.8,0.7, 05:49,1170,1920,1382,1170,0.847,1.181,1916,1379,,,35.5286795,-119.6156922,245.3, INT ML,Pitting,,,MFL/CLP,,
6585,Anomaly - Corrosion Cluster,,INT,140868.89,1383+58,34.5,23.43,57.93,24870,Block Valve - I-5 (1235+58),14797.93,Block Valve - East Canal (1513+49),12988.4,16,0.25,,52000,,16,0.04,,,,,2.3,2, 05:47,1170,1862,1341,1170,0.873,1.146,1847,1330,,,35.5286809,-119.6157302,245.3, INT ML,General Metal Loss,,,MFL/CLP,,
6586,Weld,,,140892.32,1383+82,57.93,61.18,61.18,24880,Block Valve - I-5 (1235+58),14821.36,Block Valve - East Canal (1513+49),12964.97,16,0.25,,52000, 11:20,,,,,,,,,,1170,,,1170,,,,,,,35.5286839,-119.6158089,245.3,GIRTH WELD,,,,MFL/CLP,,
6587,Weld,,,140953.5,1384+43,61.18,57.81,57.81,24890,Block Valve - I-5 (1235+58),14882.54,Block Valve - East Canal (1513+49),12903.79,16,0.25,,52000, 12:00,,,,,,,,,,1170,,,1170,,,,,,,35.5286917,-119.6160144,245.5,GIRTH WELD,,,,MFL/CLP,,
6588,Anomaly - Corrosion,,INT,141005.88,1384+95,52.38,5.43,57.81,24890,Block Valve - I-5 (1235+58),14934.92,Block Valve - East Canal (1513+49),12851.41,16,0.25,,52000,,18,0.05,,,,,0.5,0.5, 06:17,1170,1932,1391,1170,0.841,1.189,1930,1390,,,35.5286986,-119.6161904,245.5, INT ML,Pitting,,,MFL/CLP,,
6589,Anomaly - Corrosion,,INT,141007.54,1384+97,54.04,3.77,57.81,24890,Block Valve - I-5 (1235+58),14936.58,Block Valve - East Canal (1513+49),12849.75,16,0.25,,52000,,17,0.04,,,,,0.5,0.6, 05:50,1170,1931,1390,1170,0.842,1.188,1930,1389,,,35.5286988,-119.6161959,245.5, INT ML,Pitting,,,MFL/CLP,,
6590,Weld,,,141011.31,1385+01,57.81,61.17,61.17,24900,Block Valve - I-5 (1235+58),14940.34,Block Valve - East Canal (1513+49),12845.98,16,0.25,,52000, 01:52,,,,,,,,,,1170,,,1170,,,,,,,35.5286993,-119.6162086,245.5,GIRTH WELD,,,,MFL/CLP,,
6591,Weld,,,141072.47,1385+62,61.17,61.25,61.25,24910,Block Valve - I-5 (1235+58),15001.51,Block Valve - East Canal (1513+49),12784.81,16,0.25,,52000, 11:12,,,,,,,,,,1170,,,1170,,,,,,,35.5287069,-119.6164141,245.4,GIRTH WELD,,,,MFL/CLP,,
6592,Anomaly - Corrosion,,INT,141121.39,1386+11,48.92,12.33,61.25,24910,Block Valve - I-5 (1235+58),15050.43,Block Valve - East Canal (1513+49),12735.89,16,0.25,,52000,,17,0.04,,,,,0.5,0.7, 06:00,1170,1931,1390,1170,0.842,1.188,1930,1389,,,35.5287131,-119.6165785,245.5, INT ML,Pitting,,,MFL/CLP,,
6593,Anomaly - Corrosion,,INT,141127.16,1386+17,54.69,6.56,61.25,24910,Block Valve - I-5 (1235+58),15056.2,Block Valve - East Canal (1513+49),12730.13,16,0.25,,52000,,22,0.06,,,,,0.5,0.7, 05:59,1170,1929,1389,1170,0.843,1.187,1927,1387,,,35.5287138,-119.6165978,245.5, INT ML,Pitting,,,MFL/CLP,,
6594,Anomaly - Corrosion,,INT,141127.42,1386+17,54.95,6.3,61.25,24910,Block Valve - I-5 (1235+58),15056.46,Block Valve - East Canal (1513+49),12729.87,16,0.25,,52000,,34,0.09,,,,,0.3,0.5, 06:19,1170,1933,1392,1170,0.841,1.189,1932,1391,,,35.5287138,-119.6165987,245.5,*INT ML,Circumferential Slotting,,,MFL/CLP,,
6595,Anomaly - Corrosion Cluster,,INT,141127.59,1386+17,55.12,6.13,61.25,24910,Block Valve - I-5 (1235+58),15056.63,Block Valve - East Canal (1513+49),12729.7,16,0.25,,52000,,56,0.14,,,,,0.9,0.9, 05:58,1170,1839,1324,1170,0.884,1.132,1876,1350,,,35.5287138,-119.6165993,245.5,*INT ML,Pitting,,,MFL/CLP,,
6596,Anomaly - Corrosion,,INT,141127.93,1386+17,55.46,5.79,61.25,24910,Block Valve - I-5 (1235+58),15056.97,Block Valve - East Canal (1513+49),12729.36,16,0.25,,52000,,34,0.09,,,,,0.4,0.4, 06:27,1170,1928,1388,1170,0.843,1.187,1926,1387,,,35.5287139,-119.6166004,245.5,*INT ML,Pitting,,,MFL/CLP,,
6597,Anomaly - Corrosion Cluster,,INT,141130.26,1386+20,57.79,3.46,61.25,24910,Block Valve - I-5 (1235+58),15059.3,Block Valve - East Canal (1513+49),12727.02,16,0.25,,52000,,44,0.11,,,,,2.2,0.3, 05:51,1170,1690,1216,1170,0.962,1.04,1857,1337,,,35.5287141,-119.6166083,245.5,*INT ML,Axial Slotting,,,MFL/CLP,,
6598,Anomaly - Corrosion Cluster,,INT,141130.67,1386+20,58.2,3.05,61.25,24910,Block Valve - I-5 (1235+58),15059.71,Block Valve - East Canal (1513+49),12726.62,16,0.25,,52000,,15,0.04,,,,,1.2,2, 05:55,1170,1911,1376,1170,0.85,1.176,1920,1382,,,35.5287142,-119.6166096,245.4, INT ML,General Metal Loss,,,MFL/CLP,,
6599,Weld,,,141133.72,1386+23,61.25,60.4,60.4,24920,Block Valve - I-5 (1235+58),15062.76,Block Valve - East Canal (1513+49),12723.57,16,0.25,,52000, 12:44,,,,,,,,,,1170,,,1170,,,,,,,35.5287146,-119.6166199,245.4,GIRTH WELD,,,,MFL/CLP,,
6600,Anomaly - Corrosion,,INT,141152.66,1386+42,18.94,41.46,60.4,24920,Block Valve - I-5 (1235+58),15081.7,Block Valve - East Canal (1513+49),12704.63,16,0.25,,52000,,17,0.04,,,,,0.8,0.6, 06:15,1170,1923,1384,1170,0.845,1.183,1920,1382,,,35.5287168,-119.6166835,245.4, INT ML,Pitting,,,MFL/CLP,,
6601,Anomaly - Corrosion,,INT,141166.41,1386+56,32.69,27.71,60.4,24920,Block Valve - I-5 (1235+58),15095.45,Block Valve - East Canal (1513+49),12690.88,16,0.25,,52000,,15,0.04,,,,,1.5,1.4, 05:43,1170,1897,1366,1170,0.857,1.168,1889,1360,,,35.5287184,-119.6167297,245.3, INT ML,General Metal Loss,,,MFL/CLP,,
6602,Anomaly - Corrosion,,INT,141193.19,1386+83,59.48,0.93,60.4,24920,Block Valve - I-5 (1235+58),15122.23,Block Valve - East Canal (1513+49),12664.09,16,0.25,,52000,,17,0.04,,,,,1,1.7, 05:46,1170,1914,1378,1170,0.849,1.178,1909,1374,,,35.5287216,-119.6168197,245.2, INT ML,Pitting,,,MFL/CLP,,
6603,Anomaly - Corrosion Cluster,,EXT,141193.4,1386+83,59.68,0.72,60.4,24920,Block Valve - I-5 (1235+58),15122.44,Block Valve - East Canal (1513+49),12663.89,16,0.25,,52000,,27,0.07,,,,,1.9,5.4, 07:12,1170,1826,1315,1170,0.89,1.124,1801,1297,,,35.5287216,-119.6168204,245.2, EXT ML,General Metal Loss,,,MFL/CLP,,
6604,Weld,,,141194.12,1386+84,60.4,60.52,60.52,24930,Block Valve - I-5 (1235+58),15123.16,Block Valve - East Canal (1513+49),12663.17,16,0.25,,52000, 11:32,,,,,,,,,,1170,,,1170,,,,,,,35.5287217,-119.6168228,245.2,GIRTH WELD,,,,MFL/CLP,,
6605,Weld,,,141254.64,1387+44,60.52,60.48,60.47,24940,Block Valve - I-5 (1235+58),15183.68,Block Valve - East Canal (1513+49),12602.65,16,0.25,,52000, 09:16,,,,,,,,,,1170,,,1170,,,,,,,35.5287284,-119.6170262,245,GIRTH WELD,,,,MFL/CLP,,
6606,Anomaly - Corrosion,,INT,141290.09,1387+80,35.45,25.03,60.47,24940,Block Valve - I-5 (1235+58),15219.12,Block Valve - East Canal (1513+49),12567.2,16,0.25,,52000,,15,0.04,,,,,0.4,0.6, 05:30,1170,1933,1392,1170,0.841,1.19,1933,1392,,,35.5287328,-119.6171453,245, INT ML,Pitting,,,MFL/CLP,,
6607,Weld,,,141315.11,1388+05,60.47,60.41,60.41,24950,Block Valve - I-5 (1235+58),15244.15,Block Valve - East Canal (1513+49),12542.18,16,0.25,,52000, 11:32,,,,,,,,,,1170,,,1170,,,,,,,35.5287362,-119.6172294,245,GIRTH WELD,,,,MFL/CLP,,
6608,Anomaly - Corrosion,,EXT,141374.94,1388+65,59.83,0.58,60.41,24950,Block Valve - I-5 (1235+58),15303.98,Block Valve - East Canal (1513+49),12482.35,16,0.25,,52000,,18,0.05,,,,,0.6,0.7, 05:05,1170,1928,1388,1170,0.843,1.187,1926,1387,,,35.5287447,-119.6174303,245.1, EXT ML,Pitting,,,MFL/CLP,,
6609,Weld,,,141375.53,1388+65,60.41,60.51,60.51,24960,Block Valve - I-5 (1235+58),15304.56,Block Valve - East Canal (1513+49),12481.76,16,0.25,,52000, 02:20,,,,,,,,,,1170,,,1170,,,,,,,35.5287447,-119.6174323,245.1,GIRTH WELD,,,,MFL/CLP,,
6610,Weld,,,141436.03,1389+26,60.51,60.44,60.45,24970,Block Valve - I-5 (1235+58),15365.07,Block Valve - East Canal (1513+49),12421.26,16,0.25,,52000, 12:12,,,,,,,,,,1170,,,1170,,,,,,,35.5287525,-119.6176355,245.1,GIRTH WELD,,,,MFL/CLP,,
6611,Repair - Welded sleeve begin,,,141453.87,1389+43,17.84,42.61,60.45,24970,Block Valve - I-5 (1235+58),15382.9,Block Valve - East Canal (1513+49),12403.42,16,0.25,,52000,,,,,,,,,,,1170,,,1170,,,,,,,35.5287545,-119.6176955,245,REPAIR-SHELL START,,,,MFL/CLP,,
6612,Repair - Welded sleeve end,,,141455.91,1389+46,19.88,40.57,60.45,24970,Block Valve - I-5 (1235+58),15384.94,Block Valve - East Canal (1513+49),12401.38,16,0.25,,52000,,,,,,,,,,,1170,,,1170,,,,,,,35.5287547,-119.6177023,245,REPAIR-SHELL END,,,,MFL/CLP,,
6613,Weld,,,141496.47,1389+86,60.45,60.52,60.52,24980,Block Valve - I-5 (1235+58),15425.51,Block Valve - East Canal (1513+49),12360.81,16,0.25,,52000, 10:16,,,,,,,,,,1170,,,1170,,,,,,,35.5287588,-119.6178387,245,GIRTH WELD,,,,MFL/CLP,,
6614,Anomaly - Corrosion,,INT,141496.88,1389+87,0.41,60.11,60.52,24980,Block Valve - I-5 (1235+58),15425.92,Block Valve - East Canal (1513+49),12360.4,16,0.25,,52000,,34,0.09,,,,,0.3,0.2, 05:34,1170,1932,1391,1170,0.841,1.189,1930,1390,,,35.5287588,-119.61784,245,*INT ML,Pinhole,,,MFL/CLP,,
6615,Anomaly - Corrosion,,INT,141535.31,1390+25,38.83,21.68,60.52,24980,Block Valve - I-5 (1235+58),15464.35,Block Valve - East Canal (1513+49),12321.98,16,0.25,,52000,,23,0.06,,,,,1.6,1.1, 05:36,1170,1866,1344,1170,0.871,1.148,1851,1333,,,35.5287631,-119.6179692,244.9, INT ML,Pitting,,,MFL/CLP,,
6616,Anomaly - Corrosion,,EXT,141551.49,1390+41,55.01,5.5,60.52,24980,Block Valve - I-5 (1235+58),15480.53,Block Valve - East Canal (1513+49),12305.8,16,0.25,,52000,,18,0.05,,,,,1,1.5, 08:33,1170,1914,1378,1170,0.849,1.178,1909,1374,,,35.5287649,-119.6180235,244.7, EXT ML,Pitting,,,MFL/CLP,,
6617,Anomaly - Corrosion Cluster,,EXT,141552.43,1390+42,55.95,4.56,60.52,24980,Block Valve - I-5 (1235+58),15481.46,Block Valve - East Canal (1513+49),12304.86,16,0.25,,52000,,21,0.05,,,,,4.4,2.4, 02:38,1170,1749,1260,1170,0.929,1.077,1815,1307,,,35.528765,-119.6180267,244.7,*EXT ML,General Metal Loss,,,MFL/CLP,,
6618,Anomaly - Corrosion Cluster,,EXT,141553.01,1390+43,56.54,3.98,60.52,24980,Block Valve - I-5 (1235+58),15482.05,Block Valve - East Canal (1513+49),12304.28,16,0.25,,52000,,20,0.05,,,,,2.1,6.1, 04:49,1170,1851,1333,1170,0.878,1.139,1845,1328,,,35.5287651,-119.6180287,244.7, EXT ML,General Metal Loss,,,MFL/CLP,,
6619,Weld,,,141556.99,1390+47,60.52,60.5,60.5,24990,Block Valve - I-5 (1235+58),15486.03,Block Valve - East Canal (1513+49),12300.3,16,0.25,,52000, 01:32,,,,,,,,,,1170,,,1170,,,,,,,35.5287656,-119.618042,244.7,GIRTH WELD,,,,MFL/CLP,,
6620,Weld,,,141617.49,1391+07,60.5,60.43,60.43,25000,Block Valve - I-5 (1235+58),15546.53,Block Valve - East Canal (1513+49),12239.8,16,0.25,,52000, 10:52,,,,,,,,,,1170,,,1170,,,,,,,35.5287731,-119.6182453,245,GIRTH WELD,,,,MFL/CLP,,
6621,Anomaly - Corrosion,,INT,141630.96,1391+21,13.47,46.96,60.43,25000,Block Valve - I-5 (1235+58),15560,Block Valve - East Canal (1513+49),12226.33,16,0.25,,52000,,22,0.06,,,,,0.4,0.6, 06:01,1170,1931,1390,1170,0.842,1.188,1930,1389,,,35.5287748,-119.6182905,245, INT ML,Pitting,,,MFL/CLP,,
6622,Anomaly - Corrosion,,INT,141658.78,1391+48,41.29,19.13,60.43,25000,Block Valve - I-5 (1235+58),15587.82,Block Valve - East Canal (1513+49),12198.51,16,0.25,,52000,,16,0.04,,,,,0.4,0.4, 06:08,1170,1933,1392,1170,0.841,1.19,1932,1391,,,35.5287784,-119.618384,244.9, INT ML,Pitting,,,MFL/CLP,,
6623,Anomaly - Corrosion Cluster,,EXT,141677.11,1391+67,59.63,0.8,60.43,25000,Block Valve - I-5 (1235+58),15606.15,Block Valve - East Canal (1513+49),12180.17,16,0.25,,52000,,26,0.07,,,,,3,5.8, 06:27,1170,1759,1267,1170,0.924,1.082,1721,1239,,,35.5287808,-119.6184456,244.9, EXT ML,General Metal Loss,,,MFL/CLP,,
6624,Weld,,,141677.91,1391+68,60.43,60.47,60.47,25010,Block Valve - I-5 (1235+58),15606.95,Block Valve - East Canal (1513+49),12179.37,16,0.25,,52000, 12:04,,,,,,,,,,1170,,,1170,,,,,,,35.5287809,-119.6184483,244.9,GIRTH WELD,,,,MFL/CLP,,
6625,Anomaly - Corrosion,,EXT,141678.57,1391+68,0.66,59.81,60.47,25010,Block Valve - I-5 (1235+58),15607.61,Block Valve - East Canal (1513+49),12178.71,16,0.25,,52000,,22,0.06,,,,,0.9,1.1, 04:37,1170,1912,1376,1170,0.85,1.176,1906,1372,,,35.528781,-119.6184505,244.9, EXT ML,Pitting,,,MFL/CLP,,
6626,Weld,,,141738.38,1392+28,60.47,50.54,50.54,25020,Block Valve - I-5 (1235+58),15667.42,Block Valve - East Canal (1513+49),12118.91,16,0.25,,52000, 10:32,,,,,,,,,,1170,,,1170,,,,,,,35.5287902,-119.6186513,244.8,GIRTH WELD,,,,MFL/CLP,,
6627,Weld - Change in wall thickness,,,141788.92,1392+79,50.54,18.01,18.01,25030,Block Valve - I-5 (1235+58),15717.96,Block Valve - East Canal (1513+49),12068.37,16,0.281,,52000, 12:28,,,,,,,,,,1170,,,1315,,,,,,,35.5287958,-119.6188211,245.8,GIRTH WELD NWT 0.250/0.281IN,,,,MFL/CLP,,
6628,Weld,,,141806.93,1392+97,18.01,43.86,43.86,25040,Block Valve - I-5 (1235+58),15735.97,Block Valve - East Canal (1513+49),12050.36,16,0.281,,52000, 11:20,,,,,,,,,,1170,,,1315,,,,,,,35.5287968,-119.6188817,246.1,GIRTH WELD,,,,MFL/CLP,,
6629,Anomaly - Corrosion Cluster,,EXT,141837.84,1393+28,30.92,12.95,43.86,25040,Block Valve - I-5 (1235+58),15766.88,Block Valve - East Canal (1513+49),12019.45,16,0.281,,52000,,15,0.04,,,,,2.4,2.7, 08:03,1170,2101,1513,1315,0.773,1.15,2132,1535,,,35.528797,-119.6189856,246.2, EXT ML,General Metal Loss,,,MFL/CLP,,
6630,Bend,,,141838.22,1393+28,31.29,12.57,43.86,25040,Block Valve - I-5 (1235+58),15767.25,Block Valve - East Canal (1513+49),12019.07,16,0.281,,52000,,,,,,,,,,,1170,,,1315,,,,,,,35.5287969,-119.6189868,246.2,10 DEG BEND-COLD LEFT,,,,MFL/CLP,,
6631,Anomaly - Corrosion,,EXT,141841.33,1393+31,34.4,9.46,43.86,25040,Block Valve - I-5 (1235+58),15770.36,Block Valve - East Canal (1513+49),12015.96,16,0.281,,52000,,16,0.05,,,,,0.8,1.1, 08:01,1170,2163,1557,1315,0.752,1.184,2159,1555,,,35.5287958,-119.6189972,246.2, EXT ML,Pitting,,,MFL/CLP,,
6632,Weld - Change in wall thickness,,,141850.79,1393+40,43.86,12.48,12.48,25050,Block Valve - I-5 (1235+58),15779.83,Block Valve - East Canal (1513+49),12006.5,16,0.25,,52000, 11:20,,,,,,,,,,1170,,,1170,,,,,,,35.5287911,-119.6190285,246,GIRTH WELD NWT 0.281/0.250IN,,,,MFL/CLP,,
6633,Weld,,,141863.26,1393+53,12.48,21.94,21.94,25060,Block Valve - I-5 (1235+58),15792.3,Block Valve - East Canal (1513+49),11994.02,16,0.25,,52000, 01:48,,,,,,,,,,1170,,,1170,,,,,,,35.528784,-119.6190695,245.7,GIRTH WELD,,,,MFL/CLP,,
6634,Anomaly - Corrosion,,INT,141879.65,1393+69,16.39,5.55,21.94,25060,Block Valve - I-5 (1235+58),15808.69,Block Valve - East Canal (1513+49),11977.64,16,0.25,,52000,,16,0.04,,,,,0.6,0.7, 05:50,1170,1931,1390,1170,0.842,1.188,1929,1389,,,35.5287743,-119.6191233,245.2, INT ML,Pitting,,,MFL/CLP,,
6635,Weld,,,141885.2,1393+75,21.94,57.03,57.03,25070,Block Valve - I-5 (1235+58),15814.24,Block Valve - East Canal (1513+49),11972.08,16,0.25,,52000, 09:44,,,,,,,,,,1170,,,1170,,,,,,,35.528771,-119.6191415,245.1,GIRTH WELD,,,,MFL/CLP,,
6636,Weld,,,141942.24,1394+32,57.03,57.03,57.03,25080,Block Valve - I-5 (1235+58),15871.28,Block Valve - East Canal (1513+49),11915.05,16,0.25,,52000, 12:52,,,,,,,,,,1170,,,1170,,,,,,,35.5287353,-119.6193283,244.8,GIRTH WELD,,,,MFL/CLP,,
6637,Anomaly - Corrosion,,INT,141948.59,1394+38,6.36,50.68,57.03,25080,Block Valve - I-5 (1235+58),15877.63,Block Valve - East Canal (1513+49),11908.69,16,0.25,,52000,,23,0.06,,,,,0.4,0.5, 05:58,1170,1932,1391,1170,0.841,1.189,1931,1390,,,35.5287314,-119.6193491,244.7,*INT ML,Pitting,,,MFL/CLP,,
6638,Anomaly - Corrosion,,INT,141963.44,1394+53,21.2,35.84,57.03,25080,Block Valve - I-5 (1235+58),15892.47,Block Valve - East Canal (1513+49),11893.85,16,0.25,,52000,,15,0.04,,,,,0.2,0.4, 05:37,1170,1936,1394,1170,0.839,1.192,1936,1394,,,35.5287226,-119.6193978,244.6,*INT ML,Pinhole,,,MFL/CLP,,
6639,Anomaly - Corrosion Cluster,,EXT,141997.64,1394+88,55.4,1.63,57.03,25080,Block Valve - I-5 (1235+58),15926.68,Block Valve - East Canal (1513+49),11859.65,16,0.25,,52000,,39,0.1,,,,,3.8,5.7, 08:22,1170,1587,1143,1170,1.024,0.977,1676,1207,3,d,35.5287012,-119.6195098,244.4,*EXT ML,General Metal Loss,,Potential win for MFL4 Eff Area Psafe,MFL/CLP,,
6640,Anomaly - Corrosion Cluster,,EXT,141998,1394+88,55.76,1.27,57.03,25080,Block Valve - I-5 (1235+58),15927.04,Block Valve - East Canal (1513+49),11859.29,16,0.25,,52000,,32,0.08,,,,,5.5,8.5, 02:21,1170,1595,1149,1170,1.019,0.982,1640,1181,3,d,35.5287009,-119.619511,244.4,*EXT ML,General Metal Loss,,Potential win for MFL4 Eff Area Psafe,MFL/CLP,,
6641,Anomaly - Corrosion,,EXT,141998.33,1394+88,56.09,0.94,57.03,25080,Block Valve - I-5 (1235+58),15927.37,Block Valve - East Canal (1513+49),11858.96,16,0.25,,52000,,17,0.04,,,,,0.9,1.5, 08:30,1170,1920,1382,1170,0.846,1.182,1916,1380,,,35.5287007,-119.6195121,244.4,*EXT ML,Pitting,,,MFL/CLP,,
6642,Anomaly - Corrosion,,EXT,141998.4,1394+88,56.16,0.88,57.03,25080,Block Valve - I-5 (1235+58),15927.43,Block Valve - East Canal (1513+49),11858.89,16,0.25,,52000,,23,0.06,,,,,1,1.3, 03:50,1170,1906,1372,1170,0.853,1.173,1899,1367,,,35.5287006,-119.6195123,244.4, EXT ML,Pitting,,,MFL/CLP,,
