Repository: kerbergr/datadump

File: MLCompare/bin/Debug/netcoreapp3.1/ex2/oldAug12_final.csv (part 46 of 64)
74,Anomaly - Corrosion,,INT,1110.35,11+13,40.81,19.61,60.43,240,Launch Valve - Rio Bravo Station (0+00),1110.35,Block Valve  BV 7.14 (377+16),36530.18,16,0.25,,52000,,15,0.04,,,,,0.3,0.4, 05:55,1170,1935,1393,1170,0.84,1.191,1935,1393,,,35.4366554,-119.2694426,320.4, INT ML,Pinhole,,,MFL/CLP,,
75,Weld,,,1129.97,11+32,60.43,60.31,60.31,250,Launch Valve - Rio Bravo Station (0+00),1129.97,Block Valve  BV 7.14 (377+16),36510.56,16,0.25,,52000, 02:04,,,,,,,,,,1170,,,1170,,,,,,,35.4367093,-119.2694419,320.8,GIRTH WELD,,,,MFL/CLP,,
76,Anomaly - Corrosion,,INT,1188.08,11+90,58.11,2.2,60.31,250,Launch Valve - Rio Bravo Station (0+00),1188.08,Block Valve  BV 7.14 (377+16),36452.45,16,0.25,,52000,,16,0.04,,,,,0.3,0.4, 05:46,1170,1935,1393,1170,0.84,1.191,1935,1393,,,35.436869,-119.2694407,321.6, INT ML,Pinhole,,,MFL/CLP,,
77,Weld,,,1190.28,11+93,60.31,60.3,60.3,260,Launch Valve - Rio Bravo Station (0+00),1190.28,Block Valve  BV 7.14 (377+16),36450.26,16,0.25,,52000, 11:48,,,,,,,,,,1170,,,1170,,,,,,,35.436875,-119.2694407,321.6,GIRTH WELD,,,,MFL/CLP,,
6643,Weld,,,141999.27,1394+89,57.03,29.45,29.45,25090,Block Valve - I-5 (1235+58),15928.31,Block Valve - East Canal (1513+49),11858.02,16,0.25,,52000, 11:40,,,,,,,,,,1170,,,1170,,,,,,,35.5287001,-119.6195152,244.4,GIRTH WELD,,,,MFL/CLP,,
6644,Anomaly - Corrosion Cluster,,EXT,141999.51,1394+89,0.23,29.22,29.45,25090,Block Valve - I-5 (1235+58),15928.54,Block Valve - East Canal (1513+49),11857.78,16,0.25,,52000,,16,0.04,,,,,1.6,1.7, 02:04,1170,1891,1361,1170,0.86,1.164,1893,1363,,,35.5286999,-119.6195159,244.4,*EXT ML,General Metal Loss,,,MFL/CLP,,
6645,Anomaly - Corrosion,,EXT,141999.53,1394+89,0.26,29.19,29.45,25090,Block Valve - I-5 (1235+58),15928.57,Block Valve - East Canal (1513+49),11857.75,16,0.25,,52000,,31,0.08,,,,,1.3,1.5, 02:58,1170,1867,1345,1170,0.87,1.149,1850,1332,,,35.5286999,-119.619516,244.4,*EXT ML,General Metal Loss,,,MFL/CLP,,
6646,Anomaly - Corrosion Cluster,,EXT,141999.75,1394+89,0.48,28.97,29.45,25090,Block Valve - I-5 (1235+58),15928.79,Block Valve - East Canal (1513+49),11857.53,16,0.25,,52000,,21,0.05,,,,,1.9,5.4, 02:16,1170,1857,1337,1170,0.875,1.143,1857,1337,,,35.5286997,-119.6195167,244.4,*EXT ML,General Metal Loss,,,MFL/CLP,,
6647,Anomaly - Corrosion Cluster,,EXT,142000.05,1394+90,0.78,28.67,29.45,25090,Block Valve - I-5 (1235+58),15929.09,Block Valve - East Canal (1513+49),11857.23,16,0.25,,52000,,27,0.07,,,,,3.5,6, 02:49,1170,1724,1241,1170,0.943,1.061,1723,1241,,,35.5286995,-119.6195177,244.4,*EXT ML,General Metal Loss,,,MFL/CLP,,
6648,Anomaly - Corrosion Cluster,,EXT,142000.24,1394+90,0.97,28.48,29.45,25090,Block Valve - I-5 (1235+58),15929.28,Block Valve - East Canal (1513+49),11857.05,16,0.25,,52000,,21,0.05,,,,,1.7,3, 08:25,1170,1871,1347,1170,0.869,1.152,1871,1347,,,35.5286994,-119.6195183,244.4,*EXT ML,General Metal Loss,,,MFL/CLP,,
6649,Anomaly - Corrosion Cluster,,EXT,142000.53,1394+90,1.26,28.19,29.45,25090,Block Valve - I-5 (1235+58),15929.57,Block Valve - East Canal (1513+49),11856.76,16,0.25,,52000,,42,0.11,,,,,3.9,8, 02:21,1170,1549,1115,1170,1.049,0.953,1752,1261,3,d,35.5286992,-119.6195193,244.4,*EXT ML,General Metal Loss,,Potential win for MFL4 Eff Area Psafe,MFL/CLP,,
6650,Anomaly - Corrosion Cluster,,EXT,142000.85,1394+91,1.58,27.87,29.45,25090,Block Valve - I-5 (1235+58),15929.89,Block Valve - East Canal (1513+49),11856.44,16,0.25,,52000,,18,0.05,,,,,1.7,1.3, 03:44,1170,1880,1354,1170,0.864,1.157,1873,1348,,,35.528699,-119.6195203,244.4, EXT ML,General Metal Loss,,,MFL/CLP,,
6651,Anomaly - Corrosion,,EXT,142001.15,1394+91,1.88,27.58,29.45,25090,Block Valve - I-5 (1235+58),15930.19,Block Valve - East Canal (1513+49),11856.14,16,0.25,,52000,,16,0.04,,,,,0.7,1.3, 03:52,1170,1925,1386,1170,0.844,1.185,1922,1384,,,35.5286988,-119.6195213,244.4, EXT ML,Pitting,,,MFL/CLP,,
6652,Anomaly - Corrosion,,EXT,142001.2,1394+91,1.93,27.52,29.45,25090,Block Valve - I-5 (1235+58),15930.24,Block Valve - East Canal (1513+49),11856.09,16,0.25,,52000,,19,0.05,,,,,1.1,1, 09:27,1170,1907,1373,1170,0.852,1.173,1900,1368,,,35.5286988,-119.6195214,244.4, EXT ML,Pitting,,,MFL/CLP,,
6653,Anomaly - Corrosion Cluster,,EXT,142001.36,1394+91,2.09,27.36,29.45,25090,Block Valve - I-5 (1235+58),15930.4,Block Valve - East Canal (1513+49),11855.93,16,0.25,,52000,,20,0.05,,,,,2.9,1.6, 07:32,1170,1810,1304,1170,0.898,1.114,1851,1333,,,35.5286987,-119.619522,244.4, EXT ML,General Metal Loss,,,MFL/CLP,,
6654,Anomaly - Corrosion Cluster,,EXT,142001.59,1394+91,2.31,27.14,29.45,25090,Block Valve - I-5 (1235+58),15930.62,Block Valve - East Canal (1513+49),11855.7,16,0.25,,52000,,21,0.05,,,,,3.3,5, 08:36,1170,1784,1285,1170,0.911,1.098,1773,1277,,,35.5286985,-119.6195227,244.4,*EXT ML,General Metal Loss,,,MFL/CLP,,
6655,Anomaly - Corrosion Cluster,,EXT,142001.93,1394+92,2.65,26.8,29.45,25090,Block Valve - I-5 (1235+58),15930.97,Block Valve - East Canal (1513+49),11855.36,16,0.25,,52000,,17,0.04,,,,,1.9,3.2, 03:31,1170,1876,1351,1170,0.866,1.155,1883,1356,,,35.5286983,-119.6195238,244.4, EXT ML,General Metal Loss,,,MFL/CLP,,
6656,Anomaly - Corrosion,,EXT,142002.01,1394+92,2.74,26.71,29.45,25090,Block Valve - I-5 (1235+58),15931.05,Block Valve - East Canal (1513+49),11855.27,16,0.25,,52000,,16,0.04,,,,,1.4,2, 08:12,1170,1899,1368,1170,0.856,1.169,1892,1362,,,35.5286982,-119.6195241,244.4,*EXT ML,General Metal Loss,,,MFL/CLP,,
6657,Anomaly - Corrosion,,EXT,142002.26,1394+92,2.99,26.46,29.45,25090,Block Valve - I-5 (1235+58),15931.3,Block Valve - East Canal (1513+49),11855.03,16,0.25,,52000,,21,0.05,,,,,1.1,1.5, 03:24,1170,1905,1372,1170,0.853,1.172,1898,1367,,,35.5286981,-119.6195249,244.4, EXT ML,Pitting,,,MFL/CLP,,
6658,Anomaly - Corrosion,,EXT,142003.19,1394+93,3.92,25.54,29.45,25090,Block Valve - I-5 (1235+58),15932.23,Block Valve - East Canal (1513+49),11854.1,16,0.25,,52000,,25,0.06,,,,,0.7,0.8, 04:12,1170,1916,1380,1170,0.848,1.179,1911,1376,,,35.5286974,-119.6195279,244.4, EXT ML,Pitting,,,MFL/CLP,,
6659,Anomaly - Corrosion,,EXT,142003.67,1394+93,4.39,25.06,29.45,25090,Block Valve - I-5 (1235+58),15932.7,Block Valve - East Canal (1513+49),11853.62,16,0.25,,52000,,25,0.06,,,,,1.1,0.8, 03:17,1170,1892,1362,1170,0.859,1.164,1882,1355,,,35.5286971,-119.6195295,244.4, EXT ML,Pitting,,,MFL/CLP,,
6660,Anomaly - Corrosion,,EXT,142011.58,1395+01,12.3,17.15,29.45,25090,Block Valve - I-5 (1235+58),15940.62,Block Valve - East Canal (1513+49),11845.71,16,0.25,,52000,,21,0.05,,,,,0.7,0.8, 04:14,1170,1922,1384,1170,0.846,1.183,1919,1381,,,35.528692,-119.6195553,244.4, EXT ML,Pitting,,,MFL/CLP,,
6661,Anomaly - Corrosion,,EXT,142012.41,1395+02,13.14,16.32,29.45,25090,Block Valve - I-5 (1235+58),15941.45,Block Valve - East Canal (1513+49),11844.88,16,0.25,,52000,,15,0.04,,,,,0.9,1, 04:37,1170,1920,1382,1170,0.847,1.181,1916,1380,,,35.5286915,-119.6195581,244.4, EXT ML,Pitting,,,MFL/CLP,,
6662,Anomaly - Corrosion,,EXT,142014.8,1395+05,15.53,13.93,29.45,25090,Block Valve - I-5 (1235+58),15943.84,Block Valve - East Canal (1513+49),11842.49,16,0.25,,52000,,15,0.04,,,,,0.9,1.3, 01:35,1170,1921,1383,1170,0.846,1.182,1918,1381,,,35.5286902,-119.6195659,244.3, EXT ML,Pitting,,,MFL/CLP,,
6663,Anomaly - Corrosion,,EXT,142014.88,1395+05,15.61,13.85,29.45,25090,Block Valve - I-5 (1235+58),15943.92,Block Valve - East Canal (1513+49),11842.41,16,0.25,,52000,,15,0.04,,,,,0.8,0.7, 04:58,1170,1925,1386,1170,0.844,1.184,1922,1384,,,35.5286902,-119.6195662,244.3, EXT ML,Pitting,,,MFL/CLP,,
6664,Anomaly - Corrosion,,EXT,142015.34,1395+05,16.06,13.39,29.45,25090,Block Valve - I-5 (1235+58),15944.37,Block Valve - East Canal (1513+49),11841.95,16,0.25,,52000,,20,0.05,,,,,0.8,0.9, 04:58,1170,1920,1382,1170,0.847,1.181,1916,1379,,,35.52869,-119.6195677,244.3, EXT ML,Pitting,,,MFL/CLP,,
6665,Anomaly - Corrosion,,EXT,142015.73,1395+05,16.45,13,29.45,25090,Block Valve - I-5 (1235+58),15944.76,Block Valve - East Canal (1513+49),11841.56,16,0.25,,52000,,24,0.06,,,,,1.1,1.2, 04:55,1170,1894,1364,1170,0.858,1.166,1885,1357,,,35.5286898,-119.619569,244.3, EXT ML,Pitting,,,MFL/CLP,,
6666,Anomaly - Corrosion,,EXT,142016.83,1395+07,17.56,11.89,29.45,25090,Block Valve - I-5 (1235+58),15945.87,Block Valve - East Canal (1513+49),11840.46,16,0.25,,52000,,18,0.05,,,,,0.7,0.6, 04:59,1170,1923,1385,1170,0.845,1.184,1920,1383,,,35.5286893,-119.6195727,244.3, EXT ML,Pitting,,,MFL/CLP,,
6667,Anomaly - Corrosion Cluster,,EXT,142017.01,1395+07,17.74,11.71,29.45,25090,Block Valve - I-5 (1235+58),15946.05,Block Valve - East Canal (1513+49),11840.27,16,0.25,,52000,,16,0.04,,,,,2.5,1.6, 04:46,1170,1854,1335,1170,0.876,1.141,1845,1328,,,35.5286892,-119.6195733,244.3, EXT ML,General Metal Loss,,,MFL/CLP,,
6668,Anomaly - Corrosion,,EXT,142017.64,1395+07,18.36,11.09,29.45,25090,Block Valve - I-5 (1235+58),15946.67,Block Valve - East Canal (1513+49),11839.65,16,0.25,,52000,,16,0.04,,,,,0.6,0.7, 04:56,1170,1929,1389,1170,0.843,1.187,1927,1387,,,35.5286889,-119.6195754,244.3, EXT ML,Pitting,,,MFL/CLP,,
6669,Anomaly - Corrosion,,EXT,142018.25,1395+08,18.98,10.48,29.45,25090,Block Valve - I-5 (1235+58),15947.29,Block Valve - East Canal (1513+49),11839.04,16,0.25,,52000,,18,0.05,,,,,0.7,1, 05:00,1170,1925,1386,1170,0.844,1.184,1922,1384,,,35.5286887,-119.6195774,244.3, EXT ML,Pitting,,,MFL/CLP,,
6670,Bend,,,142018.47,1395+08,19.2,10.25,29.45,25090,Block Valve - I-5 (1235+58),15947.51,Block Valve - East Canal (1513+49),11838.82,16,0.25,,52000,,,,,,,,,,,1170,,,1170,,,,,,,35.5286886,-119.6195781,244.3,10 DEG BEND-COLD RIGHT,,,,MFL/CLP,,
6671,Anomaly - Corrosion,,EXT,142018.74,1395+08,19.47,9.98,29.45,25090,Block Valve - I-5 (1235+58),15947.78,Block Valve - East Canal (1513+49),11838.54,16,0.25,,52000,,21,0.05,,,,,1,0.8, 04:56,1170,1909,1375,1170,0.851,1.175,1903,1370,,,35.5286885,-119.619579,244.3, EXT ML,Pitting,,,MFL/CLP,,
6672,Anomaly - Corrosion,,EXT,142019.31,1395+09,20.04,9.41,29.45,25090,Block Valve - I-5 (1235+58),15948.35,Block Valve - East Canal (1513+49),11837.98,16,0.25,,52000,,25,0.06,,,,,1.2,0.9, 04:48,1170,1887,1359,1170,0.861,1.161,1875,1350,,,35.5286883,-119.6195809,244.3, EXT ML,Pitting,,,MFL/CLP,,
6673,Anomaly - Corrosion,,EXT,142020.07,1395+10,20.79,8.66,29.45,25090,Block Valve - I-5 (1235+58),15949.1,Block Valve - East Canal (1513+49),11837.22,16,0.25,,52000,,17,0.04,,,,,0.6,0.5, 04:48,1170,1928,1388,1170,0.843,1.186,1926,1387,,,35.528688,-119.6195834,244.3, EXT ML,Pitting,,,MFL/CLP,,
6674,Anomaly - Corrosion,,EXT,142021.54,1395+11,22.27,7.18,29.45,25090,Block Valve - I-5 (1235+58),15950.58,Block Valve - East Canal (1513+49),11835.75,16,0.25,,52000,,28,0.07,,,,,0.3,0.2, 05:45,1170,1934,1392,1170,0.84,1.19,1933,1392,,,35.5286875,-119.6195884,244.2,*EXT ML,Pinhole,,,MFL/CLP,,
6675,Weld - Change in wall thickness,,,142028.72,1395+18,29.45,43.78,43.78,25100,Block Valve - I-5 (1235+58),15957.76,Block Valve - East Canal (1513+49),11828.56,16,0.281,,52000, 12:52,,,,,,,,,,1170,,,1315,,,,,,,35.5286858,-119.6196124,244.1,GIRTH WELD NWT 0.250/0.281IN,,,,MFL/CLP,,
6676,Weld,,,142072.51,1395+62,43.78,43.72,43.73,25110,Block Valve - I-5 (1235+58),16001.55,Block Valve - East Canal (1513+49),11784.78,16,0.281,,52000, 08:32,,,,,,,,,,1170,,,1315,,,,,,,35.5286806,-119.6197594,242.6,GIRTH WELD,,,,MFL/CLP,,
6677,Weld - Change in wall thickness,,,142116.23,1396+06,43.73,9.7,9.69,25120,Block Valve - I-5 (1235+58),16045.27,Block Valve - East Canal (1513+49),11741.06,16,0.375,,60000,,,,,,,,,,,1170,,,2025,,,,,,,35.5286818,-119.6199064,240.8,GIRTH WELD NWT 0.281/0.375IN,,,,MFL/CLP,,
6678,Bend,,,142121.51,1396+11,5.28,4.42,9.69,25120,Block Valve - I-5 (1235+58),16050.55,Block Valve - East Canal (1513+49),11735.78,16,0.375,,60000,,,,,,,,,,,1170,,,2025,,,,,,,35.5286844,-119.6199235,241.2,5.0D 45 DEG BEND-HOT PULLED RIGHT,,,,MFL/CLP,,
6679,Weld,,,142125.93,1396+16,9.69,9.24,9.24,25130,Block Valve - I-5 (1235+58),16054.96,Block Valve - East Canal (1513+49),11731.36,16,0.375,,60000,,,,,,,,,,,1170,,,2025,,,,,,,35.5286914,-119.6199344,242.7,GIRTH WELD,,,,MFL/CLP,,
6680,Bend,,,142130.85,1396+21,4.93,4.31,9.24,25130,Block Valve - I-5 (1235+58),16059.89,Block Valve - East Canal (1513+49),11726.43,16,0.375,,60000,,,,,,,,,,,1170,,,2025,,,,,,,35.5286988,-119.6199469,244.4,5.0D 45 DEG BEND-HOT PULLED LEFT,,,,MFL/CLP,,
6681,Weld - Change in wall thickness,,,142135.16,1396+25,9.24,11.65,11.65,25140,Block Valve - I-5 (1235+58),16064.2,Block Valve - East Canal (1513+49),11722.12,16,0.25,,52000, 10:12,,,,,,,,,,1170,,,1170,,,,,,,35.5287001,-119.6199612,244.8,GIRTH WELD NWT 0.375/0.250IN,,,,MFL/CLP,,
6682,Repair - Welded sleeve begin,,,142136.5,1396+26,1.34,10.32,11.65,25140,Block Valve - I-5 (1235+58),16065.54,Block Valve - East Canal (1513+49),11720.78,16,0.25,,52000,,,,,,,,,,,1170,,,1170,,,,,,,35.5287002,-119.6199657,244.9,REPAIR-SHELL START,,,,MFL/CLP,,
6683,Anomaly - Dent,,,142137.57,1396+27,2.41,9.25,11.65,25140,Block Valve - I-5 (1235+58),16066.61,Block Valve - East Canal (1513+49),11719.72,16,0.25,,52000,,,,2,0.32,,,3.1,4.1, 06:30,1170,,,1170,,,,,,,35.5287003,-119.6199693,244.9, REPAIRED DENT,,,,MFL/CLP,,
6684,Anomaly - Dent,,,142137.98,1396+28,2.82,8.84,11.65,25140,Block Valve - I-5 (1235+58),16067.02,Block Valve - East Canal (1513+49),11719.3,16,0.25,,52000,,,,1.1,0.18,,,2.8,3.2, 08:15,1170,,,1170,,,,,,,35.5287003,-119.6199706,244.9, REPAIRED DENT,,,,MFL/CLP,,
6685,Repair - Welded sleeve end,,,142138.66,1396+28,3.5,8.16,11.65,25140,Block Valve - I-5 (1235+58),16067.7,Block Valve - East Canal (1513+49),11718.63,16,0.25,,52000,,,,,,,,,,,1170,,,1170,,,,,,,35.5287004,-119.6199729,245,REPAIR-SHELL END,,,,MFL/CLP,,
6686,Weld,,,142146.82,1396+37,11.65,60.41,60.41,25150,Block Valve - I-5 (1235+58),16075.86,Block Valve - East Canal (1513+49),11710.47,16,0.25,,52000, 11:36,,,,,,,,,,1170,,,1170,,,,,,,35.528701,-119.6200003,245.3,GIRTH WELD,,,,MFL/CLP,,
6687,Anomaly - Corrosion,,EXT,142147.57,1396+37,0.76,59.66,60.41,25150,Block Valve - I-5 (1235+58),16076.61,Block Valve - East Canal (1513+49),11709.72,16,0.25,,52000,,18,0.05,,,,,1,0.8, 09:34,1170,1914,1378,1170,0.849,1.178,1909,1374,,,35.5287011,-119.6200028,245.4,*EXT ML,Pitting,,,MFL/CLP,,
6688,Casing Begin,,,142149.93,1396+40,3.11,57.3,60.41,25150,Block Valve - I-5 (1235+58),16078.97,Block Valve - East Canal (1513+49),11707.36,16,0.25,,52000,,,,,,,,,,,1170,,,1170,,,,,,,35.5287013,-119.6200107,245.5,CASING START,,,,MFL/CLP,,
6689,Casing End,,,142202.59,1396+92,55.77,4.65,60.41,25150,Block Valve - I-5 (1235+58),16131.62,Block Valve - East Canal (1513+49),11654.7,16,0.25,,52000,,,,,,,,,,,1170,,,1170,,,,,,,35.5287099,-119.6201875,245.8,CASING END,,,,MFL/CLP,,
6690,Repair - Welded sleeve begin,,,142205.4,1396+95,58.58,1.83,60.41,25150,Block Valve - I-5 (1235+58),16134.44,Block Valve - East Canal (1513+49),11651.89,16,0.25,,52000,,,,,,,,,,,1170,,,1170,,,,,,,35.5287103,-119.6201969,245.7,REPAIR-SHELL START,,,,MFL/CLP,,
6691,Weld,,,142207.23,1396+97,60.41,56.12,56.13,25160,Block Valve - I-5 (1235+58),16136.27,Block Valve - East Canal (1513+49),11650.06,16,0.25,,52000, 11:40,,,,,,,,,,1170,,,1170,,,,,,,35.5287107,-119.6202031,245.7,GIRTH WELD,,,,MFL/CLP,,
6692,Repair - Welded sleeve end,,,142209,1396+99,1.77,54.36,56.13,25160,Block Valve - I-5 (1235+58),16138.04,Block Valve - East Canal (1513+49),11648.29,16,0.25,,52000,,,,,,,,,,,1170,,,1170,,,,,,,35.528711,-119.620209,245.7,REPAIR-SHELL END,,,,MFL/CLP,,
6693,Anomaly - Corrosion Cluster,,EXT,142210.25,1397+00,3.02,53.1,56.13,25160,Block Valve - I-5 (1235+58),16139.29,Block Valve - East Canal (1513+49),11647.04,16,0.25,,52000,,39,0.1,,,,,2.5,4.6, 03:04,1170,1698,1222,1170,0.957,1.045,1761,1268,,,35.5287112,-119.6202132,245.7,*EXT ML,General Metal Loss,,,MFL/CLP,,
6694,Anomaly - Corrosion Cluster,,EXT,142210.31,1397+00,3.08,53.05,56.13,25160,Block Valve - I-5 (1235+58),16139.34,Block Valve - East Canal (1513+49),11646.98,16,0.25,,52000,,43,0.11,,,,,4.1,7.2, 07:51,1170,1527,1099,1170,1.065,0.939,1627,1172,3,d,35.5287112,-119.6202134,245.7,*EXT ML,General Metal Loss,,Potential win for MFL4 Eff Area Psafe,MFL/CLP,,
6695,Anomaly - Corrosion Cluster,,EXT,142210.36,1397+00,3.13,52.99,56.13,25160,Block Valve - I-5 (1235+58),16139.4,Block Valve - East Canal (1513+49),11646.93,16,0.25,,52000,,26,0.07,,,,,0.7,2.6, 07:03,1170,1917,1380,1170,0.848,1.18,1913,1377,,,35.5287112,-119.6202136,245.7,*EXT ML,Circumferential Grooving,,,MFL/CLP,,
6696,Anomaly - Corrosion Cluster,,EXT,142210.46,1397+00,3.23,52.89,56.13,25160,Block Valve - I-5 (1235+58),16139.5,Block Valve - East Canal (1513+49),11646.82,16,0.25,,52000,,21,0.05,,,,,2.1,3.3, 04:21,1170,1844,1328,1170,0.881,1.135,1872,1348,,,35.5287112,-119.6202139,245.7,*EXT ML,General Metal Loss,,,MFL/CLP,,
6697,Anomaly - Corrosion Cluster,,EXT,142210.79,1397+01,3.56,52.56,56.13,25160,Block Valve - I-5 (1235+58),16139.83,Block Valve - East Canal (1513+49),11646.5,16,0.25,,52000,,23,0.06,,,,,7.7,5.1, 07:21,1170,1664,1198,1170,0.977,1.024,1774,1277,,,35.5287113,-119.620215,245.7,*EXT ML,General Metal Loss,,,MFL/CLP,,
6698,Anomaly - Corrosion,,EXT,142211.81,1397+02,4.58,51.55,56.13,25160,Block Valve - I-5 (1235+58),16140.85,Block Valve - East Canal (1513+49),11645.48,16,0.25,,52000,,16,0.04,,,,,0.4,0.2, 06:15,1170,1934,1392,1170,0.84,1.19,1933,1392,,,35.5287114,-119.6202184,245.7, EXT ML,Axial Slotting,,,MFL/CLP,,
6699,Anomaly - Corrosion,,EXT,142214.28,1397+04,7.05,49.07,56.13,25160,Block Valve - I-5 (1235+58),16143.32,Block Valve - East Canal (1513+49),11643.01,16,0.25,,52000,,16,0.04,,,,,0.7,0.8, 07:27,1170,1926,1387,1170,0.844,1.185,1924,1385,,,35.5287119,-119.6202268,245.6, EXT ML,Pitting,,,MFL/CLP,,
6700,Anomaly - Corrosion,,EXT,142221.86,1397+12,14.63,41.49,56.13,25160,Block Valve - I-5 (1235+58),16150.9,Block Valve - East Canal (1513+49),11635.43,16,0.25,,52000,,16,0.04,,,,,0.9,1.1, 02:17,1170,1920,1382,1170,0.847,1.181,1916,1380,,,35.5287138,-119.6202521,245.6,*EXT ML,Pitting,,,MFL/CLP,,
6701,Anomaly - Corrosion Cluster,,EXT,142222.05,1397+12,14.82,41.3,56.13,25160,Block Valve - I-5 (1235+58),16151.09,Block Valve - East Canal (1513+49),11635.24,16,0.25,,52000,,16,0.04,,,,,6.1,10.1, 02:27,1170,1768,1273,1170,0.919,1.088,1763,1269,,,35.5287139,-119.6202528,245.6, EXT ML,General Metal Loss,,,MFL/CLP,,
6702,Anomaly - Corrosion,,EXT,142222.09,1397+12,14.86,41.26,56.13,25160,Block Valve - I-5 (1235+58),16151.13,Block Valve - East Canal (1513+49),11635.19,16,0.25,,52000,,15,0.04,,,,,1,0.4, 02:14,1170,1918,1381,1170,0.847,1.181,1915,1378,,,35.5287139,-119.6202529,245.6, EXT ML,Axial Grooving,,,MFL/CLP,,
6703,Anomaly - Corrosion Cluster,,EXT,142223.35,1397+13,16.12,40,56.13,25160,Block Valve - I-5 (1235+58),16152.39,Block Valve - East Canal (1513+49),11633.94,16,0.25,,52000,,19,0.05,,,,,2.5,2.8, 01:31,1170,1835,1321,1170,0.886,1.129,1864,1342,,,35.5287143,-119.6202571,245.6, EXT ML,General Metal Loss,,,MFL/CLP,,
6704,Anomaly - Corrosion,,EXT,142223.82,1397+14,16.59,39.53,56.13,25160,Block Valve - I-5 (1235+58),16152.86,Block Valve - East Canal (1513+49),11633.47,16,0.25,,52000,,20,0.05,,,,,0.6,0.6, 01:30,1170,1926,1387,1170,0.844,1.185,1923,1385,,,35.5287144,-119.6202587,245.6,*EXT ML,Pitting,,,MFL/CLP,,
6705,Anomaly - Corrosion,,EXT,142224.28,1397+14,17.05,39.08,56.13,25160,Block Valve - I-5 (1235+58),16153.32,Block Valve - East Canal (1513+49),11633.01,16,0.25,,52000,,15,0.04,,,,,0.9,1.7, 01:29,1170,1920,1382,1170,0.847,1.181,1916,1380,,,35.5287146,-119.6202602,245.6, EXT ML,Pitting,,,MFL/CLP,,
6706,Bend,,,142226.66,1397+16,19.44,36.69,56.13,25160,Block Valve - I-5 (1235+58),16155.7,Block Valve - East Canal (1513+49),11630.62,16,0.25,,52000,,,,,,,,,,,1170,,,1170,,,,,,,35.5287155,-119.6202682,245.6,10 DEG BEND-COLD RIGHT,,,,MFL/CLP,,
6707,Repair - Welded sleeve begin,,,142229.14,1397+19,21.91,34.21,56.13,25160,Block Valve - I-5 (1235+58),16158.18,Block Valve - East Canal (1513+49),11628.15,16,0.25,,52000,,,,,,,,,,,1170,,,1170,,,,,,,35.5287166,-119.6202764,245.6,REPAIR-SHELL START,,,,MFL/CLP,,
6708,Repair - Welded sleeve end,,,142244.02,1397+34,36.79,19.34,56.13,25160,Block Valve - I-5 (1235+58),16173.05,Block Valve - East Canal (1513+49),11613.27,16,0.25,,52000,,,,,,,,,,,1170,,,1170,,,,,,,35.5287258,-119.6203251,245.5,REPAIR-SHELL END,,,,MFL/CLP,,
6709,Anomaly - Corrosion,,EXT,142245.27,1397+35,38.04,18.09,56.13,25160,Block Valve - I-5 (1235+58),16174.3,Block Valve - East Canal (1513+49),11612.02,16,0.25,,52000,,20,0.05,,,,,0.4,0.5, 05:33,1170,1934,1392,1170,0.84,1.19,1933,1392,,,35.5287268,-119.6203291,245.5,*EXT ML,Circumferential Slotting,,,MFL/CLP,,
6710,Anomaly - Corrosion,,EXT,142250.57,1397+40,43.35,12.78,56.13,25160,Block Valve - I-5 (1235+58),16179.61,Block Valve - East Canal (1513+49),11606.71,16,0.25,,52000,,15,0.04,,,,,1.3,0.9, 04:28,1170,1907,1373,1170,0.852,1.173,1900,1368,,,35.5287314,-119.620346,245.4, EXT ML,Pitting,,,MFL/CLP,,
6711,Weld - Change in wall thickness,,,142263.35,1397+53,56.13,40.53,40.52,25170,Block Valve - I-5 (1235+58),16192.39,Block Valve - East Canal (1513+49),11593.93,16,0.281,,52000, 03:24,,,,,,,,,,1170,,,1315,,,,,,,35.528743,-119.6203866,245.4,GIRTH WELD NWT 0.250/0.281IN,,,,MFL/CLP,,
6712,Anomaly - Corrosion,,EXT,142301.49,1397+91,38.13,2.39,40.52,25170,Block Valve - I-5 (1235+58),16230.53,Block Valve - East Canal (1513+49),11555.8,16,0.281,,52000,,15,0.04,,,,,0.2,0.2, 04:30,1170,2177,1567,1315,0.747,1.192,2176,1567,,,35.5287773,-119.6205077,245.5, EXT ML,Pinhole,,,MFL/CLP,,
6713,Weld - Change in wall thickness,,,142303.88,1397+94,40.52,16.11,16.11,25180,Block Valve - I-5 (1235+58),16232.92,Block Valve - East Canal (1513+49),11553.41,16,0.25,,52000, 01:04,,,,,,,,,,1170,,,1170,,,,,,,35.5287795,-119.6205153,245.5,GIRTH WELD NWT 0.281/0.250IN,,,,MFL/CLP,,
6714,Anomaly - Corrosion Cluster,,EXT,142306.18,1397+96,2.3,13.81,16.11,25180,Block Valve - I-5 (1235+58),16235.21,Block Valve - East Canal (1513+49),11551.11,16,0.25,,52000,,21,0.05,,,,,2,2.9, 04:44,1170,1848,1331,1170,0.879,1.137,1842,1326,,,35.5287815,-119.6205226,245.5, EXT ML,General Metal Loss,,,MFL/CLP,,
6715,Anomaly - Corrosion Cluster,,EXT,142306.39,1397+96,2.51,13.6,16.11,25180,Block Valve - I-5 (1235+58),16235.42,Block Valve - East Canal (1513+49),11550.9,16,0.25,,52000,,39,0.1,,,,,1.7,4.3, 05:55,1170,1793,1291,1170,0.907,1.103,1762,1268,,,35.5287817,-119.6205233,245.5,*EXT ML,General Metal Loss,,,MFL/CLP,,
6716,Weld,,,142319.99,1398+10,16.11,51.73,51.73,25190,Block Valve - I-5 (1235+58),16249.03,Block Valve - East Canal (1513+49),11537.3,16,0.25,,52000, 12:04,,,,,,,,,,1170,,,1170,,,,,,,35.528794,-119.6205665,245.4,GIRTH WELD,,,,MFL/CLP,,
6717,Repair - Welded sleeve begin,,,142332.6,1398+22,12.61,39.12,51.73,25190,Block Valve - I-5 (1235+58),16261.63,Block Valve - East Canal (1513+49),11524.69,16,0.25,,52000,,,,,,,,,,,1170,,,1170,,,,,,,35.5288053,-119.6206065,244.9,REPAIR-SHELL START,,,,MFL/CLP,,
6718,Weld,,,142371.71,1398+61,51.73,14.28,14.28,25200,Block Valve - I-5 (1235+58),16300.75,Block Valve - East Canal (1513+49),11485.57,16,0.25,,52000,,,,,,,,,,,1170,,,1170,,,,,,,35.5288403,-119.6207308,243.3,GIRTH WELD,,,,MFL/CLP,,
6719,Weld,,,142385.99,1398+76,14.28,57.09,57.09,25210,Block Valve - I-5 (1235+58),16315.03,Block Valve - East Canal (1513+49),11471.3,16,0.25,,52000, 11:12,,,,,,,,,,1170,,,1170,,,,,,,35.5288526,-119.6207763,243.3,GIRTH WELD,,,,MFL/CLP,,
6720,Repair - Welded sleeve end,,,142411.06,1399+01,25.07,32.02,57.09,25210,Block Valve - I-5 (1235+58),16340.1,Block Valve - East Canal (1513+49),11446.22,16,0.25,,52000,,,,,,,,,,,1170,,,1170,,,,,,,35.5288714,-119.6208573,244.2,REPAIR-SHELL END,,,,MFL/CLP,,
6721,Bend,,,142412.05,1399+02,26.06,31.03,57.09,25210,Block Valve - I-5 (1235+58),16341.09,Block Valve - East Canal (1513+49),11445.23,16,0.25,,52000,,,,,,,,,,,1170,,,1170,,,,,,,35.5288719,-119.6208606,244.2,10 DEG BEND-COLD LEFT,,,,MFL/CLP,,
6722,Repair - Welded sleeve begin,,,142441.08,1399+31,55.09,2.01,57.09,25210,Block Valve - I-5 (1235+58),16370.12,Block Valve - East Canal (1513+49),11416.21,16,0.25,,52000,,,,,,,,,,,1170,,,1170,,,,,,,35.528877,-119.6209579,245.2,REPAIR-SHELL START,,,,MFL/CLP,,
6723,Weld,,,142443.08,1399+33,57.09,45.77,45.77,25220,Block Valve - I-5 (1235+58),16372.12,Block Valve - East Canal (1513+49),11414.2,16,0.25,,52000, 11:44,,,,,,,,,,1170,,,1170,,,,,,,35.5288772,-119.6209646,245.3,GIRTH WELD,,,,MFL/CLP,,
6724,Repair - Welded sleeve end,,,142445.79,1399+36,2.71,43.06,45.77,25220,Block Valve - I-5 (1235+58),16374.83,Block Valve - East Canal (1513+49),11411.49,16,0.25,,52000,,,,,,,,,,,1170,,,1170,,,,,,,35.5288776,-119.6209737,245.3,REPAIR-SHELL END,,,,MFL/CLP,,
6725,Weld,,,142488.85,1399+79,45.77,60.45,60.45,25230,Block Valve - I-5 (1235+58),16417.89,Block Valve - East Canal (1513+49),11368.44,16,0.25,,52000, 10:32,,,,,,,,,,1170,,,1170,,,,,,,35.5288823,-119.6211184,245.7,GIRTH WELD,,,,MFL/CLP,,
6726,Anomaly - Corrosion,,EXT,142489.3,1399+79,0.45,60,60.45,25230,Block Valve - I-5 (1235+58),16418.34,Block Valve - East Canal (1513+49),11367.99,16,0.25,,52000,,20,0.05,,,,,0.4,0.2, 05:40,1170,1934,1392,1170,0.84,1.19,1933,1392,,,35.5288823,-119.6211199,245.7, EXT ML,Pinhole,,,MFL/CLP,,
6727,Weld,,,142549.3,1400+39,60.45,60.41,60.41,25240,Block Valve - I-5 (1235+58),16478.34,Block Valve - East Canal (1513+49),11307.99,16,0.25,,52000, 01:04,,,,,,,,,,1170,,,1170,,,,,,,35.5288893,-119.6213215,245.8,GIRTH WELD,,,,MFL/CLP,,
6728,Anomaly - Corrosion,,EXT,142550.05,1400+40,0.75,59.67,60.41,25240,Block Valve - I-5 (1235+58),16479.09,Block Valve - East Canal (1513+49),11307.24,16,0.25,,52000,,21,0.05,,,,,0.6,1, 05:45,1170,1925,1386,1170,0.844,1.185,1922,1384,,,35.5288894,-119.621324,245.8, EXT ML,Pitting,,,MFL/CLP,,
6729,Weld,,,142609.71,1401+00,60.41,60.56,60.56,25250,Block Valve - I-5 (1235+58),16538.75,Block Valve - East Canal (1513+49),11247.58,16,0.25,,52000, 11:44,,,,,,,,,,1170,,,1170,,,,,,,35.5288965,-119.6215245,245.8,GIRTH WELD,,,,MFL/CLP,,
6730,Weld,,,142670.27,1401+60,60.56,60.42,60.43,25260,Block Valve - I-5 (1235+58),16599.31,Block Valve - East Canal (1513+49),11187.02,16,0.25,,52000, 12:28,,,,,,,,,,1170,,,1170,,,,,,,35.5289037,-119.621728,246.1,GIRTH WELD,,,,MFL/CLP,,
6731,Weld,,,142730.69,1402+21,60.43,60.34,60.34,25270,Block Valve - I-5 (1235+58),16659.73,Block Valve - East Canal (1513+49),11126.59,16,0.25,,52000, 10:48,,,,,,,,,,1170,,,1170,,,,,,,35.5289104,-119.621931,246.3,GIRTH WELD,,,,MFL/CLP,,
6732,Weld,,,142791.04,1402+81,60.34,60.44,60.44,25280,Block Valve - I-5 (1235+58),16720.08,Block Valve - East Canal (1513+49),11066.25,16,0.25,,52000, 01:12,,,,,,,,,,1170,,,1170,,,,,,,35.5289193,-119.6221337,246.3,GIRTH WELD,,,,MFL/CLP,,
6733,Weld,,,142851.48,1403+41,60.44,60.41,60.41,25290,Block Valve - I-5 (1235+58),16780.52,Block Valve - East Canal (1513+49),11005.81,16,0.25,,52000, 10:48,,,,,,,,,,1170,,,1170,,,,,,,35.528927,-119.6223367,246.1,GIRTH WELD,,,,MFL/CLP,,
6734,Anomaly - Corrosion,,INT,142908.71,1403+99,57.23,3.17,60.41,25290,Block Valve - I-5 (1235+58),16837.75,Block Valve - East Canal (1513+49),10948.58,16,0.25,,52000,,20,0.05,,,,,0.6,0.7, 05:45,1170,1927,1388,1170,0.843,1.186,1925,1386,,,35.5289328,-119.6225291,246.3, INT ML,Pitting,,,MFL/CLP,,
6735,Weld,,,142911.88,1404+02,60.41,60.49,60.49,25300,Block Valve - I-5 (1235+58),16840.92,Block Valve - East Canal (1513+49),10945.4,16,0.25,,52000, 02:12,,,,,,,,,,1170,,,1170,,,,,,,35.5289332,-119.6225398,246.2,GIRTH WELD,,,,MFL/CLP,,
6736,Repair - Welded sleeve begin,,,142926.54,1404+16,14.66,45.83,60.49,25300,Block Valve - I-5 (1235+58),16855.58,Block Valve - East Canal (1513+49),10930.75,16,0.25,,52000,,,,,,,,,,,1170,,,1170,,,,,,,35.5289351,-119.622589,246.1,REPAIR-SHELL START,,,,MFL/CLP,,
6737,Repair - Welded sleeve end,,,142933.08,1404+23,21.2,39.29,60.49,25300,Block Valve - I-5 (1235+58),16862.12,Block Valve - East Canal (1513+49),10924.2,16,0.25,,52000,,,,,,,,,,,1170,,,1170,,,,,,,35.5289359,-119.622611,246.1,REPAIR-SHELL END,,,,MFL/CLP,,
6738,Anomaly - Corrosion Cluster,,INT,142935.8,1404+26,23.91,36.57,60.49,25300,Block Valve - I-5 (1235+58),16864.84,Block Valve - East Canal (1513+49),10921.49,16,0.25,,52000,,37,0.09,,,,,0.8,0.9, 05:52,1170,1894,1364,1170,0.858,1.166,1915,1379,,,35.5289362,-119.6226201,246.1,*INT ML,Pitting,,,MFL/CLP,,
6739,Anomaly - Corrosion,,INT,142941.56,1404+31,29.68,30.81,60.49,25300,Block Valve - I-5 (1235+58),16870.6,Block Valve - East Canal (1513+49),10915.73,16,0.25,,52000,,17,0.04,,,,,0.5,0.6, 05:46,1170,1931,1390,1170,0.842,1.188,1930,1389,,,35.528937,-119.6226394,246.1, INT ML,Pitting,,,MFL/CLP,,
6740,Anomaly - Corrosion,,INT,142943.54,1404+33,31.66,28.83,60.49,25300,Block Valve - I-5 (1235+58),16872.58,Block Valve - East Canal (1513+49),10913.75,16,0.25,,52000,,15,0.04,,,,,0.4,0.6, 05:31,1170,1934,1393,1170,0.84,1.19,1933,1392,,,35.5289372,-119.6226461,246.1, INT ML,Pitting,,,MFL/CLP,,
6741,Weld,,,142972.37,1404+62,60.49,62.4,62.4,25310,Block Valve - I-5 (1235+58),16901.41,Block Valve - East Canal (1513+49),10884.92,16,0.25,,52000, 10:28,,,,,,,,,,1170,,,1170,,,,,,,35.5289408,-119.622743,246,GIRTH WELD,,,,MFL/CLP,,
6742,Weld,,,143034.77,1405+25,62.4,61.99,61.99,25320,Block Valve - I-5 (1235+58),16963.81,Block Valve - East Canal (1513+49),10822.52,16,0.25,,52000, 01:04,,,,,,,,,,1170,,,1170,,,,,,,35.5289482,-119.6229526,246,GIRTH WELD,,,,MFL/CLP,,
6743,Anomaly - Corrosion,,INT,143037.64,1405+28,2.87,59.12,61.99,25320,Block Valve - I-5 (1235+58),16966.68,Block Valve - East Canal (1513+49),10819.65,16,0.25,,52000,,16,0.04,,,,,0.5,0.6, 05:32,1170,1931,1391,1170,0.841,1.189,1930,1390,,,35.5289486,-119.6229623,246, INT ML,Pitting,,,MFL/CLP,,
6744,Weld,,,143096.76,1405+87,61.99,60.53,60.53,25330,Block Valve - I-5 (1235+58),17025.8,Block Valve - East Canal (1513+49),10760.53,16,0.25,,52000, 10:48,,,,,,,,,,1170,,,1170,,,,,,,35.5289554,-119.6231609,246.1,GIRTH WELD,,,,MFL/CLP,,
6745,Weld,,,143157.28,1406+47,60.53,60.51,60.51,25340,Block Valve - I-5 (1235+58),17086.32,Block Valve - East Canal (1513+49),10700,16,0.25,,52000, 01:32,,,,,,,,,,1170,,,1170,,,,,,,35.528962,-119.6233643,246,GIRTH WELD,,,,MFL/CLP,,
6746,Anomaly - Corrosion Cluster,,EXT,143177.64,1406+68,20.35,40.16,60.51,25340,Block Valve - I-5 (1235+58),17106.68,Block Valve - East Canal (1513+49),10679.65,16,0.25,,52000,,35,0.09,,,,,2,1.4, 12:54,1170,1779,1281,1170,0.914,1.095,1770,1274,,,35.5289644,-119.6234327,246.1,*EXT ML,General Metal Loss,,,MFL/CLP,,
6747,Anomaly - Corrosion Cluster,,EXT,143178.47,1406+68,21.19,39.32,60.51,25340,Block Valve - I-5 (1235+58),17107.51,Block Valve - East Canal (1513+49),10678.82,16,0.25,,52000,,18,0.05,,,,,2.2,1.7, 01:25,1170,1855,1336,1170,0.876,1.142,1869,1346,,,35.5289644,-119.6234355,246.1, EXT ML,General Metal Loss,,,MFL/CLP,,
6748,Weld,,,143217.8,1407+08,60.51,7.99,7.99,25350,Block Valve - I-5 (1235+58),17146.83,Block Valve - East Canal (1513+49),10639.49,16,0.25,,52000,,,,,,,,,,,1170,,,1170,,,,,,,35.5289695,-119.6235676,246.3,GIRTH WELD,,,,MFL/CLP,,
6749,Weld - Change in wall thickness,,,143225.78,1407+16,7.99,43.81,43.81,25360,Block Valve - I-5 (1235+58),17154.82,Block Valve - East Canal (1513+49),10631.51,16,0.281,,52000, 01:56,,,,,,,,,,1170,,,1315,,,,,,,35.5289708,-119.6235944,246.2,GIRTH WELD NWT 0.250/0.281IN,,,,MFL/CLP,,
6750,Weld,,,143269.59,1407+59,43.81,5.37,5.37,25370,Block Valve - I-5 (1235+58),17198.63,Block Valve - East Canal (1513+49),10587.7,16,0.281,,52000, 05:20,,,,,,,,,,1170,,,1315,,,,,,,35.528978,-119.6237415,246.4,GIRTH WELD,,,,MFL/CLP,,
6751,Weld,,,143274.96,1407+65,5.37,43.87,43.87,25380,Block Valve - I-5 (1235+58),17204,Block Valve - East Canal (1513+49),10582.33,16,0.281,,52000, 05:56,,,,,,,,,,1170,,,1315,,,,,,,35.5289788,-119.6237595,246.4,GIRTH WELD,,,,MFL/CLP,,
6752,Weld,,,143318.83,1408+09,43.87,43.84,43.84,25390,Block Valve - I-5 (1235+58),17247.87,Block Valve - East Canal (1513+49),10538.46,16,0.281,,52000, 08:04,,,,,,,,,,1170,,,1315,,,,,,,35.5289846,-119.6239069,246.4,GIRTH WELD,,,,MFL/CLP,,
6753,Weld - Change in wall thickness,,,143362.67,1408+53,43.84,32.86,32.86,25400,Block Valve - I-5 (1235+58),17291.71,Block Valve - East Canal (1513+49),10494.62,16,0.25,,52000,,,,,,,,,,,1170,,,1170,,,,,,,35.5289893,-119.6240542,245.7,GIRTH WELD NWT 0.281/0.250IN,,,,MFL/CLP,,
6754,Weld,,,143395.53,1408+85,32.86,49.25,49.25,25410,Block Valve - I-5 (1235+58),17324.57,Block Valve - East Canal (1513+49),10461.76,16,0.25,,52000, 02:04,,,,,,,,,,1170,,,1170,,,,,,,35.5289939,-119.6241646,246.1,GIRTH WELD,,,,MFL/CLP,,
6755,Anomaly - Corrosion,,EXT,143396.07,1408+86,0.54,48.71,49.25,25410,Block Valve - I-5 (1235+58),17325.11,Block Valve - East Canal (1513+49),10461.22,16,0.25,,52000,,18,0.05,,,,,1.2,1.7, 04:28,1170,1903,1370,1170,0.854,1.171,1896,1365,,,35.528994,-119.6241664,246.1, EXT ML,General Metal Loss,,,MFL/CLP,,
6756,Bend,,,143426.85,1409+17,31.32,17.93,49.25,25410,Block Valve - I-5 (1235+58),17355.89,Block Valve - East Canal (1513+49),10430.44,16,0.25,,52000,,,,,,,,,,,1170,,,1170,,,,,,,35.5289979,-119.6242698,246.7,5 DEG BEND-COLD OVER,,,,MFL/CLP,,
6757,Weld,,,143444.78,1409+35,49.25,30.41,30.41,25420,Block Valve - I-5 (1235+58),17373.82,Block Valve - East Canal (1513+49),10412.5,16,0.25,,52000, 09:00,,,,,,,,,,1170,,,1170,,,,,,,35.5289995,-119.6243297,245,GIRTH WELD,,,,MFL/CLP,,
6758,Weld - Change in wall thickness,,,143475.19,1409+65,30.41,30.25,30.25,25430,Block Valve - I-5 (1235+58),17404.23,Block Valve - East Canal (1513+49),10382.1,16,0.281,,52000, 03:08,,,,,,,,,,1170,,,1315,,,,,,,35.5290006,-119.6244315,242.1,GIRTH WELD NWT 0.250/0.281IN,,,,MFL/CLP,,
6759,Weld - Change in wall thickness,,,143505.44,1409+95,30.25,56.86,56.86,25440,Block Valve - I-5 (1235+58),17434.48,Block Valve - East Canal (1513+49),10351.85,16,0.25,,52000, 12:44,,,,,,,,,,1170,,,1170,,,,,,,35.5290039,-119.6245331,241.9,GIRTH WELD NWT 0.281/0.250IN,,,,MFL/CLP,,
6760,Casing Begin,,,143518.07,1410+08,12.63,44.23,56.86,25440,Block Valve - I-5 (1235+58),17447.11,Block Valve - East Canal (1513+49),10339.22,16,0.25,,52000,,,,,,,,,,,1170,,,1170,,,,,,,35.5290058,-119.6245756,242.1,CASING START,,,,MFL/CLP,,
6761,Weld,,,143562.3,1410+52,56.86,61.72,61.72,25450,Block Valve - I-5 (1235+58),17491.34,Block Valve - East Canal (1513+49),10294.99,16,0.25,,52000, 10:04,,,,,,,,,,1170,,,1170,,,,,,,35.5290126,-119.6247241,242.6,GIRTH WELD,,,,MFL/CLP,,
6762,Weld,,,143624.02,1411+14,61.72,56.95,56.96,25460,Block Valve - I-5 (1235+58),17553.05,Block Valve - East Canal (1513+49),10233.27,16,0.25,,52000, 12:28,,,,,,,,,,1170,,,1170,,,,,,,35.5290232,-119.6249312,242.8,GIRTH WELD,,,,MFL/CLP,,
6763,Anomaly - Corrosion Cluster,,EXT,143678.26,1411+68,54.25,2.7,56.96,25460,Block Valve - I-5 (1235+58),17607.3,Block Valve - East Canal (1513+49),10179.02,16,0.25,,52000,,28,0.07,,,,,2.5,9.2, 02:19,1170,1776,1279,1170,0.915,1.093,1783,1284,,,35.5290315,-119.6251133,241.6, EXT ML,General Metal Loss,,,MFL/CLP,,
6764,Anomaly - Corrosion,,EXT,143678.31,1411+68,54.3,2.66,56.96,25460,Block Valve - I-5 (1235+58),17607.35,Block Valve - East Canal (1513+49),10178.98,16,0.25,,52000,,17,0.04,,,,,0.2,0.2, 08:29,1170,1937,1394,1170,0.839,1.192,1936,1394,,,35.5290315,-119.6251134,241.6, EXT ML,Pinhole,,,MFL/CLP,,
6765,Anomaly - Corrosion,,EXT,143678.41,1411+68,54.4,2.56,56.96,25460,Block Valve - I-5 (1235+58),17607.45,Block Valve - East Canal (1513+49),10178.88,16,0.25,,52000,,24,0.06,,,,,0.9,0.9, 04:38,1170,1907,1373,1170,0.852,1.173,1900,1368,,,35.5290316,-119.6251138,241.6, EXT ML,Pitting,,,MFL/CLP,,
6766,Anomaly - Corrosion Cluster,,EXT,143678.41,1411+69,54.4,2.56,56.96,25460,Block Valve - I-5 (1235+58),17607.45,Block Valve - East Canal (1513+49),10178.88,16,0.25,,52000,,23,0.06,,,,,3.6,2.2, 07:10,1170,1756,1265,1170,0.925,1.081,1762,1269,,,35.5290316,-119.6251138,241.6, EXT ML,General Metal Loss,,,MFL/CLP,,
6767,Anomaly - Corrosion,,EXT,143678.44,1411+68,54.43,2.53,56.96,25460,Block Valve - I-5 (1235+58),17607.48,Block Valve - East Canal (1513+49),10178.85,16,0.25,,52000,,22,0.06,,,,,0.7,0.6, 04:05,1170,1921,1383,1170,0.846,1.182,1917,1381,,,35.5290316,-119.6251139,241.6, EXT ML,Pitting,,,MFL/CLP,,
6768,Anomaly - Corrosion Cluster,,EXT,143678.71,1411+69,54.7,2.25,56.96,25460,Block Valve - I-5 (1235+58),17607.75,Block Valve - East Canal (1513+49),10178.57,16,0.25,,52000,,25,0.06,,,,,4.6,3.8, 03:30,1170,1703,1226,1170,0.954,1.048,1766,1271,,,35.5290316,-119.6251148,241.5, EXT ML,General Metal Loss,,,MFL/CLP,,
6769,Anomaly - Corrosion,,EXT,143679,1411+69,54.98,1.97,56.96,25460,Block Valve - I-5 (1235+58),17608.04,Block Valve - East Canal (1513+49),10178.29,16,0.25,,52000,,15,0.04,,,,,0.7,1.1, 08:02,1170,1926,1387,1170,0.844,1.185,1924,1385,,,35.5290316,-119.6251157,241.5, EXT ML,Pitting,,,MFL/CLP,,
6770,Anomaly - Corrosion,,EXT,143679.42,1411+69,55.4,1.55,56.96,25460,Block Valve - I-5 (1235+58),17608.46,Block Valve - East Canal (1513+49),10177.87,16,0.25,,52000,,17,0.04,,,,,1.1,1.1, 08:18,1170,1912,1377,1170,0.85,1.177,1907,1373,,,35.5290317,-119.6251171,241.5, EXT ML,Pitting,,,MFL/CLP,,
6771,Weld - Change in wall thickness,,,143680.97,1411+71,56.96,25.26,25.26,25470,Block Valve - I-5 (1235+58),17610.01,Block Valve - East Canal (1513+49),10176.32,16,0.281,,52000, 03:12,,,,,,,,,,1170,,,1315,,,,,,,35.5290318,-119.6251223,241.3,GIRTH WELD NWT 0.250/0.281IN,,,,MFL/CLP,,
6772,Casing End,,,143701.06,1411+91,20.09,5.17,25.26,25470,Block Valve - I-5 (1235+58),17630.1,Block Valve - East Canal (1513+49),10156.23,16,0.281,,52000,,,,,,,,,,,1170,,,1315,,,,,,,35.5290333,-119.6251895,239.4,CASING END,,,,MFL/CLP,,
6773,Weld,,,143706.23,1411+96,25.26,12.94,12.95,25480,Block Valve - I-5 (1235+58),17635.27,Block Valve - East Canal (1513+49),10151.06,16,0.281,,52000,,,,,,,,,,,1170,,,1315,,,,,,,35.5290335,-119.6252069,239,GIRTH WELD,,,,MFL/CLP,,
6774,Pipeline Fixture,,,143710.61,1412+01,4.38,8.56,12.95,25480,Block Valve - I-5 (1235+58),17639.65,Block Valve - East Canal (1513+49),10146.68,16,0.281,,52000,,,,,,,,,,,1170,,,1315,,,,,,,35.5290334,-119.6252216,238.6,FULL CIRC FITTING,,,,MFL/CLP,,
6775,Bend,,,143712.76,1412+03,6.53,6.41,12.95,25480,Block Valve - I-5 (1235+58),17641.8,Block Valve - East Canal (1513+49),10144.53,16,0.281,,52000,,,,,,,,,,,1170,,,1315,,,,,,,35.5290329,-119.6252287,238.5,10 DEG BEND-COLD LEFT,,,,MFL/CLP,,
6776,Weld,,,143719.17,1412+09,12.95,19.32,19.32,25490,Block Valve - I-5 (1235+58),17648.21,Block Valve - East Canal (1513+49),10138.12,16,0.281,,52000,,,,,,,,,,,1170,,,1315,,,,,,,35.5290297,-119.6252499,238.1,GIRTH WELD,,,,MFL/CLP,,
6777,Bend,,,143727.84,1412+18,8.68,10.64,19.32,25490,Block Valve - I-5 (1235+58),17656.88,Block Valve - East Canal (1513+49),10129.44,16,0.281,,52000,,,,,,,,,,,1170,,,1315,,,,,,,35.5290256,-119.6252786,237.8,15 DEG BEND-COLD RIGHT,,,,MFL/CLP,,
6778,Casing Begin,,,143734.36,1412+24,15.19,4.13,19.32,25490,Block Valve - I-5 (1235+58),17663.4,Block Valve - East Canal (1513+49),10122.93,16,0.281,,52000,,,,,,,,,,,1170,,,1315,,,,,,,35.5290256,-119.6253005,237.9,CASING START,,,,MFL/CLP,,
6779,Weld,,,143738.49,1412+28,19.32,43.27,43.27,25500,Block Valve - I-5 (1235+58),17667.53,Block Valve - East Canal (1513+49),10118.8,16,0.281,,52000, 04:36,,,,,,,,,,1170,,,1315,,,,,,,35.529026,-119.6253144,238.1,GIRTH WELD,,,,MFL/CLP,,
6780,Weld,,,143781.76,1412+72,43.27,40.81,40.82,25510,Block Valve - I-5 (1235+58),17710.8,Block Valve - East Canal (1513+49),10075.53,16,0.281,,52000, 04:24,,,,,,,,,,1170,,,1315,,,,,,,35.5290308,-119.6254596,239.8,GIRTH WELD,,,,MFL/CLP,,
6781,Weld,,,143822.57,1413+13,40.82,43.57,43.57,25520,Block Valve - I-5 (1235+58),17751.61,Block Valve - East Canal (1513+49),10034.72,16,0.281,,52000, 08:08,,,,,,,,,,1170,,,1315,,,,,,,35.5290355,-119.6255967,240.9,GIRTH WELD,,,,MFL/CLP,,
6782,Weld,,,143866.15,1413+56,43.57,43.58,43.58,25530,Block Valve - I-5 (1235+58),17795.18,Block Valve - East Canal (1513+49),9991.14,16,0.281,,52000, 10:08,,,,,,,,,,1170,,,1315,,,,,,,35.5290424,-119.6257429,242.3,GIRTH WELD,,,,MFL/CLP,,
6783,Anomaly - Corrosion Cluster,,EXT,143905.75,1413+96,39.61,3.97,43.58,25530,Block Valve - I-5 (1235+58),17834.79,Block Valve - East Canal (1513+49),9951.54,16,0.281,,52000,,37,0.1,,,,,3.2,12.6, 11:31,1170,1870,1346,1315,0.869,1.024,1812,1304,,,35.5290502,-119.6258757,243.8,*EXT ML,General Metal Loss,,,MFL/CLP,,
6784,Casing End,,,143907.07,1413+97,40.92,2.66,43.58,25530,Block Valve - I-5 (1235+58),17836.11,Block Valve - East Canal (1513+49),9950.22,16,0.281,,52000,,,,,,,,,,,1170,,,1315,,,,,,,35.5290505,-119.6258801,243.9,CASING END,,,,MFL/CLP,,
6785,Weld,,,143909.72,1414+00,43.58,20.58,20.58,25540,Block Valve - I-5 (1235+58),17838.76,Block Valve - East Canal (1513+49),9947.56,16,0.281,,52000, 08:24,,,,,,,,,,1170,,,1315,,,,,,,35.529051,-119.625889,244,GIRTH WELD,,,,MFL/CLP,,
6786,Anomaly - Corrosion,,EXT,143917.31,1414+07,7.59,12.99,20.58,25540,Block Valve - I-5 (1235+58),17846.35,Block Valve - East Canal (1513+49),9939.97,16,0.281,,52000,,17,0.05,,,,,0.5,0.2, 02:56,1170,2171,1563,1315,0.749,1.189,2170,1562,,,35.5290527,-119.6259145,244.3, EXT ML,Axial Slotting,,,MFL/CLP,,
6787,Anomaly - Corrosion Cluster,,EXT,143921.34,1414+11,11.62,8.96,20.58,25540,Block Valve - I-5 (1235+58),17850.38,Block Valve - East Canal (1513+49),9935.95,16,0.281,,52000,,23,0.07,,,,,3.4,1.8, 03:22,1170,1993,1435,1315,0.815,1.091,2070,1490,,,35.5290536,-119.6259279,244.4,*EXT ML,General Metal Loss,,,MFL/CLP,,
