Repository: kerbergr/datadump

File: MLCompare/bin/Debug/netcoreapp3.1/ex2/oldAug12_final.csv (part 47 of 64)
74,Anomaly - Corrosion,,INT,1110.35,11+13,40.81,19.61,60.43,240,Launch Valve - Rio Bravo Station (0+00),1110.35,Block Valve  BV 7.14 (377+16),36530.18,16,0.25,,52000,,15,0.04,,,,,0.3,0.4, 05:55,1170,1935,1393,1170,0.84,1.191,1935,1393,,,35.4366554,-119.2694426,320.4, INT ML,Pinhole,,,MFL/CLP,,
75,Weld,,,1129.97,11+32,60.43,60.31,60.31,250,Launch Valve - Rio Bravo Station (0+00),1129.97,Block Valve  BV 7.14 (377+16),36510.56,16,0.25,,52000, 02:04,,,,,,,,,,1170,,,1170,,,,,,,35.4367093,-119.2694419,320.8,GIRTH WELD,,,,MFL/CLP,,
76,Anomaly - Corrosion,,INT,1188.08,11+90,58.11,2.2,60.31,250,Launch Valve - Rio Bravo Station (0+00),1188.08,Block Valve  BV 7.14 (377+16),36452.45,16,0.25,,52000,,16,0.04,,,,,0.3,0.4, 05:46,1170,1935,1393,1170,0.84,1.191,1935,1393,,,35.436869,-119.2694407,321.6, INT ML,Pinhole,,,MFL/CLP,,
77,Weld,,,1190.28,11+93,60.31,60.3,60.3,260,Launch Valve - Rio Bravo Station (0+00),1190.28,Block Valve  BV 7.14 (377+16),36450.26,16,0.25,,52000, 11:48,,,,,,,,,,1170,,,1170,,,,,,,35.436875,-119.2694407,321.6,GIRTH WELD,,,,MFL/CLP,,
6788,Anomaly - Corrosion,,EXT,143921.88,1414+12,12.16,8.43,20.58,25540,Block Valve - I-5 (1235+58),17850.92,Block Valve - East Canal (1513+49),9935.41,16,0.281,,52000,,17,0.05,,,,,1,0.8, 03:34,1170,2155,1552,1315,0.754,1.18,2151,1549,,,35.5290537,-119.6259298,244.5, EXT ML,Pitting,,,MFL/CLP,,
6789,Anomaly - Corrosion,,EXT,143921.96,1414+12,12.23,8.34,20.58,25540,Block Valve - I-5 (1235+58),17851,Block Valve - East Canal (1513+49),9935.33,16,0.281,,52000,,23,0.07,,,,,0.6,0.2, 03:02,1170,2167,1560,1315,0.75,1.186,2165,1558,,,35.5290537,-119.62593,244.5, EXT ML,Axial Slotting,,,MFL/CLP,,
6790,Anomaly - Corrosion,,EXT,143922.29,1414+12,12.57,8.01,20.58,25540,Block Valve - I-5 (1235+58),17851.33,Block Valve - East Canal (1513+49),9935,16,0.281,,52000,,20,0.06,,,,,1.1,0.6, 03:15,1170,2147,1546,1315,0.757,1.175,2140,1541,,,35.5290538,-119.6259311,244.5, EXT ML,Pitting,,,MFL/CLP,,
6791,Anomaly - Corrosion Cluster,,EXT,143922.51,1414+13,12.79,7.79,20.58,25540,Block Valve - I-5 (1235+58),17851.55,Block Valve - East Canal (1513+49),9934.78,16,0.281,,52000,,25,0.07,,,,,2.4,3, 03:31,1170,2041,1469,1315,0.796,1.117,2093,1507,,,35.5290538,-119.6259319,244.5,*EXT ML,General Metal Loss,,,MFL/CLP,,
6792,Anomaly - Corrosion,,EXT,143924.33,1414+14,14.6,5.97,20.58,25540,Block Valve - I-5 (1235+58),17853.37,Block Valve - East Canal (1513+49),9932.96,16,0.281,,52000,,16,0.05,,,,,0.9,1, 03:38,1170,2161,1556,1315,0.752,1.183,2158,1554,,,35.5290542,-119.625938,244.5, EXT ML,Pitting,,,MFL/CLP,,
6793,Weld - Change in wall thickness,,,143930.3,1414+20,20.58,46.64,46.64,25550,Block Valve - I-5 (1235+58),17859.34,Block Valve - East Canal (1513+49),9926.99,16,0.25,,52000, 01:56,,,,,,,,,,1170,,,1170,,,,,,,35.5290555,-119.625958,244.8,GIRTH WELD NWT 0.281/0.250IN,,,,MFL/CLP,,
6794,Anomaly - Corrosion,,EXT,143941.98,1414+32,11.68,34.96,46.64,25550,Block Valve - I-5 (1235+58),17871.02,Block Valve - East Canal (1513+49),9915.31,16,0.25,,52000,,16,0.04,,,,,1.3,1.1, 09:37,1170,1903,1370,1170,0.854,1.171,1896,1365,,,35.5290581,-119.6259971,245.3, EXT ML,Pitting,,,MFL/CLP,,
6795,Anomaly - Corrosion Cluster,,EXT,143943.18,1414+33,12.88,33.76,46.64,25550,Block Valve - I-5 (1235+58),17872.22,Block Valve - East Canal (1513+49),9914.11,16,0.25,,52000,,19,0.05,,,,,2.7,2.8, 01:47,1170,1826,1315,1170,0.89,1.124,1819,1310,,,35.5290584,-119.6260011,245.4, EXT ML,General Metal Loss,,,MFL/CLP,,
6796,Anomaly - Corrosion,,EXT,143943.54,1414+34,13.24,33.4,46.64,25550,Block Valve - I-5 (1235+58),17872.58,Block Valve - East Canal (1513+49),9913.74,16,0.25,,52000,,17,0.04,,,,,0.8,0.9, 01:25,1170,1921,1383,1170,0.846,1.182,1918,1381,,,35.5290585,-119.6260023,245.4, EXT ML,Pitting,,,MFL/CLP,,
6797,Anomaly - Corrosion Cluster,,EXT,143944.3,1414+34,14,32.64,46.64,25550,Block Valve - I-5 (1235+58),17873.34,Block Valve - East Canal (1513+49),9912.98,16,0.25,,52000,,16,0.04,,,,,1.6,2.6, 08:27,1170,1891,1361,1170,0.86,1.164,1885,1357,,,35.5290586,-119.6260048,245.4, EXT ML,General Metal Loss,,,MFL/CLP,,
6798,Anomaly - Corrosion Cluster,,EXT,143944.47,1414+35,14.17,32.47,46.64,25550,Block Valve - I-5 (1235+58),17873.51,Block Valve - East Canal (1513+49),9912.82,16,0.25,,52000,,19,0.05,,,,,2.1,1.6, 07:31,1170,1856,1336,1170,0.876,1.142,1857,1337,,,35.5290587,-119.6260054,245.4, EXT ML,General Metal Loss,,,MFL/CLP,,
6799,Anomaly - Corrosion Cluster,,EXT,143946.81,1414+37,16.51,30.13,46.64,25550,Block Valve - I-5 (1235+58),17875.85,Block Valve - East Canal (1513+49),9910.47,16,0.25,,52000,,16,0.04,,,,,4.8,4.6, 08:57,1170,1788,1287,1170,0.909,1.1,1783,1284,,,35.5290592,-119.6260132,245.6, EXT ML,General Metal Loss,,,MFL/CLP,,
6800,Anomaly - Corrosion,,EXT,143947.1,1414+37,16.8,29.84,46.64,25550,Block Valve - I-5 (1235+58),17876.14,Block Valve - East Canal (1513+49),9910.19,16,0.25,,52000,,17,0.04,,,,,0.7,0.7, 07:37,1170,1924,1385,1170,0.845,1.184,1921,1383,,,35.5290592,-119.6260142,245.6, EXT ML,Pitting,,,MFL/CLP,,
6801,Anomaly - Corrosion,,EXT,143949.49,1414+40,19.18,27.46,46.64,25550,Block Valve - I-5 (1235+58),17878.52,Block Valve - East Canal (1513+49),9907.8,16,0.25,,52000,,17,0.04,,,,,1,1.1, 08:00,1170,1914,1378,1170,0.849,1.178,1909,1374,,,35.5290598,-119.6260222,245.8, EXT ML,Pitting,,,MFL/CLP,,
6802,Anomaly - Corrosion Cluster,,EXT,143953.12,1414+43,22.82,23.82,46.64,25550,Block Valve - I-5 (1235+58),17882.16,Block Valve - East Canal (1513+49),9904.17,16,0.25,,52000,,18,0.05,,,,,2.9,3.5, 08:28,1170,1825,1314,1170,0.891,1.123,1827,1315,,,35.5290606,-119.6260343,246, EXT ML,General Metal Loss,,,MFL/CLP,,
6803,Anomaly - Corrosion Cluster,,EXT,143955.34,1414+45,25.04,21.6,46.64,25550,Block Valve - I-5 (1235+58),17884.38,Block Valve - East Canal (1513+49),9901.95,16,0.25,,52000,,31,0.08,,,,,1.1,2, 08:02,1170,1881,1355,1170,0.864,1.158,1898,1367,,,35.529061,-119.6260418,246.1,*EXT ML,Pitting,,,MFL/CLP,,
6804,Anomaly - Corrosion,,EXT,143956.22,1414+46,25.92,20.73,46.64,25550,Block Valve - I-5 (1235+58),17885.26,Block Valve - East Canal (1513+49),9901.07,16,0.25,,52000,,20,0.05,,,,,1,0.9, 03:23,1170,1909,1374,1170,0.851,1.175,1903,1370,,,35.5290612,-119.6260447,246.2, EXT ML,Pitting,,,MFL/CLP,,
6805,Anomaly - Corrosion,,EXT,143956.62,1414+47,26.32,20.33,46.64,25550,Block Valve - I-5 (1235+58),17885.66,Block Valve - East Canal (1513+49),9900.67,16,0.25,,52000,,24,0.06,,,,,0.7,0.6, 03:14,1170,1919,1382,1170,0.847,1.181,1915,1379,,,35.5290613,-119.6260461,246.2, EXT ML,Pitting,,,MFL/CLP,,
6806,Anomaly - Corrosion,,EXT,143961.33,1414+51,31.03,15.61,46.64,25550,Block Valve - I-5 (1235+58),17890.37,Block Valve - East Canal (1513+49),9895.96,16,0.25,,52000,,19,0.05,,,,,1.2,0.9, 08:22,1170,1901,1369,1170,0.855,1.17,1893,1363,,,35.5290622,-119.6260618,246.4, EXT ML,Pitting,,,MFL/CLP,,
6807,Anomaly - Corrosion Cluster,,EXT,143962.52,1414+53,32.22,14.42,46.64,25550,Block Valve - I-5 (1235+58),17891.56,Block Valve - East Canal (1513+49),9894.76,16,0.25,,52000,,17,0.04,,,,,1.7,2.3, 08:07,1170,1882,1355,1170,0.864,1.158,1892,1363,,,35.5290624,-119.6260658,246.4, EXT ML,General Metal Loss,,,MFL/CLP,,
6808,Weld,,,143976.94,1414+67,46.64,8.83,8.83,25560,Block Valve - I-5 (1235+58),17905.98,Block Valve - East Canal (1513+49),9880.34,16,0.25,,52000, 12:40,,,,,,,,,,1170,,,1170,,,,,,,35.5290648,-119.6261143,246.7,GIRTH WELD,,,,MFL/CLP,,
6809,Repair - Welded sleeve begin,,,143982.66,1414+73,5.72,3.12,8.83,25560,Block Valve - I-5 (1235+58),17911.7,Block Valve - East Canal (1513+49),9874.63,16,0.25,,52000,,,,,,,,,,,1170,,,1170,,,,,,,35.5290656,-119.6261334,246.9,REPAIR-SHELL START,,,,MFL/CLP,,
6810,Weld,,,143985.77,1414+76,8.83,56.21,56.21,25570,Block Valve - I-5 (1235+58),17914.81,Block Valve - East Canal (1513+49),9871.51,16,0.25,,52000,,,,,,,,,,,1170,,,1170,,,,,,,35.5290661,-119.6261439,247,GIRTH WELD,,,,MFL/CLP,,
6811,Repair - Welded sleeve end,,,143987.7,1414+78,1.93,54.28,56.21,25570,Block Valve - I-5 (1235+58),17916.74,Block Valve - East Canal (1513+49),9869.58,16,0.25,,52000,,,,,,,,,,,1170,,,1170,,,,,,,35.5290663,-119.6261504,247.1,REPAIR-SHELL END,,,,MFL/CLP,,
6812,Anomaly - Corrosion,,INT,144024.53,1415+15,38.76,17.45,56.21,25570,Block Valve - I-5 (1235+58),17953.57,Block Valve - East Canal (1513+49),9832.75,16,0.25,,52000,,20,0.05,,,,,0.3,0.4, 05:46,1170,1935,1393,1170,0.84,1.19,1934,1392,,,35.5290717,-119.6262741,247.5, INT ML,Pinhole,,,MFL/CLP,,
6813,Anomaly - Corrosion,,INT,144024.69,1415+15,38.91,17.29,56.21,25570,Block Valve - I-5 (1235+58),17953.73,Block Valve - East Canal (1513+49),9832.6,16,0.25,,52000,,25,0.06,,,,,0.4,0.4, 05:50,1170,1931,1391,1170,0.842,1.188,1930,1390,,,35.5290717,-119.6262745,247.5, INT ML,Pitting,,,MFL/CLP,,
6814,Anomaly - Corrosion,,INT,144025.42,1415+15,39.65,16.56,56.21,25570,Block Valve - I-5 (1235+58),17954.46,Block Valve - East Canal (1513+49),9831.86,16,0.25,,52000,,28,0.07,,,,,0.5,0.6, 05:50,1170,1927,1388,1170,0.843,1.186,1925,1386,,,35.5290718,-119.626277,247.4, INT ML,Pitting,,,MFL/CLP,,
6815,Repair - Welded sleeve begin,,,144027.26,1415+17,41.49,14.72,56.21,25570,Block Valve - I-5 (1235+58),17956.3,Block Valve - East Canal (1513+49),9830.02,16,0.25,,52000,,,,,,,,,,,1170,,,1170,,,,,,,35.5290721,-119.6262832,247.4,REPAIR-SHELL START,,,,MFL/CLP,,
6816,Repair - Welded sleeve end,,,144031.86,1415+22,46.08,10.13,56.21,25570,Block Valve - I-5 (1235+58),17960.9,Block Valve - East Canal (1513+49),9825.43,16,0.25,,52000,,,,,,,,,,,1170,,,1170,,,,,,,35.5290728,-119.6262986,247.4,REPAIR-SHELL END,,,,MFL/CLP,,
6817,Anomaly - Corrosion,,INT,144032.97,1415+23,47.19,9.02,56.21,25570,Block Valve - I-5 (1235+58),17962.01,Block Valve - East Canal (1513+49),9824.32,16,0.25,,52000,,30,0.08,,,,,0.3,0.4, 05:51,1170,1932,1391,1170,0.841,1.189,1931,1390,,,35.529073,-119.6263024,247.4,*INT ML,Pinhole,,,MFL/CLP,,
6818,Anomaly - Corrosion Cluster,,INT,144034.64,1415+25,48.87,7.34,56.21,25570,Block Valve - I-5 (1235+58),17963.68,Block Valve - East Canal (1513+49),9822.65,16,0.25,,52000,,27,0.07,,,,,1.9,0.9, 05:49,1170,1826,1315,1170,0.89,1.124,1865,1343,,,35.5290732,-119.626308,247.3, INT ML,Axial Grooving,,,MFL/CLP,,
6819,Anomaly - Corrosion,,INT,144034.84,1415+25,49.07,7.14,56.21,25570,Block Valve - I-5 (1235+58),17963.88,Block Valve - East Canal (1513+49),9822.44,16,0.25,,52000,,16,0.04,,,,,0.4,0.4, 06:18,1170,1933,1392,1170,0.841,1.19,1932,1391,,,35.5290732,-119.6263087,247.3, INT ML,Pitting,,,MFL/CLP,,
6820,Weld,,,144041.98,1415+32,56.21,55.47,55.47,25580,Block Valve - I-5 (1235+58),17971.02,Block Valve - East Canal (1513+49),9815.31,16,0.25,,52000, 01:36,,,,,,,,,,1170,,,1170,,,,,,,35.5290743,-119.6263326,247.3,GIRTH WELD,,,,MFL/CLP,,
6821,Repair - Welded sleeve begin,,,144054.22,1415+44,12.24,43.23,55.47,25580,Block Valve - I-5 (1235+58),17983.26,Block Valve - East Canal (1513+49),9803.07,16,0.25,,52000,,,,,,,,,,,1170,,,1170,,,,,,,35.5290759,-119.6263737,247.2,REPAIR-SHELL START,,,,MFL/CLP,,
6822,Repair - Welded sleeve end,,,144058.76,1415+49,16.78,38.69,55.47,25580,Block Valve - I-5 (1235+58),17987.8,Block Valve - East Canal (1513+49),9798.53,16,0.25,,52000,,,,,,,,,,,1170,,,1170,,,,,,,35.5290765,-119.626389,247.2,REPAIR-SHELL END,,,,MFL/CLP,,
6823,Anomaly - Corrosion,,INT,144092.69,1415+83,50.71,4.75,55.47,25580,Block Valve - I-5 (1235+58),18021.73,Block Valve - East Canal (1513+49),9764.59,16,0.25,,52000,,19,0.05,,,,,0.4,0.6, 05:49,1170,1932,1391,1170,0.841,1.189,1931,1390,,,35.5290802,-119.626503,247.6, INT ML,Pitting,,,MFL/CLP,,
6824,Weld,,,144097.45,1415+87,55.47,55.59,55.59,25590,Block Valve - I-5 (1235+58),18026.49,Block Valve - East Canal (1513+49),9759.84,16,0.25,,52000, 09:36,,,,,,,,,,1170,,,1170,,,,,,,35.5290807,-119.626519,247.6,GIRTH WELD,,,,MFL/CLP,,
6825,Weld,,,144153.04,1416+43,55.59,56.34,56.34,25600,Block Valve - I-5 (1235+58),18082.08,Block Valve - East Canal (1513+49),9704.25,16,0.25,,52000, 12:24,,,,,,,,,,1170,,,1170,,,,,,,35.5290869,-119.6267058,247.2,GIRTH WELD,,,,MFL/CLP,,
6826,Anomaly - Corrosion,,INT,144205.55,1416+96,52.52,3.82,56.34,25600,Block Valve - I-5 (1235+58),18134.59,Block Valve - East Canal (1513+49),9651.73,16,0.25,,52000,,17,0.04,,,,,0.7,0.9, 05:33,1170,1924,1385,1170,0.845,1.184,1921,1383,,,35.5290935,-119.6268822,247, INT ML,Pitting,,,MFL/CLP,,
6827,Weld,,,144209.38,1416+99,56.34,55.58,55.58,25610,Block Valve - I-5 (1235+58),18138.42,Block Valve - East Canal (1513+49),9647.91,16,0.25,,52000, 12:12,,,,,,,,,,1170,,,1170,,,,,,,35.529094,-119.6268951,247,GIRTH WELD,,,,MFL/CLP,,
6828,Bend,,,144246.04,1417+36,36.66,18.92,55.58,25610,Block Valve - I-5 (1235+58),18175.08,Block Valve - East Canal (1513+49),9611.25,16,0.25,,52000,,,,,,,,,,,1170,,,1170,,,,,,,35.5291004,-119.6270179,246.7,5 DEG BEND-COLD RIGHT,,,,MFL/CLP,,
6829,Weld,,,144264.96,1417+55,55.58,56.31,56.31,25620,Block Valve - I-5 (1235+58),18194,Block Valve - East Canal (1513+49),9592.33,16,0.25,,52000, 01:36,,,,,,,,,,1170,,,1170,,,,,,,35.5291102,-119.6270803,246.5,GIRTH WELD,,,,MFL/CLP,,
6830,Anomaly - Corrosion,,INT,144291.76,1417+82,26.8,29.51,56.31,25620,Block Valve - I-5 (1235+58),18220.8,Block Valve - East Canal (1513+49),9565.53,16,0.25,,52000,,15,0.04,,,,,0.9,0.7, 05:30,1170,1920,1382,1170,0.847,1.181,1916,1380,,,35.5291245,-119.6271685,246.1, INT ML,Pitting,,,MFL/CLP,,
6831,Anomaly - Corrosion,,INT,144292.04,1417+82,27.08,29.22,56.31,25620,Block Valve - I-5 (1235+58),18221.08,Block Valve - East Canal (1513+49),9565.24,16,0.25,,52000,,15,0.04,,,,,0.7,1, 06:02,1170,1926,1387,1170,0.844,1.185,1924,1385,,,35.5291247,-119.6271695,246.1, INT ML,Pitting,,,MFL/CLP,,
6832,Anomaly - Corrosion,,INT,144307.99,1417+98,43.03,13.28,56.31,25620,Block Valve - I-5 (1235+58),18237.03,Block Valve - East Canal (1513+49),9549.3,16,0.25,,52000,,16,0.04,,,,,0.5,0.5, 06:16,1170,1932,1391,1170,0.841,1.189,1931,1391,,,35.5291329,-119.6272221,246, INT ML,Pitting,,,MFL/CLP,,
6833,Anomaly - Corrosion,,INT,144308.56,1417+99,43.6,12.7,56.31,25620,Block Valve - I-5 (1235+58),18237.6,Block Valve - East Canal (1513+49),9548.72,16,0.25,,52000,,15,0.04,,,,,0.5,0.5, 05:25,1170,1932,1391,1170,0.841,1.189,1931,1390,,,35.5291331,-119.627224,246, INT ML,Pitting,,,MFL/CLP,,
6834,Anomaly - Corrosion Cluster,,INT,144308.97,1417+99,44.01,12.3,56.31,25620,Block Valve - I-5 (1235+58),18238.01,Block Valve - East Canal (1513+49),9548.32,16,0.25,,52000,,19,0.05,,,,,0.5,1.9, 05:52,1170,1930,1390,1170,0.842,1.188,1929,1389,,,35.5291333,-119.6272253,246, INT ML,Circumferential Grooving,,,MFL/CLP,,
6835,Anomaly - Corrosion Cluster,,INT,144309.18,1417+99,44.22,12.09,56.31,25620,Block Valve - I-5 (1235+58),18238.22,Block Valve - East Canal (1513+49),9548.11,16,0.25,,52000,,20,0.05,,,,,2.8,2, 05:39,1170,1817,1309,1170,0.894,1.118,1878,1352,,,35.5291335,-119.627226,246, INT ML,General Metal Loss,,,MFL/CLP,,
6836,Anomaly - Corrosion,,INT,144310.34,1418+00,45.37,10.93,56.31,25620,Block Valve - I-5 (1235+58),18239.37,Block Valve - East Canal (1513+49),9546.95,16,0.25,,52000,,17,0.04,,,,,0.4,0.5, 05:49,1170,1934,1392,1170,0.841,1.19,1933,1392,,,35.529134,-119.6272298,246, INT ML,Pitting,,,MFL/CLP,,
6837,Anomaly - Corrosion,,INT,144313.49,1418+04,48.53,7.78,56.31,25620,Block Valve - I-5 (1235+58),18242.53,Block Valve - East Canal (1513+49),9543.8,16,0.25,,52000,,17,0.04,,,,,0.6,0.4, 05:41,1170,1930,1390,1170,0.842,1.188,1928,1389,,,35.5291356,-119.6272402,245.9, INT ML,Axial Slotting,,,MFL/CLP,,
6838,Anomaly - Corrosion Cluster,,INT,144313.63,1418+04,48.67,7.64,56.31,25620,Block Valve - I-5 (1235+58),18242.67,Block Valve - East Canal (1513+49),9543.66,16,0.25,,52000,,20,0.05,,,,,3.5,3.8, 05:51,1170,1785,1285,1170,0.91,1.099,1852,1333,,,35.5291357,-119.6272407,245.9, INT ML,General Metal Loss,,,MFL/CLP,,
6839,Anomaly - Corrosion Cluster,,INT,144315.09,1418+05,50.13,6.18,56.31,25620,Block Valve - I-5 (1235+58),18244.12,Block Valve - East Canal (1513+49),9542.2,16,0.25,,52000,,18,0.05,,,,,1.7,2.5, 06:07,1170,1882,1355,1170,0.864,1.158,1899,1367,,,35.5291364,-119.6272455,245.9, INT ML,General Metal Loss,,,MFL/CLP,,
6840,Anomaly - Corrosion Cluster,,INT,144315.45,1418+06,50.49,5.82,56.31,25620,Block Valve - I-5 (1235+58),18244.49,Block Valve - East Canal (1513+49),9541.84,16,0.25,,52000,,20,0.05,,,,,2,1.3, 06:06,1170,1855,1336,1170,0.876,1.142,1897,1366,,,35.5291366,-119.6272467,245.9, INT ML,General Metal Loss,,,MFL/CLP,,
6841,Anomaly - Corrosion Cluster,,INT,144315.83,1418+06,50.87,5.44,56.31,25620,Block Valve - I-5 (1235+58),18244.87,Block Valve - East Canal (1513+49),9541.46,16,0.25,,52000,,22,0.06,,,,,1.6,1.9, 06:02,1170,1872,1348,1170,0.868,1.152,1906,1372,,,35.5291368,-119.627248,245.9, INT ML,General Metal Loss,,,MFL/CLP,,
6842,Anomaly - Corrosion,,INT,144316.4,1418+07,51.44,4.87,56.31,25620,Block Valve - I-5 (1235+58),18245.44,Block Valve - East Canal (1513+49),9540.89,16,0.25,,52000,,16,0.04,,,,,0.7,0.7, 06:33,1170,1926,1387,1170,0.844,1.185,1924,1385,,,35.5291371,-119.6272498,245.9, INT ML,Pitting,,,MFL/CLP,,
6843,Anomaly - Corrosion Cluster,,INT,144316.43,1418+07,51.47,4.84,56.31,25620,Block Valve - I-5 (1235+58),18245.47,Block Valve - East Canal (1513+49),9540.86,16,0.25,,52000,,49,0.12,,,,,1.4,0.7, 05:36,1170,1776,1279,1170,0.915,1.093,1878,1352,,,35.5291371,-119.6272499,245.9,*INT ML,Axial Grooving,,,MFL/CLP,,
6844,Anomaly - Corrosion,,INT,144316.68,1418+07,51.72,4.58,56.31,25620,Block Valve - I-5 (1235+58),18245.72,Block Valve - East Canal (1513+49),9540.6,16,0.25,,52000,,22,0.06,,,,,0.6,0.7, 06:00,1170,1927,1388,1170,0.843,1.186,1925,1386,,,35.5291372,-119.6272508,245.9, INT ML,Pitting,,,MFL/CLP,,
6845,Anomaly - Corrosion Cluster,,INT,144317.21,1418+07,52.25,4.06,56.31,25620,Block Valve - I-5 (1235+58),18246.25,Block Valve - East Canal (1513+49),9540.08,16,0.25,,52000,,21,0.05,,,,,2,1.2, 06:17,1170,1853,1334,1170,0.877,1.14,1888,1360,,,35.5291375,-119.6272525,245.9, INT ML,General Metal Loss,,,MFL/CLP,,
6846,Anomaly - Corrosion,,INT,144317.72,1418+08,52.76,3.55,56.31,25620,Block Valve - I-5 (1235+58),18246.76,Block Valve - East Canal (1513+49),9539.57,16,0.25,,52000,,22,0.06,,,,,0.5,0.4, 05:15,1170,1930,1390,1170,0.842,1.188,1928,1388,,,35.5291377,-119.6272542,245.9, INT ML,Pitting,,,MFL/CLP,,
6847,Anomaly - Corrosion Cluster,,INT,144318.69,1418+09,53.73,2.58,56.31,25620,Block Valve - I-5 (1235+58),18247.73,Block Valve - East Canal (1513+49),9538.6,16,0.25,,52000,,15,0.04,,,,,3.9,2.5, 05:47,1170,1816,1308,1170,0.895,1.118,1883,1356,,,35.5291382,-119.6272574,245.9, INT ML,General Metal Loss,,,MFL/CLP,,
6848,Anomaly - Corrosion,,INT,144320.49,1418+11,55.53,0.77,56.31,25620,Block Valve - I-5 (1235+58),18249.53,Block Valve - East Canal (1513+49),9536.8,16,0.25,,52000,,15,0.04,,,,,0.5,0.6, 06:12,1170,1933,1392,1170,0.841,1.189,1932,1391,,,35.5291391,-119.6272634,245.9, INT ML,Pitting,,,MFL/CLP,,
6849,Weld,,,144321.27,1418+11,56.31,50.48,50.48,25630,Block Valve - I-5 (1235+58),18250.31,Block Valve - East Canal (1513+49),9536.02,16,0.25,,52000, 10:36,,,,,,,,,,1170,,,1170,,,,,,,35.5291395,-119.6272659,245.9,GIRTH WELD,,,,MFL/CLP,,
6850,Anomaly - Corrosion,,INT,144321.58,1418+12,0.31,50.17,50.48,25630,Block Valve - I-5 (1235+58),18250.61,Block Valve - East Canal (1513+49),9535.71,16,0.25,,52000,,18,0.05,,,,,0.5,0.7, 05:36,1170,1932,1391,1170,0.841,1.189,1930,1390,,,35.5291396,-119.6272669,245.8, INT ML,Pitting,,,MFL/CLP,,
6851,Anomaly - Corrosion,,INT,144325.72,1418+16,4.46,46.02,50.48,25630,Block Valve - I-5 (1235+58),18254.76,Block Valve - East Canal (1513+49),9531.57,16,0.25,,52000,,17,0.04,,,,,0.5,0.5, 06:08,1170,1931,1390,1170,0.842,1.188,1930,1389,,,35.5291417,-119.6272806,245.8, INT ML,Pitting,,,MFL/CLP,,
6852,Anomaly - Corrosion,,INT,144330.68,1418+21,9.42,41.06,50.48,25630,Block Valve - I-5 (1235+58),18259.72,Block Valve - East Canal (1513+49),9526.6,16,0.25,,52000,,16,0.04,,,,,0.3,0.3, 06:31,1170,1936,1394,1170,0.84,1.191,1935,1393,,,35.5291442,-119.627297,245.9, INT ML,Pinhole,,,MFL/CLP,,
6853,Anomaly - Corrosion,,INT,144332.15,1418+22,10.88,39.6,50.48,25630,Block Valve - I-5 (1235+58),18261.18,Block Valve - East Canal (1513+49),9525.14,16,0.25,,52000,,15,0.04,,,,,0.4,0.7, 06:34,1170,1933,1392,1170,0.841,1.19,1933,1392,,,35.5291449,-119.6273018,245.9, INT ML,Pitting,,,MFL/CLP,,
6854,Anomaly - Corrosion,,INT,144338.6,1418+29,17.33,33.15,50.48,25630,Block Valve - I-5 (1235+58),18267.64,Block Valve - East Canal (1513+49),9518.69,16,0.25,,52000,,17,0.04,,,,,0.4,0.4, 05:33,1170,1934,1393,1170,0.84,1.19,1934,1392,,,35.5291481,-119.6273232,246, INT ML,Circumferential Slotting,,,MFL/CLP,,
6855,Anomaly - Corrosion,,INT,144338.99,1418+29,17.72,32.76,50.48,25630,Block Valve - I-5 (1235+58),18268.03,Block Valve - East Canal (1513+49),9518.3,16,0.25,,52000,,18,0.05,,,,,0.3,0.6, 06:06,1170,1935,1393,1170,0.84,1.191,1934,1393,,,35.5291483,-119.6273244,246, INT ML,Circumferential Slotting,,,MFL/CLP,,
6856,Anomaly - Corrosion,,INT,144352.43,1418+43,31.16,19.32,50.48,25630,Block Valve - I-5 (1235+58),18281.47,Block Valve - East Canal (1513+49),9504.86,16,0.25,,52000,,19,0.05,,,,,0.3,0.5, 06:02,1170,1935,1393,1170,0.84,1.191,1935,1393,,,35.5291548,-119.6273689,246.2,*INT ML,Circumferential Slotting,,,MFL/CLP,,
6857,Weld - Change in wall thickness,,,144371.75,1418+62,50.48,40.57,40.57,25640,Block Valve - I-5 (1235+58),18300.78,Block Valve - East Canal (1513+49),9485.54,16,0.281,,52000, 09:48,,,,,,,,,,1170,,,1315,,,,,,,35.529164,-119.6274327,246.4,GIRTH WELD NWT 0.250/0.281IN,,,,MFL/CLP,,
6858,Weld - Change in wall thickness,,,144412.31,1419+02,40.57,19.45,19.45,25650,Block Valve - I-5 (1235+58),18341.35,Block Valve - East Canal (1513+49),9444.97,16,0.25,,52000, 12:32,,,,,,,,,,1170,,,1170,,,,,,,35.5291842,-119.6275667,245.9,GIRTH WELD NWT 0.281/0.250IN,,,,MFL/CLP,,
6859,Weld,,,144431.77,1419+22,19.45,55.35,55.35,25660,Block Valve - I-5 (1235+58),18360.8,Block Valve - East Canal (1513+49),9425.52,16,0.25,,52000, 11:00,,,,,,,,,,1170,,,1170,,,,,,,35.5291941,-119.6276308,245.8,GIRTH WELD,,,,MFL/CLP,,
6860,Anomaly - Corrosion,,INT,144437.81,1419+28,6.05,49.3,55.35,25660,Block Valve - I-5 (1235+58),18366.85,Block Valve - East Canal (1513+49),9419.48,16,0.25,,52000,,16,0.04,,,,,0.4,0.6, 05:46,1170,1934,1392,1170,0.84,1.19,1933,1392,,,35.5291971,-119.6276508,245.9, INT ML,Pitting,,,MFL/CLP,,
6861,Bend,,,144455.75,1419+46,23.98,31.37,55.35,25660,Block Valve - I-5 (1235+58),18384.79,Block Valve - East Canal (1513+49),9401.54,16,0.25,,52000,,,,,,,,,,,1170,,,1170,,,,,,,35.5292042,-119.6277104,246.2,10 DEG BEND-COLD LEFT,,,,MFL/CLP,,
6862,Weld,,,144487.11,1419+77,55.35,55.33,55.34,25670,Block Valve - I-5 (1235+58),18416.15,Block Valve - East Canal (1513+49),9370.17,16,0.25,,52000, 01:48,,,,,,,,,,1170,,,1170,,,,,,,35.5292031,-119.6278157,246.4,GIRTH WELD,,,,MFL/CLP,,
6863,Weld,,,144542.44,1420+33,55.34,55.36,55.36,25680,Block Valve - I-5 (1235+58),18471.48,Block Valve - East Canal (1513+49),9314.84,16,0.25,,52000, 10:48,,,,,,,,,,1170,,,1170,,,,,,,35.5292009,-119.6280015,246.5,GIRTH WELD,,,,MFL/CLP,,
6864,Anomaly - Corrosion Cluster,,INT,144554.32,1420+44,11.87,43.49,55.36,25680,Block Valve - I-5 (1235+58),18483.36,Block Valve - East Canal (1513+49),9302.97,16,0.25,,52000,,20,0.05,,,,,0.9,0.7, 05:42,1170,1915,1378,1170,0.849,1.178,1921,1383,,,35.5292005,-119.6280413,246.5, INT ML,Pitting,,,MFL/CLP,,
6865,Anomaly - Corrosion,,INT,144554.6,1420+45,12.15,43.21,55.36,25680,Block Valve - I-5 (1235+58),18483.64,Block Valve - East Canal (1513+49),9302.69,16,0.25,,52000,,15,0.04,,,,,0.5,0.6, 05:39,1170,1932,1391,1170,0.841,1.189,1931,1390,,,35.5292004,-119.6280423,246.5, INT ML,Pitting,,,MFL/CLP,,
6866,Weld,,,144597.81,1420+88,55.36,46.97,46.97,25690,Block Valve - I-5 (1235+58),18526.85,Block Valve - East Canal (1513+49),9259.48,16,0.25,,52000, 01:44,,,,,,,,,,1170,,,1170,,,,,,,35.5291989,-119.6281874,246.7,GIRTH WELD,,,,MFL/CLP,,
6867,Weld,,,144644.78,1421+35,46.97,55.45,55.45,25700,Block Valve - I-5 (1235+58),18573.82,Block Valve - East Canal (1513+49),9212.51,16,0.25,,52000, 10:16,,,,,,,,,,1170,,,1170,,,,,,,35.529198,-119.6283451,247.3,GIRTH WELD,,,,MFL/CLP,,
6868,Anomaly - Corrosion,,INT,144696.36,1421+87,51.58,3.87,55.45,25700,Block Valve - I-5 (1235+58),18625.4,Block Valve - East Canal (1513+49),9160.93,16,0.25,,52000,,20,0.05,,,,,0.6,0.8, 05:50,1170,1927,1388,1170,0.843,1.186,1925,1386,,,35.5291977,-119.6285183,247.3, INT ML,Pitting,,,MFL/CLP,,
6869,Weld,,,144700.23,1421+90,55.45,55.2,55.2,25710,Block Valve - I-5 (1235+58),18629.27,Block Valve - East Canal (1513+49),9157.06,16,0.25,,52000, 01:32,,,,,,,,,,1170,,,1170,,,,,,,35.5291977,-119.6285313,247.2,GIRTH WELD,,,,MFL/CLP,,
6870,Anomaly - Corrosion,,INT,144733.37,1422+24,33.14,22.06,55.2,25710,Block Valve - I-5 (1235+58),18662.41,Block Valve - East Canal (1513+49),9123.92,16,0.25,,52000,,27,0.07,,,,,1.1,1.1, 05:52,1170,1888,1359,1170,0.861,1.162,1876,1351,,,35.5291974,-119.6286426,247.1,*INT ML,Pitting,,,MFL/CLP,,
6871,Anomaly - Corrosion,,INT,144734.24,1422+24,34.01,21.2,55.2,25710,Block Valve - I-5 (1235+58),18663.27,Block Valve - East Canal (1513+49),9123.05,16,0.25,,52000,,16,0.04,,,,,0.7,0.8, 05:56,1170,1925,1386,1170,0.844,1.185,1922,1384,,,35.5291974,-119.6286455,247.1, INT ML,Pitting,,,MFL/CLP,,
6872,Anomaly - Corrosion,,INT,144741.03,1422+31,40.8,14.41,55.2,25710,Block Valve - I-5 (1235+58),18670.07,Block Valve - East Canal (1513+49),9116.26,16,0.25,,52000,,15,0.04,,,,,0.6,0.7, 05:31,1170,1931,1390,1170,0.842,1.188,1930,1389,,,35.5291972,-119.6286683,247.1, INT ML,Pitting,,,MFL/CLP,,
6873,Anomaly - Corrosion,,INT,144741.76,1422+32,41.53,13.68,55.2,25710,Block Valve - I-5 (1235+58),18670.8,Block Valve - East Canal (1513+49),9115.53,16,0.25,,52000,,16,0.04,,,,,0.5,0.7, 05:23,1170,1931,1391,1170,0.841,1.189,1930,1390,,,35.5291972,-119.6286707,247.1, INT ML,Pitting,,,MFL/CLP,,
6874,Anomaly - Corrosion,,INT,144744.12,1422+34,43.89,11.31,55.2,25710,Block Valve - I-5 (1235+58),18673.16,Block Valve - East Canal (1513+49),9113.17,16,0.25,,52000,,21,0.05,,,,,0.6,0.8, 05:50,1170,1925,1386,1170,0.844,1.185,1922,1384,,,35.5291971,-119.6286786,247, INT ML,Pitting,,,MFL/CLP,,
6875,Anomaly - Corrosion,,INT,144746.17,1422+36,45.94,9.27,55.2,25710,Block Valve - I-5 (1235+58),18675.21,Block Valve - East Canal (1513+49),9111.12,16,0.25,,52000,,23,0.06,,,,,0.7,0.8, 05:51,1170,1918,1381,1170,0.847,1.18,1914,1378,,,35.529197,-119.6286855,247, INT ML,Pitting,,,MFL/CLP,,
6876,Anomaly - Corrosion,,INT,144746.52,1422+37,46.29,8.92,55.2,25710,Block Valve - I-5 (1235+58),18675.55,Block Valve - East Canal (1513+49),9110.77,16,0.25,,52000,,15,0.04,,,,,0.7,0.8, 05:53,1170,1927,1388,1170,0.843,1.186,1925,1386,,,35.529197,-119.6286867,247, INT ML,Pitting,,,MFL/CLP,,
6877,Weld,,,144755.43,1422+46,55.2,60.09,60.1,25720,Block Valve - I-5 (1235+58),18684.47,Block Valve - East Canal (1513+49),9101.85,16,0.25,,52000, 10:36,,,,,,,,,,1170,,,1170,,,,,,,35.5291967,-119.6287166,246.9,GIRTH WELD,,,,MFL/CLP,,
6878,Repair - Welded sleeve begin,,,144775.27,1422+65,19.84,40.26,60.1,25720,Block Valve - I-5 (1235+58),18704.31,Block Valve - East Canal (1513+49),9082.02,16,0.25,,52000,,,,,,,,,,,1170,,,1170,,,,,,,35.5291962,-119.6287832,246.7,REPAIR-SHELL START,,,,MFL/CLP,,
6879,Repair - Welded sleeve end,,,144804.68,1422+95,49.25,10.85,60.1,25720,Block Valve - I-5 (1235+58),18733.72,Block Valve - East Canal (1513+49),9052.61,16,0.25,,52000,,,,,,,,,,,1170,,,1170,,,,,,,35.5291958,-119.628882,246.6,REPAIR-SHELL END,,,,MFL/CLP,,
6880,Weld,,,144815.53,1423+06,60.1,60.63,60.63,25730,Block Valve - I-5 (1235+58),18744.56,Block Valve - East Canal (1513+49),9041.76,16,0.25,,52000, 01:48,,,,,,,,,,1170,,,1170,,,,,,,35.5291957,-119.6289184,246.8,GIRTH WELD,,,,MFL/CLP,,
6881,Anomaly - Corrosion,,INT,144826.08,1423+16,10.55,50.07,60.63,25730,Block Valve - I-5 (1235+58),18755.12,Block Valve - East Canal (1513+49),9031.21,16,0.25,,52000,,15,0.04,,,,,1,0.8, 06:12,1170,1917,1380,1170,0.848,1.18,1913,1377,,,35.5291956,-119.6289539,246.8, INT ML,Pitting,,,MFL/CLP,,
6882,Anomaly - Corrosion,,INT,144839.49,1423+30,23.97,36.66,60.63,25730,Block Valve - I-5 (1235+58),18768.53,Block Valve - East Canal (1513+49),9017.8,16,0.25,,52000,,27,0.07,,,,,0.5,0.9, 05:50,1170,1926,1387,1170,0.844,1.185,1923,1385,,,35.5291952,-119.6289989,246.8,*INT ML,Pitting,,,MFL/CLP,,
6883,Repair - Welded sleeve begin,,,144842.76,1423+33,27.24,33.39,60.63,25730,Block Valve - I-5 (1235+58),18771.8,Block Valve - East Canal (1513+49),9014.52,16,0.25,,52000,,,,,,,,,,,1170,,,1170,,,,,,,35.5291952,-119.6290099,246.8,REPAIR-SHELL START,,,,MFL/CLP,,
6884,Repair - Welded sleeve end,,,144845.43,1423+36,29.91,30.72,60.63,25730,Block Valve - I-5 (1235+58),18774.47,Block Valve - East Canal (1513+49),9011.85,16,0.25,,52000,,,,,,,,,,,1170,,,1170,,,,,,,35.5291951,-119.6290188,246.8,REPAIR-SHELL END,,,,MFL/CLP,,
6885,Weld,,,144876.15,1423+66,60.63,60.61,60.61,25740,Block Valve - I-5 (1235+58),18805.19,Block Valve - East Canal (1513+49),8981.14,16,0.25,,52000, 10:40,,,,,,,,,,1170,,,1170,,,,,,,35.5291938,-119.629122,246.9,GIRTH WELD,,,,MFL/CLP,,
6886,Weld,,,144936.76,1424+27,60.61,60.1,60.1,25750,Block Valve - I-5 (1235+58),18865.8,Block Valve - East Canal (1513+49),8920.53,16,0.25,,52000, 12:12,,,,,,,,,,1170,,,1170,,,,,,,35.5291921,-119.6293255,247.3,GIRTH WELD,,,,MFL/CLP,,
6887,Weld,,,144996.86,1424+87,60.1,60.66,60.66,25760,Block Valve - I-5 (1235+58),18925.9,Block Valve - East Canal (1513+49),8860.43,16,0.25,,52000, 10:16,,,,,,,,,,1170,,,1170,,,,,,,35.5291913,-119.6295273,247.7,GIRTH WELD,,,,MFL/CLP,,
6888,Weld,,,145057.52,1425+48,60.66,60.25,60.25,25770,Block Valve - I-5 (1235+58),18986.56,Block Valve - East Canal (1513+49),8799.77,16,0.25,,52000, 11:32,,,,,,,,,,1170,,,1170,,,,,,,35.5291903,-119.629731,248.3,GIRTH WELD,,,,MFL/CLP,,
6889,Anomaly - Corrosion,,INT,145073.3,1425+64,15.78,44.47,60.25,25770,Block Valve - I-5 (1235+58),19002.34,Block Valve - East Canal (1513+49),8783.99,16,0.25,,52000,,28,0.07,,,,,0.7,0.4, 05:47,1170,1913,1377,1170,0.85,1.177,1907,1373,,,35.5291899,-119.6297839,248.3,*INT ML,Axial Slotting,,,MFL/CLP,,
6890,Anomaly - Corrosion,,INT,145075.3,1425+66,17.79,42.46,60.25,25770,Block Valve - I-5 (1235+58),19004.34,Block Valve - East Canal (1513+49),8781.99,16,0.25,,52000,,15,0.04,,,,,0.4,0.4, 05:56,1170,1933,1392,1170,0.841,1.19,1933,1392,,,35.5291899,-119.6297907,248.3, INT ML,Pitting,,,MFL/CLP,,
6891,Anomaly - Corrosion Cluster,,INT,145115.55,1426+06,58.04,2.21,60.25,25770,Block Valve - I-5 (1235+58),19044.59,Block Valve - East Canal (1513+49),8741.73,16,0.25,,52000,,16,0.04,,,,,1.6,1.2, 05:52,1170,1893,1363,1170,0.859,1.165,1912,1377,,,35.5291892,-119.6299259,248.1, INT ML,General Metal Loss,,,MFL/CLP,,
6892,Anomaly - Corrosion Cluster,,INT,145116.84,1426+07,59.32,0.93,60.25,25770,Block Valve - I-5 (1235+58),19045.88,Block Valve - East Canal (1513+49),8740.45,16,0.25,,52000,,15,0.04,,,,,3.7,1, 05:53,1170,1821,1311,1170,0.892,1.121,1838,1324,,,35.5291892,-119.6299302,248.1, INT ML,Axial Grooving,,,MFL/CLP,,
6893,Weld,,,145117.76,1426+08,60.25,60.28,60.28,25780,Block Valve - I-5 (1235+58),19046.8,Block Valve - East Canal (1513+49),8739.52,16,0.25,,52000, 09:04,,,,,,,,,,1170,,,1170,,,,,,,35.5291891,-119.6299333,248,GIRTH WELD,,,,MFL/CLP,,
6894,Anomaly - Corrosion,,EXT,145122.4,1426+13,4.64,55.64,60.28,25780,Block Valve - I-5 (1235+58),19051.44,Block Valve - East Canal (1513+49),8734.89,16,0.25,,52000,,16,0.04,,,,,0.7,0.8, 07:22,1170,1927,1388,1170,0.843,1.186,1925,1386,,,35.529189,-119.6299489,247.9, EXT ML,Pitting,,,MFL/CLP,,
6895,Anomaly - Corrosion,,EXT,145124.36,1426+15,6.59,53.69,60.28,25780,Block Valve - I-5 (1235+58),19053.4,Block Valve - East Canal (1513+49),8732.93,16,0.25,,52000,,23,0.06,,,,,1.1,1.5, 07:10,1170,1897,1366,1170,0.857,1.167,1888,1359,,,35.5291889,-119.6299554,247.9, EXT ML,Pitting,,,MFL/CLP,,
6896,Anomaly - Corrosion Cluster,,EXT,145124.62,1426+15,6.85,53.43,60.28,25780,Block Valve - I-5 (1235+58),19053.66,Block Valve - East Canal (1513+49),8732.67,16,0.25,,52000,,20,0.05,,,,,4.1,6.5, 09:00,1170,1768,1273,1170,0.919,1.088,1779,1281,,,35.5291889,-119.6299563,247.9, EXT ML,General Metal Loss,,,MFL/CLP,,
6897,Anomaly - Corrosion Cluster,,EXT,145124.95,1426+15,7.19,53.09,60.28,25780,Block Valve - I-5 (1235+58),19053.99,Block Valve - East Canal (1513+49),8732.34,16,0.25,,52000,,32,0.08,,,,,2.4,8.8, 06:03,1170,1758,1265,1170,0.925,1.082,1791,1289,,,35.5291889,-119.6299574,247.9,*EXT ML,General Metal Loss,,,MFL/CLP,,
6898,Anomaly - Corrosion,,EXT,145125.04,1426+15,7.28,53.01,60.28,25780,Block Valve - I-5 (1235+58),19054.08,Block Valve - East Canal (1513+49),8732.25,16,0.25,,52000,,17,0.04,,,,,1.2,2, 04:14,1170,1906,1372,1170,0.853,1.173,1899,1367,,,35.5291889,-119.6299577,247.9, EXT ML,General Metal Loss,,,MFL/CLP,,
6899,Repair - Welded sleeve begin,,,145125.61,1426+16,7.85,52.43,60.28,25780,Block Valve - I-5 (1235+58),19054.65,Block Valve - East Canal (1513+49),8731.68,16,0.25,,52000,,,,,,,,,,,1170,,,1170,,,,,,,35.5291888,-119.6299596,247.9,REPAIR-SHELL START,,,,MFL/CLP,,
6900,Repair - Welded sleeve end,,,145143.77,1426+34,26.01,34.28,60.28,25780,Block Valve - I-5 (1235+58),19072.81,Block Valve - East Canal (1513+49),8713.52,16,0.25,,52000,,,,,,,,,,,1170,,,1170,,,,,,,35.5291884,-119.6300206,247.8,REPAIR-SHELL END,,,,MFL/CLP,,
6901,Anomaly - Corrosion Cluster,,EXT,145144.13,1426+35,26.37,33.92,60.28,25780,Block Valve - I-5 (1235+58),19073.17,Block Valve - East Canal (1513+49),8713.16,16,0.25,,52000,,40,0.1,,,,,5,6.1, 07:19,1170,1514,1090,1170,1.073,0.932,1628,1172,3,d,35.5291884,-119.6300218,247.8,*EXT ML,General Metal Loss,,Potential win for MFL4 Eff Area Psafe,MFL/CLP,,
6902,Anomaly - Corrosion,,EXT,145144.31,1426+35,26.55,33.73,60.28,25780,Block Valve - I-5 (1235+58),19073.35,Block Valve - East Canal (1513+49),8712.98,16,0.25,,52000,,40,0.1,,,,,0.8,1.8, 05:58,1170,1893,1363,1170,0.858,1.165,1881,1354,,,35.5291884,-119.6300224,247.8,*EXT ML,Circumferential Grooving,,,MFL/CLP,,
6903,Anomaly - Corrosion,,EXT,145144.78,1426+35,27.02,33.27,60.28,25780,Block Valve - I-5 (1235+58),19073.82,Block Valve - East Canal (1513+49),8712.51,16,0.25,,52000,,23,0.06,,,,,1.9,2.4, 07:25,1170,1851,1333,1170,0.878,1.139,1832,1319,,,35.5291883,-119.630024,247.8, EXT ML,General Metal Loss,,,MFL/CLP,,
6904,Anomaly - Corrosion,,INT,145146.44,1426+37,28.68,31.61,60.28,25780,Block Valve - I-5 (1235+58),19075.48,Block Valve - East Canal (1513+49),8710.85,16,0.25,,52000,,18,0.05,,,,,0.9,1, 06:18,1170,1919,1382,1170,0.847,1.181,1915,1379,,,35.5291883,-119.6300296,247.8,*INT ML,Pitting,,,MFL/CLP,,
6905,Anomaly - Corrosion,,INT,145147.22,1426+37,29.46,30.83,60.28,25780,Block Valve - I-5 (1235+58),19076.26,Block Valve - East Canal (1513+49),8710.07,16,0.25,,52000,,23,0.06,,,,,0.8,1, 05:42,1170,1916,1380,1170,0.848,1.179,1912,1376,,,35.5291883,-119.6300322,247.8,*INT ML,Pitting,,,MFL/CLP,,
6906,Anomaly - Corrosion,,INT,145148.8,1426+39,31.04,29.25,60.28,25780,Block Valve - I-5 (1235+58),19077.84,Block Valve - East Canal (1513+49),8708.49,16,0.25,,52000,,17,0.04,,,,,0.6,0.7, 05:29,1170,1928,1388,1170,0.843,1.186,1926,1387,,,35.5291883,-119.6300375,247.8, INT ML,Pitting,,,MFL/CLP,,
6907,Anomaly - Corrosion Cluster,,INT,145150.06,1426+41,32.3,27.98,60.28,25780,Block Valve - I-5 (1235+58),19079.1,Block Valve - East Canal (1513+49),8707.22,16,0.25,,52000,,18,0.05,,,,,3.2,2, 06:12,1170,1814,1306,1170,0.896,1.116,1826,1314,,,35.5291882,-119.6300417,247.9, INT ML,General Metal Loss,,,MFL/CLP,,
6908,Anomaly - Corrosion,,INT,145150.58,1426+41,32.82,27.46,60.28,25780,Block Valve - I-5 (1235+58),19079.62,Block Valve - East Canal (1513+49),8706.71,16,0.25,,52000,,16,0.04,,,,,0.8,1, 06:17,1170,1923,1384,1170,0.845,1.183,1919,1382,,,35.5291882,-119.6300435,247.9,*INT ML,Pitting,,,MFL/CLP,,
6909,Anomaly - Corrosion,,INT,145154.14,1426+44,36.38,23.9,60.28,25780,Block Valve - I-5 (1235+58),19083.18,Block Valve - East Canal (1513+49),8703.15,16,0.25,,52000,,17,0.04,,,,,1.1,1.7, 06:20,1170,1912,1377,1170,0.85,1.177,1907,1373,,,35.5291881,-119.6300554,247.9,*INT ML,Pitting,,,MFL/CLP,,
6910,Anomaly - Corrosion,,INT,145160.58,1426+51,42.82,17.47,60.28,25780,Block Valve - I-5 (1235+58),19089.62,Block Valve - East Canal (1513+49),8696.71,16,0.25,,52000,,17,0.04,,,,,0.8,0.7, 05:43,1170,1923,1384,1170,0.845,1.183,1920,1382,,,35.529188,-119.630077,247.9, INT ML,Pitting,,,MFL/CLP,,
6911,Anomaly - Corrosion,,INT,145161.04,1426+51,43.28,17.01,60.28,25780,Block Valve - I-5 (1235+58),19090.08,Block Valve - East Canal (1513+49),8696.25,16,0.25,,52000,,18,0.05,,,,,0.6,0.7, 06:23,1170,1930,1389,1170,0.842,1.187,1928,1388,,,35.529188,-119.6300786,247.9, INT ML,Pitting,,,MFL/CLP,,
6912,Anomaly - Corrosion,,INT,145161.45,1426+52,43.69,16.6,60.28,25780,Block Valve - I-5 (1235+58),19090.49,Block Valve - East Canal (1513+49),8695.84,16,0.25,,52000,,22,0.06,,,,,1,0.9, 05:51,1170,1908,1374,1170,0.852,1.174,1901,1369,,,35.529188,-119.63008,247.9, INT ML,Pitting,,,MFL/CLP,,
6913,Anomaly - Corrosion,,INT,145163.53,1426+54,45.77,14.51,60.28,25780,Block Valve - I-5 (1235+58),19092.57,Block Valve - East Canal (1513+49),8693.75,16,0.25,,52000,,19,0.05,,,,,0.7,0.5, 05:42,1170,1924,1385,1170,0.845,1.184,1921,1383,,,35.529188,-119.630087,247.9, INT ML,Pitting,,,MFL/CLP,,
6914,Anomaly - Corrosion,,INT,145164.9,1426+55,47.14,13.15,60.28,25780,Block Valve - I-5 (1235+58),19093.94,Block Valve - East Canal (1513+49),8692.39,16,0.25,,52000,,15,0.04,,,,,1.7,1.3, 05:50,1170,1891,1361,1170,0.86,1.164,1881,1355,,,35.529188,-119.6300915,247.9, INT ML,General Metal Loss,,,MFL/CLP,,
6915,Anomaly - Corrosion,,INT,145169.38,1426+60,51.62,8.67,60.28,25780,Block Valve - I-5 (1235+58),19098.42,Block Valve - East Canal (1513+49),8687.91,16,0.25,,52000,,20,0.05,,,,,1.1,1.3, 06:14,1170,1905,1372,1170,0.853,1.172,1898,1367,,,35.5291879,-119.6301066,247.9, INT ML,Pitting,,,MFL/CLP,,
6916,Anomaly - Corrosion,,INT,145169.92,1426+60,52.15,8.13,60.28,25780,Block Valve - I-5 (1235+58),19098.95,Block Valve - East Canal (1513+49),8687.37,16,0.25,,52000,,15,0.04,,,,,1.4,1.5, 06:05,1170,1902,1370,1170,0.854,1.17,1895,1364,,,35.5291879,-119.6301084,247.9, INT ML,General Metal Loss,,,MFL/CLP,,
6917,Anomaly - Corrosion,,INT,145170.29,1426+61,52.53,7.75,60.28,25780,Block Valve - I-5 (1235+58),19099.33,Block Valve - East Canal (1513+49),8687,16,0.25,,52000,,18,0.05,,,,,0.8,0.8, 05:50,1170,1922,1384,1170,0.846,1.183,1918,1381,,,35.5291879,-119.6301097,247.9,*INT ML,Pitting,,,MFL/CLP,,
6918,Weld,,,145178.05,1426+68,60.28,60.34,60.34,25790,Block Valve - I-5 (1235+58),19107.08,Block Valve - East Canal (1513+49),8679.24,16,0.25,,52000, 12:32,,,,,,,,,,1170,,,1170,,,,,,,35.5291878,-119.6301357,247.8,GIRTH WELD,,,,MFL/CLP,,
6919,Anomaly - Corrosion,,INT,145181.79,1426+72,3.75,56.59,60.34,25790,Block Valve - I-5 (1235+58),19110.83,Block Valve - East Canal (1513+49),8675.5,16,0.25,,52000,,18,0.05,,,,,2.2,1.1, 05:43,1170,1855,1336,1170,0.876,1.142,1838,1324,,,35.5291878,-119.6301483,247.8, INT ML,Axial Grooving,,,MFL/CLP,,
6920,Anomaly - Corrosion Cluster,,INT,145182.69,1426+73,4.65,55.69,60.34,25790,Block Valve - I-5 (1235+58),19111.73,Block Valve - East Canal (1513+49),8674.59,16,0.25,,52000,,18,0.05,,,,,2.2,3.7, 05:51,1170,1853,1334,1170,0.877,1.141,1861,1340,,,35.5291878,-119.6301513,247.8,*INT ML,General Metal Loss,,,MFL/CLP,,
6921,Anomaly - Corrosion,,INT,145183.06,1426+73,5.02,55.32,60.34,25790,Block Valve - I-5 (1235+58),19112.1,Block Valve - East Canal (1513+49),8674.22,16,0.25,,52000,,22,0.06,,,,,0.7,0.6, 05:19,1170,1919,1382,1170,0.847,1.181,1915,1379,,,35.5291878,-119.6301525,247.8,*INT ML,Pitting,,,MFL/CLP,,
6922,Anomaly - Corrosion,,INT,145183.71,1426+74,5.67,54.67,60.34,25790,Block Valve - I-5 (1235+58),19112.75,Block Valve - East Canal (1513+49),8673.57,16,0.25,,52000,,15,0.04,,,,,1.2,1.7, 05:47,1170,1910,1375,1170,0.851,1.175,1904,1371,,,35.5291878,-119.6301547,247.8, INT ML,General Metal Loss,,,MFL/CLP,,
6923,Anomaly - Corrosion,,INT,145189.03,1426+79,10.98,49.35,60.34,25790,Block Valve - I-5 (1235+58),19118.06,Block Valve - East Canal (1513+49),8668.26,16,0.25,,52000,,20,0.05,,,,,0.7,0.5, 05:43,1170,1924,1386,1170,0.845,1.184,1922,1384,,,35.5291877,-119.6301726,247.8, INT ML,Pitting,,,MFL/CLP,,
6924,Anomaly - Corrosion,,INT,145191,1426+81,12.96,47.38,60.34,25790,Block Valve - I-5 (1235+58),19120.04,Block Valve - East Canal (1513+49),8666.29,16,0.25,,52000,,15,0.04,,,,,1.4,1.4, 06:09,1170,1902,1370,1170,0.854,1.17,1895,1364,,,35.5291877,-119.6301792,247.8, INT ML,General Metal Loss,,,MFL/CLP,,
6925,Anomaly - Corrosion Cluster,,INT,145198.47,1426+89,20.42,39.92,60.34,25790,Block Valve - I-5 (1235+58),19127.5,Block Valve - East Canal (1513+49),8658.82,16,0.25,,52000,,23,0.06,,,,,3.3,2, 06:06,1170,1770,1274,1170,0.918,1.089,1794,1292,,,35.5291876,-119.6302043,247.8,*INT ML,General Metal Loss,,,MFL/CLP,,
6926,Anomaly - Corrosion,,INT,145203.15,1426+93,25.11,35.23,60.34,25790,Block Valve - I-5 (1235+58),19132.19,Block Valve - East Canal (1513+49),8654.13,16,0.25,,52000,,15,0.04,,,,,0.5,0.6, 05:21,1170,1933,1392,1170,0.841,1.189,1932,1391,,,35.5291876,-119.63022,247.8, INT ML,Pitting,,,MFL/CLP,,
