Repository: kerbergr/datadump

File: MLCompare/bin/Debug/netcoreapp3.1/ex2/oldAug12_final.csv (part 48 of 64)
74,Anomaly - Corrosion,,INT,1110.35,11+13,40.81,19.61,60.43,240,Launch Valve - Rio Bravo Station (0+00),1110.35,Block Valve  BV 7.14 (377+16),36530.18,16,0.25,,52000,,15,0.04,,,,,0.3,0.4, 05:55,1170,1935,1393,1170,0.84,1.191,1935,1393,,,35.4366554,-119.2694426,320.4, INT ML,Pinhole,,,MFL/CLP,,
75,Weld,,,1129.97,11+32,60.43,60.31,60.31,250,Launch Valve - Rio Bravo Station (0+00),1129.97,Block Valve  BV 7.14 (377+16),36510.56,16,0.25,,52000, 02:04,,,,,,,,,,1170,,,1170,,,,,,,35.4367093,-119.2694419,320.8,GIRTH WELD,,,,MFL/CLP,,
76,Anomaly - Corrosion,,INT,1188.08,11+90,58.11,2.2,60.31,250,Launch Valve - Rio Bravo Station (0+00),1188.08,Block Valve  BV 7.14 (377+16),36452.45,16,0.25,,52000,,16,0.04,,,,,0.3,0.4, 05:46,1170,1935,1393,1170,0.84,1.191,1935,1393,,,35.436869,-119.2694407,321.6, INT ML,Pinhole,,,MFL/CLP,,
77,Weld,,,1190.28,11+93,60.31,60.3,60.3,260,Launch Valve - Rio Bravo Station (0+00),1190.28,Block Valve  BV 7.14 (377+16),36450.26,16,0.25,,52000, 11:48,,,,,,,,,,1170,,,1170,,,,,,,35.436875,-119.2694407,321.6,GIRTH WELD,,,,MFL/CLP,,
6927,Anomaly - Corrosion Cluster,,INT,145205.34,1426+96,27.3,33.04,60.34,25790,Block Valve - I-5 (1235+58),19134.38,Block Valve - East Canal (1513+49),8651.95,16,0.25,,52000,,15,0.04,,,,,1,2.4, 05:54,1170,1917,1380,1170,0.848,1.18,1913,1377,,,35.5291875,-119.6302274,247.8, INT ML,Circumferential Grooving,,,MFL/CLP,,
6928,Anomaly - Corrosion,,INT,145205.88,1426+96,27.84,32.5,60.34,25790,Block Valve - I-5 (1235+58),19134.92,Block Valve - East Canal (1513+49),8651.4,16,0.25,,52000,,21,0.05,,,,,1.3,1.2, 05:33,1170,1892,1362,1170,0.859,1.164,1882,1355,,,35.5291875,-119.6302292,247.8, INT ML,General Metal Loss,,,MFL/CLP,,
6929,Anomaly - Corrosion Cluster,,INT,145211.35,1427+02,33.3,27.03,60.34,25790,Block Valve - I-5 (1235+58),19140.39,Block Valve - East Canal (1513+49),8645.94,16,0.25,,52000,,17,0.04,,,,,3.2,2.9, 05:51,1170,1822,1312,1170,0.892,1.121,1876,1351,,,35.5291875,-119.6302475,247.8, INT ML,General Metal Loss,,,MFL/CLP,,
6930,Anomaly - Corrosion,,INT,145211.97,1427+02,33.92,26.41,60.34,25790,Block Valve - I-5 (1235+58),19141.01,Block Valve - East Canal (1513+49),8645.32,16,0.25,,52000,,21,0.05,,,,,0.5,0.5, 05:15,1170,1930,1390,1170,0.842,1.188,1929,1389,,,35.5291875,-119.6302496,247.8, INT ML,Pitting,,,MFL/CLP,,
6931,Anomaly - Corrosion,,INT,145212.48,1427+03,34.44,25.9,60.34,25790,Block Valve - I-5 (1235+58),19141.52,Block Valve - East Canal (1513+49),8644.81,16,0.25,,52000,,27,0.07,,,,,0.6,1.1, 05:21,1170,1922,1384,1170,0.845,1.183,1919,1382,,,35.5291874,-119.6302513,247.8,*INT ML,Pitting,,,MFL/CLP,,
6932,Anomaly - Corrosion Cluster,,INT,145214.51,1427+05,36.47,23.87,60.34,25790,Block Valve - I-5 (1235+58),19143.55,Block Valve - East Canal (1513+49),8642.77,16,0.25,,52000,,17,0.04,,,,,1.4,1.8, 05:27,1170,1897,1366,1170,0.857,1.167,1898,1367,,,35.5291874,-119.6302582,247.8,*INT ML,General Metal Loss,,,MFL/CLP,,
6933,Anomaly - Corrosion,,INT,145214.8,1427+05,36.76,23.58,60.34,25790,Block Valve - I-5 (1235+58),19143.84,Block Valve - East Canal (1513+49),8642.49,16,0.25,,52000,,33,0.08,,,,,0.6,0.7, 05:21,1170,1920,1383,1170,0.846,1.182,1916,1379,,,35.5291874,-119.6302591,247.8,*INT ML,Pitting,,,MFL/CLP,,
6934,Anomaly - Corrosion,,INT,145227.39,1427+18,49.34,10.99,60.34,25790,Block Valve - I-5 (1235+58),19156.43,Block Valve - East Canal (1513+49),8629.9,16,0.25,,52000,,16,0.04,,,,,0.7,0.6, 05:41,1170,1925,1386,1170,0.844,1.185,1922,1384,,,35.5291873,-119.6303014,247.7, INT ML,Pitting,,,MFL/CLP,,
6935,Anomaly - Corrosion,,INT,145232.56,1427+23,54.51,5.82,60.34,25790,Block Valve - I-5 (1235+58),19161.59,Block Valve - East Canal (1513+49),8624.73,16,0.25,,52000,,15,0.04,,,,,0.7,1.3, 05:25,1170,1927,1388,1170,0.843,1.186,1925,1386,,,35.5291872,-119.6303187,247.7, INT ML,Pitting,,,MFL/CLP,,
6936,Anomaly - Corrosion,,INT,145235.62,1427+26,57.58,2.76,60.34,25790,Block Valve - I-5 (1235+58),19164.66,Block Valve - East Canal (1513+49),8621.66,16,0.25,,52000,,17,0.04,,,,,0.9,1.1, 06:09,1170,1920,1382,1170,0.846,1.182,1916,1380,,,35.5291872,-119.6303291,247.7, INT ML,Pitting,,,MFL/CLP,,
6937,Anomaly - Corrosion Cluster,,INT,145235.9,1427+26,57.85,2.48,60.34,25790,Block Valve - I-5 (1235+58),19164.94,Block Valve - East Canal (1513+49),8621.39,16,0.25,,52000,,29,0.07,,,,,1.7,2.1, 05:30,1170,1833,1320,1170,0.887,1.128,1851,1333,,,35.5291872,-119.63033,247.7,*INT ML,General Metal Loss,,,MFL/CLP,,
6938,Anomaly - Corrosion,,INT,145236.75,1427+27,58.7,1.63,60.34,25790,Block Valve - I-5 (1235+58),19165.78,Block Valve - East Canal (1513+49),8620.54,16,0.25,,52000,,26,0.07,,,,,0.7,0.7, 05:04,1170,1919,1382,1170,0.847,1.181,1915,1379,,,35.5291872,-119.6303328,247.7, INT ML,Pitting,,,MFL/CLP,,
6939,Anomaly - Corrosion,,INT,145237.14,1427+27,59.1,1.24,60.34,25790,Block Valve - I-5 (1235+58),19166.18,Block Valve - East Canal (1513+49),8620.14,16,0.25,,52000,,15,0.04,,,,,1.1,1.2, 06:31,1170,1913,1377,1170,0.85,1.177,1908,1374,,,35.5291872,-119.6303342,247.7,*INT ML,Pitting,,,MFL/CLP,,
6940,Anomaly - Corrosion,,INT,145237.33,1427+28,59.28,1.05,60.34,25790,Block Valve - I-5 (1235+58),19166.37,Block Valve - East Canal (1513+49),8619.96,16,0.25,,52000,,22,0.06,,,,,1,0.9, 06:01,1170,1905,1372,1170,0.853,1.173,1898,1367,,,35.5291872,-119.6303348,247.7,*INT ML,Pitting,,,MFL/CLP,,
6941,Weld,,,145238.38,1427+29,60.34,60.45,60.45,25800,Block Valve - I-5 (1235+58),19167.42,Block Valve - East Canal (1513+49),8618.91,16,0.25,,52000, 10:32,,,,,,,,,,1170,,,1170,,,,,,,35.5291871,-119.6303383,247.7,GIRTH WELD,,,,MFL/CLP,,
6942,Repair - Welded sleeve begin,,,145242.62,1427+33,4.24,56.21,60.45,25800,Block Valve - I-5 (1235+58),19171.66,Block Valve - East Canal (1513+49),8614.67,16,0.25,,52000,,,,,,,,,,,1170,,,1170,,,,,,,35.529187,-119.6303525,247.6,REPAIR-SHELL START,,,,MFL/CLP,,
6943,Repair - Welded sleeve end,,,145249.74,1427+40,11.36,49.09,60.45,25800,Block Valve - I-5 (1235+58),19178.78,Block Valve - East Canal (1513+49),8607.55,16,0.25,,52000,,,,,,,,,,,1170,,,1170,,,,,,,35.5291869,-119.6303764,247.7,REPAIR-SHELL END,,,,MFL/CLP,,
6944,Weld,,,145298.83,1427+89,60.45,60.45,60.45,25810,Block Valve - I-5 (1235+58),19227.87,Block Valve - East Canal (1513+49),8558.46,16,0.25,,52000, 12:40,,,,,,,,,,1170,,,1170,,,,,,,35.5291863,-119.6305413,248.1,GIRTH WELD,,,,MFL/CLP,,
6945,Anomaly - Corrosion,,INT,145311.78,1428+02,12.94,47.51,60.45,25810,Block Valve - I-5 (1235+58),19240.81,Block Valve - East Canal (1513+49),8545.51,16,0.25,,52000,,16,0.04,,,,,0.4,0.4, 05:57,1170,1933,1392,1170,0.841,1.19,1932,1391,,,35.5291863,-119.6305848,248.2, INT ML,Pitting,,,MFL/CLP,,
6946,Weld,,,145359.29,1428+50,60.45,60.39,60.39,25820,Block Valve - I-5 (1235+58),19288.32,Block Valve - East Canal (1513+49),8498,16,0.25,,52000, 10:12,,,,,,,,,,1170,,,1170,,,,,,,35.5291854,-119.6307443,248.7,GIRTH WELD,,,,MFL/CLP,,
6947,Weld,,,145419.68,1429+10,60.39,59.2,59.2,25830,Block Valve - I-5 (1235+58),19348.71,Block Valve - East Canal (1513+49),8437.61,16,0.25,,52000, 02:00,,,,,,,,,,1170,,,1170,,,,,,,35.5291843,-119.6309471,249.2,GIRTH WELD,,,,MFL/CLP,,
6948,Anomaly - Corrosion,,INT,145445.96,1429+36,26.28,32.92,59.2,25830,Block Valve - I-5 (1235+58),19374.99,Block Valve - East Canal (1513+49),8411.33,16,0.25,,52000,,15,0.04,,,,,0.4,0.4, 05:49,1170,1934,1393,1170,0.84,1.19,1933,1392,,,35.529184,-119.6310353,249.3, INT ML,Pitting,,,MFL/CLP,,
6949,Weld,,,145478.88,1429+69,59.2,60.52,60.52,25840,Block Valve - I-5 (1235+58),19407.91,Block Valve - East Canal (1513+49),8378.41,16,0.25,,52000, 10:28,,,,,,,,,,1170,,,1170,,,,,,,35.5291831,-119.6311459,249.6,GIRTH WELD,,,,MFL/CLP,,
6950,Weld,,,145539.4,1430+30,60.52,60.38,60.38,25850,Block Valve - I-5 (1235+58),19468.44,Block Valve - East Canal (1513+49),8317.89,16,0.25,,52000, 12:48,,,,,,,,,,1170,,,1170,,,,,,,35.5291821,-119.6313491,250.2,GIRTH WELD,,,,MFL/CLP,,
6951,Weld,,,145599.78,1430+90,60.38,58.62,58.62,25860,Block Valve - I-5 (1235+58),19528.82,Block Valve - East Canal (1513+49),8257.51,16,0.25,,52000, 10:00,,,,,,,,,,1170,,,1170,,,,,,,35.5291812,-119.6315519,250.7,GIRTH WELD,,,,MFL/CLP,,
6952,Anomaly - Corrosion,,INT,145653.16,1431+44,53.39,5.23,58.62,25860,Block Valve - I-5 (1235+58),19582.2,Block Valve - East Canal (1513+49),8204.12,16,0.25,,52000,,16,0.04,,,,,0.6,0.7, 05:50,1170,1929,1389,1170,0.843,1.187,1927,1387,,,35.5291802,-119.6317311,250.7, INT ML,Pitting,,,MFL/CLP,,
6953,Weld,,,145658.39,1431+49,58.62,60.61,60.61,25870,Block Valve - I-5 (1235+58),19587.43,Block Valve - East Canal (1513+49),8198.89,16,0.25,,52000, 01:56,,,,,,,,,,1170,,,1170,,,,,,,35.5291802,-119.6317487,250.6,GIRTH WELD,,,,MFL/CLP,,
6954,Anomaly - Corrosion,,INT,145662.34,1431+53,3.95,56.67,60.61,25870,Block Valve - I-5 (1235+58),19591.38,Block Valve - East Canal (1513+49),8194.95,16,0.25,,52000,,16,0.04,,,,,0.7,0.7, 05:46,1170,1927,1388,1170,0.843,1.186,1925,1386,,,35.5291802,-119.6317619,250.6, INT ML,Pitting,,,MFL/CLP,,
6955,Anomaly - Corrosion,,INT,145662.76,1431+53,4.37,56.24,60.61,25870,Block Valve - I-5 (1235+58),19591.8,Block Valve - East Canal (1513+49),8194.52,16,0.25,,52000,,19,0.05,,,,,1.9,1.2, 05:49,1170,1868,1345,1170,0.87,1.15,1854,1335,,,35.5291802,-119.6317634,250.6, INT ML,General Metal Loss,,,MFL/CLP,,
6956,Anomaly - Corrosion,,INT,145663.11,1431+53,4.72,55.9,60.61,25870,Block Valve - I-5 (1235+58),19592.15,Block Valve - East Canal (1513+49),8194.18,16,0.25,,52000,,15,0.04,,,,,0.4,0.3, 05:54,1170,1934,1393,1170,0.84,1.19,1933,1392,,,35.5291802,-119.6317645,250.6, INT ML,Axial Slotting,,,MFL/CLP,,
6957,Weld,,,145719.01,1432+09,60.61,53.38,53.38,25880,Block Valve - I-5 (1235+58),19648.05,Block Valve - East Canal (1513+49),8138.28,16,0.25,,52000, 01:16,,,,,,,,,,1170,,,1170,,,,,,,35.5291794,-119.6319522,250.6,GIRTH WELD,,,,MFL/CLP,,
6958,Weld,,,145772.38,1432+63,53.38,59.82,59.82,25890,Block Valve - I-5 (1235+58),19701.42,Block Valve - East Canal (1513+49),8084.91,16,0.25,,52000, 11:44,,,,,,,,,,1170,,,1170,,,,,,,35.5291779,-119.6321314,251,GIRTH WELD,,,,MFL/CLP,,
6959,Weld,,,145832.2,1433+23,59.82,60.22,60.22,25900,Block Valve - I-5 (1235+58),19761.24,Block Valve - East Canal (1513+49),8025.09,16,0.25,,52000, 10:00,,,,,,,,,,1170,,,1170,,,,,,,35.5291761,-119.6323323,251.8,GIRTH WELD,,,,MFL/CLP,,
6960,Weld,,,145892.42,1433+83,60.22,54.97,54.97,25910,Block Valve - I-5 (1235+58),19821.46,Block Valve - East Canal (1513+49),7964.87,16,0.25,,52000, 12:40,,,,,,,,,,1170,,,1170,,,,,,,35.5291753,-119.6325345,252.7,GIRTH WELD,,,,MFL/CLP,,
6961,Anomaly - Corrosion,,INT,145946.6,1434+37,54.18,0.78,54.97,25910,Block Valve - I-5 (1235+58),19875.64,Block Valve - East Canal (1513+49),7910.68,16,0.25,,52000,,20,0.05,,,,,0.3,0.2, 05:45,1170,1935,1393,1170,0.84,1.19,1934,1392,,,35.5291746,-119.6327164,253.1, INT ML,Pinhole,,,MFL/CLP,,
6962,Anomaly - Corrosion Cluster,,EXT,145946.65,1434+37,54.23,0.74,54.97,25910,Block Valve - I-5 (1235+58),19875.69,Block Valve - East Canal (1513+49),7910.64,16,0.25,,52000,,17,0.04,,,,,2,4.6, 01:48,1170,1869,1346,1170,0.869,1.15,1855,1336,,,35.5291746,-119.6327166,253.1, EXT ML,General Metal Loss,,,MFL/CLP,,
6963,Weld,,,145947.39,1434+38,54.97,50.33,50.33,25920,Block Valve - I-5 (1235+58),19876.43,Block Valve - East Canal (1513+49),7909.9,16,0.25,,52000, 09:36,,,,,,,,,,1170,,,1170,,,,,,,35.5291746,-119.6327191,253.1,GIRTH WELD,,,,MFL/CLP,,
6964,Anomaly - Corrosion,,EXT,145947.83,1434+38,0.44,49.89,50.33,25920,Block Valve - I-5 (1235+58),19876.87,Block Valve - East Canal (1513+49),7909.46,16,0.25,,52000,,15,0.04,,,,,0.4,0.2, 02:36,1170,1935,1393,1170,0.84,1.191,1934,1393,,,35.5291746,-119.6327206,253.1, EXT ML,Pinhole,,,MFL/CLP,,
6965,Anomaly - Corrosion Cluster,,EXT,145947.96,1434+38,0.58,49.75,50.33,25920,Block Valve - I-5 (1235+58),19877,Block Valve - East Canal (1513+49),7909.32,16,0.25,,52000,,29,0.07,,,,,2.1,10, 02:57,1170,1803,1298,1170,0.901,1.109,1780,1281,,,35.5291746,-119.632721,253.1, EXT ML,General Metal Loss,,,MFL/CLP,,
6966,Repair - Welded sleeve begin,,,145991.79,1434+82,44.4,5.93,50.33,25920,Block Valve - I-5 (1235+58),19920.83,Block Valve - East Canal (1513+49),7865.5,16,0.25,,52000,,,,,,,,,,,1170,,,1170,,,,,,,35.5291736,-119.6328682,253,REPAIR-SHELL START,,,,MFL/CLP,,
6967,Weld,,,145997.72,1434+88,50.33,20.62,20.62,25930,Block Valve - I-5 (1235+58),19926.76,Block Valve - East Canal (1513+49),7859.57,16,0.25,,52000, 01:36,,,,,,,,,,1170,,,1170,,,,,,,35.5291735,-119.6328881,252.9,GIRTH WELD,,,,MFL/CLP,,
6968,Repair - Welded sleeve end,,,145998.52,1434+89,0.81,19.81,20.62,25930,Block Valve - I-5 (1235+58),19927.56,Block Valve - East Canal (1513+49),7858.76,16,0.25,,52000,,,,,,,,,,,1170,,,1170,,,,,,,35.5291735,-119.6328908,252.9,REPAIR-SHELL END,,,,MFL/CLP,,
6969,Weld - Change in wall thickness,,,146018.33,1435+09,20.62,43.71,43.71,25940,Block Valve - I-5 (1235+58),19947.37,Block Valve - East Canal (1513+49),7838.95,16,0.281,,52000, 08:36,,,,,,,,,,1170,,,1315,,,,,,,35.5291728,-119.6329573,252.8,GIRTH WELD NWT 0.250/0.281IN,,,,MFL/CLP,,
6970,Anomaly - Corrosion,,EXT,146018.65,1435+09,0.32,43.4,43.71,25940,Block Valve - I-5 (1235+58),19947.69,Block Valve - East Canal (1513+49),7838.64,16,0.281,,52000,,15,0.04,,,,,0.6,0.8, 04:52,1170,2171,1563,1315,0.749,1.189,2170,1562,,,35.5291728,-119.6329584,252.8, EXT ML,Pitting,,,MFL/CLP,,
6971,Anomaly - Corrosion Cluster,,EXT,146018.68,1435+09,0.35,43.37,43.71,25940,Block Valve - I-5 (1235+58),19947.72,Block Valve - East Canal (1513+49),7838.61,16,0.281,,52000,,22,0.06,,,,,1.2,4.5, 05:18,1170,2136,1538,1315,0.761,1.169,2150,1548,,,35.5291728,-119.6329585,252.8,*EXT ML,General Metal Loss,,,MFL/CLP,,
6972,Anomaly - Corrosion,,EXT,146018.91,1435+09,0.58,43.13,43.71,25940,Block Valve - I-5 (1235+58),19947.95,Block Valve - East Canal (1513+49),7838.37,16,0.281,,52000,,17,0.05,,,,,0.6,0.4, 05:08,1170,2168,1561,1315,0.75,1.187,2166,1560,,,35.5291727,-119.6329592,252.8, EXT ML,Axial Slotting,,,MFL/CLP,,
6973,Anomaly - Corrosion,,EXT,146019.11,1435+10,0.78,42.94,43.71,25940,Block Valve - I-5 (1235+58),19948.15,Block Valve - East Canal (1513+49),7838.18,16,0.281,,52000,,25,0.07,,,,,0.4,0.4, 05:20,1170,2172,1564,1315,0.748,1.189,2170,1562,,,35.5291727,-119.6329599,252.8, EXT ML,Axial Slotting,,,MFL/CLP,,
6974,Anomaly - Corrosion Cluster,,EXT,146019.93,1435+10,1.6,42.12,43.71,25940,Block Valve - I-5 (1235+58),19948.97,Block Valve - East Canal (1513+49),7837.36,16,0.281,,52000,,27,0.08,,,,,1.9,2, 05:40,1170,2069,1490,1315,0.786,1.133,2091,1506,,,35.5291727,-119.6329626,252.8,*EXT ML,General Metal Loss,,,MFL/CLP,,
6975,Anomaly - Corrosion,,EXT,146020.2,1435+11,1.87,41.84,43.71,25940,Block Valve - I-5 (1235+58),19949.24,Block Valve - East Canal (1513+49),7837.08,16,0.281,,52000,,21,0.06,,,,,0.3,0.2, 06:04,1170,2175,1566,1315,0.747,1.191,2174,1565,,,35.5291727,-119.6329636,252.8, EXT ML,Pinhole,,,MFL/CLP,,
6976,Repair - Welded sleeve begin,,,146020.7,1435+11,2.36,41.35,43.71,25940,Block Valve - I-5 (1235+58),19949.73,Block Valve - East Canal (1513+49),7836.59,16,0.281,,52000,,,,,,,,,,,1170,,,1315,,,,,,,35.5291726,-119.6329652,252.8,REPAIR-SHELL START,,,,MFL/CLP,,
6977,Repair - Welded sleeve end,,,146025.22,1435+16,6.89,36.83,43.71,25940,Block Valve - I-5 (1235+58),19954.26,Block Valve - East Canal (1513+49),7832.07,16,0.281,,52000,,,,,,,,,,,1170,,,1315,,,,,,,35.5291724,-119.6329804,252.7,REPAIR-SHELL END,,,,MFL/CLP,,
6978,Anomaly - Corrosion,,EXT,146026.38,1435+17,8.04,35.67,43.71,25940,Block Valve - I-5 (1235+58),19955.41,Block Valve - East Canal (1513+49),7830.91,16,0.281,,52000,,18,0.05,,,,,0.6,0.2, 08:01,1170,2169,1561,1315,0.749,1.187,2167,1560,,,35.5291723,-119.6329843,252.7, EXT ML,Axial Slotting,,,MFL/CLP,,
6979,Anomaly - Corrosion Cluster,,EXT,146026.49,1435+17,8.16,35.55,43.71,25940,Block Valve - I-5 (1235+58),19955.53,Block Valve - East Canal (1513+49),7830.79,16,0.281,,52000,,18,0.05,,,,,8.9,6.7, 08:33,1170,1934,1392,1315,0.84,1.059,1956,1408,,,35.5291723,-119.6329847,252.7, EXT ML,General Metal Loss,,,MFL/CLP,,
6980,Anomaly - Corrosion Cluster,,EXT,146027.41,1435+18,9.08,34.64,43.71,25940,Block Valve - I-5 (1235+58),19956.44,Block Valve - East Canal (1513+49),7829.88,16,0.281,,52000,,15,0.04,,,,,2.9,1.7, 08:24,1170,2080,1498,1315,0.781,1.139,2119,1525,,,35.5291723,-119.6329877,252.7, EXT ML,General Metal Loss,,,MFL/CLP,,
6981,Anomaly - Corrosion Cluster,,EXT,146029.27,1435+20,10.94,32.78,43.71,25940,Block Valve - I-5 (1235+58),19958.3,Block Valve - East Canal (1513+49),7828.02,16,0.281,,52000,,18,0.05,,,,,4.2,2.6, 07:57,1170,2012,1449,1315,0.808,1.102,2073,1492,,,35.5291721,-119.632994,252.7, EXT ML,General Metal Loss,,,MFL/CLP,,
6982,Anomaly - Corrosion,,EXT,146034.27,1435+25,15.94,27.78,43.71,25940,Block Valve - I-5 (1235+58),19963.31,Block Valve - East Canal (1513+49),7823.02,16,0.281,,52000,,25,0.07,,,,,0.6,0.9, 07:09,1170,2162,1557,1315,0.752,1.184,2159,1554,,,35.5291718,-119.6330108,252.6, EXT ML,Pitting,,,MFL/CLP,,
6983,Anomaly - Corrosion,,EXT,146034.6,1435+25,16.26,27.45,43.71,25940,Block Valve - I-5 (1235+58),19963.64,Block Valve - East Canal (1513+49),7822.69,16,0.281,,52000,,25,0.07,,,,,0.6,0.8, 06:49,1170,2166,1559,1315,0.75,1.186,2163,1557,,,35.5291718,-119.6330119,252.6, EXT ML,Pitting,,,MFL/CLP,,
6984,Anomaly - Corrosion,,EXT,146036.24,1435+27,17.9,25.81,43.71,25940,Block Valve - I-5 (1235+58),19965.28,Block Valve - East Canal (1513+49),7821.05,16,0.281,,52000,,19,0.05,,,,,0.6,0.2, 07:25,1170,2169,1562,1315,0.749,1.188,2167,1561,,,35.5291717,-119.6330174,252.6, EXT ML,Axial Slotting,,,MFL/CLP,,
6985,Anomaly - Corrosion,,EXT,146036.53,1435+27,18.2,25.52,43.71,25940,Block Valve - I-5 (1235+58),19965.57,Block Valve - East Canal (1513+49),7820.76,16,0.281,,52000,,17,0.05,,,,,0.9,0.7, 07:49,1170,2160,1555,1315,0.752,1.183,2156,1553,,,35.5291717,-119.6330184,252.6, EXT ML,Pitting,,,MFL/CLP,,
6986,Anomaly - Corrosion,,EXT,146037.19,1435+28,18.85,24.86,43.71,25940,Block Valve - I-5 (1235+58),19966.22,Block Valve - East Canal (1513+49),7820.1,16,0.281,,52000,,22,0.06,,,,,0.5,0.5, 07:50,1170,2170,1563,1315,0.749,1.188,2169,1561,,,35.5291716,-119.6330206,252.6, EXT ML,Pitting,,,MFL/CLP,,
6987,Weld,,,146062.05,1435+52,43.71,43.58,43.58,25950,Block Valve - I-5 (1235+58),19991.09,Block Valve - East Canal (1513+49),7795.24,16,0.281,,52000, 09:04,,,,,,,,,,1170,,,1315,,,,,,,35.5291699,-119.633104,252.2,GIRTH WELD,,,,MFL/CLP,,
6988,Anomaly - Corrosion,,EXT,146067.54,1435+58,5.49,38.09,43.58,25950,Block Valve - I-5 (1235+58),19996.58,Block Valve - East Canal (1513+49),7789.75,16,0.281,,52000,,21,0.06,,,,,0.6,0.6, 04:55,1170,2167,1560,1315,0.75,1.186,2164,1558,,,35.5291695,-119.6331224,252.1, EXT ML,Pitting,,,MFL/CLP,,
6989,Anomaly - Corrosion,,EXT,146067.82,1435+58,5.77,37.8,43.58,25950,Block Valve - I-5 (1235+58),19996.86,Block Valve - East Canal (1513+49),7789.47,16,0.281,,52000,,17,0.05,,,,,0.2,0.2, 03:15,1170,2176,1567,1315,0.747,1.192,2176,1567,,,35.5291694,-119.6331234,252.1, EXT ML,Pinhole,,,MFL/CLP,,
6990,Anomaly - Corrosion Cluster,,EXT,146067.94,1435+58,5.89,37.68,43.58,25950,Block Valve - I-5 (1235+58),19996.98,Block Valve - East Canal (1513+49),7789.34,16,0.281,,52000,,19,0.05,,,,,1.7,1, 03:50,1170,2115,1523,1315,0.768,1.158,2137,1539,,,35.5291694,-119.6331238,252.1, EXT ML,Pitting,,,MFL/CLP,,
6991,Anomaly - Corrosion Cluster,,EXT,146068.08,1435+58,6.03,37.54,43.58,25950,Block Valve - I-5 (1235+58),19997.12,Block Valve - East Canal (1513+49),7789.21,16,0.281,,52000,,23,0.07,,,,,2.5,4.2, 07:37,1170,2043,1471,1315,0.795,1.119,2086,1502,,,35.5291694,-119.6331243,252.1, EXT ML,General Metal Loss,,,MFL/CLP,,
6992,Anomaly - Corrosion Cluster,,EXT,146068.44,1435+59,6.39,37.19,43.58,25950,Block Valve - I-5 (1235+58),19997.48,Block Valve - East Canal (1513+49),7788.85,16,0.281,,52000,,35,0.1,,,,,2.2,1.7, 03:31,1170,1991,1433,1315,0.816,1.09,2070,1491,,,35.5291694,-119.6331255,252.1,*EXT ML,General Metal Loss,,,MFL/CLP,,
6993,Anomaly - Corrosion,,EXT,146068.58,1435+59,6.53,37.04,43.58,25950,Block Valve - I-5 (1235+58),19997.62,Block Valve - East Canal (1513+49),7788.71,16,0.281,,52000,,18,0.05,,,,,0.6,0.8, 08:07,1170,2170,1562,1315,0.749,1.188,2168,1561,,,35.5291694,-119.633126,252.1, EXT ML,Pitting,,,MFL/CLP,,
6994,Anomaly - Corrosion,,EXT,146068.7,1435+59,6.66,36.92,43.58,25950,Block Valve - I-5 (1235+58),19997.74,Block Valve - East Canal (1513+49),7788.58,16,0.281,,52000,,18,0.05,,,,,0.2,0.2, 02:55,1170,2177,1567,1315,0.747,1.192,2177,1567,,,35.5291694,-119.6331264,252.1, EXT ML,Pinhole,,,MFL/CLP,,
6995,Anomaly - Corrosion,,EXT,146069.66,1435+60,7.61,35.97,43.58,25950,Block Valve - I-5 (1235+58),19998.69,Block Valve - East Canal (1513+49),7787.63,16,0.281,,52000,,15,0.04,,,,,0.9,0.7, 07:02,1170,2162,1557,1315,0.752,1.184,2159,1555,,,35.5291693,-119.6331296,252.1, EXT ML,Pitting,,,MFL/CLP,,
6996,Anomaly - Corrosion Cluster,,EXT,146073.08,1435+64,11.03,32.54,43.58,25950,Block Valve - I-5 (1235+58),20002.12,Block Valve - East Canal (1513+49),7784.21,16,0.281,,52000,,18,0.05,,,,,2.2,1.5, 08:38,1170,2094,1508,1315,0.776,1.146,2142,1542,,,35.5291691,-119.6331411,252, EXT ML,General Metal Loss,,,MFL/CLP,,
6997,Anomaly - Corrosion,,EXT,146073.15,1435+64,11.1,32.47,43.58,25950,Block Valve - I-5 (1235+58),20002.19,Block Valve - East Canal (1513+49),7784.14,16,0.281,,52000,,22,0.06,,,,,0.6,0.7, 03:23,1170,2168,1561,1315,0.75,1.187,2165,1559,,,35.5291691,-119.6331413,252, EXT ML,Pitting,,,MFL/CLP,,
6998,Anomaly - Corrosion,,EXT,146074.1,1435+65,12.05,31.53,43.58,25950,Block Valve - I-5 (1235+58),20003.14,Block Valve - East Canal (1513+49),7783.19,16,0.281,,52000,,15,0.04,,,,,0.8,0.9, 07:48,1170,2164,1558,1315,0.751,1.185,2161,1556,,,35.529169,-119.6331445,251.9, EXT ML,Pitting,,,MFL/CLP,,
6999,Anomaly - Corrosion,,EXT,146074.64,1435+65,12.59,30.98,43.58,25950,Block Valve - I-5 (1235+58),20003.68,Block Valve - East Canal (1513+49),7782.65,16,0.281,,52000,,21,0.06,,,,,0.9,1.1, 06:20,1170,2151,1549,1315,0.756,1.178,2145,1545,,,35.5291689,-119.6331463,251.9, EXT ML,Pitting,,,MFL/CLP,,
7000,Anomaly - Corrosion Cluster,,EXT,146074.82,1435+65,12.77,30.81,43.58,25950,Block Valve - I-5 (1235+58),20003.86,Block Valve - East Canal (1513+49),7782.47,16,0.281,,52000,,20,0.06,,,,,2.9,3.2, 07:52,1170,2043,1471,1315,0.795,1.119,2061,1484,,,35.5291689,-119.6331469,251.9, EXT ML,General Metal Loss,,,MFL/CLP,,
7001,Anomaly - Corrosion Cluster,,EXT,146075.15,1435+66,13.1,30.47,43.58,25950,Block Valve - I-5 (1235+58),20004.19,Block Valve - East Canal (1513+49),7782.13,16,0.281,,52000,,29,0.08,,,,,2.5,3.1, 03:52,1170,2001,1441,1315,0.812,1.095,2107,1517,,,35.5291689,-119.633148,251.9, EXT ML,General Metal Loss,,,MFL/CLP,,
7002,Anomaly - Corrosion Cluster,,EXT,146075.45,1435+66,13.41,30.17,43.58,25950,Block Valve - I-5 (1235+58),20004.49,Block Valve - East Canal (1513+49),7781.83,16,0.281,,52000,,20,0.06,,,,,2.2,3.3, 03:51,1170,2079,1497,1315,0.782,1.138,2098,1511,,,35.5291689,-119.633149,251.9, EXT ML,General Metal Loss,,,MFL/CLP,,
7003,Anomaly - Corrosion,,EXT,146075.76,1435+66,13.7,29.87,43.58,25950,Block Valve - I-5 (1235+58),20004.79,Block Valve - East Canal (1513+49),7781.53,16,0.281,,52000,,18,0.05,,,,,0.7,0.7, 03:39,1170,2166,1560,1315,0.75,1.186,2164,1558,,,35.5291689,-119.63315,251.9, EXT ML,Pitting,,,MFL/CLP,,
7004,Anomaly - Corrosion Cluster,,EXT,146075.81,1435+66,13.77,29.81,43.58,25950,Block Valve - I-5 (1235+58),20004.85,Block Valve - East Canal (1513+49),7781.47,16,0.281,,52000,,16,0.05,,,,,1.8,2.4, 07:44,1170,2121,1527,1315,0.766,1.161,2119,1526,,,35.5291689,-119.6331502,251.9, EXT ML,General Metal Loss,,,MFL/CLP,,
7005,Anomaly - Corrosion,,EXT,146076.11,1435+67,14.06,29.52,43.58,25950,Block Valve - I-5 (1235+58),20005.14,Block Valve - East Canal (1513+49),7781.18,16,0.281,,52000,,23,0.07,,,,,0.4,0.2, 07:21,1170,2172,1564,1315,0.748,1.189,2171,1563,,,35.5291688,-119.6331512,251.9, EXT ML,Axial Slotting,,,MFL/CLP,,
7006,Anomaly - Corrosion,,EXT,146076.18,1435+67,14.14,29.44,43.58,25950,Block Valve - I-5 (1235+58),20005.22,Block Valve - East Canal (1513+49),7781.1,16,0.281,,52000,,16,0.05,,,,,2.3,0.5, 06:36,1170,2099,1511,1315,0.774,1.149,2083,1500,,,35.5291688,-119.6331515,251.9, EXT ML,Axial Grooving,,,MFL/CLP,,
7007,Anomaly - Corrosion Cluster,,EXT,146078.21,1435+69,16.16,27.42,43.58,25950,Block Valve - I-5 (1235+58),20007.25,Block Valve - East Canal (1513+49),7779.08,16,0.281,,52000,,20,0.06,,,,,1.4,1.9, 03:30,1170,2127,1532,1315,0.764,1.165,2120,1527,,,35.5291687,-119.6331583,251.8, EXT ML,General Metal Loss,,,MFL/CLP,,
7008,Anomaly - Corrosion,,EXT,146078.79,1435+69,16.74,26.83,43.58,25950,Block Valve - I-5 (1235+58),20007.83,Block Valve - East Canal (1513+49),7778.5,16,0.281,,52000,,15,0.04,,,,,0.8,0.7, 03:39,1170,2164,1558,1315,0.751,1.185,2161,1556,,,35.5291686,-119.6331602,251.8, EXT ML,Pitting,,,MFL/CLP,,
7009,Anomaly - Corrosion,,EXT,146100.83,1435+91,38.78,4.8,43.58,25950,Block Valve - I-5 (1235+58),20029.87,Block Valve - East Canal (1513+49),7756.46,16,0.281,,52000,,15,0.04,,,,,0.8,0.5, 12:42,1170,2164,1558,1315,0.751,1.185,2161,1556,,,35.5291673,-119.6332341,251.1, EXT ML,Pitting,,,MFL/CLP,,
7010,Anomaly - Corrosion,,EXT,146102.21,1435+93,40.16,3.42,43.58,25950,Block Valve - I-5 (1235+58),20031.25,Block Valve - East Canal (1513+49),7755.08,16,0.281,,52000,,17,0.05,,,,,0.7,0.9, 04:02,1170,2166,1559,1315,0.75,1.186,2163,1557,,,35.5291672,-119.6332388,251.1, EXT ML,Pitting,,,MFL/CLP,,
7011,Weld,,,146105.62,1435+96,43.58,43.72,43.72,25960,Block Valve - I-5 (1235+58),20034.66,Block Valve - East Canal (1513+49),7751.66,16,0.281,,52000, 03:52,,,,,,,,,,1170,,,1315,,,,,,,35.5291671,-119.6332503,251,GIRTH WELD,,,,MFL/CLP,,
7012,Anomaly - Corrosion,,EXT,146107.55,1435+98,1.92,41.8,43.72,25960,Block Valve - I-5 (1235+58),20036.59,Block Valve - East Canal (1513+49),7749.74,16,0.281,,52000,,19,0.05,,,,,1.1,1, 02:08,1170,2149,1547,1315,0.756,1.176,2142,1543,,,35.529167,-119.6332567,250.9, EXT ML,Pitting,,,MFL/CLP,,
7013,Anomaly - Corrosion,,EXT,146116.55,1436+07,10.93,32.79,43.72,25960,Block Valve - I-5 (1235+58),20045.59,Block Valve - East Canal (1513+49),7740.74,16,0.281,,52000,,18,0.05,,,,,0.8,0.6, 08:20,1170,2160,1556,1315,0.752,1.183,2157,1553,,,35.5291666,-119.6332869,250.7, EXT ML,Pitting,,,MFL/CLP,,
7014,Anomaly - Corrosion Cluster,,EXT,146121.44,1436+12,15.81,27.91,43.72,25960,Block Valve - I-5 (1235+58),20050.48,Block Valve - East Canal (1513+49),7735.85,16,0.281,,52000,,20,0.06,,,,,2,0.7, 01:46,1170,2095,1508,1315,0.776,1.147,2122,1528,,,35.5291665,-119.6333033,250.5, EXT ML,Axial Grooving,,,MFL/CLP,,
7015,Anomaly - Corrosion,,EXT,146121.69,1436+12,16.06,27.66,43.72,25960,Block Valve - I-5 (1235+58),20050.73,Block Valve - East Canal (1513+49),7735.6,16,0.281,,52000,,27,0.08,,,,,1,0.2, 01:51,1170,2139,1540,1315,0.76,1.171,2129,1533,,,35.5291665,-119.6333042,250.5, EXT ML,Axial Slotting,,,MFL/CLP,,
7016,Anomaly - Corrosion Cluster,,EXT,146123.21,1436+14,17.59,26.13,43.72,25960,Block Valve - I-5 (1235+58),20052.25,Block Valve - East Canal (1513+49),7734.08,16,0.281,,52000,,15,0.04,,,,,1.5,3.9, 02:25,1170,2137,1538,1315,0.761,1.17,2128,1532,,,35.5291664,-119.6333093,250.5,*EXT ML,General Metal Loss,,,MFL/CLP,,
7017,Anomaly - Corrosion Cluster,,EXT,146123.89,1436+14,18.26,25.46,43.72,25960,Block Valve - I-5 (1235+58),20052.93,Block Valve - East Canal (1513+49),7733.4,16,0.281,,52000,,21,0.06,,,,,1.3,0.9, 02:38,1170,2131,1535,1315,0.763,1.167,2134,1537,,,35.5291664,-119.6333116,250.5, EXT ML,Pitting,,,MFL/CLP,,
7018,Anomaly - Corrosion,,EXT,146124.3,1436+15,18.68,25.04,43.72,25960,Block Valve - I-5 (1235+58),20053.34,Block Valve - East Canal (1513+49),7732.98,16,0.281,,52000,,17,0.05,,,,,1.3,0.7, 02:39,1170,2142,1542,1315,0.759,1.172,2134,1537,,,35.5291664,-119.633313,250.5, EXT ML,Pitting,,,MFL/CLP,,
7019,Anomaly - Corrosion,,EXT,146124.75,1436+15,19.13,24.59,43.72,25960,Block Valve - I-5 (1235+58),20053.79,Block Valve - East Canal (1513+49),7732.53,16,0.281,,52000,,17,0.05,,,,,1.9,1.2, 01:43,1170,2111,1520,1315,0.77,1.156,2097,1510,,,35.5291664,-119.6333145,250.5, EXT ML,General Metal Loss,,,MFL/CLP,,
7020,Anomaly - Corrosion Cluster,,EXT,146125.17,1436+16,19.55,24.17,43.72,25960,Block Valve - I-5 (1235+58),20054.21,Block Valve - East Canal (1513+49),7732.11,16,0.281,,52000,,15,0.04,,,,,3.2,1.3, 01:14,1170,2070,1491,1315,0.785,1.134,2104,1515,,,35.5291663,-119.6333159,250.5, EXT ML,General Metal Loss,,,MFL/CLP,,
7021,Anomaly - Corrosion Cluster,,EXT,146125.38,1436+16,19.75,23.97,43.72,25960,Block Valve - I-5 (1235+58),20054.42,Block Valve - East Canal (1513+49),7731.91,16,0.281,,52000,,26,0.07,,,,,2,1.1, 02:36,1170,2061,1484,1315,0.788,1.128,2109,1519,,,35.5291663,-119.6333166,250.5,*EXT ML,Pitting,,,MFL/CLP,,
7022,Anomaly - Corrosion Cluster,,EXT,146125.71,1436+16,20.09,23.64,43.72,25960,Block Valve - I-5 (1235+58),20054.75,Block Valve - East Canal (1513+49),7731.58,16,0.281,,52000,,21,0.06,,,,,2.9,0.7, 02:25,1170,2036,1466,1315,0.798,1.114,2086,1502,,,35.5291663,-119.6333177,250.5, EXT ML,Axial Grooving,,,MFL/CLP,,
7023,Anomaly - Corrosion Cluster,,EXT,146125.76,1436+16,20.14,23.59,43.72,25960,Block Valve - I-5 (1235+58),20054.8,Block Valve - East Canal (1513+49),7731.53,16,0.281,,52000,,20,0.06,,,,,2.5,1.9, 03:39,1170,2066,1487,1315,0.787,1.131,2122,1528,,,35.5291663,-119.6333179,250.5, EXT ML,General Metal Loss,,,MFL/CLP,,
7024,Anomaly - Corrosion Cluster,,EXT,146126.43,1436+17,20.81,22.91,43.72,25960,Block Valve - I-5 (1235+58),20055.47,Block Valve - East Canal (1513+49),7730.86,16,0.281,,52000,,19,0.05,,,,,1.9,2.2, 02:08,1170,2102,1513,1315,0.773,1.151,2091,1506,,,35.5291663,-119.6333201,250.5, EXT ML,General Metal Loss,,,MFL/CLP,,
7025,Anomaly - Corrosion Cluster,,EXT,146126.59,1436+17,20.97,22.75,43.72,25960,Block Valve - I-5 (1235+58),20055.63,Block Valve - East Canal (1513+49),7730.69,16,0.281,,52000,,21,0.06,,,,,2.2,3.2, 03:37,1170,2075,1494,1315,0.783,1.136,2068,1489,,,35.5291663,-119.6333207,250.4, EXT ML,General Metal Loss,,,MFL/CLP,,
7026,Anomaly - Corrosion,,EXT,146127.65,1436+18,22.03,21.69,43.72,25960,Block Valve - I-5 (1235+58),20056.69,Block Valve - East Canal (1513+49),7729.63,16,0.281,,52000,,15,0.04,,,,,0.9,1, 05:03,1170,2162,1557,1315,0.752,1.184,2159,1555,,,35.5291663,-119.6333242,250.4, EXT ML,Pitting,,,MFL/CLP,,
7027,Anomaly - Corrosion Cluster,,EXT,146130.59,1436+21,24.97,18.75,43.72,25960,Block Valve - I-5 (1235+58),20059.63,Block Valve - East Canal (1513+49),7726.69,16,0.281,,52000,,18,0.05,,,,,3.2,3, 02:08,1170,2045,1472,1315,0.795,1.12,2076,1495,,,35.5291662,-119.6333341,250.4, EXT ML,General Metal Loss,,,MFL/CLP,,
7028,Anomaly - Corrosion Cluster,,EXT,146134.12,1436+25,28.5,15.22,43.72,25960,Block Valve - I-5 (1235+58),20063.16,Block Valve - East Canal (1513+49),7723.17,16,0.281,,52000,,15,0.04,,,,,3.1,2.4, 04:56,1170,2073,1493,1315,0.784,1.135,2114,1522,,,35.5291661,-119.6333459,250.3, EXT ML,General Metal Loss,,,MFL/CLP,,
7029,Anomaly - Corrosion Cluster,,EXT,146135.37,1436+26,29.75,13.97,43.72,25960,Block Valve - I-5 (1235+58),20064.41,Block Valve - East Canal (1513+49),7721.92,16,0.281,,52000,,22,0.06,,,,,2,3.5, 02:56,1170,2080,1497,1315,0.781,1.139,2113,1521,,,35.529166,-119.6333501,250.3, EXT ML,General Metal Loss,,,MFL/CLP,,
7030,Anomaly - Corrosion,,EXT,146135.52,1436+26,29.89,13.83,43.72,25960,Block Valve - I-5 (1235+58),20064.55,Block Valve - East Canal (1513+49),7721.77,16,0.281,,52000,,18,0.05,,,,,0.7,0.6, 03:49,1170,2166,1560,1315,0.75,1.186,2164,1558,,,35.529166,-119.6333506,250.3, EXT ML,Pitting,,,MFL/CLP,,
7031,Anomaly - Corrosion,,EXT,146136.96,1436+27,31.33,12.39,43.72,25960,Block Valve - I-5 (1235+58),20065.99,Block Valve - East Canal (1513+49),7720.33,16,0.281,,52000,,16,0.05,,,,,0.6,0.6, 05:06,1170,2169,1561,1315,0.749,1.187,2167,1560,,,35.529166,-119.6333554,250.3, EXT ML,Pitting,,,MFL/CLP,,
7032,Anomaly - Corrosion Cluster,,EXT,146137.42,1436+28,31.8,11.93,43.72,25960,Block Valve - I-5 (1235+58),20066.46,Block Valve - East Canal (1513+49),7719.87,16,0.281,,52000,,18,0.05,,,,,2.8,2.4, 07:06,1170,2062,1484,1315,0.788,1.129,2113,1521,,,35.529166,-119.633357,250.3, EXT ML,General Metal Loss,,,MFL/CLP,,
7033,Anomaly - Corrosion,,EXT,146137.69,1436+28,32.07,11.65,43.72,25960,Block Valve - I-5 (1235+58),20066.73,Block Valve - East Canal (1513+49),7719.6,16,0.281,,52000,,20,0.06,,,,,0.5,0.6, 04:50,1170,2170,1562,1315,0.749,1.188,2168,1561,,,35.529166,-119.6333579,250.3, EXT ML,Pitting,,,MFL/CLP,,
7034,Anomaly - Corrosion,,EXT,146142.67,1436+33,37.04,6.68,43.72,25960,Block Valve - I-5 (1235+58),20071.71,Block Valve - East Canal (1513+49),7714.62,16,0.281,,52000,,15,0.04,,,,,1.2,1.7, 08:05,1170,2150,1548,1315,0.756,1.177,2144,1544,,,35.5291659,-119.6333746,250.2, EXT ML,General Metal Loss,,,MFL/CLP,,
7035,Weld,,,146149.34,1436+40,43.72,43.41,43.41,25970,Block Valve - I-5 (1235+58),20078.38,Block Valve - East Canal (1513+49),7707.94,16,0.281,,52000, 09:04,,,,,,,,,,1170,,,1315,,,,,,,35.5291657,-119.6333971,250.2,GIRTH WELD,,,,MFL/CLP,,
7036,Anomaly - Corrosion,,EXT,146153.85,1436+44,4.5,38.91,43.41,25970,Block Valve - I-5 (1235+58),20082.88,Block Valve - East Canal (1513+49),7703.44,16,0.281,,52000,,17,0.05,,,,,1.1,1.6, 08:24,1170,2152,1550,1315,0.755,1.178,2147,1546,,,35.5291656,-119.6334122,250.2, EXT ML,Pitting,,,MFL/CLP,,
7037,Anomaly - Corrosion Cluster,,EXT,146153.93,1436+44,4.59,38.83,43.41,25970,Block Valve - I-5 (1235+58),20082.97,Block Valve - East Canal (1513+49),7703.36,16,0.281,,52000,,25,0.07,,,,,2.2,1.1, 05:58,1170,2052,1477,1315,0.792,1.123,2118,1525,,,35.5291656,-119.6334125,250.2, EXT ML,Axial Grooving,,,MFL/CLP,,
7038,Anomaly - Corrosion Cluster,,EXT,146154.14,1436+45,4.79,38.62,43.41,25970,Block Valve - I-5 (1235+58),20083.18,Block Valve - East Canal (1513+49),7703.15,16,0.281,,52000,,19,0.05,,,,,2.1,1.9, 08:34,1170,2093,1507,1315,0.777,1.146,2123,1528,,,35.5291656,-119.6334131,250.2, EXT ML,General Metal Loss,,,MFL/CLP,,
7039,Anomaly - Corrosion,,EXT,146154.63,1436+45,5.28,38.13,43.41,25970,Block Valve - I-5 (1235+58),20083.67,Block Valve - East Canal (1513+49),7702.66,16,0.281,,52000,,19,0.05,,,,,0.5,0.6, 07:40,1170,2171,1563,1315,0.748,1.189,2170,1562,,,35.5291656,-119.6334148,250.2, EXT ML,Pitting,,,MFL/CLP,,
7040,Anomaly - Corrosion Cluster,,EXT,146154.96,1436+45,5.61,37.8,43.41,25970,Block Valve - I-5 (1235+58),20084,Block Valve - East Canal (1513+49),7702.33,16,0.281,,52000,,22,0.06,,,,,2.2,2.9, 05:44,1170,2072,1492,1315,0.784,1.134,2083,1500,,,35.5291656,-119.6334159,250.2, EXT ML,General Metal Loss,,,MFL/CLP,,
7041,Anomaly - Corrosion,,EXT,146158.31,1436+49,8.97,34.44,43.41,25970,Block Valve - I-5 (1235+58),20087.35,Block Valve - East Canal (1513+49),7698.97,16,0.281,,52000,,41,0.12,,,,,1.5,1.1, 01:55,1170,2034,1464,1315,0.799,1.114,1995,1436,,,35.5291655,-119.6334272,250.2,*EXT ML,Pitting,,,MFL/CLP,,
7042,Anomaly - Corrosion,,EXT,146159.48,1436+50,10.14,33.28,43.41,25970,Block Valve - I-5 (1235+58),20088.52,Block Valve - East Canal (1513+49),7697.81,16,0.281,,52000,,18,0.05,,,,,1,0.5, 05:58,1170,2154,1551,1315,0.755,1.179,2149,1547,,,35.5291655,-119.6334311,250.2, EXT ML,Axial Grooving,,,MFL/CLP,,
7043,Anomaly - Corrosion Cluster,,EXT,146164.68,1436+55,15.34,28.08,43.41,25970,Block Valve - I-5 (1235+58),20093.72,Block Valve - East Canal (1513+49),7692.61,16,0.281,,52000,,18,0.05,,,,,3.5,6.1, 02:28,1170,2036,1466,1315,0.798,1.115,2059,1483,,,35.5291654,-119.6334485,250.3, EXT ML,General Metal Loss,,,MFL/CLP,,
7044,Anomaly - Corrosion Cluster,,EXT,146165.22,1436+56,15.87,27.54,43.41,25970,Block Valve - I-5 (1235+58),20094.26,Block Valve - East Canal (1513+49),7692.07,16,0.281,,52000,,17,0.05,,,,,3.9,6.1, 02:31,1170,2030,1462,1315,0.801,1.112,2068,1489,,,35.5291654,-119.6334503,250.3, EXT ML,General Metal Loss,,,MFL/CLP,,
7045,Anomaly - Corrosion Cluster,,EXT,146174.32,1436+65,24.97,18.44,43.41,25970,Block Valve - I-5 (1235+58),20103.36,Block Valve - East Canal (1513+49),7682.97,16,0.281,,52000,,26,0.07,,,,,4.1,2.6, 06:48,1170,1932,1391,1315,0.841,1.058,2074,1494,,,35.5291653,-119.6334809,250.4, EXT ML,General Metal Loss,,,MFL/CLP,,
7046,Anomaly - Corrosion Cluster,,EXT,146175.12,1436+66,25.78,17.64,43.41,25970,Block Valve - I-5 (1235+58),20104.16,Block Valve - East Canal (1513+49),7682.17,16,0.281,,52000,,23,0.07,,,,,3,0.5, 06:45,1170,2018,1453,1315,0.805,1.105,2102,1513,,,35.5291653,-119.6334836,250.4, EXT ML,Axial Grooving,,,MFL/CLP,,
7047,Anomaly - Corrosion,,EXT,146175.27,1436+66,25.92,17.49,43.41,25970,Block Valve - I-5 (1235+58),20104.3,Block Valve - East Canal (1513+49),7682.02,16,0.281,,52000,,19,0.05,,,,,1,1.4, 08:02,1170,2150,1548,1315,0.756,1.177,2145,1544,,,35.5291653,-119.6334841,250.4, EXT ML,Pitting,,,MFL/CLP,,
7048,Anomaly - Corrosion Cluster,,EXT,146175.46,1436+66,26.12,17.3,43.41,25970,Block Valve - I-5 (1235+58),20104.5,Block Valve - East Canal (1513+49),7681.83,16,0.281,,52000,,18,0.05,,,,,2.4,3.5, 05:37,1170,2082,1499,1315,0.781,1.14,2118,1525,,,35.5291653,-119.6334847,250.4, EXT ML,General Metal Loss,,,MFL/CLP,,
7049,Anomaly - Corrosion Cluster,,EXT,146176.05,1436+66,26.71,16.7,43.41,25970,Block Valve - I-5 (1235+58),20105.09,Block Valve - East Canal (1513+49),7681.23,16,0.281,,52000,,18,0.05,,,,,3.9,2.4, 06:37,1170,2021,1455,1315,0.804,1.106,2057,1481,,,35.5291653,-119.6334867,250.4, EXT ML,General Metal Loss,,,MFL/CLP,,
7050,Anomaly - Corrosion Cluster,,EXT,146176.08,1436+67,26.73,16.68,43.41,25970,Block Valve - I-5 (1235+58),20105.12,Block Valve - East Canal (1513+49),7681.21,16,0.281,,52000,,23,0.07,,,,,1.3,0.9, 05:45,1170,2123,1529,1315,0.765,1.163,2144,1544,,,35.5291653,-119.6334868,250.4, EXT ML,Pitting,,,MFL/CLP,,
7051,Anomaly - Corrosion,,EXT,146176.42,1436+67,27.08,16.34,43.41,25970,Block Valve - I-5 (1235+58),20105.46,Block Valve - East Canal (1513+49),7680.87,16,0.281,,52000,,22,0.06,,,,,0.4,0.6, 05:18,1170,2172,1564,1315,0.748,1.189,2171,1563,,,35.5291653,-119.633488,250.4,*EXT ML,Pitting,,,MFL/CLP,,
7052,Anomaly - Corrosion,,EXT,146176.52,1436+67,27.18,16.24,43.41,25970,Block Valve - I-5 (1235+58),20105.56,Block Valve - East Canal (1513+49),7680.77,16,0.281,,52000,,27,0.08,,,,,0.6,0.7, 06:12,1170,2165,1559,1315,0.751,1.185,2161,1556,,,35.5291653,-119.6334883,250.4, EXT ML,Pitting,,,MFL/CLP,,
7053,Anomaly - Corrosion,,EXT,146176.54,1436+67,27.2,16.21,43.41,25970,Block Valve - I-5 (1235+58),20105.58,Block Valve - East Canal (1513+49),7680.75,16,0.281,,52000,,15,0.04,,,,,0.6,0.7, 08:50,1170,2170,1563,1315,0.749,1.188,2169,1562,,,35.5291653,-119.6334884,250.4, EXT ML,Pitting,,,MFL/CLP,,
7054,Anomaly - Corrosion Cluster,,EXT,146176.94,1436+67,27.6,15.82,43.41,25970,Block Valve - I-5 (1235+58),20105.98,Block Valve - East Canal (1513+49),7680.35,16,0.281,,52000,,17,0.05,,,,,1.7,1.8, 05:00,1170,2122,1528,1315,0.766,1.162,2129,1533,,,35.5291652,-119.6334897,250.4, EXT ML,General Metal Loss,,,MFL/CLP,,
7055,Anomaly - Corrosion Cluster,,EXT,146177.19,1436+68,27.85,15.56,43.41,25970,Block Valve - I-5 (1235+58),20106.23,Block Valve - East Canal (1513+49),7680.1,16,0.281,,52000,,20,0.06,,,,,3.8,9.8, 05:15,1170,2006,1444,1315,0.81,1.098,2050,1476,,,35.5291652,-119.6334905,250.4, EXT ML,General Metal Loss,,,MFL/CLP,,
7056,Anomaly - Corrosion Cluster,,EXT,146177.46,1436+68,28.11,15.3,43.41,25970,Block Valve - I-5 (1235+58),20106.5,Block Valve - East Canal (1513+49),7679.83,16,0.281,,52000,,17,0.05,,,,,2.4,5.7, 07:12,1170,2086,1502,1315,0.779,1.142,2082,1499,,,35.5291652,-119.6334915,250.4,*EXT ML,General Metal Loss,,,MFL/CLP,,
7057,Anomaly - Corrosion,,EXT,146177.7,1436+68,28.36,15.06,43.41,25970,Block Valve - I-5 (1235+58),20106.74,Block Valve - East Canal (1513+49),7679.59,16,0.281,,52000,,15,0.04,,,,,0.6,0.7, 07:45,1170,2171,1563,1315,0.749,1.189,2170,1562,,,35.5291652,-119.6334923,250.4,*EXT ML,Pitting,,,MFL/CLP,,
7058,Anomaly - Corrosion Cluster,,EXT,146177.72,1436+68,28.37,15.04,43.41,25970,Block Valve - I-5 (1235+58),20106.76,Block Valve - East Canal (1513+49),7679.57,16,0.281,,52000,,23,0.07,,,,,1.7,0.4, 06:12,1170,2099,1511,1315,0.774,1.149,2116,1523,,,35.5291652,-119.6334923,250.4, EXT ML,Axial Grooving,,,MFL/CLP,,
7059,Anomaly - Corrosion Cluster,,EXT,146177.86,1436+68,28.51,14.9,43.41,25970,Block Valve - I-5 (1235+58),20106.9,Block Valve - East Canal (1513+49),7679.43,16,0.281,,52000,,17,0.05,,,,,0.6,3, 07:30,1170,2168,1561,1315,0.75,1.187,2166,1560,,,35.5291652,-119.6334928,250.4,*EXT ML,Circumferential Grooving,,,MFL/CLP,,
7060,Anomaly - Corrosion Cluster,,EXT,146178.2,1436+69,28.86,14.55,43.41,25970,Block Valve - I-5 (1235+58),20107.24,Block Valve - East Canal (1513+49),7679.09,16,0.281,,52000,,22,0.06,,,,,5.7,6.6, 04:29,1170,1925,1386,1315,0.844,1.054,1965,1415,,,35.5291652,-119.633494,250.4, EXT ML,General Metal Loss,,,MFL/CLP,,
7061,Anomaly - Corrosion,,EXT,146178.3,1436+69,28.95,14.46,43.41,25970,Block Valve - I-5 (1235+58),20107.34,Block Valve - East Canal (1513+49),7678.99,16,0.281,,52000,,16,0.05,,,,,0.7,1.6, 07:21,1170,2166,1560,1315,0.75,1.186,2164,1558,,,35.5291652,-119.6334943,250.4, EXT ML,Circumferential Grooving,,,MFL/CLP,,
