Repository: kerbergr/datadump

File: MLCompare/bin/Debug/netcoreapp3.1/ex2/oldAug12_final.csv (part 49 of 64)
74,Anomaly - Corrosion,,INT,1110.35,11+13,40.81,19.61,60.43,240,Launch Valve - Rio Bravo Station (0+00),1110.35,Block Valve  BV 7.14 (377+16),36530.18,16,0.25,,52000,,15,0.04,,,,,0.3,0.4, 05:55,1170,1935,1393,1170,0.84,1.191,1935,1393,,,35.4366554,-119.2694426,320.4, INT ML,Pinhole,,,MFL/CLP,,
75,Weld,,,1129.97,11+32,60.43,60.31,60.31,250,Launch Valve - Rio Bravo Station (0+00),1129.97,Block Valve  BV 7.14 (377+16),36510.56,16,0.25,,52000, 02:04,,,,,,,,,,1170,,,1170,,,,,,,35.4367093,-119.2694419,320.8,GIRTH WELD,,,,MFL/CLP,,
76,Anomaly - Corrosion,,INT,1188.08,11+90,58.11,2.2,60.31,250,Launch Valve - Rio Bravo Station (0+00),1188.08,Block Valve  BV 7.14 (377+16),36452.45,16,0.25,,52000,,16,0.04,,,,,0.3,0.4, 05:46,1170,1935,1393,1170,0.84,1.191,1935,1393,,,35.436869,-119.2694407,321.6, INT ML,Pinhole,,,MFL/CLP,,
77,Weld,,,1190.28,11+93,60.31,60.3,60.3,260,Launch Valve - Rio Bravo Station (0+00),1190.28,Block Valve  BV 7.14 (377+16),36450.26,16,0.25,,52000, 11:48,,,,,,,,,,1170,,,1170,,,,,,,35.436875,-119.2694407,321.6,GIRTH WELD,,,,MFL/CLP,,
7062,Anomaly - Corrosion Cluster,,EXT,146178.48,1436+69,29.13,14.28,43.41,25970,Block Valve - I-5 (1235+58),20107.52,Block Valve - East Canal (1513+49),7678.81,16,0.281,,52000,,17,0.05,,,,,1.6,1.7, 07:06,1170,2128,1532,1315,0.764,1.165,2130,1534,,,35.5291652,-119.6334949,250.4, EXT ML,General Metal Loss,,,MFL/CLP,,
7063,Anomaly - Corrosion Cluster,,EXT,146178.72,1436+69,29.37,14.04,43.41,25970,Block Valve - I-5 (1235+58),20107.76,Block Valve - East Canal (1513+49),7678.57,16,0.281,,52000,,20,0.06,,,,,0.7,2.6, 07:12,1170,2165,1559,1315,0.751,1.185,2164,1558,,,35.5291652,-119.6334957,250.4, EXT ML,Circumferential Grooving,,,MFL/CLP,,
7064,Anomaly - Corrosion Cluster,,EXT,146178.78,1436+69,29.44,13.98,43.41,25970,Block Valve - I-5 (1235+58),20107.82,Block Valve - East Canal (1513+49),7678.51,16,0.281,,52000,,28,0.08,,,,,2.1,1.3, 04:34,1170,2043,1471,1315,0.795,1.119,2088,1503,,,35.5291652,-119.6334959,250.4, EXT ML,General Metal Loss,,,MFL/CLP,,
7065,Anomaly - Corrosion,,EXT,146178.89,1436+69,29.55,13.86,43.41,25970,Block Valve - I-5 (1235+58),20107.93,Block Valve - East Canal (1513+49),7678.39,16,0.281,,52000,,24,0.07,,,,,0.5,0.7, 07:02,1170,2168,1561,1315,0.75,1.187,2166,1559,,,35.5291652,-119.6334963,250.4, EXT ML,Pitting,,,MFL/CLP,,
7066,Anomaly - Corrosion,,EXT,146179.13,1436+70,29.79,13.62,43.41,25970,Block Valve - I-5 (1235+58),20108.17,Block Valve - East Canal (1513+49),7678.15,16,0.281,,52000,,19,0.05,,,,,0.3,0.2, 06:06,1170,2175,1566,1315,0.747,1.191,2174,1566,,,35.5291652,-119.6334971,250.4, EXT ML,Pinhole,,,MFL/CLP,,
7067,Anomaly - Corrosion Cluster,,EXT,146179.19,1436+70,29.84,13.57,43.41,25970,Block Valve - I-5 (1235+58),20108.23,Block Valve - East Canal (1513+49),7678.1,16,0.281,,52000,,28,0.08,,,,,3,1.9, 04:09,1170,1974,1421,1315,0.823,1.081,2066,1488,,,35.5291652,-119.6334972,250.4,*EXT ML,General Metal Loss,,,MFL/CLP,,
7068,Anomaly - Corrosion,,EXT,146179.36,1436+70,30.02,13.39,43.41,25970,Block Valve - I-5 (1235+58),20108.4,Block Valve - East Canal (1513+49),7677.92,16,0.281,,52000,,18,0.05,,,,,0.4,0.7, 07:06,1170,2173,1564,1315,0.748,1.19,2172,1564,,,35.5291652,-119.6334978,250.4, EXT ML,Pitting,,,MFL/CLP,,
7069,Anomaly - Corrosion,,EXT,146179.49,1436+70,30.14,13.27,43.41,25970,Block Valve - I-5 (1235+58),20108.53,Block Valve - East Canal (1513+49),7677.8,16,0.281,,52000,,24,0.07,,,,,1.1,1.2, 07:00,1170,2137,1538,1315,0.761,1.17,2127,1532,,,35.5291652,-119.6334983,250.4, EXT ML,Pitting,,,MFL/CLP,,
7070,Anomaly - Corrosion Cluster,,EXT,146179.59,1436+70,30.25,13.16,43.41,25970,Block Valve - I-5 (1235+58),20108.63,Block Valve - East Canal (1513+49),7677.69,16,0.281,,52000,,28,0.08,,,,,1,3.4, 04:06,1170,2137,1539,1315,0.761,1.17,2127,1531,,,35.5291652,-119.6334986,250.4,*EXT ML,Circumferential Grooving,,,MFL/CLP,,
7071,Anomaly - Corrosion Cluster,,EXT,146179.7,1436+70,30.35,13.06,43.41,25970,Block Valve - I-5 (1235+58),20108.73,Block Valve - East Canal (1513+49),7677.59,16,0.281,,52000,,18,0.05,,,,,4.6,3.7, 06:06,1170,2001,1441,1315,0.812,1.095,2089,1504,,,35.5291652,-119.633499,250.4, EXT ML,General Metal Loss,,,MFL/CLP,,
7072,Anomaly - Corrosion Cluster,,EXT,146179.84,1436+70,30.5,12.91,43.41,25970,Block Valve - I-5 (1235+58),20108.88,Block Valve - East Canal (1513+49),7677.44,16,0.281,,52000,,22,0.06,,,,,4.1,1.9, 04:16,1170,1974,1421,1315,0.823,1.081,2063,1486,,,35.5291652,-119.6334995,250.4, EXT ML,General Metal Loss,,,MFL/CLP,,
7073,Anomaly - Corrosion,,EXT,146180.37,1436+71,31.02,12.39,43.41,25970,Block Valve - I-5 (1235+58),20109.41,Block Valve - East Canal (1513+49),7676.92,16,0.281,,52000,,15,0.04,,,,,0.5,0.4, 04:12,1170,2173,1565,1315,0.748,1.19,2172,1564,,,35.5291652,-119.6335012,250.4, EXT ML,Axial Slotting,,,MFL/CLP,,
7074,Anomaly - Corrosion,,EXT,146180.86,1436+71,31.52,11.89,43.41,25970,Block Valve - I-5 (1235+58),20109.9,Block Valve - East Canal (1513+49),7676.42,16,0.281,,52000,,22,0.06,,,,,1.1,1.6, 06:06,1170,2143,1543,1315,0.758,1.173,2135,1537,,,35.5291652,-119.6335029,250.4, EXT ML,Pitting,,,MFL/CLP,,
7075,Anomaly - Corrosion,,EXT,146180.91,1436+71,31.57,11.85,43.41,25970,Block Valve - I-5 (1235+58),20109.95,Block Valve - East Canal (1513+49),7676.38,16,0.281,,52000,,15,0.04,,,,,1.5,0.2, 03:10,1170,2140,1541,1315,0.76,1.172,2132,1535,,,35.5291652,-119.633503,250.4, EXT ML,Axial Slotting,,,MFL/CLP,,
7076,Anomaly - Corrosion,,EXT,146181.19,1436+72,31.84,11.57,43.41,25970,Block Valve - I-5 (1235+58),20110.23,Block Valve - East Canal (1513+49),7676.1,16,0.281,,52000,,20,0.06,,,,,0.4,0.6, 05:30,1170,2172,1564,1315,0.748,1.189,2171,1563,,,35.5291652,-119.633504,250.4, EXT ML,Pitting,,,MFL/CLP,,
7077,Anomaly - Corrosion Cluster,,EXT,146181.53,1436+72,32.19,11.22,43.41,25970,Block Valve - I-5 (1235+58),20110.57,Block Valve - East Canal (1513+49),7675.76,16,0.281,,52000,,35,0.1,,,,,2.9,2.8, 06:22,1170,1917,1380,1315,0.848,1.049,2043,1471,,,35.5291652,-119.6335051,250.4,*EXT ML,General Metal Loss,,,MFL/CLP,,
7078,Anomaly - Corrosion,,EXT,146181.62,1436+72,32.28,11.13,43.41,25970,Block Valve - I-5 (1235+58),20110.66,Block Valve - East Canal (1513+49),7675.66,16,0.281,,52000,,20,0.06,,,,,0.7,0.6, 04:48,1170,2165,1559,1315,0.751,1.185,2162,1556,,,35.5291652,-119.6335054,250.4, EXT ML,Pitting,,,MFL/CLP,,
7079,Anomaly - Corrosion,,EXT,146181.63,1436+72,32.29,11.13,43.41,25970,Block Valve - I-5 (1235+58),20110.67,Block Valve - East Canal (1513+49),7675.66,16,0.281,,52000,,17,0.05,,,,,1.5,1.8, 02:54,1170,2134,1537,1315,0.762,1.168,2125,1530,,,35.5291652,-119.6335055,250.4, EXT ML,General Metal Loss,,,MFL/CLP,,
7080,Anomaly - Corrosion,,EXT,146181.83,1436+72,32.48,10.93,43.41,25970,Block Valve - I-5 (1235+58),20110.87,Block Valve - East Canal (1513+49),7675.46,16,0.281,,52000,,27,0.08,,,,,0.6,1.2, 05:00,1170,2161,1556,1315,0.752,1.183,2157,1553,,,35.5291652,-119.6335061,250.4, EXT ML,Pitting,,,MFL/CLP,,
7081,Anomaly - Corrosion Cluster,,EXT,146181.99,1436+72,32.64,10.77,43.41,25970,Block Valve - I-5 (1235+58),20111.03,Block Valve - East Canal (1513+49),7675.3,16,0.281,,52000,,29,0.08,,,,,1.6,5.1, 05:00,1170,2084,1500,1315,0.78,1.141,2077,1496,,,35.5291652,-119.6335067,250.4, EXT ML,General Metal Loss,,,MFL/CLP,,
7082,Anomaly - Corrosion Cluster,,EXT,146182.57,1436+73,33.23,10.19,43.41,25970,Block Valve - I-5 (1235+58),20111.61,Block Valve - East Canal (1513+49),7674.72,16,0.281,,52000,,27,0.08,,,,,2.4,1.5, 04:14,1170,2027,1460,1315,0.802,1.11,2058,1481,,,35.5291652,-119.6335086,250.4,*EXT ML,General Metal Loss,,,MFL/CLP,,
7083,Anomaly - Corrosion,,EXT,146183.02,1436+73,33.67,9.74,43.41,25970,Block Valve - I-5 (1235+58),20112.05,Block Valve - East Canal (1513+49),7674.27,16,0.281,,52000,,27,0.08,,,,,1,2.1, 04:50,1170,2139,1540,1315,0.76,1.171,2129,1533,,,35.5291652,-119.6335101,250.4, EXT ML,Circumferential Grooving,,,MFL/CLP,,
7084,Anomaly - Corrosion Cluster,,EXT,146183.26,1436+74,33.91,9.5,43.41,25970,Block Valve - I-5 (1235+58),20112.3,Block Valve - East Canal (1513+49),7674.03,16,0.281,,52000,,19,0.05,,,,,2.8,2, 02:31,1170,2056,1481,1315,0.79,1.126,2049,1475,,,35.5291652,-119.6335109,250.4, EXT ML,General Metal Loss,,,MFL/CLP,,
7085,Anomaly - Corrosion,,EXT,146183.84,1436+74,34.49,8.92,43.41,25970,Block Valve - I-5 (1235+58),20112.87,Block Valve - East Canal (1513+49),7673.45,16,0.281,,52000,,16,0.05,,,,,0.7,1, 02:42,1170,2168,1561,1315,0.75,1.187,2165,1559,,,35.5291652,-119.6335129,250.4, EXT ML,Pitting,,,MFL/CLP,,
7086,Anomaly - Corrosion,,EXT,146183.96,1436+74,34.62,8.79,43.41,25970,Block Valve - I-5 (1235+58),20113,Block Valve - East Canal (1513+49),7673.32,16,0.281,,52000,,27,0.08,,,,,1.4,1.5, 05:48,1170,2108,1518,1315,0.771,1.154,2092,1506,,,35.5291652,-119.6335133,250.4,*EXT ML,General Metal Loss,,,MFL/CLP,,
7087,Anomaly - Corrosion Cluster,,EXT,146184.45,1436+75,35.11,8.31,43.41,25970,Block Valve - I-5 (1235+58),20113.49,Block Valve - East Canal (1513+49),7672.84,16,0.281,,52000,,15,0.04,,,,,2.2,3.6, 07:56,1170,2109,1519,1315,0.77,1.155,2108,1518,,,35.5291652,-119.6335149,250.4, EXT ML,General Metal Loss,,,MFL/CLP,,
7088,Anomaly - Corrosion Cluster,,EXT,146184.73,1436+75,35.39,8.02,43.41,25970,Block Valve - I-5 (1235+58),20113.77,Block Valve - East Canal (1513+49),7672.55,16,0.281,,52000,,18,0.05,,,,,3.9,5.8, 06:50,1170,2021,1455,1315,0.804,1.106,2035,1465,,,35.5291652,-119.6335159,250.4, EXT ML,General Metal Loss,,,MFL/CLP,,
7089,Weld,,,146192.76,1436+83,43.41,43.51,43.51,25980,Block Valve - I-5 (1235+58),20121.8,Block Valve - East Canal (1513+49),7664.53,16,0.281,,52000, 06:40,,,,,,,,,,1170,,,1315,,,,,,,35.5291651,-119.6335428,250.4,GIRTH WELD,,,,MFL/CLP,,
7090,Anomaly - Corrosion Cluster,,EXT,146195.51,1436+86,2.75,40.76,43.51,25980,Block Valve - I-5 (1235+58),20124.54,Block Valve - East Canal (1513+49),7661.78,16,0.281,,52000,,32,0.09,,,,,5.4,7.7, 05:46,1170,1807,1301,1315,0.899,0.989,1929,1389,,,35.529165,-119.6335521,250.4,*EXT ML,General Metal Loss,,,MFL/CLP,,
7091,Anomaly - Corrosion Cluster,,EXT,146196.21,1436+87,3.45,40.06,43.51,25980,Block Valve - I-5 (1235+58),20125.25,Block Valve - East Canal (1513+49),7661.08,16,0.281,,52000,,16,0.05,,,,,1.5,2.6, 06:19,1170,2137,1539,1315,0.761,1.17,2146,1545,,,35.529165,-119.6335544,250.4, EXT ML,General Metal Loss,,,MFL/CLP,,
7092,Anomaly - Corrosion Cluster,,EXT,146196.48,1436+87,3.72,39.79,43.51,25980,Block Valve - I-5 (1235+58),20125.52,Block Valve - East Canal (1513+49),7660.81,16,0.281,,52000,,25,0.07,,,,,1.5,3.1, 06:11,1170,2109,1518,1315,0.771,1.154,2097,1510,,,35.529165,-119.6335553,250.4,*EXT ML,General Metal Loss,,,MFL/CLP,,
7093,Anomaly - Corrosion Cluster,,EXT,146196.73,1436+87,3.97,39.54,43.51,25980,Block Valve - I-5 (1235+58),20125.76,Block Valve - East Canal (1513+49),7660.56,16,0.281,,52000,,29,0.08,,,,,4.6,12.5, 06:24,1170,1877,1352,1315,0.866,1.028,1979,1425,,,35.529165,-119.6335562,250.4,*EXT ML,General Metal Loss,,,MFL/CLP,,
7094,Anomaly - Corrosion,,EXT,146197,1436+87,4.25,39.27,43.51,25980,Block Valve - I-5 (1235+58),20126.04,Block Valve - East Canal (1513+49),7660.29,16,0.281,,52000,,15,0.04,,,,,0.3,0.4, 08:08,1170,2176,1567,1315,0.747,1.191,2176,1567,,,35.529165,-119.6335571,250.4,*EXT ML,Circumferential Slotting,,,MFL/CLP,,
7095,Anomaly - Corrosion,,EXT,146197.28,1436+88,4.52,38.99,43.51,25980,Block Valve - I-5 (1235+58),20126.32,Block Valve - East Canal (1513+49),7660.01,16,0.281,,52000,,21,0.06,,,,,0.4,0.5, 05:45,1170,2173,1564,1315,0.748,1.19,2172,1564,,,35.529165,-119.633558,250.4, EXT ML,Pitting,,,MFL/CLP,,
7096,Anomaly - Corrosion Cluster,,EXT,146197.39,1436+88,4.63,38.88,43.51,25980,Block Valve - I-5 (1235+58),20126.43,Block Valve - East Canal (1513+49),7659.9,16,0.281,,52000,,22,0.06,,,,,1.6,1.9, 04:28,1170,2111,1520,1315,0.77,1.156,2114,1522,,,35.529165,-119.6335584,250.4, EXT ML,General Metal Loss,,,MFL/CLP,,
7097,Anomaly - Corrosion Cluster,,EXT,146198.77,1436+89,6.02,37.49,43.51,25980,Block Valve - I-5 (1235+58),20127.81,Block Valve - East Canal (1513+49),7658.51,16,0.281,,52000,,24,0.07,,,,,1.3,0.9, 05:53,1170,2123,1529,1315,0.765,1.162,2134,1537,,,35.529165,-119.633563,250.4,*EXT ML,Pitting,,,MFL/CLP,,
7098,Anomaly - Corrosion,,EXT,146199.4,1436+90,6.65,36.86,43.51,25980,Block Valve - I-5 (1235+58),20128.44,Block Valve - East Canal (1513+49),7657.88,16,0.281,,52000,,22,0.06,,,,,0.5,0.6, 05:56,1170,2170,1563,1315,0.749,1.188,2169,1561,,,35.529165,-119.6335651,250.3, EXT ML,Pitting,,,MFL/CLP,,
7099,Anomaly - Corrosion,,EXT,146199.52,1436+90,6.77,36.74,43.51,25980,Block Valve - I-5 (1235+58),20128.56,Block Valve - East Canal (1513+49),7657.76,16,0.281,,52000,,23,0.07,,,,,1.1,1.1, 08:59,1170,2136,1538,1315,0.761,1.17,2127,1531,,,35.529165,-119.6335656,250.3, EXT ML,Pitting,,,MFL/CLP,,
7100,Anomaly - Corrosion,,EXT,146199.57,1436+90,6.81,36.7,43.51,25980,Block Valve - I-5 (1235+58),20128.61,Block Valve - East Canal (1513+49),7657.72,16,0.281,,52000,,19,0.05,,,,,0.3,0.2, 05:13,1170,2175,1566,1315,0.747,1.191,2174,1566,,,35.529165,-119.6335657,250.3, EXT ML,Pinhole,,,MFL/CLP,,
7101,Anomaly - Corrosion,,EXT,146199.6,1436+90,6.85,36.66,43.51,25980,Block Valve - I-5 (1235+58),20128.64,Block Valve - East Canal (1513+49),7657.68,16,0.281,,52000,,15,0.04,,,,,1.1,1, 04:37,1170,2154,1551,1315,0.754,1.179,2149,1547,,,35.529165,-119.6335658,250.3, EXT ML,Pitting,,,MFL/CLP,,
7102,Anomaly - Corrosion,,EXT,146199.74,1436+90,6.99,36.53,43.51,25980,Block Valve - I-5 (1235+58),20128.78,Block Valve - East Canal (1513+49),7657.55,16,0.281,,52000,,15,0.04,,,,,0.2,0.4, 05:29,1170,2177,1567,1315,0.747,1.192,2176,1567,,,35.529165,-119.6335663,250.3, EXT ML,Circumferential Slotting,,,MFL/CLP,,
7103,Anomaly - Corrosion Cluster,,EXT,146199.98,1436+90,7.22,36.29,43.51,25980,Block Valve - I-5 (1235+58),20129.02,Block Valve - East Canal (1513+49),7657.31,16,0.281,,52000,,21,0.06,,,,,1.4,1.4, 05:20,1170,2127,1531,1315,0.764,1.164,2119,1526,,,35.529165,-119.6335671,250.3, EXT ML,General Metal Loss,,,MFL/CLP,,
7104,Anomaly - Corrosion Cluster,,EXT,146200.24,1436+91,7.48,36.03,43.51,25980,Block Valve - I-5 (1235+58),20129.28,Block Valve - East Canal (1513+49),7657.05,16,0.281,,52000,,26,0.07,,,,,1.9,2.4, 05:00,1170,2067,1489,1315,0.786,1.132,2091,1506,,,35.529165,-119.6335679,250.3, EXT ML,General Metal Loss,,,MFL/CLP,,
7105,Anomaly - Corrosion,,EXT,146204.42,1436+95,11.66,31.85,43.51,25980,Block Valve - I-5 (1235+58),20133.46,Block Valve - East Canal (1513+49),7652.87,16,0.281,,52000,,16,0.05,,,,,0.4,0.3, 08:17,1170,2173,1565,1315,0.748,1.19,2172,1564,,,35.529165,-119.633582,250.3, EXT ML,Axial Slotting,,,MFL/CLP,,
7106,Anomaly - Corrosion,,EXT,146208.59,1436+99,15.84,27.67,43.51,25980,Block Valve - I-5 (1235+58),20137.63,Block Valve - East Canal (1513+49),7648.69,16,0.281,,52000,,16,0.05,,,,,0.5,0.7, 05:47,1170,2173,1564,1315,0.748,1.189,2172,1564,,,35.5291649,-119.633596,250.2, EXT ML,Pitting,,,MFL/CLP,,
7107,Anomaly - Corrosion,,EXT,146208.78,1436+99,16.02,27.49,43.51,25980,Block Valve - I-5 (1235+58),20137.82,Block Valve - East Canal (1513+49),7648.51,16,0.281,,52000,,17,0.05,,,,,0.5,0.4, 03:04,1170,2172,1564,1315,0.748,1.189,2171,1563,,,35.5291649,-119.6335966,250.2, EXT ML,Pitting,,,MFL/CLP,,
7108,Anomaly - Corrosion,,EXT,146208.9,1436+99,16.14,27.37,43.51,25980,Block Valve - I-5 (1235+58),20137.94,Block Valve - East Canal (1513+49),7648.39,16,0.281,,52000,,18,0.05,,,,,0.6,0.7, 05:08,1170,2169,1561,1315,0.749,1.187,2167,1560,,,35.5291649,-119.633597,250.2, EXT ML,Pitting,,,MFL/CLP,,
7109,Anomaly - Corrosion Cluster,,EXT,146209.29,1437+00,16.53,26.98,43.51,25980,Block Valve - I-5 (1235+58),20138.33,Block Valve - East Canal (1513+49),7648,16,0.281,,52000,,21,0.06,,,,,1.2,1.6, 06:04,1170,2136,1538,1315,0.761,1.169,2141,1542,,,35.5291649,-119.6335983,250.2,*EXT ML,General Metal Loss,,,MFL/CLP,,
7110,Anomaly - Corrosion,,EXT,146209.52,1437+00,16.76,26.75,43.51,25980,Block Valve - I-5 (1235+58),20138.56,Block Valve - East Canal (1513+49),7647.77,16,0.281,,52000,,18,0.05,,,,,0.7,0.7, 05:16,1170,2165,1559,1315,0.751,1.185,2162,1557,,,35.5291649,-119.6335991,250.2, EXT ML,Pitting,,,MFL/CLP,,
7111,Anomaly - Corrosion,,EXT,146210.03,1437+00,17.27,26.24,43.51,25980,Block Valve - I-5 (1235+58),20139.07,Block Valve - East Canal (1513+49),7647.26,16,0.281,,52000,,17,0.05,,,,,0.7,1, 05:56,1170,2164,1558,1315,0.751,1.185,2161,1556,,,35.5291649,-119.6336008,250.2, EXT ML,Pitting,,,MFL/CLP,,
7112,Anomaly - Corrosion Cluster,,EXT,146211.13,1437+02,18.37,25.14,43.51,25980,Block Valve - I-5 (1235+58),20140.17,Block Valve - East Canal (1513+49),7646.16,16,0.281,,52000,,27,0.08,,,,,1.2,1.4, 06:15,1170,2121,1527,1315,0.766,1.161,2138,1540,,,35.5291649,-119.6336045,250.2, EXT ML,General Metal Loss,,,MFL/CLP,,
7113,Anomaly - Corrosion Cluster,,EXT,146211.32,1437+02,18.56,24.95,43.51,25980,Block Valve - I-5 (1235+58),20140.35,Block Valve - East Canal (1513+49),7645.97,16,0.281,,52000,,18,0.05,,,,,1.5,1.1, 05:56,1170,2129,1533,1315,0.763,1.166,2144,1544,,,35.5291649,-119.6336051,250.2, EXT ML,Pitting,,,MFL/CLP,,
7114,Anomaly - Corrosion Cluster,,EXT,146211.8,1437+02,19.05,24.46,43.51,25980,Block Valve - I-5 (1235+58),20140.84,Block Valve - East Canal (1513+49),7645.48,16,0.281,,52000,,20,0.06,,,,,2.8,2.8, 05:31,1170,2049,1475,1315,0.793,1.122,2074,1493,,,35.5291649,-119.6336068,250.2, EXT ML,General Metal Loss,,,MFL/CLP,,
7115,Anomaly - Corrosion,,EXT,146215.16,1437+06,22.41,21.11,43.51,25980,Block Valve - I-5 (1235+58),20144.2,Block Valve - East Canal (1513+49),7642.13,16,0.281,,52000,,17,0.05,,,,,0.7,0.4, 03:11,1170,2167,1560,1315,0.75,1.186,2165,1559,,,35.5291649,-119.6336181,250.1, EXT ML,Pitting,,,MFL/CLP,,
7116,Anomaly - Corrosion,,EXT,146215.61,1437+06,22.85,20.66,43.51,25980,Block Valve - I-5 (1235+58),20144.65,Block Valve - East Canal (1513+49),7641.68,16,0.281,,52000,,18,0.05,,,,,0.9,1, 02:57,1170,2159,1554,1315,0.753,1.182,2155,1552,,,35.5291649,-119.6336196,250.1, EXT ML,Pitting,,,MFL/CLP,,
7117,Anomaly - Corrosion Cluster,,EXT,146216.13,1437+07,23.37,20.14,43.51,25980,Block Valve - I-5 (1235+58),20145.17,Block Valve - East Canal (1513+49),7641.16,16,0.281,,52000,,22,0.06,,,,,1.7,2.4, 09:00,1170,2103,1514,1315,0.773,1.151,2092,1506,,,35.5291649,-119.6336213,250.1, EXT ML,General Metal Loss,,,MFL/CLP,,
7118,Anomaly - Corrosion,,EXT,146217.89,1437+08,25.13,18.38,43.51,25980,Block Valve - I-5 (1235+58),20146.93,Block Valve - East Canal (1513+49),7639.4,16,0.281,,52000,,15,0.04,,,,,0.4,0.2, 08:08,1170,2174,1566,1315,0.747,1.19,2174,1565,,,35.5291649,-119.6336272,250.1, EXT ML,Axial Slotting,,,MFL/CLP,,
7119,Anomaly - Corrosion,,EXT,146219.78,1437+10,27.02,16.49,43.51,25980,Block Valve - I-5 (1235+58),20148.82,Block Valve - East Canal (1513+49),7637.51,16,0.281,,52000,,18,0.05,,,,,0.8,0.6, 02:49,1170,2162,1557,1315,0.752,1.184,2159,1554,,,35.5291649,-119.6336336,250.1, EXT ML,Pitting,,,MFL/CLP,,
7120,Anomaly - Corrosion,,EXT,146220.19,1437+11,27.43,16.08,43.51,25980,Block Valve - I-5 (1235+58),20149.23,Block Valve - East Canal (1513+49),7637.1,16,0.281,,52000,,16,0.05,,,,,0.5,0.3, 02:36,1170,2172,1564,1315,0.748,1.189,2170,1563,,,35.5291649,-119.6336349,250.1, EXT ML,Axial Slotting,,,MFL/CLP,,
7121,Anomaly - Corrosion Cluster,,EXT,146226.43,1437+17,33.68,9.84,43.51,25980,Block Valve - I-5 (1235+58),20155.47,Block Valve - East Canal (1513+49),7630.86,16,0.281,,52000,,16,0.05,,,,,1.3,2, 04:48,1170,2142,1542,1315,0.759,1.173,2144,1544,,,35.5291649,-119.6336559,250, EXT ML,General Metal Loss,,,MFL/CLP,,
7122,Anomaly - Corrosion Cluster,,EXT,146227.16,1437+18,34.4,9.1,43.51,25980,Block Valve - I-5 (1235+58),20156.2,Block Valve - East Canal (1513+49),7630.13,16,0.281,,52000,,19,0.05,,,,,0.6,1.8, 05:07,1170,2167,1560,1315,0.75,1.186,2167,1560,,,35.5291649,-119.6336583,250, EXT ML,Circumferential Grooving,,,MFL/CLP,,
7123,Anomaly - Corrosion,,EXT,146227.36,1437+18,34.6,8.9,43.51,25980,Block Valve - I-5 (1235+58),20156.4,Block Valve - East Canal (1513+49),7629.93,16,0.281,,52000,,18,0.05,,,,,0.2,0.2, 04:30,1170,2177,1567,1315,0.747,1.192,2177,1567,,,35.5291649,-119.633659,250, EXT ML,Pinhole,,,MFL/CLP,,
7124,Anomaly - Corrosion Cluster,,EXT,146227.64,1437+18,34.88,8.63,43.51,25980,Block Valve - I-5 (1235+58),20156.68,Block Valve - East Canal (1513+49),7629.65,16,0.281,,52000,,16,0.05,,,,,1.8,4.7, 05:25,1170,2122,1528,1315,0.766,1.162,2116,1523,,,35.5291649,-119.6336599,250, EXT ML,General Metal Loss,,,MFL/CLP,,
7125,Anomaly - Corrosion,,EXT,146227.85,1437+18,35.09,8.42,43.51,25980,Block Valve - I-5 (1235+58),20156.89,Block Valve - East Canal (1513+49),7629.44,16,0.281,,52000,,19,0.05,,,,,0.7,0.7, 05:02,1170,2164,1558,1315,0.751,1.185,2161,1556,,,35.5291649,-119.6336607,250, EXT ML,Pitting,,,MFL/CLP,,
7126,Anomaly - Corrosion,,EXT,146228.6,1437+19,35.84,7.67,43.51,25980,Block Valve - I-5 (1235+58),20157.64,Block Valve - East Canal (1513+49),7628.69,16,0.281,,52000,,16,0.05,,,,,0.9,0.7, 07:46,1170,2158,1554,1315,0.753,1.182,2154,1551,,,35.5291649,-119.6336632,250, EXT ML,Pitting,,,MFL/CLP,,
7127,Anomaly - Corrosion,,EXT,146228.63,1437+19,35.87,7.64,43.51,25980,Block Valve - I-5 (1235+58),20157.67,Block Valve - East Canal (1513+49),7628.66,16,0.281,,52000,,17,0.05,,,,,0.7,0.7, 05:45,1170,2166,1559,1315,0.75,1.186,2163,1557,,,35.5291649,-119.6336633,250, EXT ML,Pitting,,,MFL/CLP,,
7128,Anomaly - Corrosion,,EXT,146228.79,1437+19,36.03,7.47,43.51,25980,Block Valve - I-5 (1235+58),20157.83,Block Valve - East Canal (1513+49),7628.49,16,0.281,,52000,,26,0.07,,,,,0.8,1.3, 05:09,1170,2151,1548,1315,0.756,1.177,2144,1544,,,35.5291649,-119.6336638,250, EXT ML,Pitting,,,MFL/CLP,,
7129,Anomaly - Corrosion,,EXT,146231.44,1437+22,38.69,4.82,43.51,25980,Block Valve - I-5 (1235+58),20160.48,Block Valve - East Canal (1513+49),7625.84,16,0.281,,52000,,20,0.06,,,,,0.7,1.1, 05:57,1170,2161,1556,1315,0.752,1.183,2158,1554,,,35.5291649,-119.6336727,250, EXT ML,Pitting,,,MFL/CLP,,
7130,Anomaly - Corrosion,,EXT,146231.76,1437+22,39,4.51,43.51,25980,Block Valve - I-5 (1235+58),20160.79,Block Valve - East Canal (1513+49),7625.53,16,0.281,,52000,,15,0.04,,,,,0.9,0.9, 04:57,1170,2161,1556,1315,0.752,1.183,2158,1554,,,35.5291649,-119.6336738,250, EXT ML,Pitting,,,MFL/CLP,,
7131,Weld,,,146236.27,1437+27,43.51,43.47,43.47,25990,Block Valve - I-5 (1235+58),20165.31,Block Valve - East Canal (1513+49),7621.02,16,0.281,,52000, 01:20,,,,,,,,,,1170,,,1315,,,,,,,35.5291649,-119.6336889,250,GIRTH WELD,,,,MFL/CLP,,
7132,Anomaly - Corrosion Cluster,,EXT,146239.48,1437+30,3.22,40.25,43.47,25990,Block Valve - I-5 (1235+58),20168.52,Block Valve - East Canal (1513+49),7617.81,16,0.281,,52000,,22,0.06,,,,,2.8,4.4, 02:56,1170,2032,1463,1315,0.8,1.113,2081,1498,,,35.5291649,-119.6336997,250,*EXT ML,General Metal Loss,,,MFL/CLP,,
7133,Anomaly - Corrosion,,EXT,146239.93,1437+30,3.67,39.8,43.47,25990,Block Valve - I-5 (1235+58),20168.97,Block Valve - East Canal (1513+49),7617.36,16,0.281,,52000,,27,0.08,,,,,1.2,1.7, 02:14,1170,2124,1529,1315,0.765,1.163,2111,1520,,,35.5291649,-119.6337012,250,*EXT ML,General Metal Loss,,,MFL/CLP,,
7134,Anomaly - Corrosion,,EXT,146240.29,1437+31,4.02,39.45,43.47,25990,Block Valve - I-5 (1235+58),20169.32,Block Valve - East Canal (1513+49),7617,16,0.281,,52000,,19,0.05,,,,,0.7,0.2, 02:22,1170,2165,1559,1315,0.751,1.185,2163,1557,,,35.5291649,-119.6337024,250, EXT ML,Axial Slotting,,,MFL/CLP,,
7135,Anomaly - Corrosion Cluster,,EXT,146242.13,1437+33,5.86,37.61,43.47,25990,Block Valve - I-5 (1235+58),20171.17,Block Valve - East Canal (1513+49),7615.16,16,0.281,,52000,,17,0.05,,,,,1.5,1.8, 02:47,1170,2134,1537,1315,0.762,1.168,2142,1542,,,35.5291649,-119.6337086,250, EXT ML,General Metal Loss,,,MFL/CLP,,
7136,Anomaly - Corrosion Cluster,,EXT,146249.46,1437+40,13.19,30.28,43.47,25990,Block Valve - I-5 (1235+58),20178.49,Block Valve - East Canal (1513+49),7607.83,16,0.281,,52000,,17,0.05,,,,,1,0.2, 03:14,1170,2154,1551,1315,0.755,1.179,2164,1558,,,35.529165,-119.6337332,250.1, EXT ML,Axial Slotting,,,MFL/CLP,,
7137,Anomaly - Corrosion,,EXT,146253.05,1437+43,16.78,26.68,43.47,25990,Block Valve - I-5 (1235+58),20182.09,Block Valve - East Canal (1513+49),7604.24,16,0.281,,52000,,23,0.07,,,,,0.6,0.2, 03:50,1170,2167,1560,1315,0.75,1.186,2165,1558,,,35.5291651,-119.6337453,250.1, EXT ML,Axial Slotting,,,MFL/CLP,,
7138,Anomaly - Corrosion,,EXT,146253.96,1437+44,17.69,25.77,43.47,25990,Block Valve - I-5 (1235+58),20183,Block Valve - East Canal (1513+49),7603.33,16,0.281,,52000,,28,0.08,,,,,0.3,0.2, 02:36,1170,2173,1565,1315,0.748,1.19,2172,1564,,,35.5291651,-119.6337483,250.1, EXT ML,Pinhole,,,MFL/CLP,,
7139,Anomaly - Corrosion,,EXT,146259.03,1437+49,22.77,20.7,43.47,25990,Block Valve - I-5 (1235+58),20188.07,Block Valve - East Canal (1513+49),7598.26,16,0.281,,52000,,17,0.05,,,,,0.4,0.4, 03:09,1170,2175,1566,1315,0.747,1.191,2174,1565,,,35.5291652,-119.6337654,250.2, EXT ML,Pinhole,,,MFL/CLP,,
7140,Anomaly - Corrosion,,EXT,146261.99,1437+52,25.73,17.74,43.47,25990,Block Valve - I-5 (1235+58),20191.03,Block Valve - East Canal (1513+49),7595.3,16,0.281,,52000,,16,0.05,,,,,0.6,0.6, 02:37,1170,2170,1562,1315,0.749,1.188,2168,1561,,,35.5291653,-119.6337753,250.3, EXT ML,Pitting,,,MFL/CLP,,
7141,Anomaly - Corrosion Cluster,,EXT,146263.34,1437+54,27.08,16.39,43.47,25990,Block Valve - I-5 (1235+58),20192.38,Block Valve - East Canal (1513+49),7593.94,16,0.281,,52000,,20,0.06,,,,,1.5,0.7, 03:07,1170,2123,1528,1315,0.766,1.162,2130,1534,,,35.5291653,-119.6337798,250.3, EXT ML,Axial Grooving,,,MFL/CLP,,
7142,Anomaly - Corrosion Cluster,,EXT,146266.44,1437+57,30.18,13.29,43.47,25990,Block Valve - I-5 (1235+58),20195.48,Block Valve - East Canal (1513+49),7590.84,16,0.281,,52000,,22,0.06,,,,,4.5,2.2, 03:11,1170,1959,1410,1315,0.83,1.072,2042,1470,,,35.5291653,-119.6337902,250.3, EXT ML,General Metal Loss,,,MFL/CLP,,
7143,Anomaly - Corrosion,,EXT,146267.27,1437+58,31,12.46,43.47,25990,Block Valve - I-5 (1235+58),20196.31,Block Valve - East Canal (1513+49),7590.02,16,0.281,,52000,,21,0.06,,,,,0.3,0.2, 03:11,1170,2175,1566,1315,0.747,1.191,2174,1565,,,35.5291654,-119.633793,250.4, EXT ML,Pinhole,,,MFL/CLP,,
7144,Anomaly - Corrosion,,EXT,146267.9,1437+58,31.63,11.83,43.47,25990,Block Valve - I-5 (1235+58),20196.94,Block Valve - East Canal (1513+49),7589.39,16,0.281,,52000,,15,0.04,,,,,1,0.7, 07:59,1170,2158,1554,1315,0.753,1.182,2154,1551,,,35.5291654,-119.6337951,250.4, EXT ML,Pitting,,,MFL/CLP,,
7145,Anomaly - Corrosion,,EXT,146268.59,1437+59,32.33,11.14,43.47,25990,Block Valve - I-5 (1235+58),20197.63,Block Valve - East Canal (1513+49),7588.69,16,0.281,,52000,,16,0.05,,,,,0.2,0.2, 03:56,1170,2176,1567,1315,0.747,1.192,2176,1567,,,35.5291654,-119.6337975,250.4, EXT ML,Pinhole,,,MFL/CLP,,
7146,Anomaly - Corrosion Cluster,,EXT,146268.7,1437+59,32.43,11.03,43.47,25990,Block Valve - I-5 (1235+58),20197.74,Block Valve - East Canal (1513+49),7588.59,16,0.281,,52000,,20,0.06,,,,,3.5,5.9, 04:46,1170,2018,1453,1315,0.805,1.105,2029,1461,,,35.5291654,-119.6337978,250.4, EXT ML,General Metal Loss,,,MFL/CLP,,
7147,Anomaly - Corrosion,,EXT,146269.33,1437+60,33.07,10.4,43.47,25990,Block Valve - I-5 (1235+58),20198.37,Block Valve - East Canal (1513+49),7587.95,16,0.281,,52000,,28,0.08,,,,,0.2,0.2, 05:32,1170,2176,1567,1315,0.747,1.191,2176,1566,,,35.5291654,-119.6337999,250.4,*EXT ML,Pinhole,,,MFL/CLP,,
7148,Anomaly - Corrosion Cluster,,EXT,146269.8,1437+60,33.53,9.93,43.47,25990,Block Valve - I-5 (1235+58),20198.84,Block Valve - East Canal (1513+49),7587.49,16,0.281,,52000,,26,0.07,,,,,1.3,0.6, 06:10,1170,2121,1527,1315,0.766,1.161,2136,1538,,,35.5291654,-119.6338015,250.4, EXT ML,Axial Grooving,,,MFL/CLP,,
7149,Anomaly - Corrosion,,EXT,146271.69,1437+62,35.43,8.04,43.47,25990,Block Valve - I-5 (1235+58),20200.73,Block Valve - East Canal (1513+49),7585.59,16,0.281,,52000,,28,0.08,,,,,0.8,1.3, 05:21,1170,2151,1548,1315,0.756,1.177,2144,1544,,,35.5291655,-119.6338079,250.5, EXT ML,Pitting,,,MFL/CLP,,
7150,Anomaly - Corrosion,,EXT,146273.1,1437+64,36.84,6.63,43.47,25990,Block Valve - I-5 (1235+58),20202.14,Block Valve - East Canal (1513+49),7584.18,16,0.281,,52000,,15,0.04,,,,,0.6,0.6, 04:04,1170,2169,1562,1315,0.749,1.188,2168,1561,,,35.5291655,-119.6338126,250.5, EXT ML,Pitting,,,MFL/CLP,,
7151,Anomaly - Corrosion Cluster,,EXT,146273.88,1437+64,37.61,5.86,43.47,25990,Block Valve - I-5 (1235+58),20202.91,Block Valve - East Canal (1513+49),7583.41,16,0.281,,52000,,18,0.05,,,,,2,2.8, 02:53,1170,2102,1514,1315,0.773,1.151,2109,1519,,,35.5291655,-119.6338152,250.5, EXT ML,General Metal Loss,,,MFL/CLP,,
7152,Anomaly - Corrosion,,EXT,146274.02,1437+64,37.75,5.71,43.47,25990,Block Valve - I-5 (1235+58),20203.06,Block Valve - East Canal (1513+49),7583.27,16,0.281,,52000,,17,0.05,,,,,1,0.8, 03:53,1170,2154,1551,1315,0.755,1.179,2149,1547,,,35.5291655,-119.6338157,250.5, EXT ML,Pitting,,,MFL/CLP,,
7153,Anomaly - Corrosion,,EXT,146275.08,1437+66,38.82,4.65,43.47,25990,Block Valve - I-5 (1235+58),20204.12,Block Valve - East Canal (1513+49),7582.21,16,0.281,,52000,,16,0.05,,,,,2.9,0.3, 02:43,1170,2073,1492,1315,0.784,1.135,2052,1478,,,35.5291656,-119.6338192,250.5, EXT ML,Axial Slotting,,,MFL/CLP,,
7154,Anomaly - Corrosion Cluster,,EXT,146276.18,1437+67,39.92,3.55,43.47,25990,Block Valve - I-5 (1235+58),20205.22,Block Valve - East Canal (1513+49),7581.11,16,0.281,,52000,,19,0.05,,,,,3,1.6, 03:07,1170,2045,1473,1315,0.795,1.12,2108,1518,,,35.5291656,-119.633823,250.6, EXT ML,General Metal Loss,,,MFL/CLP,,
7155,Anomaly - Corrosion Cluster,,EXT,146276.92,1437+67,40.65,2.81,43.47,25990,Block Valve - I-5 (1235+58),20205.96,Block Valve - East Canal (1513+49),7580.37,16,0.281,,52000,,27,0.08,,,,,1.4,2.8, 02:47,1170,2105,1516,1315,0.772,1.152,2120,1527,,,35.5291656,-119.6338254,250.6, EXT ML,General Metal Loss,,,MFL/CLP,,
7156,Anomaly - Corrosion,,EXT,146277.02,1437+67,40.76,2.71,43.47,25990,Block Valve - I-5 (1235+58),20206.06,Block Valve - East Canal (1513+49),7580.27,16,0.281,,52000,,19,0.05,,,,,0.8,1.3, 05:59,1170,2161,1556,1315,0.752,1.183,2157,1553,,,35.5291656,-119.6338258,250.6, EXT ML,Pitting,,,MFL/CLP,,
7157,Anomaly - Corrosion,,EXT,146277.08,1437+68,40.82,2.65,43.47,25990,Block Valve - I-5 (1235+58),20206.12,Block Valve - East Canal (1513+49),7580.2,16,0.281,,52000,,16,0.05,,,,,0.9,0.5, 05:07,1170,2161,1556,1315,0.752,1.183,2158,1554,,,35.5291656,-119.633826,250.6, EXT ML,Pitting,,,MFL/CLP,,
7158,Anomaly - Corrosion Cluster,,EXT,146277.22,1437+68,40.96,2.51,43.47,25990,Block Valve - I-5 (1235+58),20206.26,Block Valve - East Canal (1513+49),7580.07,16,0.281,,52000,,40,0.11,,,,,3,2.4, 02:42,1170,1860,1339,1315,0.874,1.018,2011,1448,,,35.5291656,-119.6338264,250.6,*EXT ML,General Metal Loss,,,MFL/CLP,,
7159,Anomaly - Corrosion Cluster,,EXT,146277.3,1437+68,41.03,2.43,43.47,25990,Block Valve - I-5 (1235+58),20206.34,Block Valve - East Canal (1513+49),7579.99,16,0.281,,52000,,22,0.06,,,,,1.3,3.1, 05:54,1170,2126,1531,1315,0.764,1.164,2125,1530,,,35.5291656,-119.6338267,250.6, EXT ML,General Metal Loss,,,MFL/CLP,,
7160,Anomaly - Corrosion Cluster,,EXT,146277.42,1437+68,41.15,2.32,43.47,25990,Block Valve - I-5 (1235+58),20206.45,Block Valve - East Canal (1513+49),7579.87,16,0.281,,52000,,16,0.05,,,,,2.2,4.1, 07:42,1170,2101,1513,1315,0.774,1.15,2092,1506,,,35.5291656,-119.6338271,250.6, EXT ML,General Metal Loss,,,MFL/CLP,,
7161,Anomaly - Corrosion,,EXT,146277.84,1437+68,41.58,1.89,43.47,25990,Block Valve - I-5 (1235+58),20206.88,Block Valve - East Canal (1513+49),7579.45,16,0.281,,52000,,15,0.04,,,,,0.6,0.5, 08:11,1170,2169,1562,1315,0.749,1.188,2168,1561,,,35.5291656,-119.6338285,250.6, EXT ML,Pitting,,,MFL/CLP,,
7162,Anomaly - Corrosion,,EXT,146279.55,1437+70,43.28,0.18,43.47,25990,Block Valve - I-5 (1235+58),20208.59,Block Valve - East Canal (1513+49),7577.74,16,0.281,,52000,,22,0.06,,,,,0.6,2.1, 09:15,1170,2166,1560,1315,0.75,1.186,2163,1558,,,35.5291657,-119.6338342,250.7,*EXT ML,Circumferential Grooving,,,MFL/CLP,,
7163,Weld - Change in wall thickness,,,146279.73,1437+70,43.47,19.22,19.22,26000,Block Valve - I-5 (1235+58),20208.77,Block Valve - East Canal (1513+49),7577.56,16,0.25,,52000, 01:44,,,,,,,,,,1170,,,1170,,,,,,,35.5291657,-119.6338348,250.7,GIRTH WELD NWT 0.281/0.250IN,,,,MFL/CLP,,
7164,Anomaly - Corrosion,,EXT,146279.97,1437+70,0.25,18.98,19.22,26000,Block Valve - I-5 (1235+58),20209.01,Block Valve - East Canal (1513+49),7577.31,16,0.25,,52000,,18,0.05,,,,,1.2,2.2, 07:37,1170,1903,1370,1170,0.854,1.171,1896,1365,,,35.5291657,-119.6338357,250.7, EXT ML,General Metal Loss,,,MFL/CLP,,
7165,Anomaly - Corrosion Cluster,,EXT,146280.01,1437+71,0.28,18.94,19.22,26000,Block Valve - I-5 (1235+58),20209.05,Block Valve - East Canal (1513+49),7577.28,16,0.25,,52000,,21,0.05,,,,,2.6,7.4, 06:02,1170,1816,1308,1170,0.895,1.118,1815,1307,,,35.5291657,-119.6338358,250.7, EXT ML,General Metal Loss,,,MFL/CLP,,
7166,Anomaly - Corrosion Cluster,,EXT,146281.17,1437+72,1.44,17.79,19.22,26000,Block Valve - I-5 (1235+58),20210.2,Block Valve - East Canal (1513+49),7576.12,16,0.25,,52000,,18,0.05,,,,,3,3.5, 05:47,1170,1821,1311,1170,0.892,1.121,1832,1319,,,35.5291657,-119.6338397,250.7, EXT ML,General Metal Loss,,,MFL/CLP,,
7167,Anomaly - Corrosion Cluster,,EXT,146281.32,1437+72,1.59,17.64,19.22,26000,Block Valve - I-5 (1235+58),20210.35,Block Valve - East Canal (1513+49),7575.97,16,0.25,,52000,,24,0.06,,,,,3.6,3.3, 03:31,1170,1749,1259,1170,0.929,1.076,1774,1277,,,35.5291657,-119.6338402,250.7, EXT ML,General Metal Loss,,,MFL/CLP,,
7168,Weld,,,146298.95,1437+89,19.22,59.95,59.95,26010,Block Valve - I-5 (1235+58),20227.99,Block Valve - East Canal (1513+49),7558.34,16,0.25,,52000, 09:44,,,,,,,,,,1170,,,1170,,,,,,,35.529166,-119.6338994,251,GIRTH WELD,,,,MFL/CLP,,
7169,Anomaly - Corrosion,,INT,146302.95,1437+93,4,55.96,59.95,26010,Block Valve - I-5 (1235+58),20231.99,Block Valve - East Canal (1513+49),7554.34,16,0.25,,52000,,19,0.05,,,,,0.4,0.5, 06:14,1170,1932,1391,1170,0.841,1.189,1931,1390,,,35.529166,-119.6339128,251.1, INT ML,Pitting,,,MFL/CLP,,
7170,Anomaly - Corrosion Cluster,,INT,146323.42,1438+14,24.47,35.49,59.95,26010,Block Valve - I-5 (1235+58),20252.46,Block Valve - East Canal (1513+49),7533.87,16,0.25,,52000,,20,0.05,,,,,1.7,0.8, 05:58,1170,1873,1348,1170,0.868,1.152,1909,1375,,,35.5291661,-119.6339815,251.2, INT ML,Axial Grooving,,,MFL/CLP,,
7171,Anomaly - Corrosion,,INT,146324.02,1438+14,25.07,34.89,59.95,26010,Block Valve - I-5 (1235+58),20253.05,Block Valve - East Canal (1513+49),7533.27,16,0.25,,52000,,15,0.04,,,,,0.9,1, 05:50,1170,1920,1382,1170,0.847,1.181,1916,1380,,,35.5291661,-119.6339836,251.2, INT ML,Pitting,,,MFL/CLP,,
7172,Anomaly - Corrosion,,INT,146338.44,1438+29,39.49,20.46,59.95,26010,Block Valve - I-5 (1235+58),20267.48,Block Valve - East Canal (1513+49),7518.85,16,0.25,,52000,,16,0.04,,,,,0.4,0.3, 05:51,1170,1935,1393,1170,0.84,1.19,1934,1392,,,35.529166,-119.634032,251.2, INT ML,Pinhole,,,MFL/CLP,,
7173,Anomaly - Corrosion Cluster,,INT,146344.26,1438+35,45.31,14.64,59.95,26010,Block Valve - I-5 (1235+58),20273.3,Block Valve - East Canal (1513+49),7513.03,16,0.25,,52000,,17,0.04,,,,,2,2, 06:03,1170,1867,1345,1170,0.87,1.149,1870,1346,,,35.5291659,-119.6340515,251.2, INT ML,General Metal Loss,,,MFL/CLP,,
7174,Anomaly - Corrosion,,INT,146350.57,1438+41,51.62,8.34,59.95,26010,Block Valve - I-5 (1235+58),20279.61,Block Valve - East Canal (1513+49),7506.72,16,0.25,,52000,,15,0.04,,,,,0.4,0.3, 06:07,1170,1935,1393,1170,0.84,1.191,1934,1393,,,35.5291659,-119.6340727,251.2, INT ML,Pinhole,,,MFL/CLP,,
7175,Weld,,,146358.9,1438+49,59.95,60.3,60.3,26020,Block Valve - I-5 (1235+58),20287.94,Block Valve - East Canal (1513+49),7498.38,16,0.25,,52000, 01:24,,,,,,,,,,1170,,,1170,,,,,,,35.5291658,-119.6341007,251.2,GIRTH WELD,,,,MFL/CLP,,
7176,Anomaly - Corrosion,,INT,146360.64,1438+51,1.74,58.56,60.3,26020,Block Valve - I-5 (1235+58),20289.68,Block Valve - East Canal (1513+49),7496.65,16,0.25,,52000,,15,0.04,,,,,1.2,0.9, 06:04,1170,1911,1376,1170,0.85,1.176,1906,1372,,,35.5291658,-119.6341065,251.2, INT ML,Pitting,,,MFL/CLP,,
7177,Anomaly - Corrosion,,INT,146369.94,1438+60,11.04,49.26,60.3,26020,Block Valve - I-5 (1235+58),20298.98,Block Valve - East Canal (1513+49),7487.35,16,0.25,,52000,,19,0.05,,,,,0.3,0.2, 06:07,1170,1935,1393,1170,0.84,1.191,1935,1393,,,35.5291657,-119.6341378,251.2, INT ML,Pinhole,,,MFL/CLP,,
7178,Anomaly - Corrosion,,INT,146374.43,1438+65,15.53,44.77,60.3,26020,Block Valve - I-5 (1235+58),20303.47,Block Valve - East Canal (1513+49),7482.85,16,0.25,,52000,,15,0.04,,,,,0.9,0.9, 05:56,1170,1922,1384,1170,0.845,1.183,1919,1382,,,35.5291657,-119.6341529,251.2, INT ML,Pitting,,,MFL/CLP,,
7179,Anomaly - Corrosion,,INT,146380.54,1438+71,21.63,38.67,60.3,26020,Block Valve - I-5 (1235+58),20309.57,Block Valve - East Canal (1513+49),7476.75,16,0.25,,52000,,16,0.04,,,,,1.3,1.1, 05:58,1170,1904,1371,1170,0.853,1.172,1898,1366,,,35.5291656,-119.6341734,251.2, INT ML,Pitting,,,MFL/CLP,,
7180,Anomaly - Corrosion,,INT,146382.98,1438+73,24.08,36.22,60.3,26020,Block Valve - I-5 (1235+58),20312.02,Block Valve - East Canal (1513+49),7474.31,16,0.25,,52000,,19,0.05,,,,,0.7,0.5, 06:18,1170,1922,1384,1170,0.845,1.183,1919,1382,,,35.5291655,-119.6341816,251.2, INT ML,Pitting,,,MFL/CLP,,
7181,Anomaly - Corrosion,,INT,146392.6,1438+83,33.7,26.6,60.3,26020,Block Valve - I-5 (1235+58),20321.64,Block Valve - East Canal (1513+49),7464.69,16,0.25,,52000,,19,0.05,,,,,1,0.6, 05:55,1170,1911,1376,1170,0.851,1.176,1905,1371,,,35.5291654,-119.6342139,251.1, INT ML,Pitting,,,MFL/CLP,,
7182,Anomaly - Corrosion,,INT,146394.77,1438+85,35.87,24.43,60.3,26020,Block Valve - I-5 (1235+58),20323.81,Block Valve - East Canal (1513+49),7462.52,16,0.25,,52000,,15,0.04,,,,,0.8,1, 06:20,1170,1925,1386,1170,0.844,1.184,1922,1384,,,35.5291654,-119.6342212,251.1, INT ML,Pitting,,,MFL/CLP,,
7183,Anomaly - Corrosion,,INT,146397.83,1438+88,38.92,21.38,60.3,26020,Block Valve - I-5 (1235+58),20326.86,Block Valve - East Canal (1513+49),7459.46,16,0.25,,52000,,15,0.04,,,,,1.1,1.1, 06:21,1170,1916,1379,1170,0.848,1.179,1911,1376,,,35.5291653,-119.6342314,251.1, INT ML,Pitting,,,MFL/CLP,,
7184,Anomaly - Corrosion Cluster,,INT,146398.39,1438+89,39.49,20.81,60.3,26020,Block Valve - I-5 (1235+58),20327.43,Block Valve - East Canal (1513+49),7458.9,16,0.25,,52000,,21,0.05,,,,,1.5,4.1, 05:51,1170,1883,1356,1170,0.863,1.159,1882,1355,,,35.5291653,-119.6342333,251.1, INT ML,General Metal Loss,,,MFL/CLP,,
7185,Anomaly - Corrosion,,INT,146400.31,1438+91,41.4,18.89,60.3,26020,Block Valve - I-5 (1235+58),20329.34,Block Valve - East Canal (1513+49),7456.98,16,0.25,,52000,,16,0.04,,,,,0.8,0.9, 06:11,1170,1923,1384,1170,0.845,1.183,1919,1382,,,35.5291653,-119.6342397,251.1, INT ML,Pitting,,,MFL/CLP,,
7186,Anomaly - Corrosion,,INT,146400.89,1438+91,41.99,18.31,60.3,26020,Block Valve - I-5 (1235+58),20329.93,Block Valve - East Canal (1513+49),7456.4,16,0.25,,52000,,16,0.04,,,,,0.8,0.9, 05:23,1170,1923,1384,1170,0.845,1.183,1919,1382,,,35.5291653,-119.6342417,251.1, INT ML,Pitting,,,MFL/CLP,,
7187,Anomaly - Corrosion,,INT,146401.6,1438+92,42.69,17.6,60.3,26020,Block Valve - I-5 (1235+58),20330.64,Block Valve - East Canal (1513+49),7455.69,16,0.25,,52000,,17,0.04,,,,,1.4,1.5, 06:05,1170,1898,1367,1170,0.856,1.168,1890,1361,,,35.5291653,-119.6342441,251.1, INT ML,General Metal Loss,,,MFL/CLP,,
7188,Anomaly - Corrosion,,INT,146404.75,1438+95,45.85,14.45,60.3,26020,Block Valve - I-5 (1235+58),20333.79,Block Valve - East Canal (1513+49),7452.53,16,0.25,,52000,,15,0.04,,,,,1.1,1, 06:21,1170,1916,1379,1170,0.848,1.179,1911,1376,,,35.5291652,-119.6342547,251.1, INT ML,Pitting,,,MFL/CLP,,
7189,Anomaly - Corrosion Cluster,,INT,146415.76,1439+06,56.86,3.44,60.3,26020,Block Valve - I-5 (1235+58),20344.8,Block Valve - East Canal (1513+49),7441.53,16,0.25,,52000,,21,0.05,,,,,2.8,0.9, 06:22,1170,1811,1304,1170,0.898,1.114,1871,1347,,,35.529165,-119.6342916,251.1, INT ML,Axial Grooving,,,MFL/CLP,,
7190,Weld,,,146419.2,1439+10,60.3,60.64,60.64,26030,Block Valve - I-5 (1235+58),20348.24,Block Valve - East Canal (1513+49),7438.09,16,0.25,,52000, 09:00,,,,,,,,,,1170,,,1170,,,,,,,35.529165,-119.6343032,251,GIRTH WELD,,,,MFL/CLP,,
7191,Anomaly - Corrosion Cluster,,INT,146419.7,1439+10,0.5,60.14,60.64,26030,Block Valve - I-5 (1235+58),20348.74,Block Valve - East Canal (1513+49),7437.59,16,0.25,,52000,,21,0.05,,,,,1.5,0.8, 05:58,1170,1883,1356,1170,0.863,1.159,1918,1381,,,35.5291649,-119.6343049,251, INT ML,Pitting,,,MFL/CLP,,
7192,Anomaly - Corrosion,,INT,146420.34,1439+11,1.15,59.5,60.64,26030,Block Valve - I-5 (1235+58),20349.38,Block Valve - East Canal (1513+49),7436.95,16,0.25,,52000,,46,0.12,,,,,0.6,0.9, 06:06,1170,1905,1372,1170,0.853,1.173,1895,1364,,,35.5291649,-119.634307,251,*INT ML,Pitting,,,MFL/CLP,,
7193,Anomaly - Corrosion,,INT,146420.52,1439+11,1.32,59.32,60.64,26030,Block Valve - I-5 (1235+58),20349.55,Block Valve - East Canal (1513+49),7436.77,16,0.25,,52000,,18,0.05,,,,,0.4,0.5, 06:10,1170,1933,1392,1170,0.841,1.19,1932,1391,,,35.5291649,-119.6343076,251, INT ML,Pitting,,,MFL/CLP,,
