Repository: kerbergr/datadump

File: MLCompare/bin/Debug/netcoreapp3.1/ex2/oldAug12_final.csv (part 50 of 64)
74,Anomaly - Corrosion,,INT,1110.35,11+13,40.81,19.61,60.43,240,Launch Valve - Rio Bravo Station (0+00),1110.35,Block Valve  BV 7.14 (377+16),36530.18,16,0.25,,52000,,15,0.04,,,,,0.3,0.4, 05:55,1170,1935,1393,1170,0.84,1.191,1935,1393,,,35.4366554,-119.2694426,320.4, INT ML,Pinhole,,,MFL/CLP,,
75,Weld,,,1129.97,11+32,60.43,60.31,60.31,250,Launch Valve - Rio Bravo Station (0+00),1129.97,Block Valve  BV 7.14 (377+16),36510.56,16,0.25,,52000, 02:04,,,,,,,,,,1170,,,1170,,,,,,,35.4367093,-119.2694419,320.8,GIRTH WELD,,,,MFL/CLP,,
76,Anomaly - Corrosion,,INT,1188.08,11+90,58.11,2.2,60.31,250,Launch Valve - Rio Bravo Station (0+00),1188.08,Block Valve  BV 7.14 (377+16),36452.45,16,0.25,,52000,,16,0.04,,,,,0.3,0.4, 05:46,1170,1935,1393,1170,0.84,1.191,1935,1393,,,35.436869,-119.2694407,321.6, INT ML,Pinhole,,,MFL/CLP,,
77,Weld,,,1190.28,11+93,60.31,60.3,60.3,260,Launch Valve - Rio Bravo Station (0+00),1190.28,Block Valve  BV 7.14 (377+16),36450.26,16,0.25,,52000, 11:48,,,,,,,,,,1170,,,1170,,,,,,,35.436875,-119.2694407,321.6,GIRTH WELD,,,,MFL/CLP,,
7194,Anomaly - Corrosion Cluster,,INT,146420.72,1439+11,1.52,59.11,60.64,26030,Block Valve - I-5 (1235+58),20349.76,Block Valve - East Canal (1513+49),7436.57,16,0.25,,52000,,16,0.04,,,,,1.7,4.1, 05:52,1170,1889,1360,1170,0.86,1.162,1883,1356,,,35.5291649,-119.6343083,251, INT ML,General Metal Loss,,,MFL/CLP,,
7195,Anomaly - Corrosion,,INT,146421.85,1439+12,2.65,57.99,60.64,26030,Block Valve - I-5 (1235+58),20350.89,Block Valve - East Canal (1513+49),7435.44,16,0.25,,52000,,22,0.06,,,,,1.2,1.3, 05:18,1170,1897,1366,1170,0.857,1.167,1887,1359,,,35.5291649,-119.6343121,251, INT ML,General Metal Loss,,,MFL/CLP,,
7196,Anomaly - Corrosion Cluster,,INT,146423.14,1439+14,3.94,56.69,60.64,26030,Block Valve - I-5 (1235+58),20352.18,Block Valve - East Canal (1513+49),7434.14,16,0.25,,52000,,23,0.06,,,,,2.2,4.2, 06:17,1170,1826,1315,1170,0.89,1.124,1830,1317,,,35.5291649,-119.6343164,251, INT ML,General Metal Loss,,,MFL/CLP,,
7197,Anomaly - Corrosion,,INT,146423.44,1439+14,4.24,56.4,60.64,26030,Block Valve - I-5 (1235+58),20352.48,Block Valve - East Canal (1513+49),7433.85,16,0.25,,52000,,18,0.05,,,,,0.5,0.6, 05:57,1170,1932,1391,1170,0.841,1.189,1930,1390,,,35.5291649,-119.6343174,251, INT ML,Pitting,,,MFL/CLP,,
7198,Anomaly - Corrosion Cluster,,INT,146424.48,1439+15,5.29,55.35,60.64,26030,Block Valve - I-5 (1235+58),20353.52,Block Valve - East Canal (1513+49),7432.81,16,0.25,,52000,,19,0.05,,,,,2.5,3.3, 05:56,1170,1835,1321,1170,0.886,1.129,1814,1306,,,35.5291649,-119.6343209,251, INT ML,General Metal Loss,,,MFL/CLP,,
7199,Anomaly - Corrosion Cluster,,INT,146425.85,1439+16,6.65,53.99,60.64,26030,Block Valve - I-5 (1235+58),20354.89,Block Valve - East Canal (1513+49),7431.44,16,0.25,,52000,,16,0.04,,,,,4.6,3.2, 05:47,1170,1792,1290,1170,0.907,1.103,1854,1335,,,35.5291648,-119.6343255,251, INT ML,General Metal Loss,,,MFL/CLP,,
7200,Anomaly - Corrosion,,INT,146433.88,1439+24,14.68,45.96,60.64,26030,Block Valve - I-5 (1235+58),20362.92,Block Valve - East Canal (1513+49),7423.41,16,0.25,,52000,,21,0.05,,,,,1.2,1.3, 06:31,1170,1899,1367,1170,0.856,1.168,1890,1361,,,35.5291648,-119.6343525,251, INT ML,General Metal Loss,,,MFL/CLP,,
7201,Anomaly - Corrosion,,INT,146443.43,1439+34,24.24,36.4,60.64,26030,Block Valve - I-5 (1235+58),20372.47,Block Valve - East Canal (1513+49),7413.86,16,0.25,,52000,,15,0.04,,,,,0.9,0.7, 06:28,1170,1920,1382,1170,0.847,1.181,1916,1380,,,35.5291647,-119.6343846,250.9, INT ML,Pitting,,,MFL/CLP,,
7202,Anomaly - Corrosion,,INT,146443.57,1439+34,24.38,36.26,60.64,26030,Block Valve - I-5 (1235+58),20372.61,Block Valve - East Canal (1513+49),7413.71,16,0.25,,52000,,20,0.05,,,,,0.8,0.8, 05:48,1170,1920,1382,1170,0.847,1.181,1916,1379,,,35.5291647,-119.634385,250.9, INT ML,Pitting,,,MFL/CLP,,
7203,Anomaly - Corrosion,,INT,146445.98,1439+36,26.79,33.86,60.64,26030,Block Valve - I-5 (1235+58),20375.02,Block Valve - East Canal (1513+49),7411.31,16,0.25,,52000,,19,0.05,,,,,0.2,0.2, 05:39,1170,1936,1394,1170,0.84,1.191,1936,1394,,,35.5291647,-119.6343931,250.9, INT ML,Pinhole,,,MFL/CLP,,
7204,Anomaly - Corrosion,,INT,146446.46,1439+37,27.26,33.37,60.64,26030,Block Valve - I-5 (1235+58),20375.5,Block Valve - East Canal (1513+49),7410.82,16,0.25,,52000,,16,0.04,,,,,1.1,1.4, 06:29,1170,1912,1377,1170,0.85,1.177,1907,1373,,,35.5291647,-119.6343947,250.9, INT ML,Pitting,,,MFL/CLP,,
7205,Anomaly - Corrosion,,INT,146468.47,1439+59,49.27,11.37,60.64,26030,Block Valve - I-5 (1235+58),20397.51,Block Valve - East Canal (1513+49),7388.82,16,0.25,,52000,,16,0.04,,,,,0.9,1.5, 05:13,1170,1921,1383,1170,0.846,1.182,1918,1381,,,35.5291647,-119.6344686,251, INT ML,Pitting,,,MFL/CLP,,
7206,Weld,,,146479.84,1439+70,60.64,60.13,60.13,26040,Block Valve - I-5 (1235+58),20408.88,Block Valve - East Canal (1513+49),7377.45,16,0.25,,52000, 01:04,,,,,,,,,,1170,,,1170,,,,,,,35.5291648,-119.6345068,251,GIRTH WELD,,,,MFL/CLP,,
7207,Weld,,,146539.97,1440+30,60.13,60.69,60.69,26050,Block Valve - I-5 (1235+58),20469.01,Block Valve - East Canal (1513+49),7317.32,16,0.25,,52000, 10:36,,,,,,,,,,1170,,,1170,,,,,,,35.5291639,-119.6347087,251.3,GIRTH WELD,,,,MFL/CLP,,
7208,Anomaly - Corrosion,,INT,146599.38,1440+90,59.41,1.28,60.69,26050,Block Valve - I-5 (1235+58),20528.42,Block Valve - East Canal (1513+49),7257.91,16,0.25,,52000,,16,0.04,,,,,0.4,0.2, 06:00,1170,1935,1393,1170,0.84,1.19,1934,1392,,,35.5291624,-119.6349082,251.4, INT ML,Pinhole,,,MFL/CLP,,
7209,Weld,,,146600.66,1440+91,60.69,60.55,60.56,26060,Block Valve - I-5 (1235+58),20529.7,Block Valve - East Canal (1513+49),7256.63,16,0.25,,52000, 12:24,,,,,,,,,,1170,,,1170,,,,,,,35.5291624,-119.6349125,251.4,GIRTH WELD,,,,MFL/CLP,,
7210,Anomaly - Corrosion Cluster,,INT,146601.14,1440+92,0.49,60.07,60.56,26060,Block Valve - I-5 (1235+58),20530.18,Block Valve - East Canal (1513+49),7256.15,16,0.25,,52000,,19,0.05,,,,,1.1,3.1, 05:56,1170,1907,1373,1170,0.852,1.173,1900,1368,,,35.5291624,-119.6349141,251.4, INT ML,Circumferential Grooving,,,MFL/CLP,,
7211,Anomaly - Corrosion Cluster,,INT,146609.8,1441+00,9.14,51.41,60.56,26060,Block Valve - I-5 (1235+58),20538.84,Block Valve - East Canal (1513+49),7247.49,16,0.25,,52000,,22,0.06,,,,,0.9,1.7, 05:53,1170,1912,1376,1170,0.85,1.176,1906,1372,,,35.5291622,-119.6349432,251.4, INT ML,Pitting,,,MFL/CLP,,
7212,Anomaly - Corrosion Cluster,,INT,146613.95,1441+04,13.3,47.26,60.56,26060,Block Valve - I-5 (1235+58),20542.99,Block Valve - East Canal (1513+49),7243.34,16,0.25,,52000,,15,0.04,,,,,2.8,2.7, 05:39,1170,1850,1332,1170,0.878,1.139,1885,1357,,,35.5291621,-119.6349572,251.3, INT ML,General Metal Loss,,,MFL/CLP,,
7213,Anomaly - Corrosion Cluster,,INT,146654.68,1441+45,54.03,6.53,60.56,26060,Block Valve - I-5 (1235+58),20583.72,Block Valve - East Canal (1513+49),7202.61,16,0.25,,52000,,16,0.04,,,,,1.5,1.2, 05:50,1170,1898,1366,1170,0.856,1.168,1912,1377,,,35.5291613,-119.6350939,251.3, INT ML,General Metal Loss,,,MFL/CLP,,
7214,Anomaly - Corrosion,,INT,146655.92,1441+46,55.26,5.29,60.56,26060,Block Valve - I-5 (1235+58),20584.96,Block Valve - East Canal (1513+49),7201.37,16,0.25,,52000,,16,0.04,,,,,0.5,0.6, 05:57,1170,1931,1391,1170,0.841,1.189,1930,1390,,,35.5291612,-119.6350981,251.3, INT ML,Pitting,,,MFL/CLP,,
7215,Weld,,,146661.21,1441+52,60.56,60.71,60.7,26070,Block Valve - I-5 (1235+58),20590.25,Block Valve - East Canal (1513+49),7196.08,16,0.25,,52000, 11:16,,,,,,,,,,1170,,,1170,,,,,,,35.5291611,-119.6351159,251.3,GIRTH WELD,,,,MFL/CLP,,
7216,Anomaly - Corrosion,,INT,146718.71,1442+09,57.5,3.2,60.7,26070,Block Valve - I-5 (1235+58),20647.75,Block Valve - East Canal (1513+49),7138.57,16,0.25,,52000,,15,0.04,,,,,0.5,0.5, 06:00,1170,1932,1391,1170,0.841,1.189,1931,1390,,,35.5291597,-119.635309,251.7, INT ML,Pitting,,,MFL/CLP,,
7217,Weld,,,146721.92,1442+12,60.7,60.74,60.74,26080,Block Valve - I-5 (1235+58),20650.96,Block Valve - East Canal (1513+49),7135.37,16,0.25,,52000, 09:40,,,,,,,,,,1170,,,1170,,,,,,,35.5291597,-119.6353197,251.7,GIRTH WELD,,,,MFL/CLP,,
7218,Weld,,,146782.66,1442+73,60.74,60.64,60.65,26090,Block Valve - I-5 (1235+58),20711.7,Block Valve - East Canal (1513+49),7074.63,16,0.25,,52000, 12:52,,,,,,,,,,1170,,,1170,,,,,,,35.5291589,-119.6355236,252.8,GIRTH WELD,,,,MFL/CLP,,
7219,Weld,,,146843.3,1443+34,60.65,60.75,60.75,26100,Block Valve - I-5 (1235+58),20772.34,Block Valve - East Canal (1513+49),7013.99,16,0.25,,52000, 11:32,,,,,,,,,,1170,,,1170,,,,,,,35.5291578,-119.6357272,254.1,GIRTH WELD,,,,MFL/CLP,,
7220,Weld,,,146904.05,1443+95,60.75,60.68,60.68,26110,Block Valve - I-5 (1235+58),20833.08,Block Valve - East Canal (1513+49),6953.24,16,0.25,,52000, 10:28,,,,,,,,,,1170,,,1170,,,,,,,35.5291564,-119.6359312,255.3,GIRTH WELD,,,,MFL/CLP,,
7221,Weld,,,146964.72,1444+55,60.68,60.25,60.25,26120,Block Valve - I-5 (1235+58),20893.76,Block Valve - East Canal (1513+49),6892.57,16,0.25,,52000, 01:04,,,,,,,,,,1170,,,1170,,,,,,,35.5291552,-119.6361349,256,GIRTH WELD,,,,MFL/CLP,,
7222,Anomaly - Corrosion Cluster,,INT,147021.44,1445+12,56.72,3.53,60.25,26120,Block Valve - I-5 (1235+58),20950.48,Block Valve - East Canal (1513+49),6835.85,16,0.25,,52000,,16,0.04,,,,,2.1,1, 05:47,1170,1870,1347,1170,0.869,1.151,1895,1364,,,35.5291543,-119.6363254,256.2, INT ML,Axial Grooving,,,MFL/CLP,,
7223,Anomaly - Corrosion Cluster,,EXT,147024.18,1445+15,59.46,0.79,60.25,26120,Block Valve - I-5 (1235+58),20953.22,Block Valve - East Canal (1513+49),6833.11,16,0.25,,52000,,19,0.05,,,,,3.1,7.7, 03:51,1170,1810,1303,1170,0.898,1.114,1784,1284,,,35.5291542,-119.6363346,256.1, EXT ML,General Metal Loss,,,MFL/CLP,,
7224,Anomaly - Corrosion Cluster,,EXT,147024.33,1445+15,59.61,0.63,60.25,26120,Block Valve - I-5 (1235+58),20953.37,Block Valve - East Canal (1513+49),6832.95,16,0.25,,52000,,23,0.06,,,,,2.9,10, 05:44,1170,1791,1289,1170,0.908,1.102,1769,1274,,,35.5291542,-119.6363351,256.1, EXT ML,General Metal Loss,,,MFL/CLP,,
7225,Weld,,,147024.97,1445+16,60.25,25.47,25.47,26130,Block Valve - I-5 (1235+58),20954.01,Block Valve - East Canal (1513+49),6832.32,16,0.25,,52000, 08:32,,,,,,,,,,1170,,,1170,,,,,,,35.5291542,-119.6363372,256.1,GIRTH WELD,,,,MFL/CLP,,
7226,Weld,,,147050.44,1445+41,25.47,60.06,60.06,26140,Block Valve - I-5 (1235+58),20979.48,Block Valve - East Canal (1513+49),6806.85,16,0.25,,52000, 12:44,,,,,,,,,,1170,,,1170,,,,,,,35.5291541,-119.6364227,256.4,GIRTH WELD,,,,MFL/CLP,,
7227,Anomaly - Corrosion,,EXT,147063.17,1445+54,12.73,47.33,60.06,26140,Block Valve - I-5 (1235+58),20992.21,Block Valve - East Canal (1513+49),6794.12,16,0.25,,52000,,20,0.05,,,,,1.4,1.4, 06:11,1170,1888,1360,1170,0.861,1.162,1878,1352,,,35.529154,-119.6364655,256.6, EXT ML,General Metal Loss,,,MFL/CLP,,
7228,Anomaly - Corrosion,,EXT,147063.82,1445+54,13.38,46.68,60.06,26140,Block Valve - I-5 (1235+58),20992.86,Block Valve - East Canal (1513+49),6793.47,16,0.25,,52000,,16,0.04,,,,,0.4,0.4, 06:16,1170,1934,1392,1170,0.84,1.19,1933,1392,,,35.5291539,-119.6364677,256.6, EXT ML,Pitting,,,MFL/CLP,,
7229,Anomaly - Corrosion Cluster,,EXT,147064.94,1445+56,14.51,45.55,60.06,26140,Block Valve - I-5 (1235+58),20993.98,Block Valve - East Canal (1513+49),6792.34,16,0.25,,52000,,17,0.04,,,,,1,0.7, 05:52,1170,1914,1378,1170,0.849,1.178,1922,1384,,,35.5291539,-119.6364715,256.6, EXT ML,Pitting,,,MFL/CLP,,
7230,Anomaly - Corrosion Cluster,,EXT,147065.68,1445+56,15.24,44.82,60.06,26140,Block Valve - I-5 (1235+58),20994.72,Block Valve - East Canal (1513+49),6791.61,16,0.25,,52000,,24,0.06,,,,,2.8,5.6, 03:19,1170,1787,1287,1170,0.909,1.1,1756,1264,,,35.5291539,-119.6364739,256.6,*EXT ML,General Metal Loss,,,MFL/CLP,,
7231,Anomaly - Corrosion,,EXT,147065.8,1445+56,15.37,44.7,60.06,26140,Block Valve - I-5 (1235+58),20994.84,Block Valve - East Canal (1513+49),6791.48,16,0.25,,52000,,16,0.04,,,,,1,1.7, 05:08,1170,1917,1380,1170,0.848,1.18,1913,1377,,,35.5291539,-119.6364743,256.6, EXT ML,Pitting,,,MFL/CLP,,
7232,Anomaly - Corrosion Cluster,,INT,147081.58,1445+72,31.14,28.92,60.06,26140,Block Valve - I-5 (1235+58),21010.62,Block Valve - East Canal (1513+49),6775.71,16,0.25,,52000,,39,0.1,,,,,1.3,0.9, 05:57,1170,1832,1319,1170,0.887,1.127,1896,1365,,,35.5291538,-119.6365273,256.4,*INT ML,Pitting,,,MFL/CLP,,
7233,Anomaly - Corrosion,,INT,147083.13,1445+74,32.7,27.37,60.06,26140,Block Valve - I-5 (1235+58),21012.17,Block Valve - East Canal (1513+49),6774.15,16,0.25,,52000,,15,0.04,,,,,0.7,0.7, 05:26,1170,1928,1388,1170,0.843,1.187,1926,1387,,,35.5291538,-119.6365325,256.4, INT ML,Pitting,,,MFL/CLP,,
7234,Repair - Welded sleeve begin,,,147095.58,1445+86,45.14,14.92,60.06,26140,Block Valve - I-5 (1235+58),21024.62,Block Valve - East Canal (1513+49),6761.7,16,0.25,,52000,,,,,,,,,,,1170,,,1170,,,,,,,35.5291537,-119.6365743,256.2,REPAIR-SHELL START,,,,MFL/CLP,,
7235,Repair - Welded sleeve end,,,147110.3,1446+01,59.86,0.2,60.06,26140,Block Valve - I-5 (1235+58),21039.34,Block Valve - East Canal (1513+49),6746.99,16,0.25,,52000,,,,,,,,,,,1170,,,1170,,,,,,,35.5291535,-119.6366238,256.1,REPAIR-SHELL END,,,,MFL/CLP,,
7236,Weld,,,147110.5,1446+01,60.06,60.56,60.56,26150,Block Valve - I-5 (1235+58),21039.54,Block Valve - East Canal (1513+49),6746.79,16,0.25,,52000, 01:40,,,,,,,,,,1170,,,1170,,,,,,,35.5291536,-119.6366244,256.1,GIRTH WELD,,,,MFL/CLP,,
7237,Anomaly - Corrosion,,EXT,147111.08,1446+02,0.58,59.98,60.56,26150,Block Valve - I-5 (1235+58),21040.12,Block Valve - East Canal (1513+49),6746.21,16,0.25,,52000,,21,0.05,,,,,2.2,4.6, 07:31,1170,1842,1326,1170,0.883,1.133,1821,1311,,,35.5291535,-119.6366264,256.1, EXT ML,General Metal Loss,,,MFL/CLP,,
7238,Anomaly - Corrosion Cluster,,EXT,147111.09,1446+02,0.59,59.97,60.56,26150,Block Valve - I-5 (1235+58),21040.13,Block Valve - East Canal (1513+49),6746.19,16,0.25,,52000,,21,0.05,,,,,2.9,10.7, 04:09,1170,1805,1300,1170,0.9,1.111,1778,1280,,,35.5291535,-119.6366264,256.1, EXT ML,General Metal Loss,,,MFL/CLP,,
7239,Anomaly - Corrosion Cluster,,INT,147112.19,1446+03,1.7,58.87,60.56,26150,Block Valve - I-5 (1235+58),21041.23,Block Valve - East Canal (1513+49),6745.1,16,0.25,,52000,,22,0.06,,,,,1.3,2, 06:09,1170,1887,1359,1170,0.861,1.161,1879,1353,,,35.5291536,-119.6366301,256.2, INT ML,General Metal Loss,,,MFL/CLP,,
7240,Anomaly - Corrosion,,INT,147122.49,1446+13,11.99,48.57,60.56,26150,Block Valve - I-5 (1235+58),21051.53,Block Valve - East Canal (1513+49),6734.8,16,0.25,,52000,,22,0.06,,,,,0.4,0.4, 05:54,1170,1932,1391,1170,0.841,1.189,1931,1390,,,35.5291536,-119.6366647,256.4, INT ML,Pitting,,,MFL/CLP,,
7241,Anomaly - Corrosion,,INT,147165.12,1446+56,54.62,5.94,60.56,26150,Block Valve - I-5 (1235+58),21094.16,Block Valve - East Canal (1513+49),6692.17,16,0.25,,52000,,15,0.04,,,,,0.4,0.5, 06:01,1170,1934,1393,1170,0.84,1.19,1933,1392,,,35.5291529,-119.6368078,256.8, INT ML,Pitting,,,MFL/CLP,,
7242,Weld,,,147171.06,1446+62,60.56,59.87,59.87,26160,Block Valve - I-5 (1235+58),21100.1,Block Valve - East Canal (1513+49),6686.23,16,0.25,,52000, 10:40,,,,,,,,,,1170,,,1170,,,,,,,35.5291527,-119.6368278,256.8,GIRTH WELD,,,,MFL/CLP,,
7243,Weld,,,147230.93,1447+22,59.87,60.26,60.26,26170,Block Valve - I-5 (1235+58),21159.96,Block Valve - East Canal (1513+49),6626.36,16,0.25,,52000, 01:56,,,,,,,,,,1170,,,1170,,,,,,,35.5291522,-119.6370288,257.2,GIRTH WELD,,,,MFL/CLP,,
7244,Weld,,,147291.19,1447+82,60.26,59.42,59.42,26180,Block Valve - I-5 (1235+58),21220.23,Block Valve - East Canal (1513+49),6566.1,16,0.25,,52000, 11:20,,,,,,,,,,1170,,,1170,,,,,,,35.5291515,-119.6372312,257.5,GIRTH WELD,,,,MFL/CLP,,
7245,Anomaly - Corrosion,,INT,147308.24,1447+99,17.05,42.38,59.42,26180,Block Valve - I-5 (1235+58),21237.27,Block Valve - East Canal (1513+49),6549.05,16,0.25,,52000,,18,0.05,,,,,0.4,0.4, 05:42,1170,1933,1392,1170,0.841,1.19,1932,1391,,,35.5291512,-119.6372884,257.5, INT ML,Pitting,,,MFL/CLP,,
7246,Weld,,,147350.61,1448+41,59.42,56.39,56.39,26190,Block Valve - I-5 (1235+58),21279.65,Block Valve - East Canal (1513+49),6506.68,16,0.25,,52000, 12:28,,,,,,,,,,1170,,,1170,,,,,,,35.5291502,-119.6374307,257.6,GIRTH WELD,,,,MFL/CLP,,
7247,Anomaly - Corrosion,,INT,147366.08,1448+57,15.48,40.92,56.39,26190,Block Valve - I-5 (1235+58),21295.12,Block Valve - East Canal (1513+49),6491.2,16,0.25,,52000,,15,0.04,,,,,0.6,0.6, 05:48,1170,1931,1390,1170,0.842,1.188,1930,1389,,,35.5291498,-119.6374827,257.8, INT ML,Pitting,,,MFL/CLP,,
7248,Anomaly - Corrosion,,INT,147369.79,1448+60,19.18,37.21,56.39,26190,Block Valve - I-5 (1235+58),21298.83,Block Valve - East Canal (1513+49),6487.5,16,0.25,,52000,,20,0.05,,,,,0.4,0.4, 05:52,1170,1932,1391,1170,0.841,1.189,1931,1390,,,35.5291497,-119.6374951,257.9, INT ML,Pitting,,,MFL/CLP,,
7249,Anomaly - Corrosion,,INT,147370.98,1448+62,20.37,36.02,56.39,26190,Block Valve - I-5 (1235+58),21300.02,Block Valve - East Canal (1513+49),6486.31,16,0.25,,52000,,16,0.04,,,,,0.6,0.6, 05:47,1170,1931,1390,1170,0.842,1.188,1929,1389,,,35.5291497,-119.6374991,257.9, INT ML,Pitting,,,MFL/CLP,,
7250,Anomaly - Corrosion,,INT,147379.09,1448+70,28.47,27.92,56.39,26190,Block Valve - I-5 (1235+58),21308.12,Block Valve - East Canal (1513+49),6478.2,16,0.25,,52000,,19,0.05,,,,,0.4,0.5, 05:55,1170,1932,1391,1170,0.841,1.189,1931,1390,,,35.5291494,-119.6375263,258, INT ML,Pitting,,,MFL/CLP,,
7251,Anomaly - Corrosion,,INT,147388.92,1448+80,38.31,18.08,56.39,26190,Block Valve - I-5 (1235+58),21317.96,Block Valve - East Canal (1513+49),6468.37,16,0.25,,52000,,16,0.04,,,,,1.1,0.9, 05:50,1170,1914,1378,1170,0.849,1.178,1909,1375,,,35.5291489,-119.6375593,258.1, INT ML,Pitting,,,MFL/CLP,,
7252,Anomaly - Corrosion,,INT,147389.46,1448+80,38.85,17.54,56.39,26190,Block Valve - I-5 (1235+58),21318.5,Block Valve - East Canal (1513+49),6467.83,16,0.25,,52000,,18,0.05,,,,,0.6,0.7, 05:50,1170,1927,1388,1170,0.843,1.186,1925,1386,,,35.5291489,-119.6375612,258.1, INT ML,Pitting,,,MFL/CLP,,
7253,Anomaly - Corrosion,,INT,147394.32,1448+85,43.72,12.68,56.39,26190,Block Valve - I-5 (1235+58),21323.36,Block Valve - East Canal (1513+49),6462.96,16,0.25,,52000,,16,0.04,,,,,0.4,0.4, 05:52,1170,1933,1392,1170,0.841,1.19,1932,1391,,,35.5291486,-119.6375775,258.1, INT ML,Pitting,,,MFL/CLP,,
7254,Anomaly - Corrosion,,INT,147398.7,1448+89,48.09,8.3,56.39,26190,Block Valve - I-5 (1235+58),21327.74,Block Valve - East Canal (1513+49),6458.58,16,0.25,,52000,,18,0.05,,,,,0.6,0.5, 05:40,1170,1930,1389,1170,0.842,1.187,1928,1388,,,35.5291484,-119.6375922,258.1, INT ML,Pitting,,,MFL/CLP,,
7255,Anomaly - Corrosion,,INT,147400.68,1448+91,50.07,6.32,56.39,26190,Block Valve - I-5 (1235+58),21329.72,Block Valve - East Canal (1513+49),6456.61,16,0.25,,52000,,23,0.06,,,,,0.5,0.5, 05:50,1170,1928,1388,1170,0.843,1.187,1926,1387,,,35.5291482,-119.6375988,258.1, INT ML,Pitting,,,MFL/CLP,,
7256,Anomaly - Corrosion Cluster,,EXT,147406.04,1448+97,55.43,0.96,56.39,26190,Block Valve - I-5 (1235+58),21335.08,Block Valve - East Canal (1513+49),6451.25,16,0.25,,52000,,19,0.05,,,,,4.1,4.5, 06:43,1170,1778,1280,1170,0.914,1.094,1811,1304,,,35.5291478,-119.6376168,258.1, EXT ML,General Metal Loss,,,MFL/CLP,,
7257,Anomaly - Corrosion,,EXT,147406.3,1448+97,55.7,0.7,56.39,26190,Block Valve - I-5 (1235+58),21335.34,Block Valve - East Canal (1513+49),6450.98,16,0.25,,52000,,25,0.06,,,,,0.9,1.3, 04:18,1170,1905,1372,1170,0.853,1.172,1897,1366,,,35.5291478,-119.6376177,258.1, EXT ML,Pitting,,,MFL/CLP,,
7258,Anomaly - Corrosion Cluster,,EXT,147406.57,1448+97,55.96,0.43,56.39,26190,Block Valve - I-5 (1235+58),21335.61,Block Valve - East Canal (1513+49),6450.72,16,0.25,,52000,,27,0.07,,,,,1.9,4.8, 06:26,1170,1826,1315,1170,0.89,1.124,1814,1306,,,35.5291478,-119.6376186,258.1, EXT ML,General Metal Loss,,,MFL/CLP,,
7259,Weld - Change in wall thickness,,,147407,1448+98,56.39,16.37,16.37,26200,Block Valve - I-5 (1235+58),21336.04,Block Valve - East Canal (1513+49),6450.29,16,0.281,,52000, 01:32,,,,,,,,,,1170,,,1315,,,,,,,35.5291478,-119.63762,258.1,GIRTH WELD NWT 0.250/0.281IN,,,,MFL/CLP,,
7260,Anomaly - Corrosion,,EXT,147415.18,1449+06,8.18,8.19,16.37,26200,Block Valve - I-5 (1235+58),21344.22,Block Valve - East Canal (1513+49),6442.11,16,0.281,,52000,,21,0.06,,,,,0.6,0.2, 09:04,1170,2168,1561,1315,0.75,1.187,2166,1560,,,35.5291473,-119.6376475,258.1, EXT ML,Axial Slotting,,,MFL/CLP,,
7261,Anomaly - Corrosion,,EXT,147416.32,1449+07,9.32,7.05,16.37,26200,Block Valve - I-5 (1235+58),21345.36,Block Valve - East Canal (1513+49),6440.97,16,0.281,,52000,,19,0.05,,,,,0.4,0.2, 05:05,1170,2172,1564,1315,0.748,1.189,2171,1563,,,35.5291472,-119.6376513,258.1, EXT ML,Axial Slotting,,,MFL/CLP,,
7262,Anomaly - Corrosion Cluster,,EXT,147416.49,1449+07,9.49,6.87,16.37,26200,Block Valve - I-5 (1235+58),21345.53,Block Valve - East Canal (1513+49),6440.79,16,0.281,,52000,,19,0.05,,,,,1.7,3.8, 05:20,1170,2115,1523,1315,0.768,1.158,2106,1517,,,35.5291472,-119.6376519,258.1, EXT ML,General Metal Loss,,,MFL/CLP,,
7263,Anomaly - Corrosion Cluster,,EXT,147418.06,1449+09,11.06,5.3,16.37,26200,Block Valve - I-5 (1235+58),21347.1,Block Valve - East Canal (1513+49),6439.22,16,0.281,,52000,,26,0.07,,,,,1.6,0.6, 05:54,1170,2096,1509,1315,0.775,1.147,2118,1525,,,35.5291471,-119.6376572,258, EXT ML,Axial Grooving,,,MFL/CLP,,
7264,Anomaly - Corrosion Cluster,,EXT,147419.44,1449+10,12.43,3.93,16.37,26200,Block Valve - I-5 (1235+58),21348.48,Block Valve - East Canal (1513+49),6437.85,16,0.281,,52000,,19,0.05,,,,,2,1.2, 05:37,1170,2097,1510,1315,0.775,1.148,2125,1530,,,35.529147,-119.6376618,258, EXT ML,General Metal Loss,,,MFL/CLP,,
7265,Anomaly - Corrosion,,EXT,147419.72,1449+10,12.72,3.65,16.37,26200,Block Valve - I-5 (1235+58),21348.76,Block Valve - East Canal (1513+49),6437.57,16,0.281,,52000,,15,0.04,,,,,0.5,0.4, 04:20,1170,2173,1565,1315,0.748,1.19,2172,1564,,,35.529147,-119.6376627,258, EXT ML,Pitting,,,MFL/CLP,,
7266,Anomaly - Corrosion,,EXT,147419.78,1449+10,12.78,3.59,16.37,26200,Block Valve - I-5 (1235+58),21348.82,Block Valve - East Canal (1513+49),6437.51,16,0.281,,52000,,16,0.05,,,,,0.5,0.5, 05:20,1170,2172,1564,1315,0.748,1.189,2170,1563,,,35.529147,-119.6376629,258, EXT ML,Pitting,,,MFL/CLP,,
7267,Anomaly - Corrosion Cluster,,EXT,147419.88,1449+11,12.88,3.49,16.37,26200,Block Valve - I-5 (1235+58),21348.92,Block Valve - East Canal (1513+49),6437.41,16,0.281,,52000,,23,0.07,,,,,1.5,2.9, 06:41,1170,2115,1523,1315,0.768,1.158,2117,1525,,,35.529147,-119.6376633,258, EXT ML,General Metal Loss,,,MFL/CLP,,
7268,Anomaly - Corrosion Cluster,,EXT,147420.68,1449+11,13.68,2.69,16.37,26200,Block Valve - I-5 (1235+58),21349.72,Block Valve - East Canal (1513+49),6436.61,16,0.281,,52000,,21,0.06,,,,,1.8,0.7, 06:00,1170,2100,1512,1315,0.774,1.15,2142,1542,,,35.5291469,-119.637666,258, EXT ML,Axial Grooving,,,MFL/CLP,,
7269,Anomaly - Corrosion,,EXT,147422.96,1449+14,15.96,0.4,16.37,26200,Block Valve - I-5 (1235+58),21352,Block Valve - East Canal (1513+49),6434.32,16,0.281,,52000,,18,0.05,,,,,0.9,1.1, 03:23,1170,2157,1553,1315,0.753,1.181,2153,1550,,,35.5291468,-119.6376736,258, EXT ML,Pitting,,,MFL/CLP,,
7270,Anomaly - Corrosion,,EXT,147423.18,1449+14,16.18,0.19,16.37,26200,Block Valve - I-5 (1235+58),21352.22,Block Valve - East Canal (1513+49),6434.11,16,0.281,,52000,,16,0.05,,,,,0.8,0.9, 06:00,1170,2163,1557,1315,0.752,1.184,2159,1555,,,35.5291468,-119.6376744,258, EXT ML,Pitting,,,MFL/CLP,,
7271,Weld,,,147423.37,1449+14,16.37,19.46,19.46,26210,Block Valve - I-5 (1235+58),21352.41,Block Valve - East Canal (1513+49),6433.92,16,0.281,,52000, 07:44,,,,,,,,,,1170,,,1315,,,,,,,35.5291468,-119.637675,258,GIRTH WELD,,,,MFL/CLP,,
7272,Anomaly - Corrosion,,EXT,147423.78,1449+14,0.41,19.05,19.46,26210,Block Valve - I-5 (1235+58),21352.82,Block Valve - East Canal (1513+49),6433.51,16,0.281,,52000,,17,0.05,,,,,0.5,0.9, 05:25,1170,2171,1563,1315,0.749,1.189,2170,1562,,,35.5291468,-119.6376764,258, EXT ML,Pitting,,,MFL/CLP,,
7273,Anomaly - Corrosion,,EXT,147423.78,1449+14,0.42,19.05,19.46,26210,Block Valve - I-5 (1235+58),21352.82,Block Valve - East Canal (1513+49),6433.5,16,0.281,,52000,,15,0.04,,,,,0.6,0.9, 06:48,1170,2171,1563,1315,0.749,1.189,2170,1562,,,35.5291468,-119.6376764,258, EXT ML,Pitting,,,MFL/CLP,,
7274,Anomaly - Corrosion,,EXT,147430.92,1449+22,7.56,11.91,19.46,26210,Block Valve - I-5 (1235+58),21359.96,Block Valve - East Canal (1513+49),6426.37,16,0.281,,52000,,25,0.07,,,,,0.6,0.8, 03:40,1170,2162,1557,1315,0.752,1.184,2159,1554,,,35.5291464,-119.6377004,258, EXT ML,Pitting,,,MFL/CLP,,
7275,Weld,,,147442.83,1449+33,19.46,43.71,43.71,26220,Block Valve - I-5 (1235+58),21371.87,Block Valve - East Canal (1513+49),6414.46,16,0.281,,52000, 04:00,,,,,,,,,,1170,,,1315,,,,,,,35.529146,-119.6377403,258,GIRTH WELD,,,,MFL/CLP,,
7276,Weld,,,147486.54,1449+77,43.71,43.53,43.53,26230,Block Valve - I-5 (1235+58),21415.58,Block Valve - East Canal (1513+49),6370.75,16,0.281,,52000, 02:04,,,,,,,,,,1170,,,1315,,,,,,,35.5291459,-119.6378871,257.3,GIRTH WELD,,,,MFL/CLP,,
7277,Anomaly - Corrosion Cluster,,EXT,147489.43,1449+80,2.88,40.65,43.53,26230,Block Valve - I-5 (1235+58),21418.47,Block Valve - East Canal (1513+49),6367.86,16,0.281,,52000,,28,0.08,,,,,3.6,0.6, 03:17,1170,1935,1393,1315,0.84,1.059,2054,1479,,,35.5291459,-119.6378968,257.3, EXT ML,Axial Grooving,,,MFL/CLP,,
7278,Anomaly - Corrosion,,EXT,147490.06,1449+81,3.51,40.02,43.53,26230,Block Valve - I-5 (1235+58),21419.09,Block Valve - East Canal (1513+49),6367.23,16,0.281,,52000,,17,0.05,,,,,0.6,0.4, 03:10,1170,2170,1563,1315,0.749,1.188,2169,1561,,,35.5291459,-119.6378989,257.2, EXT ML,Pitting,,,MFL/CLP,,
7279,Anomaly - Corrosion,,EXT,147490.7,1449+81,4.16,39.37,43.53,26230,Block Valve - I-5 (1235+58),21419.74,Block Valve - East Canal (1513+49),6366.59,16,0.281,,52000,,17,0.05,,,,,0.6,0.7, 03:13,1170,2168,1561,1315,0.75,1.187,2166,1560,,,35.5291459,-119.6379011,257.2, EXT ML,Pitting,,,MFL/CLP,,
7280,Anomaly - Corrosion Cluster,,EXT,147490.99,1449+82,4.45,39.08,43.53,26230,Block Valve - I-5 (1235+58),21420.03,Block Valve - East Canal (1513+49),6366.29,16,0.281,,52000,,17,0.05,,,,,2,2.7, 03:37,1170,2107,1517,1315,0.771,1.153,2109,1519,,,35.5291459,-119.637902,257.2, EXT ML,General Metal Loss,,,MFL/CLP,,
7281,Anomaly - Corrosion Cluster,,EXT,147491.28,1449+82,4.74,38.79,43.53,26230,Block Valve - I-5 (1235+58),21420.32,Block Valve - East Canal (1513+49),6366.01,16,0.281,,52000,,17,0.05,,,,,2.5,0.8, 03:12,1170,2084,1501,1315,0.78,1.141,2129,1533,,,35.5291459,-119.637903,257.2, EXT ML,Axial Grooving,,,MFL/CLP,,
7282,Anomaly - Corrosion,,EXT,147491.84,1449+82,5.3,38.24,43.53,26230,Block Valve - I-5 (1235+58),21420.88,Block Valve - East Canal (1513+49),6365.45,16,0.281,,52000,,28,0.08,,,,,0.5,0.4, 03:04,1170,2166,1559,1315,0.75,1.186,2163,1557,,,35.5291459,-119.6379049,257.2, EXT ML,Axial Slotting,,,MFL/CLP,,
7283,Repair - Welded sleeve begin,,,147491.96,1449+83,5.42,38.11,43.53,26230,Block Valve - I-5 (1235+58),21421,Block Valve - East Canal (1513+49),6365.33,16,0.281,,52000,,,,,,,,,,,1170,,,1315,,,,,,,35.5291459,-119.6379053,257.2,REPAIR-SHELL START,,,,MFL/CLP,,
7284,Repair - Welded sleeve end,,,147507.26,1449+98,20.72,22.82,43.53,26230,Block Valve - I-5 (1235+58),21436.3,Block Valve - East Canal (1513+49),6350.03,16,0.281,,52000,,,,,,,,,,,1170,,,1315,,,,,,,35.5291459,-119.6379567,257,REPAIR-SHELL END,,,,MFL/CLP,,
7285,Anomaly - Corrosion,,EXT,147507.68,1449+98,21.14,22.4,43.53,26230,Block Valve - I-5 (1235+58),21436.72,Block Valve - East Canal (1513+49),6349.61,16,0.281,,52000,,30,0.08,,,,,0.5,0.7, 04:25,1170,2167,1560,1315,0.75,1.186,2164,1558,,,35.5291459,-119.6379581,257,*EXT ML,Pitting,,,MFL/CLP,,
7286,Anomaly - Corrosion Cluster,,EXT,147508.07,1449+99,21.53,22,43.53,26230,Block Valve - I-5 (1235+58),21437.11,Block Valve - East Canal (1513+49),6349.21,16,0.281,,52000,,22,0.06,,,,,1.9,3.3, 04:37,1170,2090,1505,1315,0.778,1.144,2083,1500,,,35.5291459,-119.6379594,257, EXT ML,General Metal Loss,,,MFL/CLP,,
7287,Anomaly - Corrosion Cluster,,EXT,147508.95,1450+00,22.41,21.12,43.53,26230,Block Valve - I-5 (1235+58),21437.99,Block Valve - East Canal (1513+49),6348.34,16,0.281,,52000,,16,0.05,,,,,4.6,2.4, 05:09,1170,2022,1456,1315,0.804,1.107,2077,1496,,,35.5291459,-119.6379623,257, EXT ML,General Metal Loss,,,MFL/CLP,,
7288,Anomaly - Corrosion Cluster,,EXT,147509.02,1450+00,22.48,21.05,43.53,26230,Block Valve - I-5 (1235+58),21438.06,Block Valve - East Canal (1513+49),6348.27,16,0.281,,52000,,16,0.05,,,,,2.6,1.8, 04:08,1170,2087,1503,1315,0.779,1.143,2077,1495,,,35.5291459,-119.6379626,257, EXT ML,General Metal Loss,,,MFL/CLP,,
7289,Anomaly - Corrosion,,EXT,147509.32,1450+00,22.78,20.75,43.53,26230,Block Valve - I-5 (1235+58),21438.36,Block Valve - East Canal (1513+49),6347.97,16,0.281,,52000,,15,0.04,,,,,1.1,0.7, 06:11,1170,2153,1550,1315,0.755,1.179,2147,1546,,,35.5291459,-119.6379636,257, EXT ML,Pitting,,,MFL/CLP,,
7290,Anomaly - Corrosion,,EXT,147509.51,1450+00,22.97,20.56,43.53,26230,Block Valve - I-5 (1235+58),21438.55,Block Valve - East Canal (1513+49),6347.78,16,0.281,,52000,,19,0.05,,,,,0.6,0.7, 05:36,1170,2168,1561,1315,0.75,1.187,2166,1559,,,35.5291459,-119.6379642,257, EXT ML,Pitting,,,MFL/CLP,,
7291,Anomaly - Corrosion Cluster,,EXT,147509.83,1450+01,23.29,20.24,43.53,26230,Block Valve - I-5 (1235+58),21438.87,Block Valve - East Canal (1513+49),6347.45,16,0.281,,52000,,21,0.06,,,,,4.8,7.9, 05:41,1170,1960,1411,1315,0.829,1.073,1945,1400,,,35.5291459,-119.6379653,257, EXT ML,General Metal Loss,,,MFL/CLP,,
7292,Anomaly - Corrosion,,EXT,147510.31,1450+01,23.76,19.77,43.53,26230,Block Valve - I-5 (1235+58),21439.34,Block Valve - East Canal (1513+49),6346.98,16,0.281,,52000,,24,0.07,,,,,0.8,0.7, 05:56,1170,2153,1550,1315,0.755,1.179,2148,1546,,,35.5291459,-119.6379669,257, EXT ML,Pitting,,,MFL/CLP,,
7293,Anomaly - Corrosion,,EXT,147510.71,1450+01,24.17,19.36,43.53,26230,Block Valve - I-5 (1235+58),21439.75,Block Valve - East Canal (1513+49),6346.58,16,0.281,,52000,,15,0.04,,,,,0.2,0.4, 06:26,1170,2177,1567,1315,0.747,1.192,2176,1567,,,35.5291459,-119.6379683,257, EXT ML,Pinhole,,,MFL/CLP,,
7294,Anomaly - Corrosion,,EXT,147510.75,1450+01,24.21,19.32,43.53,26230,Block Valve - I-5 (1235+58),21439.79,Block Valve - East Canal (1513+49),6346.54,16,0.281,,52000,,24,0.07,,,,,0.2,0.2, 05:35,1170,2176,1567,1315,0.747,1.191,2176,1567,,,35.5291459,-119.6379684,257, EXT ML,Pinhole,,,MFL/CLP,,
7295,Repair - Welded sleeve begin,,,147510.99,1450+02,24.45,19.08,43.53,26230,Block Valve - I-5 (1235+58),21440.03,Block Valve - East Canal (1513+49),6346.3,16,0.281,,52000,,,,,,,,,,,1170,,,1315,,,,,,,35.5291459,-119.6379692,257,REPAIR-SHELL START,,,,MFL/CLP,,
7296,Repair - Welded sleeve end,,,147513.83,1450+04,27.29,16.24,43.53,26230,Block Valve - I-5 (1235+58),21442.87,Block Valve - East Canal (1513+49),6343.46,16,0.281,,52000,,,,,,,,,,,1170,,,1315,,,,,,,35.5291459,-119.6379787,257,REPAIR-SHELL END,,,,MFL/CLP,,
7297,Anomaly - Corrosion,,EXT,147514.27,1450+05,27.73,15.8,43.53,26230,Block Valve - I-5 (1235+58),21443.31,Block Valve - East Canal (1513+49),6343.02,16,0.281,,52000,,16,0.05,,,,,0.6,0.7, 05:55,1170,2171,1563,1315,0.749,1.188,2169,1562,,,35.5291459,-119.6379802,257, EXT ML,Pitting,,,MFL/CLP,,
7298,Anomaly - Corrosion Cluster,,EXT,147514.48,1450+05,27.94,15.59,43.53,26230,Block Valve - I-5 (1235+58),21443.52,Block Valve - East Canal (1513+49),6342.81,16,0.281,,52000,,24,0.07,,,,,1.9,3.4, 06:10,1170,2078,1496,1315,0.782,1.137,2118,1525,,,35.5291459,-119.6379809,257,*EXT ML,General Metal Loss,,,MFL/CLP,,
7299,Anomaly - Corrosion,,EXT,147514.95,1450+06,28.41,15.13,43.53,26230,Block Valve - I-5 (1235+58),21443.99,Block Valve - East Canal (1513+49),6342.34,16,0.281,,52000,,16,0.05,,,,,0.3,0.2, 06:07,1170,2176,1567,1315,0.747,1.191,2176,1566,,,35.5291459,-119.6379825,257, EXT ML,Pinhole,,,MFL/CLP,,
7300,Weld - Change in wall thickness,,,147530.07,1450+21,43.53,1.91,1.91,26240,Block Valve - I-5 (1235+58),21459.11,Block Valve - East Canal (1513+49),6327.22,16,0.25,,52000,,,,,,,,,,,1170,,,1170,,,,,,,35.5291459,-119.6380333,257,GIRTH WELD NWT 0.281/0.250IN,,,,MFL/CLP,,
7301,Anomaly - Corrosion Cluster,,EXT,147530.2,1450+21,0.13,1.79,1.91,26240,Block Valve - I-5 (1235+58),21459.24,Block Valve - East Canal (1513+49),6327.09,16,0.25,,52000,,23,0.06,,,,,3.5,4.3, 06:03,1170,1760,1267,1170,0.924,1.083,1775,1278,,,35.5291459,-119.6380337,257, EXT ML,General Metal Loss,,,MFL/CLP,,
7302,Anomaly - Corrosion Cluster,,INT,147531.31,1450+22,1.24,0.67,1.91,26240,Block Valve - I-5 (1235+58),21460.35,Block Valve - East Canal (1513+49),6325.97,16,0.25,,52000,,23,0.06,,,,,1.1,2, 06:05,1170,1897,1366,1170,0.857,1.167,1896,1365,,,35.5291459,-119.6380374,257.1, INT ML,Pitting,,,MFL/CLP,,
7303,Weld,,,147531.98,1450+23,1.91,59.2,59.2,26250,Block Valve - I-5 (1235+58),21461.02,Block Valve - East Canal (1513+49),6325.31,16,0.25,,52000, 10:20,,,,,,,,,,1170,,,1170,,,,,,,35.5291459,-119.6380397,257.1,GIRTH WELD,,,,MFL/CLP,,
7304,Anomaly - Corrosion Cluster,,INT,147548.64,1450+39,16.66,42.54,59.2,26250,Block Valve - I-5 (1235+58),21477.68,Block Valve - East Canal (1513+49),6308.65,16,0.25,,52000,,27,0.07,,,,,2,2.4, 05:32,1170,1820,1311,1170,0.893,1.12,1838,1323,,,35.5291458,-119.6380956,257.2, INT ML,General Metal Loss,,,MFL/CLP,,
7305,Anomaly - Corrosion,,INT,147549.99,1450+41,18.01,41.19,59.2,26250,Block Valve - I-5 (1235+58),21479.03,Block Valve - East Canal (1513+49),6307.3,16,0.25,,52000,,15,0.04,,,,,0.4,0.4, 06:07,1170,1934,1393,1170,0.84,1.19,1933,1392,,,35.5291458,-119.6381002,257.2, INT ML,Pitting,,,MFL/CLP,,
7306,Anomaly - Corrosion,,INT,147552.53,1450+43,20.55,38.65,59.2,26250,Block Valve - I-5 (1235+58),21481.57,Block Valve - East Canal (1513+49),6304.76,16,0.25,,52000,,18,0.05,,,,,0.7,0.6, 05:38,1170,1925,1386,1170,0.844,1.184,1922,1384,,,35.5291458,-119.6381087,257.2, INT ML,Pitting,,,MFL/CLP,,
7307,Repair - Welded sleeve begin,,,147554.97,1450+46,22.99,36.21,59.2,26250,Block Valve - I-5 (1235+58),21484.01,Block Valve - East Canal (1513+49),6302.31,16,0.25,,52000,,,,,,,,,,,1170,,,1170,,,,,,,35.5291459,-119.6381169,257.2,REPAIR-SHELL START,,,,MFL/CLP,,
7308,Repair - Welded sleeve end,,,147557.07,1450+48,25.09,34.11,59.2,26250,Block Valve - I-5 (1235+58),21486.11,Block Valve - East Canal (1513+49),6300.22,16,0.25,,52000,,,,,,,,,,,1170,,,1170,,,,,,,35.5291459,-119.6381239,257.2,REPAIR-SHELL END,,,,MFL/CLP,,
7309,Anomaly - Corrosion,,INT,147563.31,1450+54,31.33,27.87,59.2,26250,Block Valve - I-5 (1235+58),21492.35,Block Valve - East Canal (1513+49),6293.97,16,0.25,,52000,,29,0.07,,,,,1.1,2, 05:14,1170,1886,1358,1170,0.862,1.161,1874,1349,,,35.5291459,-119.6381449,257.3, INT ML,Pitting,,,MFL/CLP,,
7310,Anomaly - Corrosion,,EXT,147569.83,1450+61,37.84,21.35,59.2,26250,Block Valve - I-5 (1235+58),21498.87,Block Valve - East Canal (1513+49),6287.46,16,0.25,,52000,,24,0.06,,,,,2.1,2.1, 06:44,1170,1830,1318,1170,0.888,1.126,1807,1301,,,35.529146,-119.6381668,257.3, EXT ML,General Metal Loss,,,MFL/CLP,,
7311,Anomaly - Corrosion,,INT,147583.05,1450+74,51.07,8.13,59.2,26250,Block Valve - I-5 (1235+58),21512.09,Block Valve - East Canal (1513+49),6274.24,16,0.25,,52000,,16,0.04,,,,,0.3,0.2, 05:51,1170,1935,1393,1170,0.84,1.191,1935,1393,,,35.529146,-119.6382112,257.5, INT ML,Pinhole,,,MFL/CLP,,
7312,Anomaly - Corrosion,,INT,147583.21,1450+74,51.22,7.97,59.2,26250,Block Valve - I-5 (1235+58),21512.25,Block Valve - East Canal (1513+49),6274.08,16,0.25,,52000,,16,0.04,,,,,0.2,0.2, 05:59,1170,1937,1394,1170,0.839,1.192,1936,1394,,,35.529146,-119.6382117,257.5, INT ML,Pinhole,,,MFL/CLP,,
7313,Weld,,,147591.18,1450+82,59.2,60.39,60.39,26260,Block Valve - I-5 (1235+58),21520.22,Block Valve - East Canal (1513+49),6266.11,16,0.25,,52000, 01:20,,,,,,,,,,1170,,,1170,,,,,,,35.529146,-119.6382385,257.6,GIRTH WELD,,,,MFL/CLP,,
7314,Weld,,,147651.57,1451+42,60.39,60.46,60.46,26270,Block Valve - I-5 (1235+58),21580.61,Block Valve - East Canal (1513+49),6205.72,16,0.25,,52000, 09:00,,,,,,,,,,1170,,,1170,,,,,,,35.529145,-119.6384412,258.1,GIRTH WELD,,,,MFL/CLP,,
7315,Repair - Welded sleeve begin,,,147666.24,1451+57,14.67,45.79,60.46,26270,Block Valve - I-5 (1235+58),21595.28,Block Valve - East Canal (1513+49),6191.05,16,0.25,,52000,,,,,,,,,,,1170,,,1170,,,,,,,35.5291445,-119.6384905,258.2,REPAIR-SHELL START,,,,MFL/CLP,,
7316,Repair - Welded sleeve end,,,147681.42,1451+72,29.85,30.61,60.46,26270,Block Valve - I-5 (1235+58),21610.46,Block Valve - East Canal (1513+49),6175.87,16,0.25,,52000,,,,,,,,,,,1170,,,1170,,,,,,,35.5291441,-119.6385415,258.3,REPAIR-SHELL END,,,,MFL/CLP,,
7317,Anomaly - Corrosion,,EXT,147687.89,1451+79,36.33,24.13,60.46,26270,Block Valve - I-5 (1235+58),21616.93,Block Valve - East Canal (1513+49),6169.39,16,0.25,,52000,,17,0.04,,,,,0.6,0.9, 05:05,1170,1929,1389,1170,0.843,1.187,1927,1388,,,35.5291439,-119.6385632,258.3, EXT ML,Pitting,,,MFL/CLP,,
7318,Repair - Welded sleeve begin,,,147691.66,1451+82,40.09,20.37,60.46,26270,Block Valve - I-5 (1235+58),21620.7,Block Valve - East Canal (1513+49),6165.63,16,0.25,,52000,,,,,,,,,,,1170,,,1170,,,,,,,35.5291438,-119.6385759,258.3,REPAIR-SHELL START,,,,MFL/CLP,,
7319,Repair - Welded sleeve end,,,147701.2,1451+92,49.63,10.83,60.46,26270,Block Valve - I-5 (1235+58),21630.24,Block Valve - East Canal (1513+49),6156.09,16,0.25,,52000,,,,,,,,,,,1170,,,1170,,,,,,,35.5291436,-119.6386079,258.3,REPAIR-SHELL END,,,,MFL/CLP,,
7320,Anomaly - Corrosion,,EXT,147708.06,1451+99,56.49,3.97,60.46,26270,Block Valve - I-5 (1235+58),21637.1,Block Valve - East Canal (1513+49),6149.23,16,0.25,,52000,,17,0.04,,,,,1,1.3, 04:53,1170,1915,1379,1170,0.848,1.179,1911,1376,,,35.5291435,-119.6386309,258.4, EXT ML,Pitting,,,MFL/CLP,,
7321,Weld,,,147712.03,1452+03,60.46,60.68,60.68,26280,Block Valve - I-5 (1235+58),21641.07,Block Valve - East Canal (1513+49),6145.26,16,0.25,,52000, 01:52,,,,,,,,,,1170,,,1170,,,,,,,35.5291434,-119.6386443,258.4,GIRTH WELD,,,,MFL/CLP,,
7322,Anomaly - Corrosion,,INT,147717.33,1452+08,5.31,55.38,60.68,26280,Block Valve - I-5 (1235+58),21646.37,Block Valve - East Canal (1513+49),6139.95,16,0.25,,52000,,24,0.06,,,,,0.6,0.7, 06:05,1170,1926,1387,1170,0.844,1.185,1924,1385,,,35.5291434,-119.6386621,258.4, INT ML,Pitting,,,MFL/CLP,,
7323,Weld,,,147772.71,1452+63,60.68,51.36,51.36,26290,Block Valve - I-5 (1235+58),21701.75,Block Valve - East Canal (1513+49),6084.58,16,0.25,,52000, 09:48,,,,,,,,,,1170,,,1170,,,,,,,35.529142,-119.638848,258.8,GIRTH WELD,,,,MFL/CLP,,
7324,Anomaly - Corrosion,,INT,147783.01,1452+74,10.3,41.06,51.36,26290,Block Valve - I-5 (1235+58),21712.05,Block Valve - East Canal (1513+49),6074.28,16,0.25,,52000,,15,0.04,,,,,0.5,0.5, 05:49,1170,1932,1391,1170,0.841,1.189,1931,1390,,,35.5291417,-119.6388826,258.8, INT ML,Pitting,,,MFL/CLP,,
7325,Anomaly - Corrosion,,INT,147786.33,1452+77,13.62,37.74,51.36,26290,Block Valve - I-5 (1235+58),21715.37,Block Valve - East Canal (1513+49),6070.96,16,0.25,,52000,,16,0.04,,,,,0.6,0.6, 05:48,1170,1929,1389,1170,0.843,1.187,1927,1387,,,35.5291416,-119.6388938,258.8, INT ML,Pitting,,,MFL/CLP,,
7326,Anomaly - Corrosion,,INT,147794.56,1452+85,21.85,29.51,51.36,26290,Block Valve - I-5 (1235+58),21723.6,Block Valve - East Canal (1513+49),6062.73,16,0.25,,52000,,16,0.04,,,,,0.6,0.7, 05:56,1170,1931,1390,1170,0.842,1.188,1929,1389,,,35.5291413,-119.6389214,258.8, INT ML,Pitting,,,MFL/CLP,,
7327,Anomaly - Corrosion,,INT,147797.55,1452+88,24.84,26.52,51.36,26290,Block Valve - I-5 (1235+58),21726.59,Block Valve - East Canal (1513+49),6059.74,16,0.25,,52000,,29,0.07,,,,,0.5,0.5, 05:44,1170,1927,1387,1170,0.843,1.186,1924,1385,,,35.5291413,-119.6389314,258.8, INT ML,Pitting,,,MFL/CLP,,
7328,Anomaly - Corrosion,,INT,147801.8,1452+93,29.09,22.27,51.36,26290,Block Valve - I-5 (1235+58),21730.84,Block Valve - East Canal (1513+49),6055.49,16,0.25,,52000,,19,0.05,,,,,0.6,0.6, 05:42,1170,1928,1388,1170,0.843,1.186,1926,1386,,,35.5291412,-119.6389457,258.7, INT ML,Pitting,,,MFL/CLP,,
7329,Anomaly - Corrosion,,INT,147802.91,1452+94,30.2,21.16,51.36,26290,Block Valve - I-5 (1235+58),21731.95,Block Valve - East Canal (1513+49),6054.38,16,0.25,,52000,,20,0.05,,,,,0.8,0.8, 05:42,1170,1920,1382,1170,0.847,1.181,1916,1379,,,35.5291412,-119.6389494,258.7, INT ML,Pitting,,,MFL/CLP,,
7330,Anomaly - Corrosion,,INT,147804.29,1452+95,31.58,19.78,51.36,26290,Block Valve - I-5 (1235+58),21733.33,Block Valve - East Canal (1513+49),6053,16,0.25,,52000,,15,0.04,,,,,0.5,0.6, 05:41,1170,1932,1391,1170,0.841,1.189,1931,1390,,,35.5291412,-119.6389541,258.7, INT ML,Pitting,,,MFL/CLP,,
7331,Anomaly - Corrosion,,INT,147804.46,1452+95,31.75,19.61,51.36,26290,Block Valve - I-5 (1235+58),21733.5,Block Valve - East Canal (1513+49),6052.83,16,0.25,,52000,,17,0.04,,,,,0.5,0.4, 05:41,1170,1931,1390,1170,0.842,1.188,1930,1389,,,35.5291412,-119.6389546,258.7, INT ML,Pitting,,,MFL/CLP,,
7332,Anomaly - Corrosion Cluster,,INT,147814.81,1453+06,42.1,9.26,51.36,26290,Block Valve - I-5 (1235+58),21743.85,Block Valve - East Canal (1513+49),6042.48,16,0.25,,52000,,21,0.05,,,,,1,0.8, 05:50,1170,1909,1375,1170,0.851,1.175,1913,1377,,,35.5291411,-119.6389894,258.5, INT ML,Pitting,,,MFL/CLP,,
