Repository: kerbergr/datadump

File: MLCompare/bin/Debug/netcoreapp3.1/ex2/oldAug12_final.csv (part 51 of 64)
74,Anomaly - Corrosion,,INT,1110.35,11+13,40.81,19.61,60.43,240,Launch Valve - Rio Bravo Station (0+00),1110.35,Block Valve  BV 7.14 (377+16),36530.18,16,0.25,,52000,,15,0.04,,,,,0.3,0.4, 05:55,1170,1935,1393,1170,0.84,1.191,1935,1393,,,35.4366554,-119.2694426,320.4, INT ML,Pinhole,,,MFL/CLP,,
75,Weld,,,1129.97,11+32,60.43,60.31,60.31,250,Launch Valve - Rio Bravo Station (0+00),1129.97,Block Valve  BV 7.14 (377+16),36510.56,16,0.25,,52000, 02:04,,,,,,,,,,1170,,,1170,,,,,,,35.4367093,-119.2694419,320.8,GIRTH WELD,,,,MFL/CLP,,
76,Anomaly - Corrosion,,INT,1188.08,11+90,58.11,2.2,60.31,250,Launch Valve - Rio Bravo Station (0+00),1188.08,Block Valve  BV 7.14 (377+16),36452.45,16,0.25,,52000,,16,0.04,,,,,0.3,0.4, 05:46,1170,1935,1393,1170,0.84,1.191,1935,1393,,,35.436869,-119.2694407,321.6, INT ML,Pinhole,,,MFL/CLP,,
77,Weld,,,1190.28,11+93,60.31,60.3,60.3,260,Launch Valve - Rio Bravo Station (0+00),1190.28,Block Valve  BV 7.14 (377+16),36450.26,16,0.25,,52000, 11:48,,,,,,,,,,1170,,,1170,,,,,,,35.436875,-119.2694407,321.6,GIRTH WELD,,,,MFL/CLP,,
7333,Anomaly - Corrosion,,INT,147815.52,1453+06,42.81,8.55,51.36,26290,Block Valve - I-5 (1235+58),21744.56,Block Valve - East Canal (1513+49),6041.77,16,0.25,,52000,,23,0.06,,,,,0.6,0.7, 05:49,1170,1924,1385,1170,0.845,1.184,1920,1383,,,35.5291411,-119.6389918,258.5, INT ML,Pitting,,,MFL/CLP,,
7334,Anomaly - Corrosion,,INT,147816.96,1453+08,44.25,7.11,51.36,26290,Block Valve - I-5 (1235+58),21745.99,Block Valve - East Canal (1513+49),6040.33,16,0.25,,52000,,18,0.05,,,,,0.3,0.5, 05:54,1170,1935,1393,1170,0.84,1.191,1934,1393,,,35.529141,-119.6389966,258.4, INT ML,Circumferential Slotting,,,MFL/CLP,,
7335,Anomaly - Corrosion,,INT,147819.49,1453+10,46.78,4.58,51.36,26290,Block Valve - I-5 (1235+58),21748.52,Block Valve - East Canal (1513+49),6037.8,16,0.25,,52000,,15,0.04,,,,,0.5,0.5, 05:53,1170,1932,1391,1170,0.841,1.189,1931,1390,,,35.529141,-119.6390051,258.4, INT ML,Pitting,,,MFL/CLP,,
7336,Anomaly - Corrosion,,INT,147822.7,1453+13,49.99,1.37,51.36,26290,Block Valve - I-5 (1235+58),21751.74,Block Valve - East Canal (1513+49),6034.59,16,0.25,,52000,,15,0.04,,,,,1.1,0.9, 05:39,1170,1916,1379,1170,0.848,1.179,1911,1376,,,35.529141,-119.6390159,258.3, INT ML,Pitting,,,MFL/CLP,,
7337,Weld - Change in wall thickness,,,147824.07,1453+15,51.36,55.9,55.9,26300,Block Valve - I-5 (1235+58),21753.11,Block Valve - East Canal (1513+49),6033.22,16,0.281,,52000, 12:56,,,,,,,,,,1170,,,1315,,,,,,,35.529141,-119.6390205,258.2,GIRTH WELD NWT 0.250/0.281IN,,,,MFL/CLP,,
7338,Weld,,,147879.96,1453+71,55.9,59.58,59.58,26310,Block Valve - I-5 (1235+58),21809,Block Valve - East Canal (1513+49),5977.32,16,0.281,,52000, 04:00,,,,,,,,,,1170,,,1315,,,,,,,35.5291403,-119.6392082,258.4,GIRTH WELD,,,,MFL/CLP,,
7339,Weld,,,147939.55,1454+30,59.58,41.7,41.7,26320,Block Valve - I-5 (1235+58),21868.59,Block Valve - East Canal (1513+49),5917.74,16,0.281,,52000, 07:40,,,,,,,,,,1170,,,1315,,,,,,,35.5291396,-119.6394082,258,GIRTH WELD,,,,MFL/CLP,,
7340,Weld - Change in wall thickness,,,147981.25,1454+72,41.7,34.06,34.06,26330,Block Valve - I-5 (1235+58),21910.29,Block Valve - East Canal (1513+49),5876.04,16,0.25,,52000, 01:40,,,,,,,,,,1170,,,1170,,,,,,,35.5291387,-119.6395483,258.4,GIRTH WELD NWT 0.281/0.250IN,,,,MFL/CLP,,
7341,Anomaly - Corrosion,,INT,148001.82,1454+93,20.57,13.49,34.06,26330,Block Valve - I-5 (1235+58),21930.86,Block Valve - East Canal (1513+49),5855.47,16,0.25,,52000,,16,0.04,,,,,0.5,0.6, 05:50,1170,1931,1391,1170,0.841,1.189,1930,1390,,,35.5291384,-119.6396173,258.7, INT ML,Pitting,,,MFL/CLP,,
7342,Anomaly - Corrosion,,INT,148003.17,1454+94,21.92,12.14,34.06,26330,Block Valve - I-5 (1235+58),21932.21,Block Valve - East Canal (1513+49),5854.12,16,0.25,,52000,,21,0.05,,,,,0.6,0.6, 05:53,1170,1928,1388,1170,0.843,1.186,1926,1387,,,35.5291384,-119.6396219,258.7, INT ML,Pitting,,,MFL/CLP,,
7343,Anomaly - Corrosion,,INT,148003.45,1454+94,22.2,11.86,34.06,26330,Block Valve - I-5 (1235+58),21932.49,Block Valve - East Canal (1513+49),5853.84,16,0.25,,52000,,17,0.04,,,,,0.4,0.3, 05:53,1170,1934,1392,1170,0.841,1.19,1933,1392,,,35.5291384,-119.6396228,258.7, INT ML,Axial Slotting,,,MFL/CLP,,
7344,Anomaly - Corrosion,,INT,148004.6,1454+95,23.35,10.71,34.06,26330,Block Valve - I-5 (1235+58),21933.64,Block Valve - East Canal (1513+49),5852.69,16,0.25,,52000,,18,0.05,,,,,0.2,0.2, 05:55,1170,1936,1394,1170,0.839,1.191,1936,1394,,,35.5291383,-119.6396266,258.7, INT ML,Pinhole,,,MFL/CLP,,
7345,Anomaly - Corrosion,,INT,148004.88,1454+96,23.64,10.43,34.06,26330,Block Valve - I-5 (1235+58),21933.92,Block Valve - East Canal (1513+49),5852.41,16,0.25,,52000,,16,0.04,,,,,0.6,0.5, 05:53,1170,1931,1390,1170,0.842,1.188,1929,1389,,,35.5291383,-119.6396276,258.7, INT ML,Pitting,,,MFL/CLP,,
7346,Anomaly - Corrosion,,INT,148014.19,1455+05,32.94,1.12,34.06,26330,Block Valve - I-5 (1235+58),21943.23,Block Valve - East Canal (1513+49),5843.1,16,0.25,,52000,,15,0.04,,,,,0.2,0.2, 05:47,1170,1937,1394,1170,0.839,1.192,1937,1394,,,35.529138,-119.6396589,258.7, INT ML,Pinhole,,,MFL/CLP,,
7347,Weld,,,148015.31,1455+06,34.06,60.7,60.7,26340,Block Valve - I-5 (1235+58),21944.35,Block Valve - East Canal (1513+49),5841.98,16,0.25,,52000, 09:24,,,,,,,,,,1170,,,1170,,,,,,,35.529138,-119.6396626,258.7,GIRTH WELD,,,,MFL/CLP,,
7348,Anomaly - Corrosion,,INT,148020.74,1455+11,5.43,55.27,60.7,26340,Block Valve - I-5 (1235+58),21949.77,Block Valve - East Canal (1513+49),5836.55,16,0.25,,52000,,15,0.04,,,,,0.4,0.2, 05:44,1170,1935,1393,1170,0.84,1.191,1934,1393,,,35.5291378,-119.6396808,258.6, INT ML,Pinhole,,,MFL/CLP,,
7349,Weld,,,148076,1455+67,60.7,60.4,60.4,26350,Block Valve - I-5 (1235+58),22005.04,Block Valve - East Canal (1513+49),5781.28,16,0.25,,52000, 01:24,,,,,,,,,,1170,,,1170,,,,,,,35.5291366,-119.6398664,259.1,GIRTH WELD,,,,MFL/CLP,,
7350,Anomaly - Corrosion,,INT,148098.28,1455+89,22.27,38.13,60.4,26350,Block Valve - I-5 (1235+58),22027.32,Block Valve - East Canal (1513+49),5759.01,16,0.25,,52000,,15,0.04,,,,,0.4,0.5, 06:04,1170,1934,1393,1170,0.84,1.19,1933,1392,,,35.5291364,-119.6399412,259.2, INT ML,Pitting,,,MFL/CLP,,
7351,Anomaly - Corrosion Cluster,,INT,148100.51,1455+91,24.5,35.9,60.4,26350,Block Valve - I-5 (1235+58),22029.54,Block Valve - East Canal (1513+49),5756.78,16,0.25,,52000,,19,0.05,,,,,2.2,0.9, 05:55,1170,1848,1331,1170,0.879,1.137,1879,1353,,,35.5291363,-119.6399487,259.2, INT ML,Axial Grooving,,,MFL/CLP,,
7352,Anomaly - Corrosion Cluster,,INT,148101.8,1455+93,25.8,34.6,60.4,26350,Block Valve - I-5 (1235+58),22030.84,Block Valve - East Canal (1513+49),5755.49,16,0.25,,52000,,18,0.05,,,,,0.9,0.6, 05:44,1170,1919,1382,1170,0.847,1.181,1923,1385,,,35.5291363,-119.6399531,259.2, INT ML,Pitting,,,MFL/CLP,,
7353,Anomaly - Corrosion,,INT,148120.04,1456+11,44.03,16.37,60.4,26350,Block Valve - I-5 (1235+58),22049.08,Block Valve - East Canal (1513+49),5737.25,16,0.25,,52000,,17,0.04,,,,,0.4,0.4, 05:29,1170,1934,1393,1170,0.84,1.19,1934,1392,,,35.529136,-119.6400143,259.2, INT ML,Circumferential Slotting,,,MFL/CLP,,
7354,Anomaly - Corrosion,,INT,148120.22,1456+11,44.22,16.18,60.4,26350,Block Valve - I-5 (1235+58),22049.26,Block Valve - East Canal (1513+49),5737.06,16,0.25,,52000,,15,0.04,,,,,0.4,0.3, 06:22,1170,1935,1393,1170,0.84,1.191,1934,1393,,,35.529136,-119.6400149,259.2, INT ML,Pinhole,,,MFL/CLP,,
7355,Anomaly - Corrosion Cluster,,INT,148126.68,1456+17,50.67,9.73,60.4,26350,Block Valve - I-5 (1235+58),22055.72,Block Valve - East Canal (1513+49),5730.61,16,0.25,,52000,,27,0.07,,,,,1.9,1.3, 05:53,1170,1826,1315,1170,0.89,1.124,1875,1350,,,35.5291358,-119.6400366,259.2, INT ML,General Metal Loss,,,MFL/CLP,,
7356,Anomaly - Corrosion,,INT,148129.53,1456+20,53.52,6.88,60.4,26350,Block Valve - I-5 (1235+58),22058.57,Block Valve - East Canal (1513+49),5727.76,16,0.25,,52000,,16,0.04,,,,,0.7,0.6, 05:57,1170,1927,1388,1170,0.843,1.186,1925,1386,,,35.5291357,-119.6400462,259.2, INT ML,Pitting,,,MFL/CLP,,
7357,Weld,,,148136.4,1456+27,60.4,51.21,51.21,26360,Block Valve - I-5 (1235+58),22065.44,Block Valve - East Canal (1513+49),5720.88,16,0.25,,52000, 10:36,,,,,,,,,,1170,,,1170,,,,,,,35.5291355,-119.6400693,259.2,GIRTH WELD,,,,MFL/CLP,,
7358,Anomaly - Corrosion,,INT,148158.89,1456+50,22.49,28.72,51.21,26360,Block Valve - I-5 (1235+58),22087.93,Block Valve - East Canal (1513+49),5698.39,16,0.25,,52000,,15,0.04,,,,,0.6,0.4, 06:13,1170,1930,1390,1170,0.842,1.188,1929,1389,,,35.5291351,-119.6401448,259.3, INT ML,Pitting,,,MFL/CLP,,
7359,Anomaly - Corrosion,,INT,148161.49,1456+52,25.09,26.12,51.21,26360,Block Valve - I-5 (1235+58),22090.53,Block Valve - East Canal (1513+49),5695.8,16,0.25,,52000,,15,0.04,,,,,0.3,0.4, 05:49,1170,1936,1394,1170,0.84,1.191,1936,1394,,,35.5291351,-119.6401535,259.3, INT ML,Pinhole,,,MFL/CLP,,
7360,Anomaly - Corrosion,,INT,148163.11,1456+54,26.7,24.51,51.21,26360,Block Valve - I-5 (1235+58),22092.15,Block Valve - East Canal (1513+49),5694.18,16,0.25,,52000,,15,0.04,,,,,0.5,0.5, 05:53,1170,1933,1392,1170,0.841,1.189,1932,1391,,,35.5291351,-119.6401589,259.4, INT ML,Pitting,,,MFL/CLP,,
7361,Anomaly - Corrosion,,INT,148174.96,1456+66,38.56,12.65,51.21,26360,Block Valve - I-5 (1235+58),22104,Block Valve - East Canal (1513+49),5682.33,16,0.25,,52000,,15,0.04,,,,,0.4,0.5, 05:47,1170,1934,1393,1170,0.84,1.19,1933,1392,,,35.529135,-119.6401987,259.4, INT ML,Pitting,,,MFL/CLP,,
7362,Anomaly - Corrosion,,INT,148182.46,1456+73,46.06,5.15,51.21,26360,Block Valve - I-5 (1235+58),22111.5,Block Valve - East Canal (1513+49),5674.83,16,0.25,,52000,,19,0.05,,,,,0.5,0.6, 05:45,1170,1930,1390,1170,0.842,1.188,1929,1389,,,35.5291349,-119.6402239,259.4, INT ML,Pitting,,,MFL/CLP,,
7363,Weld,,,148187.61,1456+78,51.21,60.34,60.34,26370,Block Valve - I-5 (1235+58),22116.65,Block Valve - East Canal (1513+49),5669.68,16,0.25,,52000, 12:48,,,,,,,,,,1170,,,1170,,,,,,,35.5291349,-119.6402412,259.4,GIRTH WELD,,,,MFL/CLP,,
7364,Anomaly - Corrosion,,INT,148191.73,1456+82,4.12,56.22,60.34,26370,Block Valve - I-5 (1235+58),22120.77,Block Valve - East Canal (1513+49),5665.55,16,0.25,,52000,,15,0.04,,,,,0.5,0.4, 06:11,1170,1933,1392,1170,0.841,1.189,1932,1391,,,35.5291348,-119.6402551,259.4, INT ML,Axial Slotting,,,MFL/CLP,,
7365,Anomaly - Corrosion,,INT,148213.45,1457+04,25.84,34.5,60.34,26370,Block Valve - I-5 (1235+58),22142.49,Block Valve - East Canal (1513+49),5643.84,16,0.25,,52000,,15,0.04,,,,,0.3,0.2, 05:42,1170,1936,1394,1170,0.84,1.191,1936,1394,,,35.5291345,-119.640328,259.5, INT ML,Pinhole,,,MFL/CLP,,
7366,Weld,,,148247.95,1457+39,60.34,59.38,59.38,26380,Block Valve - I-5 (1235+58),22176.99,Block Valve - East Canal (1513+49),5609.33,16,0.25,,52000, 11:04,,,,,,,,,,1170,,,1170,,,,,,,35.529134,-119.6404438,259.9,GIRTH WELD,,,,MFL/CLP,,
7367,Weld,,,148307.33,1457+98,59.38,50.93,50.93,26390,Block Valve - I-5 (1235+58),22236.37,Block Valve - East Canal (1513+49),5549.96,16,0.25,,52000, 01:32,,,,,,,,,,1170,,,1170,,,,,,,35.529133,-119.6406432,260.3,GIRTH WELD,,,,MFL/CLP,,
7368,Anomaly - Corrosion,,INT,148332.52,1458+23,25.19,25.73,50.93,26390,Block Valve - I-5 (1235+58),22261.56,Block Valve - East Canal (1513+49),5524.76,16,0.25,,52000,,15,0.04,,,,,0.4,0.5, 06:02,1170,1935,1393,1170,0.84,1.191,1934,1393,,,35.5291326,-119.6407278,260.5, INT ML,Circumferential Slotting,,,MFL/CLP,,
7369,Weld,,,148358.26,1458+49,50.93,47.62,47.62,26400,Block Valve - I-5 (1235+58),22287.29,Block Valve - East Canal (1513+49),5499.03,16,0.25,,52000, 09:56,,,,,,,,,,1170,,,1170,,,,,,,35.5291318,-119.6408142,260.7,GIRTH WELD,,,,MFL/CLP,,
7370,Weld,,,148405.87,1458+97,47.62,58.93,58.93,26410,Block Valve - I-5 (1235+58),22334.91,Block Valve - East Canal (1513+49),5451.41,16,0.25,,52000, 01:16,,,,,,,,,,1170,,,1170,,,,,,,35.5291307,-119.6409741,261.3,GIRTH WELD,,,,MFL/CLP,,
7371,Weld,,,148464.8,1459+56,58.93,60.06,60.06,26420,Block Valve - I-5 (1235+58),22393.84,Block Valve - East Canal (1513+49),5392.48,16,0.25,,52000, 09:56,,,,,,,,,,1170,,,1170,,,,,,,35.5291296,-119.641172,261.8,GIRTH WELD,,,,MFL/CLP,,
7372,Weld,,,148524.86,1460+16,60.06,60.58,60.58,26430,Block Valve - I-5 (1235+58),22453.9,Block Valve - East Canal (1513+49),5332.43,16,0.25,,52000, 01:16,,,,,,,,,,1170,,,1170,,,,,,,35.5291285,-119.6413737,262.2,GIRTH WELD,,,,MFL/CLP,,
7373,Anomaly - Corrosion,,INT,148527.52,1460+18,2.65,57.92,60.58,26430,Block Valve - I-5 (1235+58),22456.56,Block Valve - East Canal (1513+49),5329.77,16,0.25,,52000,,17,0.04,,,,,0.4,0.5, 05:56,1170,1934,1392,1170,0.841,1.19,1933,1392,,,35.5291285,-119.6413826,262.2, INT ML,Pitting,,,MFL/CLP,,
7374,Anomaly - Corrosion,,INT,148528.32,1460+19,3.46,57.12,60.58,26430,Block Valve - I-5 (1235+58),22457.36,Block Valve - East Canal (1513+49),5328.96,16,0.25,,52000,,16,0.04,,,,,0.3,0.3, 05:44,1170,1936,1394,1170,0.84,1.191,1935,1393,,,35.5291285,-119.6413853,262.2, INT ML,Pinhole,,,MFL/CLP,,
7375,Anomaly - Corrosion,,INT,148538.01,1460+29,13.15,47.43,60.58,26430,Block Valve - I-5 (1235+58),22467.05,Block Valve - East Canal (1513+49),5319.28,16,0.25,,52000,,17,0.04,,,,,0.4,0.4, 05:56,1170,1934,1393,1170,0.84,1.19,1934,1392,,,35.5291283,-119.6414178,262.3, INT ML,Circumferential Slotting,,,MFL/CLP,,
7376,Anomaly - Corrosion,,INT,148551.31,1460+42,26.45,34.13,60.58,26430,Block Valve - I-5 (1235+58),22480.35,Block Valve - East Canal (1513+49),5305.97,16,0.25,,52000,,16,0.04,,,,,0.6,0.6, 05:40,1170,1930,1389,1170,0.842,1.187,1928,1388,,,35.529128,-119.6414625,262.4, INT ML,Pitting,,,MFL/CLP,,
7377,Anomaly - Corrosion,,INT,148580.42,1460+71,55.56,5.02,60.58,26430,Block Valve - I-5 (1235+58),22509.46,Block Valve - East Canal (1513+49),5276.87,16,0.25,,52000,,19,0.05,,,,,0.5,0.6, 05:57,1170,1931,1390,1170,0.842,1.188,1930,1390,,,35.5291275,-119.6415602,262.5, INT ML,Pitting,,,MFL/CLP,,
7378,Weld,,,148585.44,1460+76,60.58,60.75,60.75,26440,Block Valve - I-5 (1235+58),22514.48,Block Valve - East Canal (1513+49),5271.85,16,0.25,,52000, 09:44,,,,,,,,,,1170,,,1170,,,,,,,35.5291274,-119.6415771,262.5,GIRTH WELD,,,,MFL/CLP,,
7379,Weld,,,148646.19,1461+37,60.75,59.99,59.99,26450,Block Valve - I-5 (1235+58),22575.23,Block Valve - East Canal (1513+49),5211.1,16,0.25,,52000, 01:24,,,,,,,,,,1170,,,1170,,,,,,,35.5291262,-119.6417811,263,GIRTH WELD,,,,MFL/CLP,,
7380,Anomaly - Corrosion,,INT,148649,1461+40,2.82,57.18,59.99,26450,Block Valve - I-5 (1235+58),22578.04,Block Valve - East Canal (1513+49),5208.28,16,0.25,,52000,,18,0.05,,,,,0.5,0.4, 06:04,1170,1932,1391,1170,0.841,1.189,1930,1390,,,35.5291262,-119.6417905,263, INT ML,Pitting,,,MFL/CLP,,
7381,Weld,,,148706.18,1461+97,59.99,59.01,59.01,26460,Block Valve - I-5 (1235+58),22635.22,Block Valve - East Canal (1513+49),5151.11,16,0.25,,52000, 10:04,,,,,,,,,,1170,,,1170,,,,,,,35.5291253,-119.6419825,263.2,GIRTH WELD,,,,MFL/CLP,,
7382,Anomaly - Corrosion,,INT,148737.03,1462+28,30.85,28.15,59.01,26460,Block Valve - I-5 (1235+58),22666.07,Block Valve - East Canal (1513+49),5120.25,16,0.25,,52000,,29,0.07,,,,,0.5,0.3, 05:46,1170,1927,1387,1170,0.843,1.186,1924,1385,,,35.5291245,-119.6420861,263.6, INT ML,Axial Slotting,,,MFL/CLP,,
7383,Weld,,,148765.19,1462+56,59.01,60.77,60.77,26470,Block Valve - I-5 (1235+58),22694.23,Block Valve - East Canal (1513+49),5092.1,16,0.25,,52000, 01:00,,,,,,,,,,1170,,,1170,,,,,,,35.5291242,-119.6421807,263.8,GIRTH WELD,,,,MFL/CLP,,
7384,Weld,,,148825.96,1463+17,60.77,60.12,60.12,26480,Block Valve - I-5 (1235+58),22755,Block Valve - East Canal (1513+49),5031.33,16,0.25,,52000, 12:20,,,,,,,,,,1170,,,1170,,,,,,,35.5291228,-119.6423847,264.1,GIRTH WELD,,,,MFL/CLP,,
7385,Anomaly - Corrosion,,INT,148826.38,1463+17,0.42,59.7,60.12,26480,Block Valve - I-5 (1235+58),22755.41,Block Valve - East Canal (1513+49),5030.91,16,0.25,,52000,,18,0.05,,,,,0.4,0.4, 05:45,1170,1934,1393,1170,0.84,1.19,1933,1392,,,35.5291228,-119.6423861,264.1, INT ML,Circumferential Slotting,,,MFL/CLP,,
7386,Anomaly - Corrosion,,INT,148872.07,1463+63,46.11,14.01,60.12,26480,Block Valve - I-5 (1235+58),22801.11,Block Valve - East Canal (1513+49),4985.22,16,0.25,,52000,,15,0.04,,,,,0.4,0.4, 05:47,1170,1934,1393,1170,0.84,1.19,1933,1392,,,35.5291218,-119.6425396,264.8, INT ML,Pitting,,,MFL/CLP,,
7387,Weld,,,148886.08,1463+77,60.12,60.7,60.7,26490,Block Valve - I-5 (1235+58),22815.12,Block Valve - East Canal (1513+49),4971.21,16,0.25,,52000, 09:36,,,,,,,,,,1170,,,1170,,,,,,,35.5291213,-119.6425866,265,GIRTH WELD,,,,MFL/CLP,,
7388,Anomaly - Corrosion,,INT,148914.59,1464+05,28.51,32.19,60.7,26490,Block Valve - I-5 (1235+58),22843.63,Block Valve - East Canal (1513+49),4942.7,16,0.25,,52000,,15,0.04,,,,,0.4,0.4, 05:53,1170,1935,1393,1170,0.84,1.191,1934,1393,,,35.5291204,-119.6426823,265.3, INT ML,Circumferential Slotting,,,MFL/CLP,,
7389,Anomaly - Corrosion,,INT,148914.72,1464+06,28.65,32.05,60.7,26490,Block Valve - I-5 (1235+58),22843.76,Block Valve - East Canal (1513+49),4942.56,16,0.25,,52000,,18,0.05,,,,,0.5,0.2, 05:44,1170,1932,1391,1170,0.841,1.189,1930,1390,,,35.5291204,-119.6426828,265.3, INT ML,Axial Slotting,,,MFL/CLP,,
7390,Weld,,,148946.78,1464+38,60.7,60.75,60.75,26500,Block Valve - I-5 (1235+58),22875.82,Block Valve - East Canal (1513+49),4910.51,16,0.25,,52000, 01:24,,,,,,,,,,1170,,,1170,,,,,,,35.52912,-119.6427904,266,GIRTH WELD,,,,MFL/CLP,,
7391,Anomaly - Corrosion,,INT,148980.65,1464+72,33.87,26.88,60.75,26500,Block Valve - I-5 (1235+58),22909.69,Block Valve - East Canal (1513+49),4876.64,16,0.25,,52000,,18,0.05,,,,,0.3,0.3, 05:35,1170,1935,1393,1170,0.84,1.191,1934,1393,,,35.5291194,-119.6429041,266.5, INT ML,Pinhole,,,MFL/CLP,,
7392,Weld,,,149007.53,1464+98,60.75,60.37,60.37,26510,Block Valve - I-5 (1235+58),22936.57,Block Valve - East Canal (1513+49),4849.76,16,0.25,,52000, 10:08,,,,,,,,,,1170,,,1170,,,,,,,35.5291186,-119.6429944,266.9,GIRTH WELD,,,,MFL/CLP,,
7393,Weld,,,149067.9,1465+59,60.37,60.57,60.57,26520,Block Valve - I-5 (1235+58),22996.94,Block Valve - East Canal (1513+49),4789.39,16,0.25,,52000, 01:56,,,,,,,,,,1170,,,1170,,,,,,,35.5291176,-119.6431971,267.8,GIRTH WELD,,,,MFL/CLP,,
7394,Anomaly - Corrosion,,INT,149092.64,1465+84,24.74,35.83,60.57,26520,Block Valve - I-5 (1235+58),23021.68,Block Valve - East Canal (1513+49),4764.64,16,0.25,,52000,,18,0.05,,,,,0.5,0.5, 05:43,1170,1932,1391,1170,0.841,1.189,1930,1390,,,35.5291174,-119.6432802,268, INT ML,Pitting,,,MFL/CLP,,
7395,Anomaly - Corrosion,,INT,149093.15,1465+84,25.25,35.33,60.57,26520,Block Valve - I-5 (1235+58),23022.19,Block Valve - East Canal (1513+49),4764.14,16,0.25,,52000,,15,0.04,,,,,0.6,0.7, 06:12,1170,1930,1390,1170,0.842,1.188,1929,1389,,,35.5291174,-119.6432818,268, INT ML,Pitting,,,MFL/CLP,,
7396,Anomaly - Corrosion,,INT,149101.45,1465+92,33.55,27.02,60.57,26520,Block Valve - I-5 (1235+58),23030.49,Block Valve - East Canal (1513+49),4755.83,16,0.25,,52000,,17,0.04,,,,,0.4,0.4, 05:42,1170,1934,1393,1170,0.84,1.19,1934,1392,,,35.5291173,-119.6433097,268, INT ML,Circumferential Slotting,,,MFL/CLP,,
7397,Anomaly - Corrosion Cluster,,INT,149103.36,1465+94,35.46,25.11,60.57,26520,Block Valve - I-5 (1235+58),23032.4,Block Valve - East Canal (1513+49),4753.92,16,0.25,,52000,,20,0.05,,,,,0.6,2, 05:31,1170,1928,1389,1170,0.843,1.187,1926,1387,,,35.5291172,-119.6433161,268, INT ML,Circumferential Grooving,,,MFL/CLP,,
7398,Anomaly - Corrosion,,INT,149111.75,1466+03,43.85,16.72,60.57,26520,Block Valve - I-5 (1235+58),23040.79,Block Valve - East Canal (1513+49),4745.54,16,0.25,,52000,,15,0.04,,,,,0.4,0.4, 05:42,1170,1935,1393,1170,0.84,1.191,1934,1393,,,35.5291171,-119.6433443,268.1, INT ML,Circumferential Slotting,,,MFL/CLP,,
7399,Anomaly - Corrosion Cluster,,INT,149114.93,1466+06,47.02,13.55,60.57,26520,Block Valve - I-5 (1235+58),23043.96,Block Valve - East Canal (1513+49),4742.36,16,0.25,,52000,,15,0.04,,,,,1.3,0.4, 06:03,1170,1907,1373,1170,0.852,1.173,1919,1382,,,35.529117,-119.643355,268.1, INT ML,Axial Grooving,,,MFL/CLP,,
7400,Weld,,,149128.47,1466+19,60.57,60.61,60.61,26530,Block Valve - I-5 (1235+58),23057.51,Block Valve - East Canal (1513+49),4728.82,16,0.25,,52000, 09:32,,,,,,,,,,1170,,,1170,,,,,,,35.5291166,-119.6434005,268.2,GIRTH WELD,,,,MFL/CLP,,
7401,Anomaly - Corrosion,,INT,149129.43,1466+20,0.96,59.65,60.61,26530,Block Valve - I-5 (1235+58),23058.47,Block Valve - East Canal (1513+49),4727.86,16,0.25,,52000,,15,0.04,,,,,0.3,0.3, 06:22,1170,1935,1393,1170,0.84,1.191,1935,1393,,,35.5291166,-119.6434037,268.2, INT ML,Pinhole,,,MFL/CLP,,
7402,Anomaly - Corrosion,,INT,149171.36,1466+62,42.88,17.73,60.61,26530,Block Valve - I-5 (1235+58),23100.39,Block Valve - East Canal (1513+49),4685.93,16,0.25,,52000,,20,0.05,,,,,0.6,0.6, 06:03,1170,1927,1388,1170,0.843,1.186,1925,1386,,,35.5291157,-119.6435445,268.5, INT ML,Pitting,,,MFL/CLP,,
7403,Anomaly - Corrosion Cluster,,INT,149180.83,1466+72,52.37,8.25,60.61,26530,Block Valve - I-5 (1235+58),23109.87,Block Valve - East Canal (1513+49),4676.45,16,0.25,,52000,,19,0.05,,,,,1.8,1, 05:56,1170,1872,1348,1170,0.868,1.152,1873,1349,,,35.5291156,-119.6435763,268.4,*INT ML,Pitting,,,MFL/CLP,,
7404,Repair - Welded sleeve begin,,,149188.72,1466+80,60.25,0.36,60.61,26530,Block Valve - I-5 (1235+58),23117.76,Block Valve - East Canal (1513+49),4668.57,16,0.25,,52000,,,,,,,,,,,1170,,,1170,,,,,,,35.5291155,-119.6436028,268.3,REPAIR-SHELL START,,,,MFL/CLP,,
7405,Weld,,,149189.08,1466+80,60.61,60.01,60.01,26540,Block Valve - I-5 (1235+58),23118.12,Block Valve - East Canal (1513+49),4668.21,16,0.25,,52000, 01:36,,,,,,,,,,1170,,,1170,,,,,,,35.5291155,-119.643604,268.3,GIRTH WELD,,,,MFL/CLP,,
7406,Repair - Welded sleeve end,,,149231.25,1467+22,42.17,17.84,60.01,26540,Block Valve - I-5 (1235+58),23160.29,Block Valve - East Canal (1513+49),4626.03,16,0.25,,52000,,,,,,,,,,,1170,,,1170,,,,,,,35.5291151,-119.6437456,268.2,REPAIR-SHELL END,,,,MFL/CLP,,
7407,Anomaly - Corrosion,,INT,149235.55,1467+26,46.47,13.54,60.01,26540,Block Valve - I-5 (1235+58),23164.59,Block Valve - East Canal (1513+49),4621.74,16,0.25,,52000,,15,0.04,,,,,0.6,0.7, 05:41,1170,1930,1390,1170,0.842,1.188,1929,1389,,,35.529115,-119.64376,268.2, INT ML,Pitting,,,MFL/CLP,,
7408,Anomaly - Corrosion,,INT,149237.47,1467+28,48.39,11.62,60.01,26540,Block Valve - I-5 (1235+58),23166.51,Block Valve - East Canal (1513+49),4619.82,16,0.25,,52000,,26,0.07,,,,,0.4,0.5, 05:45,1170,1930,1389,1170,0.842,1.187,1928,1388,,,35.529115,-119.6437665,268.3, INT ML,Pitting,,,MFL/CLP,,
7409,Anomaly - Corrosion,,INT,149237.59,1467+29,48.51,11.5,60.01,26540,Block Valve - I-5 (1235+58),23166.63,Block Valve - East Canal (1513+49),4619.7,16,0.25,,52000,,20,0.05,,,,,0.4,0.3, 05:45,1170,1933,1392,1170,0.841,1.189,1932,1391,,,35.529115,-119.6437669,268.3, INT ML,Axial Slotting,,,MFL/CLP,,
7410,Anomaly - Corrosion,,INT,149239.07,1467+30,49.98,10.02,60.01,26540,Block Valve - I-5 (1235+58),23168.1,Block Valve - East Canal (1513+49),4618.22,16,0.25,,52000,,16,0.04,,,,,0.6,0.6, 06:05,1170,1930,1389,1170,0.842,1.187,1928,1388,,,35.5291149,-119.6437718,268.3, INT ML,Pitting,,,MFL/CLP,,
7411,Anomaly - Corrosion,,INT,149244.37,1467+35,55.3,4.72,60.01,26540,Block Valve - I-5 (1235+58),23173.41,Block Valve - East Canal (1513+49),4612.91,16,0.25,,52000,,28,0.07,,,,,0.6,0.7, 05:41,1170,1924,1385,1170,0.845,1.184,1920,1383,,,35.5291148,-119.6437897,268.3, INT ML,Pitting,,,MFL/CLP,,
7412,Weld,,,149249.09,1467+40,60.01,60.7,60.7,26550,Block Valve - I-5 (1235+58),23178.13,Block Valve - East Canal (1513+49),4608.2,16,0.25,,52000, 09:48,,,,,,,,,,1170,,,1170,,,,,,,35.5291146,-119.6438055,268.3,GIRTH WELD,,,,MFL/CLP,,
7413,Anomaly - Corrosion,,INT,149261.95,1467+53,12.85,47.84,60.7,26550,Block Valve - I-5 (1235+58),23190.98,Block Valve - East Canal (1513+49),4595.34,16,0.25,,52000,,18,0.05,,,,,0.4,0.3, 05:45,1170,1933,1392,1170,0.841,1.19,1932,1391,,,35.5291143,-119.6438486,268.3,*INT ML,Axial Slotting,,,MFL/CLP,,
7414,Anomaly - Corrosion,,INT,149262.07,1467+53,12.98,47.72,60.7,26550,Block Valve - I-5 (1235+58),23191.11,Block Valve - East Canal (1513+49),4595.22,16,0.25,,52000,,19,0.05,,,,,1.5,0.8, 05:52,1170,1887,1359,1170,0.861,1.161,1876,1351,,,35.5291143,-119.6438491,268.3, INT ML,Pitting,,,MFL/CLP,,
7415,Anomaly - Corrosion,,INT,149279.61,1467+71,30.53,30.18,60.7,26550,Block Valve - I-5 (1235+58),23208.65,Block Valve - East Canal (1513+49),4577.67,16,0.25,,52000,,20,0.05,,,,,0.5,0.5, 05:49,1170,1931,1390,1170,0.842,1.188,1929,1389,,,35.5291138,-119.643908,268.3, INT ML,Pitting,,,MFL/CLP,,
7416,Weld,,,149309.79,1468+01,60.7,59.99,59.99,26560,Block Valve - I-5 (1235+58),23238.83,Block Valve - East Canal (1513+49),4547.5,16,0.25,,52000, 01:44,,,,,,,,,,1170,,,1170,,,,,,,35.5291133,-119.6440093,268.6,GIRTH WELD,,,,MFL/CLP,,
7417,Weld,,,149369.78,1468+61,59.99,58.69,58.69,26570,Block Valve - I-5 (1235+58),23298.82,Block Valve - East Canal (1513+49),4487.5,16,0.25,,52000, 10:04,,,,,,,,,,1170,,,1170,,,,,,,35.5291118,-119.6442108,269,GIRTH WELD,,,,MFL/CLP,,
7418,Weld,,,149428.48,1469+19,58.69,60.28,60.28,26580,Block Valve - I-5 (1235+58),23357.52,Block Valve - East Canal (1513+49),4428.81,16,0.25,,52000, 02:00,,,,,,,,,,1170,,,1170,,,,,,,35.5291103,-119.6444078,269.6,GIRTH WELD,,,,MFL/CLP,,
7419,Weld,,,149488.75,1469+80,60.28,60.17,60.18,26590,Block Valve - I-5 (1235+58),23417.79,Block Valve - East Canal (1513+49),4368.53,16,0.25,,52000, 11:00,,,,,,,,,,1170,,,1170,,,,,,,35.5291093,-119.6446103,270.1,GIRTH WELD,,,,MFL/CLP,,
7420,Weld,,,149548.93,1470+40,60.18,59.15,59.15,26600,Block Valve - I-5 (1235+58),23477.97,Block Valve - East Canal (1513+49),4308.36,16,0.25,,52000, 09:24,,,,,,,,,,1170,,,1170,,,,,,,35.5291074,-119.6448123,270.3,GIRTH WELD,,,,MFL/CLP,,
7421,Weld,,,149608.08,1470+99,59.15,60.29,60.29,26610,Block Valve - I-5 (1235+58),23537.12,Block Valve - East Canal (1513+49),4249.21,16,0.25,,52000, 01:48,,,,,,,,,,1170,,,1170,,,,,,,35.5291061,-119.6450109,270.9,GIRTH WELD,,,,MFL/CLP,,
7422,Weld,,,149668.37,1471+59,60.29,60.33,60.33,26620,Block Valve - I-5 (1235+58),23597.41,Block Valve - East Canal (1513+49),4188.92,16,0.25,,52000, 10:48,,,,,,,,,,1170,,,1170,,,,,,,35.5291046,-119.6452134,271.5,GIRTH WELD,,,,MFL/CLP,,
7423,Anomaly - Corrosion,,INT,149698.88,1471+90,30.51,29.81,60.33,26620,Block Valve - I-5 (1235+58),23627.92,Block Valve - East Canal (1513+49),4158.41,16,0.25,,52000,,21,0.05,,,,,0.5,0.7, 05:50,1170,1929,1389,1170,0.842,1.187,1927,1388,,,35.5291033,-119.6453158,271.9, INT ML,Pitting,,,MFL/CLP,,
7424,Weld,,,149728.69,1472+20,60.33,60.4,60.39,26630,Block Valve - I-5 (1235+58),23657.73,Block Valve - East Canal (1513+49),4128.6,16,0.25,,52000, 01:36,,,,,,,,,,1170,,,1170,,,,,,,35.5291024,-119.6454159,272.1,GIRTH WELD,,,,MFL/CLP,,
7425,Weld,,,149789.09,1472+80,60.39,60.57,60.57,26640,Block Valve - I-5 (1235+58),23718.13,Block Valve - East Canal (1513+49),4068.2,16,0.25,,52000, 10:44,,,,,,,,,,1170,,,1170,,,,,,,35.5291013,-119.6456187,272.6,GIRTH WELD,,,,MFL/CLP,,
7426,Weld,,,149849.66,1473+41,60.57,59.8,59.8,26650,Block Valve - I-5 (1235+58),23778.7,Block Valve - East Canal (1513+49),4007.63,16,0.25,,52000, 01:00,,,,,,,,,,1170,,,1170,,,,,,,35.5290995,-119.6458221,273,GIRTH WELD,,,,MFL/CLP,,
7427,Weld,,,149909.46,1474+00,59.8,60.33,60.33,26660,Block Valve - I-5 (1235+58),23838.49,Block Valve - East Canal (1513+49),3947.83,16,0.25,,52000, 09:56,,,,,,,,,,1170,,,1170,,,,,,,35.529098,-119.6460229,273.3,GIRTH WELD,,,,MFL/CLP,,
7428,Weld,,,149969.78,1474+61,60.33,60.74,60.74,26670,Block Valve - I-5 (1235+58),23898.82,Block Valve - East Canal (1513+49),3887.5,16,0.25,,52000, 02:12,,,,,,,,,,1170,,,1170,,,,,,,35.5290972,-119.6462255,273.5,GIRTH WELD,,,,MFL/CLP,,
7429,Weld,,,150030.53,1475+22,60.74,59.91,59.91,26680,Block Valve - I-5 (1235+58),23959.56,Block Valve - East Canal (1513+49),3826.76,16,0.25,,52000, 12:24,,,,,,,,,,1170,,,1170,,,,,,,35.5290972,-119.6464295,273.9,GIRTH WELD,,,,MFL/CLP,,
7430,Anomaly - Corrosion,,INT,150064.96,1475+56,34.43,25.48,59.91,26680,Block Valve - I-5 (1235+58),23994,Block Valve - East Canal (1513+49),3792.33,16,0.25,,52000,,18,0.05,,,,,0.4,0.4, 05:44,1170,1933,1392,1170,0.841,1.19,1932,1391,,,35.5290971,-119.6465451,274, INT ML,Pitting,,,MFL/CLP,,
7431,Weld,,,150090.43,1475+81,59.91,59.78,59.78,26690,Block Valve - I-5 (1235+58),24019.47,Block Valve - East Canal (1513+49),3766.85,16,0.25,,52000, 09:20,,,,,,,,,,1170,,,1170,,,,,,,35.529097,-119.6466306,274.1,GIRTH WELD,,,,MFL/CLP,,
7432,Anomaly - Corrosion,,INT,150092.17,1475+83,1.73,58.05,59.78,26690,Block Valve - I-5 (1235+58),24021.2,Block Valve - East Canal (1513+49),3765.12,16,0.25,,52000,,15,0.04,,,,,0.5,0.4, 05:44,1170,1932,1391,1170,0.841,1.189,1931,1390,,,35.529097,-119.6466364,274.1, INT ML,Pitting,,,MFL/CLP,,
7433,Weld,,,150150.21,1476+41,59.78,60.72,60.72,26700,Block Valve - I-5 (1235+58),24079.25,Block Valve - East Canal (1513+49),3707.08,16,0.25,,52000, 12:08,,,,,,,,,,1170,,,1170,,,,,,,35.5290969,-119.6468314,274.3,GIRTH WELD,,,,MFL/CLP,,
7434,Weld,,,150210.93,1477+02,60.72,60.16,60.16,26710,Block Valve - I-5 (1235+58),24139.97,Block Valve - East Canal (1513+49),3646.36,16,0.25,,52000, 09:20,,,,,,,,,,1170,,,1170,,,,,,,35.5290956,-119.6470353,274.7,GIRTH WELD,,,,MFL/CLP,,
7435,Weld,,,150271.1,1477+62,60.16,60.68,60.68,26720,Block Valve - I-5 (1235+58),24200.14,Block Valve - East Canal (1513+49),3586.19,16,0.25,,52000, 01:24,,,,,,,,,,1170,,,1170,,,,,,,35.529095,-119.6472373,275,GIRTH WELD,,,,MFL/CLP,,
7436,Weld,,,150331.78,1478+23,60.68,60.58,60.58,26730,Block Valve - I-5 (1235+58),24260.81,Block Valve - East Canal (1513+49),3525.51,16,0.25,,52000, 12:08,,,,,,,,,,1170,,,1170,,,,,,,35.5290941,-119.6474411,275.2,GIRTH WELD,,,,MFL/CLP,,
7437,Weld,,,150392.36,1478+83,60.58,60.1,60.1,26740,Block Valve - I-5 (1235+58),24321.4,Block Valve - East Canal (1513+49),3464.93,16,0.25,,52000, 01:52,,,,,,,,,,1170,,,1170,,,,,,,35.5290933,-119.6476445,275.4,GIRTH WELD,,,,MFL/CLP,,
7438,Weld,,,150452.45,1479+44,60.1,60.7,60.7,26750,Block Valve - I-5 (1235+58),24381.49,Block Valve - East Canal (1513+49),3404.83,16,0.25,,52000, 11:24,,,,,,,,,,1170,,,1170,,,,,,,35.5290921,-119.6478463,275.9,GIRTH WELD,,,,MFL/CLP,,
7439,Weld,,,150513.15,1480+04,60.7,60.41,60.41,26760,Block Valve - I-5 (1235+58),24442.19,Block Valve - East Canal (1513+49),3344.14,16,0.25,,52000, 10:08,,,,,,,,,,1170,,,1170,,,,,,,35.5290902,-119.6480501,276.9,GIRTH WELD,,,,MFL/CLP,,
7440,Weld,,,150573.56,1480+65,60.41,60.31,60.31,26770,Block Valve - I-5 (1235+58),24502.6,Block Valve - East Canal (1513+49),3283.72,16,0.25,,52000, 12:56,,,,,,,,,,1170,,,1170,,,,,,,35.5290887,-119.6482529,278.2,GIRTH WELD,,,,MFL/CLP,,
7441,Weld,,,150633.87,1481+25,60.31,60.47,60.47,26780,Block Valve - I-5 (1235+58),24562.91,Block Valve - East Canal (1513+49),3223.42,16,0.25,,52000, 10:12,,,,,,,,,,1170,,,1170,,,,,,,35.5290873,-119.6484554,279.4,GIRTH WELD,,,,MFL/CLP,,
7442,Anomaly - Corrosion,,INT,150691.85,1481+83,57.98,2.48,60.47,26780,Block Valve - I-5 (1235+58),24620.89,Block Valve - East Canal (1513+49),3165.43,16,0.25,,52000,,15,0.04,,,,,0.4,0.4, 05:56,1170,1934,1393,1170,0.84,1.19,1933,1392,,,35.5290866,-119.6486501,280.4, INT ML,Axial Slotting,,,MFL/CLP,,
7443,Weld,,,150694.34,1481+86,60.47,60.41,60.41,26790,Block Valve - I-5 (1235+58),24623.38,Block Valve - East Canal (1513+49),3162.95,16,0.25,,52000, 01:48,,,,,,,,,,1170,,,1170,,,,,,,35.5290865,-119.6486584,280.4,GIRTH WELD,,,,MFL/CLP,,
7444,Weld,,,150754.75,1482+46,60.41,60.11,60.11,26800,Block Valve - I-5 (1235+58),24683.79,Block Valve - East Canal (1513+49),3102.54,16,0.25,,52000, 10:08,,,,,,,,,,1170,,,1170,,,,,,,35.5290855,-119.6488612,281.2,GIRTH WELD,,,,MFL/CLP,,
7445,Anomaly - Corrosion,,INT,150762.02,1482+53,7.28,52.83,60.11,26800,Block Valve - I-5 (1235+58),24691.06,Block Valve - East Canal (1513+49),3095.26,16,0.25,,52000,,19,0.05,,,,,0.5,0.6, 05:52,1170,1930,1390,1170,0.842,1.188,1929,1389,,,35.5290852,-119.6488856,281.2, INT ML,Pitting,,,MFL/CLP,,
7446,Weld,,,150814.86,1483+06,60.11,60.22,60.22,26810,Block Valve - I-5 (1235+58),24743.89,Block Valve - East Canal (1513+49),3042.43,16,0.25,,52000, 12:44,,,,,,,,,,1170,,,1170,,,,,,,35.529084,-119.649063,281.7,GIRTH WELD,,,,MFL/CLP,,
7447,Anomaly - Corrosion,,INT,150872.22,1483+63,57.36,2.86,60.22,26810,Block Valve - I-5 (1235+58),24801.26,Block Valve - East Canal (1513+49),2985.07,16,0.25,,52000,,28,0.07,,,,,0.3,0.5, 05:48,1170,1933,1392,1170,0.841,1.189,1932,1391,,,35.5290825,-119.6492555,282,*INT ML,Circumferential Slotting,,,MFL/CLP,,
7448,Weld,,,150875.08,1483+66,60.22,60.32,60.32,26820,Block Valve - I-5 (1235+58),24804.12,Block Valve - East Canal (1513+49),2982.21,16,0.25,,52000, 10:12,,,,,,,,,,1170,,,1170,,,,,,,35.5290824,-119.6492652,282,GIRTH WELD,,,,MFL/CLP,,
7449,Anomaly - Corrosion,,INT,150878.47,1483+70,3.39,56.93,60.32,26820,Block Valve - I-5 (1235+58),24807.51,Block Valve - East Canal (1513+49),2978.81,16,0.25,,52000,,19,0.05,,,,,0.3,0.3, 05:44,1170,1935,1393,1170,0.84,1.191,1935,1393,,,35.5290823,-119.6492765,282, INT ML,Pinhole,,,MFL/CLP,,
7450,Anomaly - Corrosion,,INT,150897.97,1483+89,22.89,37.43,60.32,26820,Block Valve - I-5 (1235+58),24827.01,Block Valve - East Canal (1513+49),2959.31,16,0.25,,52000,,17,0.04,,,,,0.6,0.7, 05:42,1170,1928,1388,1170,0.843,1.186,1926,1387,,,35.5290817,-119.649342,281.9, INT ML,Pitting,,,MFL/CLP,,
7451,Anomaly - Corrosion,,INT,150906.74,1483+98,31.66,28.66,60.32,26820,Block Valve - I-5 (1235+58),24835.78,Block Valve - East Canal (1513+49),2950.55,16,0.25,,52000,,21,0.05,,,,,0.4,0.6, 05:55,1170,1932,1391,1170,0.841,1.189,1930,1390,,,35.5290815,-119.6493714,281.9, INT ML,Pitting,,,MFL/CLP,,
7452,Anomaly - Corrosion,,INT,150921.75,1484+13,46.67,13.65,60.32,26820,Block Valve - I-5 (1235+58),24850.79,Block Valve - East Canal (1513+49),2935.54,16,0.25,,52000,,15,0.04,,,,,0.6,0.7, 06:15,1170,1931,1390,1170,0.842,1.188,1930,1389,,,35.5290812,-119.6494218,281.9, INT ML,Pitting,,,MFL/CLP,,
7453,Repair - Welded sleeve begin,,,150926.46,1484+18,51.38,8.94,60.32,26820,Block Valve - I-5 (1235+58),24855.5,Block Valve - East Canal (1513+49),2930.83,16,0.25,,52000,,,,,,,,,,,1170,,,1170,,,,,,,35.5290812,-119.6494376,281.9,REPAIR-SHELL START,,,,MFL/CLP,,
7454,Repair - Welded sleeve end,,,150928.41,1484+20,53.32,7,60.32,26820,Block Valve - I-5 (1235+58),24857.44,Block Valve - East Canal (1513+49),2928.88,16,0.25,,52000,,,,,,,,,,,1170,,,1170,,,,,,,35.5290812,-119.6494442,281.8,REPAIR-SHELL END,,,,MFL/CLP,,
7455,Weld,,,150935.4,1484+27,60.32,60.66,60.65,26830,Block Valve - I-5 (1235+58),24864.44,Block Valve - East Canal (1513+49),2921.89,16,0.25,,52000, 11:16,,,,,,,,,,1170,,,1170,,,,,,,35.5290811,-119.6494676,281.8,GIRTH WELD,,,,MFL/CLP,,
7456,Anomaly - Corrosion,,INT,150936.08,1484+27,0.68,59.98,60.65,26830,Block Valve - I-5 (1235+58),24865.12,Block Valve - East Canal (1513+49),2921.21,16,0.25,,52000,,19,0.05,,,,,0.7,0.8, 06:05,1170,1922,1384,1170,0.845,1.183,1919,1382,,,35.529081,-119.6494699,281.8, INT ML,Pitting,,,MFL/CLP,,
7457,Anomaly - Corrosion,,INT,150938.61,1484+30,3.21,57.45,60.65,26830,Block Valve - I-5 (1235+58),24867.64,Block Valve - East Canal (1513+49),2918.68,16,0.25,,52000,,17,0.04,,,,,0.5,0.6, 06:04,1170,1931,1390,1170,0.842,1.188,1930,1389,,,35.529081,-119.6494784,281.8, INT ML,Pitting,,,MFL/CLP,,
7458,Anomaly - Corrosion,,INT,150939.81,1484+31,4.41,56.24,60.65,26830,Block Valve - I-5 (1235+58),24868.85,Block Valve - East Canal (1513+49),2917.47,16,0.25,,52000,,16,0.04,,,,,0.6,0.5, 06:02,1170,1930,1389,1170,0.842,1.187,1928,1388,,,35.5290809,-119.6494824,281.8, INT ML,Pitting,,,MFL/CLP,,
7459,Anomaly - Corrosion,,INT,150940.38,1484+32,4.98,55.68,60.65,26830,Block Valve - I-5 (1235+58),24869.42,Block Valve - East Canal (1513+49),2916.91,16,0.25,,52000,,20,0.05,,,,,0.5,0.4, 06:05,1170,1931,1390,1170,0.842,1.188,1929,1389,,,35.5290809,-119.6494843,281.8, INT ML,Pitting,,,MFL/CLP,,
7460,Anomaly - Corrosion,,INT,150941,1484+32,5.6,55.06,60.65,26830,Block Valve - I-5 (1235+58),24870.04,Block Valve - East Canal (1513+49),2916.29,16,0.25,,52000,,15,0.04,,,,,0.5,0.6, 06:03,1170,1932,1391,1170,0.841,1.189,1931,1390,,,35.5290809,-119.6494864,281.8, INT ML,Pitting,,,MFL/CLP,,
7461,Anomaly - Corrosion,,INT,150946.39,1484+38,10.98,49.67,60.65,26830,Block Valve - I-5 (1235+58),24875.42,Block Valve - East Canal (1513+49),2910.9,16,0.25,,52000,,16,0.04,,,,,0.7,0.8, 05:53,1170,1925,1386,1170,0.844,1.185,1922,1384,,,35.5290808,-119.6495045,281.8, INT ML,Pitting,,,MFL/CLP,,
7462,Anomaly - Corrosion,,INT,150951.35,1484+43,15.95,44.71,60.65,26830,Block Valve - I-5 (1235+58),24880.39,Block Valve - East Canal (1513+49),2905.94,16,0.25,,52000,,16,0.04,,,,,1,0.7, 06:03,1170,1917,1380,1170,0.848,1.18,1913,1377,,,35.5290806,-119.6495212,281.7, INT ML,Pitting,,,MFL/CLP,,
7463,Anomaly - Corrosion,,INT,150957.67,1484+49,22.27,38.38,60.65,26830,Block Valve - I-5 (1235+58),24886.71,Block Valve - East Canal (1513+49),2899.61,16,0.25,,52000,,15,0.04,,,,,0.6,0.4, 06:11,1170,1931,1390,1170,0.842,1.188,1930,1389,,,35.5290805,-119.6495424,281.7, INT ML,Pitting,,,MFL/CLP,,
7464,Anomaly - Corrosion,,INT,150962.06,1484+53,26.65,34,60.65,26830,Block Valve - I-5 (1235+58),24891.1,Block Valve - East Canal (1513+49),2895.23,16,0.25,,52000,,17,0.04,,,,,0.6,0.6, 05:58,1170,1929,1389,1170,0.843,1.187,1927,1388,,,35.5290804,-119.6495571,281.7, INT ML,Pitting,,,MFL/CLP,,
7465,Anomaly - Corrosion,,INT,150980.54,1484+72,45.14,15.52,60.65,26830,Block Valve - I-5 (1235+58),24909.58,Block Valve - East Canal (1513+49),2876.75,16,0.25,,52000,,15,0.04,,,,,0.4,0.2, 05:42,1170,1935,1393,1170,0.84,1.191,1934,1393,,,35.5290799,-119.6496192,281.9, INT ML,Pinhole,,,MFL/CLP,,
7466,Anomaly - Corrosion,,INT,150991.95,1484+83,56.55,4.11,60.65,26830,Block Valve - I-5 (1235+58),24920.98,Block Valve - East Canal (1513+49),2865.34,16,0.25,,52000,,17,0.04,,,,,0.4,0.3, 05:59,1170,1934,1393,1170,0.84,1.19,1934,1392,,,35.5290796,-119.6496575,281.9, INT ML,Pinhole,,,MFL/CLP,,
7467,Anomaly - Corrosion,,INT,150992.14,1484+83,56.73,3.92,60.65,26830,Block Valve - I-5 (1235+58),24921.18,Block Valve - East Canal (1513+49),2865.15,16,0.25,,52000,,17,0.04,,,,,0.3,0.2, 06:01,1170,1936,1394,1170,0.84,1.191,1935,1393,,,35.5290796,-119.6496581,281.9, INT ML,Pinhole,,,MFL/CLP,,
7468,Anomaly - Corrosion,,INT,150993.12,1484+84,57.72,2.94,60.65,26830,Block Valve - I-5 (1235+58),24922.16,Block Valve - East Canal (1513+49),2864.17,16,0.25,,52000,,22,0.06,,,,,0.4,0.4, 06:04,1170,1932,1391,1170,0.841,1.189,1931,1390,,,35.5290796,-119.6496614,281.9, INT ML,Pitting,,,MFL/CLP,,
7469,Weld,,,150996.06,1484+87,60.65,59.87,59.87,26840,Block Valve - I-5 (1235+58),24925.1,Block Valve - East Canal (1513+49),2861.23,16,0.25,,52000, 01:20,,,,,,,,,,1170,,,1170,,,,,,,35.5290795,-119.6496712,281.9,GIRTH WELD,,,,MFL/CLP,,
7470,Anomaly - Corrosion,,INT,150996.44,1484+88,0.38,59.49,59.87,26840,Block Valve - I-5 (1235+58),24925.48,Block Valve - East Canal (1513+49),2860.85,16,0.25,,52000,,27,0.07,,,,,0.5,0.6, 06:19,1170,1926,1387,1170,0.844,1.185,1923,1385,,,35.5290795,-119.6496725,281.9, INT ML,Pitting,,,MFL/CLP,,
7471,Anomaly - Corrosion Cluster,,INT,151040.11,1485+31,44.06,15.81,59.87,26840,Block Valve - I-5 (1235+58),24969.15,Block Valve - East Canal (1513+49),2817.18,16,0.25,,52000,,19,0.05,,,,,2.1,1.6, 06:08,1170,1856,1336,1170,0.876,1.142,1900,1368,,,35.5290784,-119.6498191,282.1, INT ML,General Metal Loss,,,MFL/CLP,,
7472,Anomaly - Corrosion Cluster,,INT,151044.01,1485+35,47.96,11.91,59.87,26840,Block Valve - I-5 (1235+58),24973.05,Block Valve - East Canal (1513+49),2813.27,16,0.25,,52000,,19,0.05,,,,,1.4,0.7, 05:42,1170,1891,1362,1170,0.859,1.164,1901,1369,,,35.5290783,-119.6498322,282.1, INT ML,Pitting,,,MFL/CLP,,
7473,Weld,,,151055.93,1485+47,59.87,60.3,60.3,26850,Block Valve - I-5 (1235+58),24984.96,Block Valve - East Canal (1513+49),2801.36,16,0.25,,52000, 10:16,,,,,,,,,,1170,,,1170,,,,,,,35.5290778,-119.6498722,282,GIRTH WELD,,,,MFL/CLP,,
7474,Anomaly - Corrosion,,INT,151061.23,1485+52,5.31,54.99,60.3,26850,Block Valve - I-5 (1235+58),24990.27,Block Valve - East Canal (1513+49),2796.05,16,0.25,,52000,,19,0.05,,,,,0.4,0.4, 05:46,1170,1932,1391,1170,0.841,1.189,1931,1390,,,35.5290776,-119.64989,282, INT ML,Pitting,,,MFL/CLP,,
7475,Anomaly - Corrosion,,INT,151065.56,1485+57,9.63,50.67,60.3,26850,Block Valve - I-5 (1235+58),24994.6,Block Valve - East Canal (1513+49),2791.73,16,0.25,,52000,,16,0.04,,,,,0.8,0.8, 05:40,1170,1924,1385,1170,0.845,1.184,1921,1383,,,35.5290774,-119.6499045,282, INT ML,Pitting,,,MFL/CLP,,
7476,Anomaly - Corrosion Cluster,,INT,151065.88,1485+57,9.96,50.34,60.3,26850,Block Valve - I-5 (1235+58),24994.92,Block Valve - East Canal (1513+49),2791.4,16,0.25,,52000,,21,0.05,,,,,1.4,0.8, 05:47,1170,1885,1357,1170,0.862,1.16,1892,1362,,,35.5290774,-119.6499056,282, INT ML,Pitting,,,MFL/CLP,,
7477,Weld,,,151116.23,1486+07,60.3,60.47,60.47,26860,Block Valve - I-5 (1235+58),25045.27,Block Valve - East Canal (1513+49),2741.06,16,0.25,,52000, 01:12,,,,,,,,,,1170,,,1170,,,,,,,35.5290759,-119.6500746,282.2,GIRTH WELD,,,,MFL/CLP,,
7478,Weld,,,151176.69,1486+68,60.47,60.56,60.56,26870,Block Valve - I-5 (1235+58),25105.73,Block Valve - East Canal (1513+49),2680.59,16,0.25,,52000, 09:32,,,,,,,,,,1170,,,1170,,,,,,,35.5290741,-119.6502776,282.4,GIRTH WELD,,,,MFL/CLP,,
