Repository: kerbergr/datadump

File: MLCompare/bin/Debug/netcoreapp3.1/ex2/oldAug12_final.csv (part 52 of 64)
74,Anomaly - Corrosion,,INT,1110.35,11+13,40.81,19.61,60.43,240,Launch Valve - Rio Bravo Station (0+00),1110.35,Block Valve  BV 7.14 (377+16),36530.18,16,0.25,,52000,,15,0.04,,,,,0.3,0.4, 05:55,1170,1935,1393,1170,0.84,1.191,1935,1393,,,35.4366554,-119.2694426,320.4, INT ML,Pinhole,,,MFL/CLP,,
75,Weld,,,1129.97,11+32,60.43,60.31,60.31,250,Launch Valve - Rio Bravo Station (0+00),1129.97,Block Valve  BV 7.14 (377+16),36510.56,16,0.25,,52000, 02:04,,,,,,,,,,1170,,,1170,,,,,,,35.4367093,-119.2694419,320.8,GIRTH WELD,,,,MFL/CLP,,
76,Anomaly - Corrosion,,INT,1188.08,11+90,58.11,2.2,60.31,250,Launch Valve - Rio Bravo Station (0+00),1188.08,Block Valve  BV 7.14 (377+16),36452.45,16,0.25,,52000,,16,0.04,,,,,0.3,0.4, 05:46,1170,1935,1393,1170,0.84,1.191,1935,1393,,,35.436869,-119.2694407,321.6, INT ML,Pinhole,,,MFL/CLP,,
77,Weld,,,1190.28,11+93,60.31,60.3,60.3,260,Launch Valve - Rio Bravo Station (0+00),1190.28,Block Valve  BV 7.14 (377+16),36450.26,16,0.25,,52000, 11:48,,,,,,,,,,1170,,,1170,,,,,,,35.436875,-119.2694407,321.6,GIRTH WELD,,,,MFL/CLP,,
7479,Anomaly - Corrosion Cluster,,INT,151226.66,1487+18,49.97,10.59,60.56,26870,Block Valve - I-5 (1235+58),25155.7,Block Valve - East Canal (1513+49),2630.62,16,0.25,,52000,,15,0.04,,,,,1.4,1, 05:48,1170,1904,1371,1170,0.854,1.171,1920,1382,,,35.5290726,-119.6504453,282.4, INT ML,Pitting,,,MFL/CLP,,
7480,Anomaly - Corrosion,,INT,151230.17,1487+21,53.48,7.08,60.56,26870,Block Valve - I-5 (1235+58),25159.21,Block Valve - East Canal (1513+49),2627.11,16,0.25,,52000,,15,0.04,,,,,0.6,0.9, 05:47,1170,1930,1390,1170,0.842,1.188,1929,1389,,,35.5290725,-119.6504571,282.4, INT ML,Pitting,,,MFL/CLP,,
7481,Weld,,,151237.25,1487+29,60.56,60.37,60.37,26880,Block Valve - I-5 (1235+58),25166.29,Block Valve - East Canal (1513+49),2620.04,16,0.25,,52000, 12:56,,,,,,,,,,1170,,,1170,,,,,,,35.5290724,-119.6504809,282.4,GIRTH WELD,,,,MFL/CLP,,
7482,Weld,,,151297.62,1487+89,60.37,60.45,60.45,26890,Block Valve - I-5 (1235+58),25226.66,Block Valve - East Canal (1513+49),2559.67,16,0.25,,52000, 02:20,,,,,,,,,,1170,,,1170,,,,,,,35.5290711,-119.6506835,282.7,GIRTH WELD,,,,MFL/CLP,,
7483,Weld,,,151358.06,1488+49,60.45,60.64,60.64,26900,Block Valve - I-5 (1235+58),25287.1,Block Valve - East Canal (1513+49),2499.22,16,0.25,,52000, 09:20,,,,,,,,,,1170,,,1170,,,,,,,35.5290694,-119.6508864,283.5,GIRTH WELD,,,,MFL/CLP,,
7484,Weld,,,151418.7,1489+10,60.64,59.97,59.97,26910,Block Valve - I-5 (1235+58),25347.74,Block Valve - East Canal (1513+49),2438.59,16,0.25,,52000, 02:08,,,,,,,,,,1170,,,1170,,,,,,,35.5290674,-119.6510899,284,GIRTH WELD,,,,MFL/CLP,,
7485,Weld,,,151478.68,1489+70,59.97,60.74,60.74,26920,Block Valve - I-5 (1235+58),25407.71,Block Valve - East Canal (1513+49),2378.61,16,0.25,,52000, 08:44,,,,,,,,,,1170,,,1170,,,,,,,35.5290663,-119.6512913,284.5,GIRTH WELD,,,,MFL/CLP,,
7486,Weld,,,151539.41,1490+31,60.74,60.67,60.67,26930,Block Valve - I-5 (1235+58),25468.45,Block Valve - East Canal (1513+49),2317.87,16,0.25,,52000, 01:48,,,,,,,,,,1170,,,1170,,,,,,,35.5290649,-119.6514951,285.1,GIRTH WELD,,,,MFL/CLP,,
7487,Weld,,,151600.08,1490+91,60.67,60.12,60.12,26940,Block Valve - I-5 (1235+58),25529.12,Block Valve - East Canal (1513+49),2257.21,16,0.25,,52000, 10:16,,,,,,,,,,1170,,,1170,,,,,,,35.5290635,-119.6516988,285.8,GIRTH WELD,,,,MFL/CLP,,
7488,Weld,,,151660.2,1491+52,60.12,60.58,60.58,26950,Block Valve - I-5 (1235+58),25589.24,Block Valve - East Canal (1513+49),2197.09,16,0.25,,52000, 01:40,,,,,,,,,,1170,,,1170,,,,,,,35.5290616,-119.6519005,286.6,GIRTH WELD,,,,MFL/CLP,,
7489,Weld,,,151720.78,1492+12,60.58,60.16,60.16,26960,Block Valve - I-5 (1235+58),25649.82,Block Valve - East Canal (1513+49),2136.51,16,0.25,,52000, 10:08,,,,,,,,,,1170,,,1170,,,,,,,35.5290606,-119.6521039,287,GIRTH WELD,,,,MFL/CLP,,
7490,Anomaly - Corrosion,,INT,151780.84,1492+72,60.06,0.11,60.16,26960,Block Valve - I-5 (1235+58),25709.88,Block Valve - East Canal (1513+49),2076.45,16,0.25,,52000,,24,0.06,,,,,0.2,0.2, 06:01,1170,1936,1394,1170,0.839,1.191,1936,1394,,,35.5290591,-119.6523055,287.5, INT ML,Pinhole,,,MFL/CLP,,
7491,Weld,,,151780.95,1492+72,60.16,60.64,60.64,26970,Block Valve - I-5 (1235+58),25709.98,Block Valve - East Canal (1513+49),2076.34,16,0.25,,52000, 01:44,,,,,,,,,,1170,,,1170,,,,,,,35.5290591,-119.6523059,287.5,GIRTH WELD,,,,MFL/CLP,,
7492,Anomaly - Corrosion,,INT,151799.24,1492+91,18.3,42.35,60.64,26970,Block Valve - I-5 (1235+58),25728.28,Block Valve - East Canal (1513+49),2058.05,16,0.25,,52000,,21,0.05,,,,,0.3,0.4, 06:09,1170,1934,1393,1170,0.84,1.19,1934,1392,,,35.529059,-119.6523673,287.7, INT ML,Circumferential Slotting,,,MFL/CLP,,
7493,Weld,,,151841.59,1493+33,60.64,60.07,60.07,26980,Block Valve - I-5 (1235+58),25770.63,Block Valve - East Canal (1513+49),2015.7,16,0.25,,52000, 09:44,,,,,,,,,,1170,,,1170,,,,,,,35.5290579,-119.6525094,288,GIRTH WELD,,,,MFL/CLP,,
7494,Weld,,,151901.66,1493+93,60.07,60.42,60.42,26990,Block Valve - I-5 (1235+58),25830.7,Block Valve - East Canal (1513+49),1955.63,16,0.25,,52000, 12:56,,,,,,,,,,1170,,,1170,,,,,,,35.5290562,-119.6527111,289,GIRTH WELD,,,,MFL/CLP,,
7495,Weld,,,151962.08,1494+53,60.42,60.56,60.56,27000,Block Valve - I-5 (1235+58),25891.12,Block Valve - East Canal (1513+49),1895.21,16,0.25,,52000, 09:56,,,,,,,,,,1170,,,1170,,,,,,,35.5290548,-119.6529139,289.3,GIRTH WELD,,,,MFL/CLP,,
7496,Anomaly - Corrosion,,INT,151968.09,1494+59,6.01,54.55,60.56,27000,Block Valve - I-5 (1235+58),25897.13,Block Valve - East Canal (1513+49),1889.19,16,0.25,,52000,,16,0.04,,,,,0.4,0.5, 05:40,1170,1934,1392,1170,0.84,1.19,1933,1392,,,35.5290546,-119.6529341,289.4, INT ML,Pitting,,,MFL/CLP,,
7497,Weld,,,152022.64,1495+14,60.56,60.62,60.62,27010,Block Valve - I-5 (1235+58),25951.68,Block Valve - East Canal (1513+49),1834.64,16,0.25,,52000, 01:20,,,,,,,,,,1170,,,1170,,,,,,,35.5290535,-119.6531172,289.7,GIRTH WELD,,,,MFL/CLP,,
7498,Weld,,,152083.27,1495+75,60.62,60.67,60.67,27020,Block Valve - I-5 (1235+58),26012.31,Block Valve - East Canal (1513+49),1774.02,16,0.25,,52000, 11:12,,,,,,,,,,1170,,,1170,,,,,,,35.5290526,-119.6533207,290.1,GIRTH WELD,,,,MFL/CLP,,
7499,Weld,,,152143.94,1496+35,60.67,59.82,59.82,27030,Block Valve - I-5 (1235+58),26072.98,Block Valve - East Canal (1513+49),1713.35,16,0.25,,52000, 01:44,,,,,,,,,,1170,,,1170,,,,,,,35.5290509,-119.6535243,290.8,GIRTH WELD,,,,MFL/CLP,,
7500,Anomaly - Corrosion,,INT,152146.19,1496+38,2.25,57.56,59.82,27030,Block Valve - I-5 (1235+58),26075.23,Block Valve - East Canal (1513+49),1711.1,16,0.25,,52000,,24,0.06,,,,,0.4,0.4, 06:00,1170,1933,1392,1170,0.841,1.189,1932,1391,,,35.5290509,-119.6535319,290.8, INT ML,Circumferential Slotting,,,MFL/CLP,,
7501,Anomaly - Corrosion,,INT,152161.38,1496+53,17.44,42.38,59.82,27030,Block Valve - I-5 (1235+58),26090.41,Block Valve - East Canal (1513+49),1695.91,16,0.25,,52000,,18,0.05,,,,,0.4,0.4, 05:53,1170,1933,1392,1170,0.841,1.19,1932,1391,,,35.5290505,-119.6535828,290.9, INT ML,Pitting,,,MFL/CLP,,
7502,Weld,,,152203.75,1496+95,59.82,60.21,60.21,27040,Block Valve - I-5 (1235+58),26132.79,Block Valve - East Canal (1513+49),1653.53,16,0.25,,52000, 10:20,,,,,,,,,,1170,,,1170,,,,,,,35.5290493,-119.6537251,291.2,GIRTH WELD,,,,MFL/CLP,,
7503,Weld,,,152263.96,1497+55,60.21,40.53,40.53,27050,Block Valve - I-5 (1235+58),26193,Block Valve - East Canal (1513+49),1593.32,16,0.25,,52000, 09:36,,,,,,,,,,1170,,,1170,,,,,,,35.5290479,-119.6539272,291.7,GIRTH WELD,,,,MFL/CLP,,
7504,Weld,,,152304.5,1497+96,40.53,60.39,60.39,27060,Block Valve - I-5 (1235+58),26233.53,Block Valve - East Canal (1513+49),1552.79,16,0.25,,52000, 10:00,,,,,,,,,,1170,,,1170,,,,,,,35.5290475,-119.6540633,291.9,GIRTH WELD,,,,MFL/CLP,,
7505,Weld,,,152364.89,1498+56,60.39,60.16,60.16,27070,Block Valve - I-5 (1235+58),26293.93,Block Valve - East Canal (1513+49),1492.4,16,0.25,,52000, 02:24,,,,,,,,,,1170,,,1170,,,,,,,35.5290464,-119.654266,292.4,GIRTH WELD,,,,MFL/CLP,,
7506,Anomaly - Corrosion,,INT,152387.16,1498+79,22.27,37.89,60.16,27070,Block Valve - I-5 (1235+58),26316.2,Block Valve - East Canal (1513+49),1470.13,16,0.25,,52000,,18,0.05,,,,,0.4,0.5, 06:06,1170,1934,1393,1170,0.84,1.19,1933,1392,,,35.5290458,-119.6543407,292.5, INT ML,Circumferential Slotting,,,MFL/CLP,,
7507,Anomaly - Corrosion,,INT,152391.68,1498+83,26.79,33.38,60.16,27070,Block Valve - I-5 (1235+58),26320.72,Block Valve - East Canal (1513+49),1465.61,16,0.25,,52000,,16,0.04,,,,,0.4,0.5, 05:51,1170,1934,1392,1170,0.84,1.19,1933,1392,,,35.5290456,-119.6543559,292.5, INT ML,Pitting,,,MFL/CLP,,
7508,Anomaly - Corrosion,,INT,152412.38,1499+04,47.49,12.67,60.16,27070,Block Valve - I-5 (1235+58),26341.42,Block Valve - East Canal (1513+49),1444.91,16,0.25,,52000,,20,0.05,,,,,0.4,0.5, 06:08,1170,1932,1391,1170,0.841,1.189,1931,1390,,,35.5290447,-119.6544254,292.5, INT ML,Pitting,,,MFL/CLP,,
7509,Anomaly - Corrosion,,INT,152413.47,1499+05,48.58,11.59,60.16,27070,Block Valve - I-5 (1235+58),26342.51,Block Valve - East Canal (1513+49),1443.82,16,0.25,,52000,,15,0.04,,,,,0.6,0.6, 06:04,1170,1931,1390,1170,0.842,1.188,1930,1389,,,35.5290447,-119.654429,292.5, INT ML,Pitting,,,MFL/CLP,,
7510,Anomaly - Corrosion,,INT,152420.21,1499+12,55.32,4.85,60.16,27070,Block Valve - I-5 (1235+58),26349.25,Block Valve - East Canal (1513+49),1437.08,16,0.25,,52000,,16,0.04,,,,,1.2,1.5, 05:58,1170,1909,1375,1170,0.851,1.175,1903,1371,,,35.5290443,-119.6544517,292.5, INT ML,General Metal Loss,,,MFL/CLP,,
7511,Anomaly - Corrosion,,INT,152422.24,1499+14,57.36,2.81,60.16,27070,Block Valve - I-5 (1235+58),26351.28,Block Valve - East Canal (1513+49),1435.04,16,0.25,,52000,,16,0.04,,,,,0.9,0.8, 05:51,1170,1920,1382,1170,0.847,1.181,1916,1380,,,35.5290442,-119.6544585,292.5, INT ML,Pitting,,,MFL/CLP,,
7512,Weld,,,152425.05,1499+17,60.16,60.36,60.36,27080,Block Valve - I-5 (1235+58),26354.09,Block Valve - East Canal (1513+49),1432.23,16,0.25,,52000, 07:04,,,,,,,,,,1170,,,1170,,,,,,,35.5290441,-119.6544679,292.5,GIRTH WELD,,,,MFL/CLP,,
7513,Anomaly - Corrosion,,INT,152426.53,1499+18,1.48,58.88,60.36,27080,Block Valve - I-5 (1235+58),26355.57,Block Valve - East Canal (1513+49),1430.76,16,0.25,,52000,,21,0.05,,,,,0.7,0.7, 05:34,1170,1922,1384,1170,0.846,1.183,1919,1381,,,35.529044,-119.6544729,292.5, INT ML,Pitting,,,MFL/CLP,,
7514,Anomaly - Corrosion,,INT,152427.23,1499+19,2.18,58.18,60.36,27080,Block Valve - I-5 (1235+58),26356.27,Block Valve - East Canal (1513+49),1430.06,16,0.25,,52000,,15,0.04,,,,,0.9,0.8, 05:42,1170,1921,1383,1170,0.846,1.182,1918,1381,,,35.529044,-119.6544752,292.5, INT ML,Pitting,,,MFL/CLP,,
7515,Anomaly - Corrosion,,INT,152428.16,1499+20,3.11,57.25,60.36,27080,Block Valve - I-5 (1235+58),26357.2,Block Valve - East Canal (1513+49),1429.13,16,0.25,,52000,,24,0.06,,,,,0.7,0.7, 05:38,1170,1919,1382,1170,0.847,1.181,1915,1379,,,35.5290439,-119.6544784,292.5, INT ML,Pitting,,,MFL/CLP,,
7516,Anomaly - Corrosion,,INT,152431.41,1499+23,6.36,54.01,60.36,27080,Block Valve - I-5 (1235+58),26360.45,Block Valve - East Canal (1513+49),1425.88,16,0.25,,52000,,28,0.07,,,,,0.3,0.2, 05:34,1170,1934,1392,1170,0.84,1.19,1933,1392,,,35.5290438,-119.6544893,292.5,*INT ML,Pinhole,,,MFL/CLP,,
7517,Anomaly - Corrosion,,INT,152481.45,1499+73,56.4,3.96,60.36,27080,Block Valve - I-5 (1235+58),26410.49,Block Valve - East Canal (1513+49),1375.84,16,0.25,,52000,,21,0.05,,,,,0.5,0.5, 06:02,1170,1930,1390,1170,0.842,1.188,1929,1389,,,35.5290421,-119.6546572,292.7, INT ML,Pitting,,,MFL/CLP,,
7518,Anomaly - Corrosion,,INT,152483.44,1499+75,58.39,1.98,60.36,27080,Block Valve - I-5 (1235+58),26412.47,Block Valve - East Canal (1513+49),1373.85,16,0.25,,52000,,15,0.04,,,,,0.4,0.4, 06:06,1170,1935,1393,1170,0.84,1.191,1934,1393,,,35.529042,-119.6546639,292.8, INT ML,Circumferential Slotting,,,MFL/CLP,,
7519,Weld,,,152485.41,1499+77,60.36,60.77,60.78,27090,Block Valve - I-5 (1235+58),26414.45,Block Valve - East Canal (1513+49),1371.87,16,0.25,,52000, 09:56,,,,,,,,,,1170,,,1170,,,,,,,35.5290419,-119.6546705,292.8,GIRTH WELD,,,,MFL/CLP,,
7520,Anomaly - Corrosion,,INT,152499.89,1499+91,14.48,46.3,60.78,27090,Block Valve - I-5 (1235+58),26428.93,Block Valve - East Canal (1513+49),1357.4,16,0.25,,52000,,16,0.04,,,,,0.5,0.5, 06:02,1170,1932,1391,1170,0.841,1.189,1931,1391,,,35.5290415,-119.6547191,292.8, INT ML,Pitting,,,MFL/CLP,,
7521,Anomaly - Corrosion Cluster,,INT,152500.48,1499+92,15.07,45.71,60.78,27090,Block Valve - I-5 (1235+58),26429.52,Block Valve - East Canal (1513+49),1356.8,16,0.25,,52000,,16,0.04,,,,,1.5,0.8, 06:02,1170,1898,1366,1170,0.856,1.168,1906,1372,,,35.5290415,-119.6547211,292.8, INT ML,Pitting,,,MFL/CLP,,
7522,Anomaly - Corrosion,,INT,152505.58,1499+97,20.17,40.6,60.78,27090,Block Valve - I-5 (1235+58),26434.62,Block Valve - East Canal (1513+49),1351.7,16,0.25,,52000,,15,0.04,,,,,0.5,0.6, 05:49,1170,1932,1391,1170,0.841,1.189,1931,1390,,,35.5290414,-119.6547382,292.8, INT ML,Pitting,,,MFL/CLP,,
7523,Anomaly - Corrosion,,INT,152511.48,1500+03,26.07,34.71,60.78,27090,Block Valve - I-5 (1235+58),26440.52,Block Valve - East Canal (1513+49),1345.8,16,0.25,,52000,,22,0.06,,,,,0.5,0.6, 06:01,1170,1930,1390,1170,0.842,1.188,1928,1388,,,35.5290412,-119.6547581,292.8, INT ML,Pitting,,,MFL/CLP,,
7524,Weld,,,152546.19,1500+38,60.78,60.56,60.56,27100,Block Valve - I-5 (1235+58),26475.23,Block Valve - East Canal (1513+49),1311.1,16,0.25,,52000, 07:16,,,,,,,,,,1170,,,1170,,,,,,,35.5290405,-119.6548745,293.2,GIRTH WELD,,,,MFL/CLP,,
7525,Anomaly - Corrosion,,INT,152579.14,1500+71,32.95,27.62,60.56,27100,Block Valve - I-5 (1235+58),26508.18,Block Valve - East Canal (1513+49),1278.15,16,0.25,,52000,,17,0.04,,,,,0.5,0.6, 05:54,1170,1931,1390,1170,0.842,1.188,1930,1389,,,35.5290396,-119.6549851,293.5, INT ML,Pitting,,,MFL/CLP,,
7526,Anomaly - Corrosion,,INT,152588.98,1500+80,42.79,17.77,60.56,27100,Block Valve - I-5 (1235+58),26518.02,Block Valve - East Canal (1513+49),1268.31,16,0.25,,52000,,16,0.04,,,,,0.4,0.4, 05:42,1170,1934,1392,1170,0.84,1.19,1933,1392,,,35.5290392,-119.6550182,293.6, INT ML,Pitting,,,MFL/CLP,,
7527,Weld,,,152606.75,1500+98,60.56,60.22,60.22,27110,Block Valve - I-5 (1235+58),26535.79,Block Valve - East Canal (1513+49),1250.54,16,0.25,,52000, 09:52,,,,,,,,,,1170,,,1170,,,,,,,35.5290387,-119.6550778,293.9,GIRTH WELD,,,,MFL/CLP,,
7528,Anomaly - Corrosion,,INT,152663.44,1501+55,56.69,3.54,60.22,27110,Block Valve - I-5 (1235+58),26592.48,Block Valve - East Canal (1513+49),1193.85,16,0.25,,52000,,22,0.06,,,,,0.4,0.5, 05:40,1170,1931,1390,1170,0.842,1.188,1930,1389,,,35.5290371,-119.6552681,294.9, INT ML,Pitting,,,MFL/CLP,,
7529,Weld,,,152666.98,1501+58,60.22,60.57,60.57,27120,Block Valve - I-5 (1235+58),26596.01,Block Valve - East Canal (1513+49),1190.31,16,0.25,,52000, 07:04,,,,,,,,,,1170,,,1170,,,,,,,35.529037,-119.65528,295,GIRTH WELD,,,,MFL/CLP,,
7530,Weld - Change in wall thickness,,,152727.55,1502+19,60.57,60.28,60.28,27130,Block Valve - I-5 (1235+58),26656.59,Block Valve - East Canal (1513+49),1129.74,16,0.281,,52000, 11:32,,,,,,,,,,1170,,,1315,,,,,,,35.5290358,-119.6554832,296.4,GIRTH WELD NWT 0.250/0.281IN,,,,MFL/CLP,,
7531,Weld - Change in wall thickness,,,152787.82,1502+79,60.28,60.72,60.72,27140,Block Valve - I-5 (1235+58),26716.86,Block Valve - East Canal (1513+49),1069.47,16,0.25,,52000, 07:32,,,,,,,,,,1170,,,1170,,,,,,,35.529035,-119.6556855,297.6,GIRTH WELD NWT 0.281/0.250IN,,,,MFL/CLP,,
7532,Weld,,,152848.54,1503+40,60.72,60.69,60.7,27150,Block Valve - I-5 (1235+58),26777.58,Block Valve - East Canal (1513+49),1008.74,16,0.25,,52000, 10:32,,,,,,,,,,1170,,,1170,,,,,,,35.5290332,-119.6558893,298.8,GIRTH WELD,,,,MFL/CLP,,
7533,Anomaly - Corrosion,,INT,152872.78,1503+64,24.24,36.46,60.7,27150,Block Valve - I-5 (1235+58),26801.82,Block Valve - East Canal (1513+49),984.51,16,0.25,,52000,,17,0.04,,,,,0.5,0.5, 05:58,1170,1931,1390,1170,0.842,1.188,1930,1389,,,35.5290325,-119.6559707,299.1, INT ML,Pitting,,,MFL/CLP,,
7534,Anomaly - Corrosion,,INT,152873.14,1503+65,24.6,36.1,60.7,27150,Block Valve - I-5 (1235+58),26802.18,Block Valve - East Canal (1513+49),984.15,16,0.25,,52000,,16,0.04,,,,,0.4,0.4, 06:02,1170,1935,1393,1170,0.84,1.19,1934,1392,,,35.5290325,-119.6559719,299.1, INT ML,Circumferential Slotting,,,MFL/CLP,,
7535,Anomaly - Corrosion,,INT,152873.8,1503+65,25.25,35.44,60.7,27150,Block Valve - I-5 (1235+58),26802.84,Block Valve - East Canal (1513+49),983.49,16,0.25,,52000,,23,0.06,,,,,0.4,0.5, 06:02,1170,1931,1390,1170,0.842,1.188,1929,1389,,,35.5290325,-119.655974,299.1,*INT ML,Pitting,,,MFL/CLP,,
7536,Weld,,,152909.24,1504+01,60.7,60.59,60.59,27160,Block Valve - I-5 (1235+58),26838.27,Block Valve - East Canal (1513+49),948.05,16,0.25,,52000, 07:12,,,,,,,,,,1170,,,1170,,,,,,,35.5290321,-119.656093,299.5,GIRTH WELD,,,,MFL/CLP,,
7537,Anomaly - Corrosion,,INT,152919.7,1504+11,10.46,50.14,60.59,27160,Block Valve - I-5 (1235+58),26848.73,Block Valve - East Canal (1513+49),937.59,16,0.25,,52000,,15,0.04,,,,,0.4,0.4, 05:54,1170,1934,1393,1170,0.84,1.19,1933,1392,,,35.5290319,-119.6561281,299.5, INT ML,Pitting,,,MFL/CLP,,
7538,Anomaly - Corrosion,,INT,152930.96,1504+23,21.72,38.88,60.59,27160,Block Valve - I-5 (1235+58),26859.99,Block Valve - East Canal (1513+49),926.33,16,0.25,,52000,,20,0.05,,,,,0.6,0.6, 05:56,1170,1928,1389,1170,0.843,1.187,1926,1387,,,35.5290317,-119.6561659,299.7, INT ML,Pitting,,,MFL/CLP,,
7539,Weld,,,152969.83,1504+61,60.59,43.71,43.71,27170,Block Valve - I-5 (1235+58),26898.87,Block Valve - East Canal (1513+49),887.46,16,0.25,,52000, 02:20,,,,,,,,,,1170,,,1170,,,,,,,35.5290305,-119.6562964,300,GIRTH WELD,,,,MFL/CLP,,
7540,Weld - Change in wall thickness,,,153013.54,1505+05,43.71,58.3,58.3,27180,Block Valve - I-5 (1235+58),26942.58,Block Valve - East Canal (1513+49),843.75,16,0.281,,52000, 08:52,,,,,,,,,,1170,,,1315,,,,,,,35.5290287,-119.656443,298.6,GIRTH WELD NWT 0.250/0.281IN,,,,MFL/CLP,,
7541,Repair - Welded sleeve begin,,,153037,1505+29,23.47,34.84,58.3,27180,Block Valve - I-5 (1235+58),26966.04,Block Valve - East Canal (1513+49),820.29,16,0.281,,52000,,,,,,,,,,,1170,,,1315,,,,,,,35.529028,-119.6565214,296.5,REPAIR-SHELL START,,,,MFL/CLP,,
7542,Weld,,,153071.84,1505+63,58.3,58.81,58.81,27190,Block Valve - I-5 (1235+58),27000.88,Block Valve - East Canal (1513+49),785.45,16,0.281,,52000, 09:56,,,,,,,,,,1170,,,1315,,,,,,,35.5290267,-119.6566382,296.9,GIRTH WELD,,,,MFL/CLP,,
7543,Repair - Welded sleeve end,,,153077.32,1505+69,5.49,53.32,58.81,27190,Block Valve - I-5 (1235+58),27006.36,Block Valve - East Canal (1513+49),779.96,16,0.281,,52000,,,,,,,,,,,1170,,,1315,,,,,,,35.5290266,-119.6566566,297.2,REPAIR-SHELL END,,,,MFL/CLP,,
7544,Casing Begin,,,153078.31,1505+70,6.48,52.33,58.81,27190,Block Valve - I-5 (1235+58),27007.35,Block Valve - East Canal (1513+49),778.97,16,0.281,,52000,,,,,,,,,,,1170,,,1315,,,,,,,35.5290265,-119.6566599,297.3,CASING START,,,,MFL/CLP,,
7545,Anomaly - Corrosion Cluster,,EXT,153078.44,1505+70,6.6,52.21,58.81,27190,Block Valve - I-5 (1235+58),27007.48,Block Valve - East Canal (1513+49),778.85,16,0.281,,52000,,16,0.05,,,,,1.5,0.7, 08:30,1170,2135,1537,1315,0.761,1.169,2154,1551,,,35.5290265,-119.6566603,297.3, EXT ML,Axial Grooving,,,MFL/CLP,,
7546,Anomaly - Corrosion Cluster,,EXT,153078.75,1505+70,6.91,51.89,58.81,27190,Block Valve - I-5 (1235+58),27007.79,Block Valve - East Canal (1513+49),778.54,16,0.281,,52000,,15,0.04,,,,,1.8,4.8, 03:09,1170,2126,1531,1315,0.764,1.164,2134,1537,,,35.5290265,-119.6566614,297.3,*EXT ML,General Metal Loss,,,MFL/CLP,,
7547,Weld,,,153130.64,1506+22,58.81,21.05,21.05,27200,Block Valve - I-5 (1235+58),27059.68,Block Valve - East Canal (1513+49),726.64,16,0.281,,52000, 01:32,,,,,,,,,,1170,,,1315,,,,,,,35.5290253,-119.6568355,298,GIRTH WELD,,,,MFL/CLP,,
7548,Casing End,,,153147.44,1506+39,16.8,4.25,21.05,27200,Block Valve - I-5 (1235+58),27076.48,Block Valve - East Canal (1513+49),709.85,16,0.281,,52000,,,,,,,,,,,1170,,,1315,,,,,,,35.5290247,-119.6568919,297.5,CASING END,,,,MFL/CLP,,
7549,Weld,,,153151.69,1506+43,21.05,34.22,34.22,27210,Block Valve - I-5 (1235+58),27080.73,Block Valve - East Canal (1513+49),705.59,16,0.281,,52000, 02:16,,,,,,,,,,1170,,,1315,,,,,,,35.5290246,-119.6569062,297.3,GIRTH WELD,,,,MFL/CLP,,
7550,Repair - Welded sleeve begin,,,153151.81,1506+43,0.12,34.1,34.22,27210,Block Valve - I-5 (1235+58),27080.85,Block Valve - East Canal (1513+49),705.48,16,0.281,,52000,,,,,,,,,,,1170,,,1315,,,,,,,35.5290246,-119.6569066,297.3,REPAIR-SHELL START,,,,MFL/CLP,,
7551,Repair - Welded sleeve end,,,153154.54,1506+46,2.85,31.37,34.22,27210,Block Valve - I-5 (1235+58),27083.58,Block Valve - East Canal (1513+49),702.75,16,0.281,,52000,,,,,,,,,,,1170,,,1315,,,,,,,35.5290245,-119.6569157,297.2,REPAIR-SHELL END,,,,MFL/CLP,,
7552,Repair - Welded sleeve begin,,,153156.91,1506+48,5.22,29,34.22,27210,Block Valve - I-5 (1235+58),27085.95,Block Valve - East Canal (1513+49),700.38,16,0.281,,52000,,,,,,,,,,,1170,,,1315,,,,,,,35.5290244,-119.6569237,297.1,REPAIR-SHELL START,,,,MFL/CLP,,
7553,Bend,,,153163.79,1506+55,12.1,22.12,34.22,27210,Block Valve - I-5 (1235+58),27092.83,Block Valve - East Canal (1513+49),693.49,16,0.281,,52000,,,,,,,,,,,1170,,,1315,,,,,,,35.529024,-119.6569468,297.2,5 DEG BEND-COLD UNDER,,,,MFL/CLP,,
7554,Repair - Welded sleeve end,,,153166.67,1506+58,14.98,19.24,34.22,27210,Block Valve - I-5 (1235+58),27095.71,Block Valve - East Canal (1513+49),690.61,16,0.281,,52000,,,,,,,,,,,1170,,,1315,,,,,,,35.5290238,-119.6569564,297.3,REPAIR-SHELL END,,,,MFL/CLP,,
7555,Additional Metal/Material - Other,,,153184.1,1506+76,32.41,1.81,34.22,27210,Block Valve - I-5 (1235+58),27113.14,Block Valve - East Canal (1513+49),673.19,16,0.281,,52000,,,,,,,,,, 05:30,1170,,,1315,,,,,,,35.5290224,-119.6570143,299.7,CLOSE METAL OBJECT,,,,MFL/CLP,,
7556,Weld - Change in wall thickness,,,153185.91,1506+78,34.22,61.73,61.73,27220,Block Valve - I-5 (1235+58),27114.95,Block Valve - East Canal (1513+49),671.38,16,0.25,,52000, 09:28,,,,,,,,,,1170,,,1170,,,,,,,35.5290223,-119.6570203,300,GIRTH WELD NWT 0.281/0.250IN,,,,MFL/CLP,,
7557,Bend,,,153203.22,1506+95,17.3,44.43,61.73,27220,Block Valve - I-5 (1235+58),27132.25,Block Valve - East Canal (1513+49),654.07,16,0.25,,52000,,,,,,,,,,,1170,,,1170,,,,,,,35.5290211,-119.6570775,302.9,5 DEG BEND-COLD OVER,,,,MFL/CLP,,
7558,Weld,,,153247.64,1507+39,61.73,59.78,59.78,27230,Block Valve - I-5 (1235+58),27176.68,Block Valve - East Canal (1513+49),609.64,16,0.25,,52000, 10:20,,,,,,,,,,1170,,,1170,,,,,,,35.5290212,-119.6572265,304.7,GIRTH WELD,,,,MFL/CLP,,
7559,Anomaly - Corrosion,,INT,153299.92,1507+92,52.27,7.51,59.78,27230,Block Valve - I-5 (1235+58),27228.95,Block Valve - East Canal (1513+49),557.37,16,0.25,,52000,,15,0.04,,,,,0.4,0.4, 06:01,1170,1935,1393,1170,0.84,1.191,1934,1393,,,35.5290201,-119.6574019,305.6, INT ML,Pinhole,,,MFL/CLP,,
7560,Weld,,,153307.42,1507+99,59.78,61.84,61.84,27240,Block Valve - I-5 (1235+58),27236.46,Block Valve - East Canal (1513+49),549.87,16,0.25,,52000, 12:28,,,,,,,,,,1170,,,1170,,,,,,,35.52902,-119.6574271,305.7,GIRTH WELD,,,,MFL/CLP,,
7561,Anomaly - Corrosion,,INT,153333.56,1508+25,26.14,35.71,61.84,27240,Block Valve - I-5 (1235+58),27262.6,Block Valve - East Canal (1513+49),523.73,16,0.25,,52000,,24,0.06,,,,,0.6,0.6, 05:52,1170,1926,1387,1170,0.844,1.185,1924,1385,,,35.5290192,-119.6575149,305.7, INT ML,Pitting,,,MFL/CLP,,
7562,Anomaly - Corrosion,,INT,153358.44,1508+50,51.01,10.83,61.84,27240,Block Valve - I-5 (1235+58),27287.47,Block Valve - East Canal (1513+49),498.85,16,0.25,,52000,,15,0.04,,,,,0.6,0.5, 05:55,1170,1931,1390,1170,0.842,1.188,1930,1389,,,35.5290185,-119.6575984,305.8, INT ML,Pitting,,,MFL/CLP,,
7563,Anomaly - Corrosion Cluster,,INT,153367.01,1508+59,59.59,2.25,61.84,27240,Block Valve - I-5 (1235+58),27296.05,Block Valve - East Canal (1513+49),490.27,16,0.25,,52000,,18,0.05,,,,,0.9,0.7, 05:54,1170,1917,1380,1170,0.848,1.18,1918,1381,,,35.5290181,-119.6576272,305.9, INT ML,Pitting,,,MFL/CLP,,
7564,Weld,,,153369.27,1508+61,61.84,61.85,61.85,27250,Block Valve - I-5 (1235+58),27298.3,Block Valve - East Canal (1513+49),488.02,16,0.25,,52000, 11:48,,,,,,,,,,1170,,,1170,,,,,,,35.5290181,-119.6576347,305.9,GIRTH WELD,,,,MFL/CLP,,
7565,Anomaly - Corrosion,,INT,153372.09,1508+64,2.82,59.03,61.85,27250,Block Valve - I-5 (1235+58),27301.13,Block Valve - East Canal (1513+49),485.2,16,0.25,,52000,,15,0.04,,,,,0.4,0.4, 05:31,1170,1935,1393,1170,0.84,1.191,1934,1393,,,35.529018,-119.6576442,305.9, INT ML,Pinhole,,,MFL/CLP,,
7566,Anomaly - Corrosion,,INT,153376.89,1508+69,7.62,54.23,61.85,27250,Block Valve - I-5 (1235+58),27305.93,Block Valve - East Canal (1513+49),480.4,16,0.25,,52000,,23,0.06,,,,,0.5,0.6, 05:48,1170,1928,1388,1170,0.843,1.187,1926,1387,,,35.5290178,-119.6576603,305.9, INT ML,Pitting,,,MFL/CLP,,
7567,Anomaly - Corrosion,,INT,153380.29,1508+72,11.03,50.82,61.85,27250,Block Valve - I-5 (1235+58),27309.33,Block Valve - East Canal (1513+49),477,16,0.25,,52000,,32,0.08,,,,,0.4,0.6, 05:55,1170,1931,1390,1170,0.842,1.188,1929,1389,,,35.5290177,-119.6576717,305.9,*INT ML,Circumferential Slotting,,,MFL/CLP,,
7568,Anomaly - Corrosion,,INT,153380.67,1508+72,11.41,50.45,61.85,27250,Block Valve - I-5 (1235+58),27309.71,Block Valve - East Canal (1513+49),476.62,16,0.25,,52000,,18,0.05,,,,,0.4,0.6, 05:46,1170,1933,1391,1170,0.841,1.189,1931,1391,,,35.5290177,-119.657673,305.9, INT ML,Pitting,,,MFL/CLP,,
7569,Anomaly - Corrosion,,INT,153381.62,1508+73,12.36,49.5,61.85,27250,Block Valve - I-5 (1235+58),27310.66,Block Valve - East Canal (1513+49),475.67,16,0.25,,52000,,16,0.04,,,,,1.1,1.1, 05:59,1170,1911,1376,1170,0.851,1.176,1905,1372,,,35.5290177,-119.6576762,305.9, INT ML,Pitting,,,MFL/CLP,,
7570,Anomaly - Corrosion,,INT,153383.66,1508+75,14.4,47.46,61.85,27250,Block Valve - I-5 (1235+58),27312.7,Block Valve - East Canal (1513+49),473.63,16,0.25,,52000,,15,0.04,,,,,0.5,0.3, 05:39,1170,1932,1391,1170,0.841,1.189,1931,1390,,,35.5290176,-119.657683,305.9, INT ML,Axial Slotting,,,MFL/CLP,,
7571,Anomaly - Corrosion Cluster,,INT,153385.44,1508+77,16.18,45.68,61.85,27250,Block Valve - I-5 (1235+58),27314.48,Block Valve - East Canal (1513+49),471.85,16,0.25,,52000,,16,0.04,,,,,1.7,1.1, 05:52,1170,1889,1360,1170,0.86,1.162,1907,1373,,,35.5290175,-119.657689,305.9, INT ML,Pitting,,,MFL/CLP,,
7572,Anomaly - Corrosion,,INT,153387.22,1508+79,17.95,43.9,61.85,27250,Block Valve - I-5 (1235+58),27316.25,Block Valve - East Canal (1513+49),470.07,16,0.25,,52000,,27,0.07,,,,,0.4,0.6, 05:48,1170,1929,1389,1170,0.842,1.187,1927,1388,,,35.5290175,-119.657695,305.9,*INT ML,Pitting,,,MFL/CLP,,
7573,Anomaly - Corrosion,,INT,153388.81,1508+80,19.54,42.31,61.85,27250,Block Valve - I-5 (1235+58),27317.84,Block Valve - East Canal (1513+49),468.48,16,0.25,,52000,,15,0.04,,,,,0.5,0.7, 06:12,1170,1933,1392,1170,0.841,1.189,1932,1391,,,35.5290174,-119.6577003,305.9, INT ML,Pitting,,,MFL/CLP,,
7574,Anomaly - Corrosion,,INT,153389,1508+81,19.73,42.12,61.85,27250,Block Valve - I-5 (1235+58),27318.04,Block Valve - East Canal (1513+49),468.29,16,0.25,,52000,,15,0.04,,,,,0.4,0.4, 05:36,1170,1934,1393,1170,0.84,1.19,1933,1392,,,35.5290174,-119.657701,305.9, INT ML,Pitting,,,MFL/CLP,,
7575,Anomaly - Corrosion,,INT,153393.89,1508+86,24.62,37.23,61.85,27250,Block Valve - I-5 (1235+58),27322.92,Block Valve - East Canal (1513+49),463.4,16,0.25,,52000,,18,0.05,,,,,0.5,0.6, 05:37,1170,1932,1391,1170,0.841,1.189,1930,1390,,,35.5290172,-119.6577174,306, INT ML,Pitting,,,MFL/CLP,,
7576,Anomaly - Corrosion,,INT,153396.77,1508+88,27.5,34.35,61.85,27250,Block Valve - I-5 (1235+58),27325.8,Block Valve - East Canal (1513+49),460.52,16,0.25,,52000,,15,0.04,,,,,0.6,0.5, 05:58,1170,1929,1389,1170,0.842,1.187,1927,1388,,,35.5290171,-119.657727,306, INT ML,Pitting,,,MFL/CLP,,
7577,Anomaly - Corrosion,,INT,153403.63,1508+95,34.37,27.48,61.85,27250,Block Valve - I-5 (1235+58),27332.67,Block Valve - East Canal (1513+49),453.66,16,0.25,,52000,,21,0.05,,,,,0.6,0.7, 05:47,1170,1927,1387,1170,0.844,1.186,1924,1385,,,35.5290169,-119.6577501,306, INT ML,Pitting,,,MFL/CLP,,
7578,Anomaly - Corrosion,,INT,153405.08,1508+97,35.82,26.03,61.85,27250,Block Valve - I-5 (1235+58),27334.12,Block Valve - East Canal (1513+49),452.21,16,0.25,,52000,,15,0.04,,,,,0.4,0.4, 05:59,1170,1933,1392,1170,0.841,1.19,1933,1392,,,35.5290168,-119.6577549,306, INT ML,Pitting,,,MFL/CLP,,
7579,Anomaly - Corrosion,,INT,153406.37,1508+98,37.11,24.74,61.85,27250,Block Valve - I-5 (1235+58),27335.41,Block Valve - East Canal (1513+49),450.92,16,0.25,,52000,,18,0.05,,,,,0.6,0.6, 06:03,1170,1927,1388,1170,0.843,1.186,1925,1386,,,35.5290168,-119.6577593,306, INT ML,Pitting,,,MFL/CLP,,
7580,Anomaly - Corrosion,,INT,153415.47,1509+07,46.21,15.64,61.85,27250,Block Valve - I-5 (1235+58),27344.51,Block Valve - East Canal (1513+49),441.81,16,0.25,,52000,,15,0.04,,,,,0.5,0.6, 05:52,1170,1933,1392,1170,0.841,1.189,1932,1391,,,35.5290164,-119.6577898,306, INT ML,Pitting,,,MFL/CLP,,
7581,Anomaly - Corrosion,,INT,153422.27,1509+14,53.01,8.84,61.85,27250,Block Valve - I-5 (1235+58),27351.31,Block Valve - East Canal (1513+49),435.01,16,0.25,,52000,,16,0.04,,,,,0.7,0.7, 05:31,1170,1926,1387,1170,0.844,1.185,1924,1385,,,35.5290162,-119.6578127,306, INT ML,Pitting,,,MFL/CLP,,
7582,Anomaly - Corrosion,,INT,153427.69,1509+19,58.43,3.43,61.85,27250,Block Valve - I-5 (1235+58),27356.73,Block Valve - East Canal (1513+49),429.6,16,0.25,,52000,,16,0.04,,,,,0.5,0.6, 05:53,1170,1932,1391,1170,0.841,1.189,1931,1391,,,35.5290159,-119.6578308,306, INT ML,Pitting,,,MFL/CLP,,
7583,Weld,,,153431.12,1509+23,61.85,61.86,61.86,27260,Block Valve - I-5 (1235+58),27360.15,Block Valve - East Canal (1513+49),426.17,16,0.25,,52000, 04:12,,,,,,,,,,1170,,,1170,,,,,,,35.5290158,-119.6578423,306,GIRTH WELD,,,,MFL/CLP,,
7584,Anomaly - Corrosion,,INT,153436.58,1509+28,5.46,56.4,61.86,27260,Block Valve - I-5 (1235+58),27365.62,Block Valve - East Canal (1513+49),420.71,16,0.25,,52000,,18,0.05,,,,,0.4,0.3, 05:37,1170,1934,1393,1170,0.84,1.19,1933,1392,,,35.5290156,-119.6578607,306, INT ML,Pinhole,,,MFL/CLP,,
7585,Anomaly - Corrosion,,INT,153437.24,1509+29,6.13,55.74,61.86,27260,Block Valve - I-5 (1235+58),27366.28,Block Valve - East Canal (1513+49),420.04,16,0.25,,52000,,19,0.05,,,,,0.3,0.4, 05:52,1170,1935,1393,1170,0.84,1.191,1934,1393,,,35.5290156,-119.6578629,306, INT ML,Circumferential Slotting,,,MFL/CLP,,
7586,Anomaly - Corrosion,,INT,153444.48,1509+36,13.36,48.5,61.86,27260,Block Valve - I-5 (1235+58),27373.52,Block Valve - East Canal (1513+49),412.81,16,0.25,,52000,,16,0.04,,,,,0.4,0.2, 05:54,1170,1934,1392,1170,0.84,1.19,1933,1392,,,35.5290153,-119.6578872,306, INT ML,Axial Slotting,,,MFL/CLP,,
7587,Anomaly - Corrosion,,INT,153468.49,1509+60,37.38,24.49,61.86,27260,Block Valve - I-5 (1235+58),27397.53,Block Valve - East Canal (1513+49),388.79,16,0.25,,52000,,15,0.04,,,,,0.7,0.7, 05:47,1170,1928,1388,1170,0.843,1.187,1926,1387,,,35.5290145,-119.6579678,306, INT ML,Pitting,,,MFL/CLP,,
7588,Weld,,,153492.98,1509+85,61.86,13.67,13.67,27270,Block Valve - I-5 (1235+58),27422.02,Block Valve - East Canal (1513+49),364.31,16,0.25,,52000, 04:00,,,,,,,,,,1170,,,1170,,,,,,,35.5290136,-119.65805,305.9,GIRTH WELD,,,,MFL/CLP,,
7589,Weld - Change in wall thickness,,,153506.64,1509+98,13.67,59.43,59.43,27280,Block Valve - I-5 (1235+58),27435.68,Block Valve - East Canal (1513+49),350.64,16,0.281,,52000, 03:00,,,,,,,,,,1170,,,1315,,,,,,,35.5290132,-119.6580958,305.5,GIRTH WELD NWT 0.250/0.281IN,,,,MFL/CLP,,
7590,Weld - Change in wall thickness,,,153566.07,1510+58,59.43,58.85,58.85,27290,Block Valve - I-5 (1235+58),27495.11,Block Valve - East Canal (1513+49),291.22,16,0.25,,52000,,,,,,,,,,,1170,,,1170,,,,,,,35.5290108,-119.6582953,305.7,GIRTH WELD NWT 0.281/0.250IN,,,,MFL/CLP,,
7591,Weld - Change in wall thickness,,,153624.92,1511+17,58.85,51,51,27300,Block Valve - I-5 (1235+58),27553.96,Block Valve - East Canal (1513+49),232.37,16,0.281,,52000, 10:20,,,,,,,,,,1170,,,1315,,,,,,,35.5290091,-119.6584928,305.6,GIRTH WELD NWT 0.250/0.281IN,,,,MFL/CLP,,
7592,Weld - Change in wall thickness,,,153675.93,1511+68,51,59.31,59.31,27310,Block Valve - I-5 (1235+58),27604.96,Block Valve - East Canal (1513+49),181.36,16,0.25,,52000, 10:56,,,,,,,,,,1170,,,1170,,,,,,,35.5290083,-119.658664,305.8,GIRTH WELD NWT 0.281/0.250IN,,,,MFL/CLP,,
7593,Weld,,,153735.24,1512+27,59.31,24.76,24.76,27320,Block Valve - I-5 (1235+58),27664.28,Block Valve - East Canal (1513+49),122.05,16,0.25,,52000, 08:36,,,,,,,,,,1170,,,1170,,,,,,,35.5290065,-119.6588631,307.2,GIRTH WELD,,,,MFL/CLP,,
7594,Weld - Change in wall thickness,,,153760,1512+52,24.76,34.97,34.97,27330,Block Valve - I-5 (1235+58),27689.04,Block Valve - East Canal (1513+49),97.29,16,0.281,,52000, 04:04,,,,,,,,,,1170,,,1315,,,,,,,35.5290056,-119.6589461,306.6,GIRTH WELD NWT 0.250/0.281IN,,,,MFL/CLP,,
7595,Off take,,,153782.59,1512+74,22.59,12.38,34.97,27330,Block Valve - I-5 (1235+58),27711.62,Block Valve - East Canal (1513+49),74.7,16,0.281,,52000,,,,,,,,,, 12:00,1170,,,1315,,,,,,,35.5290047,-119.659022,306.5,1.0 IN OFFTAKE-WELDOLET,,,,MFL/CLP,,
7596,Weld - Change in wall thickness,,,153794.97,1512+87,34.97,60.11,60.11,27340,Block Valve - I-5 (1235+58),27724.01,Block Valve - East Canal (1513+49),62.32,16,0.25,,52000, 02:40,,,,,,,,,,1170,,,1170,,,,,,,35.5290042,-119.6590635,306.5,GIRTH WELD NWT 0.281/0.250IN,,,,MFL/CLP,,
7597,Weld,,,153855.07,1513+47,60.11,4.59,4.59,27350,Block Valve - I-5 (1235+58),27784.11,Block Valve - East Canal (1513+49),2.22,16,0.25,,52000,,,,,,,,,,,1170,,,1170,,,,,,,35.5290019,-119.6592653,307,GIRTH WELD,,,,MFL/CLP,,
7598,Valve,,,153857.29,1513+49,2.21,2.38,4.59,27350,Block Valve - I-5 (1235+58),27786.33,Block Valve - West Canal (1518+81),530.27,16,0.25,,52000,,,,,,,,,,,1170,,,1170,,,,,,,35.5290018,-119.6592727,307.1,Block Valve - East Canal (1513+49),,,,MFL/CLP,,
7599,Weld,,,153859.67,1513+51,4.59,58.26,58.26,27360,Block Valve - East Canal (1513+49),2.38,Block Valve - West Canal (1518+81),527.89,16,0.25,,52000, 07:12,,,,,,,,,,1170,,,1170,,,,,,,35.5290017,-119.6592807,307.2,GIRTH WELD,,,,MFL/CLP,,
7600,Weld,,,153917.92,1514+10,58.26,9.15,9.15,27370,Block Valve - East Canal (1513+49),60.63,Block Valve - West Canal (1518+81),469.64,16,0.25,,52000, 04:24,,,,,,,,,,1170,,,1170,,,,,,,35.528998,-119.6594761,308.4,GIRTH WELD,,,,MFL/CLP,,
7601,Weld - Change in wall thickness,,,153927.07,1514+19,9.15,1.43,1.43,27380,Block Valve - East Canal (1513+49),69.78,Block Valve - West Canal (1518+81),460.49,16,0.281,,52000, 04:36,,,,,,,,,,1170,,,1315,,,,,,,35.5289972,-119.6595068,308.3,GIRTH WELD NWT 0.250/0.281IN,,,,MFL/CLP,,
7602,Weld - Change in wall thickness,,,153928.5,1514+20,1.43,2.59,2.59,27390,Block Valve - East Canal (1513+49),71.21,Block Valve - West Canal (1518+81),459.06,16,0.375,,60000,,,,,,,,,,,1170,,,2025,,,,,,,35.5289971,-119.6595116,308.3,GIRTH WELD NWT 0.281/0.375IN,,,,MFL/CLP,,
7603,Bend,,,153929.79,1514+22,1.3,1.3,2.59,27390,Block Valve - East Canal (1513+49),72.51,Block Valve - West Canal (1518+81),457.77,16,0.375,,60000,,,,,,,,,,,1170,,,2025,,,,,,,35.5289967,-119.659516,308.4,7.0D 15 DEG BEND-HOT PULLED LEFT,,,,MFL/CLP,,
7604,Weld - Change in wall thickness,,,153931.09,1514+23,2.59,1.46,1.46,27400,Block Valve - East Canal (1513+49),73.8,Block Valve - West Canal (1518+81),456.47,16,0.281,,52000,,,,,,,,,,,1170,,,1315,,,,,,,35.5289958,-119.6595201,308.4,GIRTH WELD NWT 0.375/0.281IN,,,,MFL/CLP,,
7605,Weld - Change in wall thickness,,,153932.55,1514+24,1.46,14.51,14.51,27410,Block Valve - East Canal (1513+49),75.26,Block Valve - West Canal (1518+81),455.01,16,0.25,,52000, 08:28,,,,,,,,,,1170,,,1170,,,,,,,35.5289944,-119.6595247,308.4,GIRTH WELD NWT 0.281/0.250IN,,,,MFL/CLP,,
7606,Weld - Change in wall thickness,,,153947.05,1514+39,14.51,1.48,1.48,27420,Block Valve - East Canal (1513+49),89.77,Block Valve - West Canal (1518+81),440.51,16,0.281,,52000, 02:28,,,,,,,,,,1170,,,1315,,,,,,,35.5289811,-119.6595706,308.3,GIRTH WELD NWT 0.250/0.281IN,,,,MFL/CLP,,
7607,Weld - Change in wall thickness,,,153948.54,1514+41,1.48,9.71,9.71,27430,Block Valve - East Canal (1513+49),91.25,Block Valve - West Canal (1518+81),439.02,16,0.375,,60000,,,,,,,,,,,1170,,,2025,,,,,,,35.5289798,-119.6595753,308.2,GIRTH WELD NWT 0.281/0.375IN,,,,MFL/CLP,,
7608,Bend,,,153953.74,1514+46,5.2,4.5,9.71,27430,Block Valve - East Canal (1513+49),96.45,Block Valve - West Canal (1518+81),433.82,16,0.375,,60000,,,,,,,,,,,1170,,,2025,,,,,,,35.5289751,-119.6595914,309,5.0D 45 DEG BEND-HOT PULLED UNDER,,,,MFL/CLP,,
7609,Weld - Change in wall thickness,,,153958.24,1514+50,9.71,1.59,1.59,27440,Block Valve - East Canal (1513+49),100.96,Block Valve - West Canal (1518+81),429.32,16,0.281,,52000, 06:24,,,,,,,,,,1170,,,1315,,,,,,,35.528972,-119.6596022,311.9,GIRTH WELD NWT 0.375/0.281IN,,,,MFL/CLP,,
7610,Weld - Change in wall thickness,,,153959.83,1514+52,1.59,8.85,8.85,27450,Block Valve - East Canal (1513+49),102.54,Block Valve - West Canal (1518+81),427.73,16,0.25,,52000, 10:48,,,,,,,,,,1170,,,1170,,,,,,,35.528971,-119.6596056,313.1,GIRTH WELD NWT 0.281/0.250IN,,,,MFL/CLP,,
7611,Weld - Change in wall thickness,,,153968.68,1514+61,8.85,1.61,1.61,27460,Block Valve - East Canal (1513+49),111.39,Block Valve - West Canal (1518+81),418.89,16,0.281,,52000, 11:12,,,,,,,,,,1170,,,1315,,,,,,,35.5289654,-119.659625,319.4,GIRTH WELD NWT 0.250/0.281IN,,,,MFL/CLP,,
7612,Weld - Change in wall thickness,,,153970.28,1514+62,1.61,9.32,9.32,27470,Block Valve - East Canal (1513+49),113,Block Valve - West Canal (1518+81),417.28,16,0.375,,60000,,,,,,,,,,,1170,,,2025,,,,,,,35.5289644,-119.6596286,320.6,GIRTH WELD NWT 0.281/0.375IN,,,,MFL/CLP,,
7613,Bend,,,153975.29,1514+67,5.01,4.32,9.32,27470,Block Valve - East Canal (1513+49),118,Block Valve - West Canal (1518+81),412.27,16,0.375,,60000,,,,,,,,,,,1170,,,2025,,,,,,,35.5289608,-119.6596412,323.5,5.0D 45 DEG BEND-HOT PULLED OVER,,,,MFL/CLP,,
7614,Weld - Change in wall thickness,,,153979.61,1514+72,9.32,1.66,1.66,27480,Block Valve - East Canal (1513+49),122.32,Block Valve - West Canal (1518+81),407.95,16,0.281,,52000, 03:48,,,,,,,,,,1170,,,1315,,,,,,,35.5289571,-119.6596547,324,GIRTH WELD NWT 0.375/0.281IN,,,,MFL/CLP,,
7615,Weld - Change in wall thickness,,,153981.27,1514+73,1.66,25.18,25.18,27490,Block Valve - East Canal (1513+49),123.98,Block Valve - West Canal (1518+81),406.29,16,0.25,,52000, 11:20,,,,,,,,,,1170,,,1170,,,,,,,35.5289556,-119.65966,323.9,GIRTH WELD NWT 0.281/0.250IN,,,,MFL/CLP,,
7616,Casing Begin,,,153982.49,1514+75,1.23,23.96,25.18,27490,Block Valve - East Canal (1513+49),125.21,Block Valve - West Canal (1518+81),405.07,16,0.25,,52000,,,,,,,,,,,1170,,,1170,,,,,,,35.5289545,-119.6596639,323.9,CASING START,,,,MFL/CLP,,
7617,Weld,,,154006.45,1514+99,25.18,46.52,46.52,27500,Block Valve - East Canal (1513+49),149.16,Block Valve - West Canal (1518+81),381.11,16,0.25,,52000, 03:08,,,,,,,,,,1170,,,1170,,,,,,,35.5289332,-119.65974,323.8,GIRTH WELD,,,,MFL/CLP,,
7618,Weld,,,154052.97,1515+45,46.52,59.52,59.52,27510,Block Valve - East Canal (1513+49),195.69,Block Valve - West Canal (1518+81),334.59,16,0.25,,52000, 03:04,,,,,,,,,,1170,,,1170,,,,,,,35.5288912,-119.6598874,324.1,GIRTH WELD,,,,MFL/CLP,,
7619,Weld,,,154112.49,1516+05,59.52,59.82,59.82,27520,Block Valve - East Canal (1513+49),255.21,Block Valve - West Canal (1518+81),275.07,16,0.25,,52000, 10:16,,,,,,,,,,1170,,,1170,,,,,,,35.5288373,-119.660076,324,GIRTH WELD,,,,MFL/CLP,,
7620,Anomaly - Corrosion,,INT,154120.73,1516+13,8.24,51.58,59.82,27520,Block Valve - East Canal (1513+49),263.45,Block Valve - West Canal (1518+81),266.83,16,0.25,,52000,,16,0.04,,,,,0.4,0.4, 05:34,1170,1933,1392,1170,0.841,1.19,1932,1391,,,35.5288299,-119.6601021,323.9, INT ML,Pitting,,,MFL/CLP,,
7621,Anomaly - Corrosion,,INT,154166.61,1516+59,54.12,5.7,59.82,27520,Block Valve - East Canal (1513+49),309.33,Block Valve - West Canal (1518+81),220.95,16,0.25,,52000,,15,0.04,,,,,0.4,0.6, 05:45,1170,1933,1392,1170,0.841,1.19,1933,1392,,,35.5287884,-119.6602475,323.3, INT ML,Pitting,,,MFL/CLP,,
7622,Anomaly - Corrosion,,INT,154169.84,1516+63,57.35,2.47,59.82,27520,Block Valve - East Canal (1513+49),312.55,Block Valve - West Canal (1518+81),217.72,16,0.25,,52000,,18,0.05,,,,,0.4,0.7, 05:41,1170,1933,1391,1170,0.841,1.189,1931,1391,,,35.5287855,-119.6602577,323.2, INT ML,Pitting,,,MFL/CLP,,
7623,Anomaly - Corrosion,,INT,154171.24,1516+64,58.74,1.07,59.82,27520,Block Valve - East Canal (1513+49),313.95,Block Valve - West Canal (1518+81),216.32,16,0.25,,52000,,20,0.05,,,,,0.4,0.4, 06:05,1170,1934,1392,1170,0.84,1.19,1933,1392,,,35.5287842,-119.6602622,323.2, INT ML,Circumferential Slotting,,,MFL/CLP,,
7624,Weld,,,154172.31,1516+65,59.82,13.05,13.05,27530,Block Valve - East Canal (1513+49),315.02,Block Valve - West Canal (1518+81),215.25,16,0.25,,52000, 06:40,,,,,,,,,,1170,,,1170,,,,,,,35.5287833,-119.6602656,323.2,GIRTH WELD,,,,MFL/CLP,,
7625,Anomaly - Corrosion,,INT,154173.67,1516+66,1.36,11.69,13.05,27530,Block Valve - East Canal (1513+49),316.38,Block Valve - West Canal (1518+81),213.89,16,0.25,,52000,,18,0.05,,,,,0.4,0.4, 06:16,1170,1933,1391,1170,0.841,1.189,1931,1391,,,35.5287821,-119.6602699,323.1, INT ML,Pitting,,,MFL/CLP,,
