Repository: kerbergr/datadump

File: MLCompare/bin/Debug/netcoreapp3.1/ex2/oldAug12_final.csv (part 53 of 64)
74,Anomaly - Corrosion,,INT,1110.35,11+13,40.81,19.61,60.43,240,Launch Valve - Rio Bravo Station (0+00),1110.35,Block Valve  BV 7.14 (377+16),36530.18,16,0.25,,52000,,15,0.04,,,,,0.3,0.4, 05:55,1170,1935,1393,1170,0.84,1.191,1935,1393,,,35.4366554,-119.2694426,320.4, INT ML,Pinhole,,,MFL/CLP,,
75,Weld,,,1129.97,11+32,60.43,60.31,60.31,250,Launch Valve - Rio Bravo Station (0+00),1129.97,Block Valve  BV 7.14 (377+16),36510.56,16,0.25,,52000, 02:04,,,,,,,,,,1170,,,1170,,,,,,,35.4367093,-119.2694419,320.8,GIRTH WELD,,,,MFL/CLP,,
76,Anomaly - Corrosion,,INT,1188.08,11+90,58.11,2.2,60.31,250,Launch Valve - Rio Bravo Station (0+00),1188.08,Block Valve  BV 7.14 (377+16),36452.45,16,0.25,,52000,,16,0.04,,,,,0.3,0.4, 05:46,1170,1935,1393,1170,0.84,1.191,1935,1393,,,35.436869,-119.2694407,321.6, INT ML,Pinhole,,,MFL/CLP,,
77,Weld,,,1190.28,11+93,60.31,60.3,60.3,260,Launch Valve - Rio Bravo Station (0+00),1190.28,Block Valve  BV 7.14 (377+16),36450.26,16,0.25,,52000, 11:48,,,,,,,,,,1170,,,1170,,,,,,,35.436875,-119.2694407,321.6,GIRTH WELD,,,,MFL/CLP,,
7626,Weld - Change in wall thickness,,,154185.36,1516+78,13.05,43.27,43.27,27540,Block Valve - East Canal (1513+49),328.07,Block Valve - West Canal (1518+81),202.2,16,0.281,,52000, 12:20,,,,,,,,,,1170,,,1315,,,,,,,35.5287716,-119.660307,323,GIRTH WELD NWT 0.250/0.281IN,,,,MFL/CLP,,
7627,Anomaly - Corrosion,,INT,154208.06,1517+01,22.7,20.56,43.27,27540,Block Valve - East Canal (1513+49),350.78,Block Valve - West Canal (1518+81),179.5,16,0.281,,52000,,15,0.04,,,,,0.5,0.5, 05:47,1170,2173,1565,1315,0.748,1.19,2172,1564,,,35.5287515,-119.6603791,322.7, INT ML,Pitting,,,MFL/CLP,,
7628,Casing End,,,154227.22,1517+20,41.86,1.4,43.27,27540,Block Valve - East Canal (1513+49),369.94,Block Valve - West Canal (1518+81),160.34,16,0.281,,52000,,,,,,,,,,,1170,,,1315,,,,,,,35.5287346,-119.66044,322.7,CASING END,,,,MFL/CLP,,
7629,Weld,,,154228.63,1517+22,43.27,6.2,6.2,27550,Block Valve - East Canal (1513+49),371.34,Block Valve - West Canal (1518+81),158.93,16,0.281,,52000,,,,,,,,,,,1170,,,1315,,,,,,,35.5287334,-119.6604445,322.7,GIRTH WELD,,,,MFL/CLP,,
7630,Weld,,,154234.83,1517+28,6.2,1.44,1.45,27560,Block Valve - East Canal (1513+49),377.54,Block Valve - West Canal (1518+81),152.73,16,0.281,,52000,,,,,,,,,,,1170,,,1315,,,,,,,35.5287279,-119.6604642,322.8,GIRTH WELD,,,,MFL/CLP,,
7631,Weld - Change in wall thickness,,,154236.27,1517+29,1.45,9.51,9.51,27570,Block Valve - East Canal (1513+49),378.99,Block Valve - West Canal (1518+81),151.29,16,0.375,,60000,,,,,,,,,,,1170,,,2025,,,,,,,35.5287266,-119.6604688,322.8,GIRTH WELD NWT 0.281/0.375IN,,,,MFL/CLP,,
7632,Bend,,,154241.38,1517+34,5.11,4.41,9.51,27570,Block Valve - East Canal (1513+49),384.09,Block Valve - West Canal (1518+81),146.18,16,0.375,,60000,,,,,,,,,,,1170,,,2025,,,,,,,35.5287223,-119.6604847,322.1,5.0D 40 DEG BEND-HOT PULLED OVER,,,,MFL/CLP,,
7633,Weld - Change in wall thickness,,,154245.79,1517+39,9.51,1.45,1.45,27580,Block Valve - East Canal (1513+49),388.5,Block Valve - West Canal (1518+81),141.77,16,0.281,,52000,,,,,,,,,,,1170,,,1315,,,,,,,35.5287194,-119.6604955,319.4,GIRTH WELD NWT 0.375/0.281IN,,,,MFL/CLP,,
7634,Weld,,,154247.24,1517+40,1.45,3.12,3.12,27590,Block Valve - East Canal (1513+49),389.95,Block Valve - West Canal (1518+81),140.32,16,0.281,,52000, 07:48,,,,,,,,,,1170,,,1315,,,,,,,35.5287185,-119.6604989,318.4,GIRTH WELD,,,,MFL/CLP,,
7635,Weld,,,154250.36,1517+43,3.12,1.46,1.46,27600,Block Valve - East Canal (1513+49),393.07,Block Valve - West Canal (1518+81),137.2,16,0.281,,52000, 01:40,,,,,,,,,,1170,,,1315,,,,,,,35.5287166,-119.6605059,316.2,GIRTH WELD,,,,MFL/CLP,,
7636,Weld - Change in wall thickness,,,154251.82,1517+45,1.46,9.76,9.76,27610,Block Valve - East Canal (1513+49),394.53,Block Valve - West Canal (1518+81),135.74,16,0.375,,60000,,,,,,,,,,,1170,,,2025,,,,,,,35.5287157,-119.6605093,315.2,GIRTH WELD NWT 0.281/0.375IN,,,,MFL/CLP,,
7637,Bend,,,154257.18,1517+50,5.36,4.4,9.76,27610,Block Valve - East Canal (1513+49),399.89,Block Valve - West Canal (1518+81),130.38,16,0.375,,60000,,,,,,,,,,,1170,,,2025,,,,,,,35.528712,-119.6605229,312,7.0D 40 DEG BEND-HOT PULLED UNDER,,,,MFL/CLP,,
7638,Anomaly - Corrosion,,INT,154260.27,1517+53,8.45,1.32,9.76,27610,Block Valve - East Canal (1513+49),402.98,Block Valve - West Canal (1518+81),127.29,16,0.375,,60000,,21,0.08,,,,,0.6,0.3, 06:52,1170,3270,2355,2025,0.497,1.163,3268,2353,,,35.5287091,-119.6605325,311.6,*INT ML,Axial Slotting,,,MFL/CLP,,
7639,Anomaly - Corrosion Cluster,,INT,154260.73,1517+54,8.91,0.85,9.76,27610,Block Valve - East Canal (1513+49),403.44,Block Valve - West Canal (1518+81),126.83,16,0.375,,60000,,18,0.07,,,,,1.5,1.6, 06:39,1170,3223,2321,2025,0.504,1.146,3253,2342,,,35.5287087,-119.660534,311.6, INT ML,General Metal Loss,,,MFL/CLP,,
7640,Anomaly - Corrosion,,INT,154261.26,1517+54,9.44,0.32,9.76,27610,Block Valve - East Canal (1513+49),403.97,Block Valve - West Canal (1518+81),126.3,16,0.375,,60000,,29,0.11,,,,,0.5,0.6, 06:37,1170,3267,2352,2025,0.498,1.162,3263,2350,,,35.5287082,-119.6605356,311.6, INT ML,Pitting,,,MFL/CLP,,
7641,Weld - Change in wall thickness,,,154261.58,1517+55,9.76,1.54,1.54,27620,Block Valve - East Canal (1513+49),404.3,Block Valve - West Canal (1518+81),125.98,16,0.281,,52000,,,,,,,,,,,1170,,,1315,,,,,,,35.5287079,-119.6605366,311.6,GIRTH WELD NWT 0.375/0.281IN,,,,MFL/CLP,,
7642,Weld,,,154263.12,1517+56,1.54,37.4,37.39,27630,Block Valve - East Canal (1513+49),405.83,Block Valve - West Canal (1518+81),124.44,16,0.281,,52000, 11:24,,,,,,,,,,1170,,,1315,,,,,,,35.5287065,-119.6605415,311.6,GIRTH WELD,,,,MFL/CLP,,
7643,Weld,,,154300.51,1517+94,37.39,10.72,10.72,27640,Block Valve - East Canal (1513+49),443.23,Block Valve - West Canal (1518+81),87.05,16,0.281,,52000, 08:56,,,,,,,,,,1170,,,1315,,,,,,,35.5286715,-119.6606595,311.6,GIRTH WELD,,,,MFL/CLP,,
7644,Weld,,,154311.23,1518+04,10.72,1.45,1.45,27650,Block Valve - East Canal (1513+49),453.94,Block Valve - West Canal (1518+81),76.33,16,0.281,,52000,,,,,,,,,,,1170,,,1315,,,,,,,35.5286614,-119.6606932,311.7,GIRTH WELD,,,,MFL/CLP,,
7645,Weld - Change in wall thickness,,,154312.68,1518+06,1.45,15.21,15.21,27660,Block Valve - East Canal (1513+49),455.39,Block Valve - West Canal (1518+81),74.88,16,0.375,,60000,,,,,,,,,,,1170,,,2025,,,,,,,35.52866,-119.6606978,311.7,GIRTH WELD NWT 0.281/0.375IN,,,,MFL/CLP,,
7646,Bend,,,154320.84,1518+14,8.17,7.05,15.21,27660,Block Valve - East Canal (1513+49),463.55,Block Valve - West Canal (1518+81),66.72,16,0.375,,60000,,,,,,,,,,,1170,,,2025,,,,,,,35.5286596,-119.6607241,311.7,5.0D 80 DEG BEND-HOT PULLED RIGHT,,,,MFL/CLP,,
7647,Anomaly - Corrosion,,EXT,154326.63,1518+20,13.96,1.25,15.21,27660,Block Valve - East Canal (1513+49),469.35,Block Valve - West Canal (1518+81),60.93,16,0.375,,60000,,17,0.06,,,,,0.5,0.3, 04:36,1170,3275,2358,2025,0.496,1.164,3274,2357,,,35.5286719,-119.6607356,311.7, EXT ML,Axial Slotting,,,MFL/CLP,,
7648,Anomaly - Corrosion,,EXT,154326.65,1518+20,13.98,1.23,15.21,27660,Block Valve - East Canal (1513+49),469.37,Block Valve - West Canal (1518+81),60.91,16,0.375,,60000,,16,0.06,,,,,1.3,1.1, 03:17,1170,3244,2335,2025,0.501,1.153,3236,2330,,,35.528672,-119.6607356,311.7,*EXT ML,Pitting,,,MFL/CLP,,
7649,Weld - Change in wall thickness,,,154327.89,1518+21,15.21,1.52,1.51,27670,Block Valve - East Canal (1513+49),470.6,Block Valve - West Canal (1518+81),59.67,16,0.281,,52000,,,,,,,,,,,1170,,,1315,,,,,,,35.5286752,-119.660737,311.7,GIRTH WELD NWT 0.375/0.281IN,,,,MFL/CLP,,
7650,Weld,,,154329.4,1518+23,1.51,55.83,55.83,27680,Block Valve - East Canal (1513+49),472.12,Block Valve - West Canal (1518+81),58.16,16,0.281,,52000, 09:40,,,,,,,,,,1170,,,1315,,,,,,,35.5286791,-119.6607387,311.7,GIRTH WELD,,,,MFL/CLP,,
7651,Off take,,,154381.33,1518+75,51.93,3.91,55.83,27680,Block Valve - East Canal (1513+49),524.04,Block Valve - West Canal (1518+81),6.23,16,0.281,,52000,,,,,,,,,, 12:00,1170,,,1315,,,,,,,35.5288128,-119.6607977,311.6,1.5 IN OFFTAKE-WELDOLET,,,,MFL/CLP,,
7652,Off take,,,154382.28,1518+76,52.87,2.96,55.83,27680,Block Valve - East Canal (1513+49),524.99,Block Valve - West Canal (1518+81),5.28,16,0.281,,52000,,,,,,,,,, 12:00,1170,,,1315,,,,,,,35.5288153,-119.6607988,311.6,1.5 IN OFFTAKE-WELDOLET,,,,MFL/CLP,,
7653,Anomaly - Corrosion,,EXT,154383.39,1518+77,53.99,1.84,55.83,27680,Block Valve - East Canal (1513+49),526.1,Block Valve - West Canal (1518+81),4.17,16,0.281,,52000,,16,0.05,,,,,1.2,0.6, 08:38,1170,2149,1547,1315,0.756,1.177,2143,1543,,,35.5288181,-119.6608001,311.6, EXT ML,Axial Grooving,,,MFL/CLP,,
7654,Anomaly - Corrosion Cluster,,EXT,154384.47,1518+78,55.06,0.77,55.83,27680,Block Valve - East Canal (1513+49),527.18,Block Valve - West Canal (1518+81),3.09,16,0.281,,52000,,15,0.04,,,,,1.2,3.4, 01:14,1170,2150,1548,1315,0.756,1.177,2146,1545,,,35.5288209,-119.6608013,311.7, EXT ML,General Metal Loss,,,MFL/CLP,,
7655,Weld,,,154385.23,1518+79,55.83,4.62,4.62,27690,Block Valve - East Canal (1513+49),527.95,Block Valve - West Canal (1518+81),2.33,16,0.281,,52000,,,,,,,,,,,1170,,,1315,,,,,,,35.5288229,-119.6608022,311.7,GIRTH WELD,,,,MFL/CLP,,
7656,Valve,,,154387.56,1518+81,2.33,2.29,4.62,27690,Block Valve - East Canal (1513+49),530.27,Block Valve - Hwy 33 (1819+21),30039.1,16,0.281,,52000,,,,,,,,,,,1170,,,1315,,,,,,,35.5288289,-119.6608049,311.7,Block Valve - West Canal (1518+81),,,,MFL/CLP,,
7657,Weld - Change in wall thickness,,,154389.85,1518+83,4.62,52.09,52.1,27700,Block Valve - West Canal (1518+81),2.29,Block Valve - Hwy 33 (1819+21),30036.81,16,0.25,,52000, 03:44,,,,,,,,,,1170,,,1170,,,,,,,35.5288348,-119.6608075,311.7,GIRTH WELD NWT 0.281/0.250IN,,,,MFL/CLP,,
7658,Weld - Change in wall thickness,,,154441.94,1519+35,52.1,1.43,1.43,27710,Block Valve - West Canal (1518+81),54.38,Block Valve - Hwy 33 (1819+21),29984.72,16,0.281,,52000,,,,,,,,,,,1170,,,1315,,,,,,,35.5289692,-119.6608664,312.7,GIRTH WELD NWT 0.250/0.281IN,,,,MFL/CLP,,
7659,Weld - Change in wall thickness,,,154443.37,1519+37,1.43,1.53,1.53,27720,Block Valve - West Canal (1518+81),55.81,Block Valve - Hwy 33 (1819+21),29983.29,16,0.375,,60000,,,,,,,,,,,1170,,,2025,,,,,,,35.5289729,-119.6608681,312.8,GIRTH WELD NWT 0.281/0.375IN,,,,MFL/CLP,,
7660,Bend,,,154444.14,1519+38,0.76,0.76,1.53,27720,Block Valve - West Canal (1518+81),56.58,Block Valve - Hwy 33 (1819+21),29982.52,16,0.375,,60000,,,,,,,,,,,1170,,,2025,,,,,,,35.5289748,-119.6608691,312.8,7.0D 10 DEG BEND-HOT PULLED LEFT,,,,MFL/CLP,,
7661,Weld,,,154444.9,1519+38,1.53,11.53,11.53,27730,Block Valve - West Canal (1518+81),57.34,Block Valve - Hwy 33 (1819+21),29981.76,16,0.375,,60000,,,,,,,,,,,1170,,,2025,,,,,,,35.5289767,-119.6608703,312.8,GIRTH WELD,,,,MFL/CLP,,
7662,Bend,,,154451.29,1519+45,6.39,5.14,11.53,27730,Block Valve - West Canal (1518+81),63.73,Block Valve - Hwy 33 (1819+21),29975.37,16,0.375,,60000,,,,,,,,,,,1170,,,2025,,,,,,,35.5289893,-119.6608845,313,7.0D 55 DEG BEND-HOT PULLED LEFT,,,,MFL/CLP,,
7663,Weld - Change in wall thickness,,,154456.43,1519+50,11.53,1.52,1.52,27740,Block Valve - West Canal (1518+81),68.87,Block Valve - Hwy 33 (1819+21),29970.23,16,0.281,,52000,,,,,,,,,,,1170,,,1315,,,,,,,35.528991,-119.6609014,313,GIRTH WELD NWT 0.375/0.281IN,,,,MFL/CLP,,
7664,Weld - Change in wall thickness,,,154457.95,1519+51,1.52,21.54,21.54,27750,Block Valve - West Canal (1518+81),70.39,Block Valve - Hwy 33 (1819+21),29968.71,16,0.25,,52000, 12:36,,,,,,,,,,1170,,,1170,,,,,,,35.5289909,-119.6609065,313,GIRTH WELD NWT 0.281/0.250IN,,,,MFL/CLP,,
7665,Weld,,,154479.5,1519+73,21.54,57.38,57.38,27760,Block Valve - West Canal (1518+81),91.94,Block Valve - Hwy 33 (1819+21),29947.17,16,0.25,,52000, 10:32,,,,,,,,,,1170,,,1170,,,,,,,35.5289895,-119.6609789,312.9,GIRTH WELD,,,,MFL/CLP,,
7666,Anomaly - Corrosion,,INT,154521.07,1520+14,41.58,15.8,57.38,27760,Block Valve - West Canal (1518+81),133.51,Block Valve - Hwy 33 (1819+21),29905.59,16,0.25,,52000,,16,0.04,,,,,0.4,0.6, 05:18,1170,1935,1393,1170,0.84,1.19,1934,1392,,,35.5289873,-119.6611185,311.9, INT ML,Circumferential Slotting,,,MFL/CLP,,
7667,Anomaly - Corrosion,,INT,154522.13,1520+16,42.63,14.74,57.38,27760,Block Valve - West Canal (1518+81),134.57,Block Valve - Hwy 33 (1819+21),29904.53,16,0.25,,52000,,23,0.06,,,,,0.4,0.5, 05:24,1170,1933,1392,1170,0.841,1.19,1932,1391,,,35.5289873,-119.6611221,311.8, INT ML,Circumferential Slotting,,,MFL/CLP,,
7668,Anomaly - Corrosion,,INT,154522.14,1520+16,42.64,14.73,57.38,27760,Block Valve - West Canal (1518+81),134.58,Block Valve - Hwy 33 (1819+21),29904.52,16,0.25,,52000,,15,0.04,,,,,0.4,0.6, 05:56,1170,1934,1393,1170,0.84,1.19,1933,1392,,,35.5289873,-119.6611221,311.8, INT ML,Pitting,,,MFL/CLP,,
7669,Anomaly - Corrosion,,INT,154524.93,1520+18,45.44,11.94,57.38,27760,Block Valve - West Canal (1518+81),137.37,Block Valve - Hwy 33 (1819+21),29901.73,16,0.25,,52000,,20,0.05,,,,,0.4,0.6, 06:40,1170,1932,1391,1170,0.841,1.189,1931,1390,,,35.5289871,-119.6611315,311.8,*INT ML,Pitting,,,MFL/CLP,,
7670,Weld - Change in wall thickness,,,154536.87,1520+30,57.38,20.09,20.09,27770,Block Valve - West Canal (1518+81),149.31,Block Valve - Hwy 33 (1819+21),29889.79,16,0.281,,52000,,,,,,,,,,,1170,,,1315,,,,,,,35.5289867,-119.6611716,311.4,GIRTH WELD NWT 0.250/0.281IN,,,,MFL/CLP,,
7671,Repair - Welded sleeve begin,,,154537.05,1520+30,0.18,19.91,20.09,27770,Block Valve - West Canal (1518+81),149.5,Block Valve - Hwy 33 (1819+21),29889.61,16,0.281,,52000,,,,,,,,,,,1170,,,1315,,,,,,,35.5289867,-119.6611722,311.4,REPAIR-SHELL START,,,,MFL/CLP,,
7672,Weld - Change in wall thickness,,,154556.96,1520+50,20.09,42.61,42.61,27780,Block Valve - West Canal (1518+81),169.4,Block Valve - Hwy 33 (1819+21),29869.7,16,0.25,,52000, 12:00,,,,,,,,,,1170,,,1170,,,,,,,35.5289858,-119.6612391,311.5,GIRTH WELD NWT 0.281/0.250IN,,,,MFL/CLP,,
7673,Repair - Welded sleeve end,,,154559.76,1520+53,2.8,39.8,42.61,27780,Block Valve - West Canal (1518+81),172.21,Block Valve - Hwy 33 (1819+21),29866.9,16,0.25,,52000,,,,,,,,,,,1170,,,1170,,,,,,,35.5289857,-119.6612485,311.5,REPAIR-SHELL END,,,,MFL/CLP,,
7674,Anomaly - Corrosion,,INT,154582.57,1520+76,25.6,17,42.61,27780,Block Valve - West Canal (1518+81),195.01,Block Valve - Hwy 33 (1819+21),29844.09,16,0.25,,52000,,16,0.04,,,,,0.5,0.3, 05:49,1170,1931,1391,1170,0.841,1.189,1930,1390,,,35.5289849,-119.6613252,311.7, INT ML,Axial Slotting,,,MFL/CLP,,
7675,Anomaly - Corrosion Cluster,,INT,154589.18,1520+83,32.22,10.39,42.61,27780,Block Valve - West Canal (1518+81),201.62,Block Valve - Hwy 33 (1819+21),29837.48,16,0.25,,52000,,22,0.06,,,,,1.4,1.5, 05:51,1170,1882,1355,1170,0.863,1.158,1888,1360,,,35.5289846,-119.6613474,311.6, INT ML,General Metal Loss,,,MFL/CLP,,
7676,Anomaly - Corrosion Cluster,,INT,154592.01,1520+86,35.05,7.56,42.61,27780,Block Valve - West Canal (1518+81),204.45,Block Valve - Hwy 33 (1819+21),29834.65,16,0.25,,52000,,20,0.05,,,,,2.2,0.9, 05:42,1170,1843,1327,1170,0.882,1.134,1873,1349,,,35.5289845,-119.6613569,311.4, INT ML,Axial Grooving,,,MFL/CLP,,
7677,Anomaly - Corrosion,,INT,154593.52,1520+87,36.56,6.05,42.61,27780,Block Valve - West Canal (1518+81),205.96,Block Valve - Hwy 33 (1819+21),29833.14,16,0.25,,52000,,16,0.04,,,,,1.3,4.2, 05:57,1170,1903,1370,1170,0.854,1.171,1896,1365,,,35.5289845,-119.661362,311.4, INT ML,General Metal Loss,,,MFL/CLP,,
7678,Repair - Welded sleeve begin,,,154594.61,1520+88,37.65,4.95,42.61,27780,Block Valve - West Canal (1518+81),207.05,Block Valve - Hwy 33 (1819+21),29832.05,16,0.25,,52000,,,,,,,,,,,1170,,,1170,,,,,,,35.5289844,-119.6613656,311.3,REPAIR-SHELL START,,,,MFL/CLP,,
7679,Weld,,,154599.57,1520+93,42.61,51.8,51.8,27790,Block Valve - West Canal (1518+81),212.01,Block Valve - Hwy 33 (1819+21),29827.09,16,0.25,,52000, 12:24,,,,,,,,,,1170,,,1170,,,,,,,35.5289843,-119.6613823,311.1,GIRTH WELD,,,,MFL/CLP,,
7680,Repair - Welded sleeve end,,,154606.44,1521+00,6.87,44.93,51.8,27790,Block Valve - West Canal (1518+81),218.88,Block Valve - Hwy 33 (1819+21),29820.22,16,0.25,,52000,,,,,,,,,,,1170,,,1170,,,,,,,35.528984,-119.6614053,310.9,REPAIR-SHELL END,,,,MFL/CLP,,
7681,Anomaly - Corrosion,,INT,154609.88,1521+03,10.31,41.49,51.8,27790,Block Valve - West Canal (1518+81),222.32,Block Valve - Hwy 33 (1819+21),29816.78,16,0.25,,52000,,15,0.04,,,,,0.6,0.7, 05:34,1170,1931,1390,1170,0.842,1.188,1930,1389,,,35.5289839,-119.6614169,310.8, INT ML,Pitting,,,MFL/CLP,,
7682,Repair - Welded sleeve begin,,,154614.29,1521+08,14.72,37.08,51.8,27790,Block Valve - West Canal (1518+81),226.73,Block Valve - Hwy 33 (1819+21),29812.38,16,0.25,,52000,,,,,,,,,,,1170,,,1170,,,,,,,35.5289838,-119.6614317,310.7,REPAIR-SHELL START,,,,MFL/CLP,,
7683,Repair - Welded sleeve end,,,154636.14,1521+30,36.58,15.22,51.8,27790,Block Valve - West Canal (1518+81),248.58,Block Valve - Hwy 33 (1819+21),29790.52,16,0.25,,52000,,,,,,,,,,,1170,,,1170,,,,,,,35.5289829,-119.6615051,310.4,REPAIR-SHELL END,,,,MFL/CLP,,
7684,Anomaly - Corrosion,,INT,154640.27,1521+34,40.7,11.1,51.8,27790,Block Valve - West Canal (1518+81),252.71,Block Valve - Hwy 33 (1819+21),29786.39,16,0.25,,52000,,35,0.09,,,,,1.2,0.7, 05:59,1170,1859,1339,1170,0.874,1.144,1839,1324,,,35.5289827,-119.661519,310.4,*INT ML,Pitting,,,MFL/CLP,,
7685,Anomaly - Corrosion,,INT,154640.46,1521+34,40.89,10.91,51.8,27790,Block Valve - West Canal (1518+81),252.9,Block Valve - Hwy 33 (1819+21),29786.2,16,0.25,,52000,,17,0.04,,,,,0.4,0.4, 05:59,1170,1933,1392,1170,0.841,1.189,1932,1391,,,35.5289827,-119.6615196,310.4, INT ML,Pitting,,,MFL/CLP,,
7686,Repair - Welded sleeve begin,,,154645.6,1521+39,46.04,5.76,51.8,27790,Block Valve - West Canal (1518+81),258.05,Block Valve - Hwy 33 (1819+21),29781.06,16,0.25,,52000,,,,,,,,,,,1170,,,1170,,,,,,,35.5289825,-119.6615369,310.4,REPAIR-SHELL START,,,,MFL/CLP,,
7687,Weld - Change in wall thickness,,,154651.37,1521+45,51.8,56.98,56.98,27800,Block Valve - West Canal (1518+81),263.81,Block Valve - Hwy 33 (1819+21),29775.3,16,0.281,,52000, 04:32,,,,,,,,,,1170,,,1315,,,,,,,35.5289823,-119.6615563,310.4,GIRTH WELD NWT 0.250/0.281IN,,,,MFL/CLP,,
7688,Repair - Welded sleeve end,,,154653.84,1521+47,2.47,54.51,56.98,27800,Block Valve - West Canal (1518+81),266.28,Block Valve - Hwy 33 (1819+21),29772.82,16,0.281,,52000,,,,,,,,,,,1170,,,1315,,,,,,,35.5289822,-119.6615646,310.5,REPAIR-SHELL END,,,,MFL/CLP,,
7689,Repair - Welded sleeve begin,,,154705.02,1521+98,53.66,3.33,56.98,27800,Block Valve - West Canal (1518+81),317.46,Block Valve - Hwy 33 (1819+21),29721.64,16,0.281,,52000,,,,,,,,,,,1170,,,1315,,,,,,,35.5289802,-119.6617365,310.8,REPAIR-SHELL START,,,,MFL/CLP,,
7690,Weld - Change in wall thickness,,,154708.35,1522+02,56.98,14.88,14.88,27810,Block Valve - West Canal (1518+81),320.79,Block Valve - Hwy 33 (1819+21),29718.31,16,0.25,,52000, 10:12,,,,,,,,,,1170,,,1170,,,,,,,35.5289801,-119.6617477,310.7,GIRTH WELD NWT 0.281/0.250IN,,,,MFL/CLP,,
7691,Repair - Welded sleeve end,,,154712.84,1522+06,4.5,10.39,14.88,27810,Block Valve - West Canal (1518+81),325.28,Block Valve - Hwy 33 (1819+21),29713.82,16,0.25,,52000,,,,,,,,,,,1170,,,1170,,,,,,,35.52898,-119.6617628,310.7,REPAIR-SHELL END,,,,MFL/CLP,,
7692,Weld,,,154723.23,1522+17,14.88,55.33,55.33,27820,Block Valve - West Canal (1518+81),335.67,Block Valve - Hwy 33 (1819+21),29703.43,16,0.25,,52000, 02:32,,,,,,,,,,1170,,,1170,,,,,,,35.5289797,-119.6617977,310.6,GIRTH WELD,,,,MFL/CLP,,
7693,Repair - Welded sleeve begin,,,154725.93,1522+19,2.7,52.63,55.33,27820,Block Valve - West Canal (1518+81),338.37,Block Valve - Hwy 33 (1819+21),29700.73,16,0.25,,52000,,,,,,,,,,,1170,,,1170,,,,,,,35.5289797,-119.6618068,310.6,REPAIR-SHELL START,,,,MFL/CLP,,
7694,Repair - Welded sleeve end,,,154727.69,1522+21,4.46,50.87,55.33,27820,Block Valve - West Canal (1518+81),340.13,Block Valve - Hwy 33 (1819+21),29698.97,16,0.25,,52000,,,,,,,,,,,1170,,,1170,,,,,,,35.5289797,-119.6618127,310.7,REPAIR-SHELL END,,,,MFL/CLP,,
7695,Anomaly - Corrosion Cluster,,INT,154730.52,1522+24,7.29,48.04,55.33,27820,Block Valve - West Canal (1518+81),342.96,Block Valve - Hwy 33 (1819+21),29696.15,16,0.25,,52000,,27,0.07,,,,,2.8,1.7, 05:36,1170,1765,1271,1170,0.921,1.086,1816,1307,,,35.5289797,-119.6618222,310.7,*INT ML,General Metal Loss,,,MFL/CLP,,
7696,Repair - Welded sleeve begin,,,154732.07,1522+25,8.85,46.48,55.33,27820,Block Valve - West Canal (1518+81),344.51,Block Valve - Hwy 33 (1819+21),29694.59,16,0.25,,52000,,,,,,,,,,,1170,,,1170,,,,,,,35.5289797,-119.6618274,310.7,REPAIR-SHELL START,,,,MFL/CLP,,
7697,Repair - Welded sleeve end,,,154733.71,1522+27,10.49,44.84,55.33,27820,Block Valve - West Canal (1518+81),346.16,Block Valve - Hwy 33 (1819+21),29692.95,16,0.25,,52000,,,,,,,,,,,1170,,,1170,,,,,,,35.5289797,-119.661833,310.8,REPAIR-SHELL END,,,,MFL/CLP,,
7698,Repair - Welded sleeve begin,,,154740.32,1522+34,17.09,38.24,55.33,27820,Block Valve - West Canal (1518+81),352.76,Block Valve - Hwy 33 (1819+21),29686.34,16,0.25,,52000,,,,,,,,,,,1170,,,1170,,,,,,,35.5289796,-119.6618552,311,REPAIR-SHELL START,,,,MFL/CLP,,
7699,Repair - Welded sleeve end,,,154742,1522+35,18.77,36.56,55.33,27820,Block Valve - West Canal (1518+81),354.44,Block Valve - Hwy 33 (1819+21),29684.66,16,0.25,,52000,,,,,,,,,,,1170,,,1170,,,,,,,35.5289796,-119.6618608,311,REPAIR-SHELL END,,,,MFL/CLP,,
7700,Anomaly - Corrosion,,INT,154743.52,1522+37,20.29,35.04,55.33,27820,Block Valve - West Canal (1518+81),355.96,Block Valve - Hwy 33 (1819+21),29683.14,16,0.25,,52000,,15,0.04,,,,,1.3,2.3, 05:50,1170,1908,1374,1170,0.852,1.174,1902,1370,,,35.5289796,-119.6618659,311.1, INT ML,General Metal Loss,,,MFL/CLP,,
7701,Repair - Welded sleeve begin,,,154749.02,1522+42,25.79,29.53,55.33,27820,Block Valve - West Canal (1518+81),361.46,Block Valve - Hwy 33 (1819+21),29677.64,16,0.25,,52000,,,,,,,,,,,1170,,,1170,,,,,,,35.5289795,-119.6618844,311.2,REPAIR-SHELL START,,,,MFL/CLP,,
7702,Repair - Welded sleeve end,,,154754.7,1522+48,31.47,23.86,55.33,27820,Block Valve - West Canal (1518+81),367.14,Block Valve - Hwy 33 (1819+21),29671.96,16,0.25,,52000,,,,,,,,,,,1170,,,1170,,,,,,,35.5289793,-119.6619034,311.5,REPAIR-SHELL END,,,,MFL/CLP,,
7703,Anomaly - Corrosion Cluster,,INT,154755.25,1522+49,32.02,23.31,55.33,27820,Block Valve - West Canal (1518+81),367.69,Block Valve - Hwy 33 (1819+21),29671.41,16,0.25,,52000,,16,0.04,,,,,1.3,2.3, 05:53,1170,1906,1372,1170,0.853,1.173,1900,1368,,,35.5289793,-119.6619053,311.5, INT ML,General Metal Loss,,,MFL/CLP,,
7704,Anomaly - Corrosion,,INT,154764.08,1522+58,40.85,14.48,55.33,27820,Block Valve - West Canal (1518+81),376.52,Block Valve - Hwy 33 (1819+21),29662.58,16,0.25,,52000,,24,0.06,,,,,0.6,0.7, 05:56,1170,1926,1387,1170,0.844,1.185,1924,1385,,,35.5289791,-119.6619349,311.8, INT ML,Pitting,,,MFL/CLP,,
7705,Anomaly - Corrosion Cluster,,INT,154764.42,1522+58,41.19,14.14,55.33,27820,Block Valve - West Canal (1518+81),376.86,Block Valve - Hwy 33 (1819+21),29662.24,16,0.25,,52000,,19,0.05,,,,,1.5,2.2, 05:46,1170,1889,1360,1170,0.86,1.162,1893,1363,,,35.528979,-119.6619361,311.8, INT ML,General Metal Loss,,,MFL/CLP,,
7706,Anomaly - Corrosion,,INT,154764.98,1522+58,41.76,13.57,55.33,27820,Block Valve - West Canal (1518+81),377.43,Block Valve - Hwy 33 (1819+21),29661.68,16,0.25,,52000,,31,0.08,,,,,0.5,0.4, 05:51,1170,1924,1385,1170,0.845,1.184,1920,1383,,,35.528979,-119.661938,311.8,*INT ML,Axial Slotting,,,MFL/CLP,,
7707,Anomaly - Corrosion,,INT,154771.83,1522+65,48.6,6.73,55.33,27820,Block Valve - West Canal (1518+81),384.27,Block Valve - Hwy 33 (1819+21),29654.83,16,0.25,,52000,,20,0.05,,,,,1.1,0.9, 05:56,1170,1907,1373,1170,0.852,1.173,1900,1368,,,35.5289788,-119.661961,311.9, INT ML,Pitting,,,MFL/CLP,,
7708,Anomaly - Corrosion,,INT,154776.97,1522+70,53.73,1.59,55.33,27820,Block Valve - West Canal (1518+81),389.41,Block Valve - Hwy 33 (1819+21),29649.7,16,0.25,,52000,,22,0.06,,,,,0.6,0.7, 05:54,1170,1926,1387,1170,0.844,1.185,1923,1385,,,35.5289785,-119.6619782,312, INT ML,Pitting,,,MFL/CLP,,
7709,Anomaly - Corrosion,,INT,154777.68,1522+71,54.45,0.88,55.33,27820,Block Valve - West Canal (1518+81),390.12,Block Valve - Hwy 33 (1819+21),29648.98,16,0.25,,52000,,24,0.06,,,,,0.6,0.7, 05:48,1170,1923,1385,1170,0.845,1.183,1920,1382,,,35.5289785,-119.6619806,312, INT ML,Pitting,,,MFL/CLP,,
7710,Anomaly - Corrosion Cluster,,INT,154778.1,1522+72,54.87,0.46,55.33,27820,Block Valve - West Canal (1518+81),390.54,Block Valve - Hwy 33 (1819+21),29648.56,16,0.25,,52000,,15,0.04,,,,,1.2,2.5, 05:52,1170,1911,1376,1170,0.85,1.176,1911,1376,,,35.5289785,-119.661982,312, INT ML,General Metal Loss,,,MFL/CLP,,
7711,Weld,,,154778.56,1522+72,55.33,60.18,60.18,27830,Block Valve - West Canal (1518+81),391,Block Valve - Hwy 33 (1819+21),29648.1,16,0.25,,52000, 10:12,,,,,,,,,,1170,,,1170,,,,,,,35.5289785,-119.6619836,312,GIRTH WELD,,,,MFL/CLP,,
7712,Repair - Welded sleeve begin,,,154797.59,1522+91,19.03,41.15,60.18,27830,Block Valve - West Canal (1518+81),410.03,Block Valve - Hwy 33 (1819+21),29629.08,16,0.25,,52000,,,,,,,,,,,1170,,,1170,,,,,,,35.5289779,-119.6620475,312,REPAIR-SHELL START,,,,MFL/CLP,,
7713,Repair - Welded sleeve end,,,154798.42,1522+92,19.86,40.32,60.18,27830,Block Valve - West Canal (1518+81),410.86,Block Valve - Hwy 33 (1819+21),29628.24,16,0.25,,52000,,,,,,,,,,,1170,,,1170,,,,,,,35.5289779,-119.6620503,312,REPAIR-SHELL END,,,,MFL/CLP,,
7714,Weld,,,154838.73,1523+32,60.18,60.41,60.41,27840,Block Valve - West Canal (1518+81),451.18,Block Valve - Hwy 33 (1819+21),29587.93,16,0.25,,52000, 11:36,,,,,,,,,,1170,,,1170,,,,,,,35.5289768,-119.6621858,312.9,GIRTH WELD,,,,MFL/CLP,,
7715,Weld,,,154899.14,1523+93,60.41,58.86,58.86,27850,Block Valve - West Canal (1518+81),511.58,Block Valve - Hwy 33 (1819+21),29527.52,16,0.25,,52000, 10:32,,,,,,,,,,1170,,,1170,,,,,,,35.5289749,-119.6623887,313.8,GIRTH WELD,,,,MFL/CLP,,
7716,Weld,,,154958,1524+51,58.86,58.7,58.7,27860,Block Valve - West Canal (1518+81),570.44,Block Valve - Hwy 33 (1819+21),29468.67,16,0.25,,52000, 02:40,,,,,,,,,,1170,,,1170,,,,,,,35.5289741,-119.6625865,314.8,GIRTH WELD,,,,MFL/CLP,,
7717,Weld,,,155016.7,1525+10,58.7,55.13,55.14,27870,Block Valve - West Canal (1518+81),629.14,Block Valve - Hwy 33 (1819+21),29409.96,16,0.25,,52000,,,,,,,,,,,1170,,,1170,,,,,,,35.5289726,-119.6627837,315.8,GIRTH WELD,,,,MFL/CLP,,
7718,Weld,,,155071.83,1525+65,55.14,60.34,60.33,27880,Block Valve - West Canal (1518+81),684.27,Block Valve - Hwy 33 (1819+21),29354.83,16,0.25,,52000, 01:00,,,,,,,,,,1170,,,1170,,,,,,,35.528971,-119.662969,316.6,GIRTH WELD,,,,MFL/CLP,,
7719,Anomaly - Corrosion,,INT,155075.06,1525+69,3.23,57.1,60.33,27880,Block Valve - West Canal (1518+81),687.5,Block Valve - Hwy 33 (1819+21),29351.6,16,0.25,,52000,,21,0.05,,,,,0.7,0.9, 05:54,1170,1922,1384,1170,0.846,1.183,1919,1381,,,35.528971,-119.6629798,316.6, INT ML,Pitting,,,MFL/CLP,,
7720,Weld,,,155132.17,1526+26,60.33,51.82,51.82,27890,Block Valve - West Canal (1518+81),744.61,Block Valve - Hwy 33 (1819+21),29294.5,16,0.25,,52000, 11:08,,,,,,,,,,1170,,,1170,,,,,,,35.5289696,-119.6631717,317.1,GIRTH WELD,,,,MFL/CLP,,
7721,Weld,,,155183.98,1526+77,51.82,59.08,59.08,27900,Block Valve - West Canal (1518+81),796.42,Block Valve - Hwy 33 (1819+21),29242.68,16,0.25,,52000, 01:48,,,,,,,,,,1170,,,1170,,,,,,,35.5289684,-119.6633458,317.5,GIRTH WELD,,,,MFL/CLP,,
7722,Weld,,,155243.06,1527+36,59.08,59.48,59.48,27910,Block Valve - West Canal (1518+81),855.51,Block Valve - Hwy 33 (1819+21),29183.6,16,0.25,,52000, 10:16,,,,,,,,,,1170,,,1170,,,,,,,35.5289662,-119.6635443,318.6,GIRTH WELD,,,,MFL/CLP,,
7723,Weld,,,155302.54,1527+96,59.48,56.6,56.6,27920,Block Valve - West Canal (1518+81),914.98,Block Valve - Hwy 33 (1819+21),29124.12,16,0.25,,52000, 12:44,,,,,,,,,,1170,,,1170,,,,,,,35.5289646,-119.6637442,319.3,GIRTH WELD,,,,MFL/CLP,,
7724,Weld,,,155359.15,1528+53,56.6,59.92,59.92,27930,Block Valve - West Canal (1518+81),971.59,Block Valve - Hwy 33 (1819+21),29067.51,16,0.25,,52000, 11:20,,,,,,,,,,1170,,,1170,,,,,,,35.5289629,-119.6639344,319.8,GIRTH WELD,,,,MFL/CLP,,
7725,Anomaly - Corrosion,,INT,155413.43,1529+07,54.28,5.64,59.92,27930,Block Valve - West Canal (1518+81),1025.87,Block Valve - Hwy 33 (1819+21),29013.23,16,0.25,,52000,,15,0.04,,,,,0.4,0.5, 05:52,1170,1934,1393,1170,0.84,1.19,1933,1392,,,35.528961,-119.6641168,320.1, INT ML,Pitting,,,MFL/CLP,,
7726,Anomaly - Corrosion,,INT,155413.79,1529+07,54.64,5.28,59.92,27930,Block Valve - West Canal (1518+81),1026.23,Block Valve - Hwy 33 (1819+21),29012.87,16,0.25,,52000,,18,0.05,,,,,0.7,0.7, 05:53,1170,1926,1387,1170,0.844,1.185,1923,1385,,,35.528961,-119.664118,320.1, INT ML,Pitting,,,MFL/CLP,,
7727,Weld,,,155419.07,1529+12,59.92,51.44,51.44,27940,Block Valve - West Canal (1518+81),1031.51,Block Valve - Hwy 33 (1819+21),29007.59,16,0.25,,52000, 08:56,,,,,,,,,,1170,,,1170,,,,,,,35.5289608,-119.6641357,320.1,GIRTH WELD,,,,MFL/CLP,,
7728,Repair - Welded sleeve begin,,,155422.61,1529+16,3.55,47.9,51.44,27940,Block Valve - West Canal (1518+81),1035.05,Block Valve - Hwy 33 (1819+21),29004.05,16,0.25,,52000,,,,,,,,,,,1170,,,1170,,,,,,,35.5289607,-119.6641477,320,REPAIR-SHELL START,,,,MFL/CLP,,
7729,Repair - Welded sleeve end,,,155446.56,1529+40,27.5,23.95,51.44,27940,Block Valve - West Canal (1518+81),1059,Block Valve - Hwy 33 (1819+21),28980.1,16,0.25,,52000,,,,,,,,,,,1170,,,1170,,,,,,,35.5289597,-119.6642281,320,REPAIR-SHELL END,,,,MFL/CLP,,
7730,Anomaly - Corrosion,,INT,155448.04,1529+42,28.97,22.47,51.44,27940,Block Valve - West Canal (1518+81),1060.48,Block Valve - Hwy 33 (1819+21),28978.62,16,0.25,,52000,,18,0.05,,,,,0.9,0.9, 05:42,1170,1917,1380,1170,0.848,1.18,1913,1377,,,35.5289596,-119.6642331,320, INT ML,Pitting,,,MFL/CLP,,
7731,Anomaly - Corrosion,,INT,155456.02,1529+49,36.96,14.49,51.44,27940,Block Valve - West Canal (1518+81),1068.46,Block Valve - Hwy 33 (1819+21),28970.64,16,0.25,,52000,,17,0.04,,,,,0.4,0.3, 06:12,1170,1934,1392,1170,0.841,1.19,1933,1392,,,35.5289594,-119.6642599,320.1, INT ML,Axial Slotting,,,MFL/CLP,,
7732,Weld,,,155470.51,1529+64,51.44,61.8,61.8,27950,Block Valve - West Canal (1518+81),1082.95,Block Valve - Hwy 33 (1819+21),28956.15,16,0.25,,52000, 09:56,,,,,,,,,,1170,,,1170,,,,,,,35.528959,-119.6643086,320.2,GIRTH WELD,,,,MFL/CLP,,
7733,Anomaly - Corrosion,,INT,155477.39,1529+71,6.87,54.93,61.8,27950,Block Valve - West Canal (1518+81),1089.83,Block Valve - Hwy 33 (1819+21),28949.28,16,0.25,,52000,,18,0.05,,,,,0.6,0.7, 05:43,1170,1930,1389,1170,0.842,1.187,1928,1388,,,35.5289587,-119.6643317,320.2, INT ML,Pitting,,,MFL/CLP,,
7734,Anomaly - Corrosion Cluster,,INT,155500.55,1529+94,30.04,31.77,61.8,27950,Block Valve - West Canal (1518+81),1112.99,Block Valve - Hwy 33 (1819+21),28926.11,16,0.25,,52000,,28,0.07,,,,,2.2,2, 05:39,1170,1799,1296,1170,0.903,1.107,1863,1341,,,35.5289581,-119.6644095,320.2, INT ML,General Metal Loss,,,MFL/CLP,,
7735,Anomaly - Corrosion Cluster,,INT,155503.08,1529+97,32.57,29.23,61.8,27950,Block Valve - West Canal (1518+81),1115.53,Block Valve - Hwy 33 (1819+21),28923.58,16,0.25,,52000,,15,0.04,,,,,1.9,0.7, 06:16,1170,1884,1357,1170,0.862,1.16,1910,1375,,,35.528958,-119.6644181,320.2, INT ML,Axial Grooving,,,MFL/CLP,,
7736,Weld,,,155532.32,1530+26,61.8,60.05,60.05,27960,Block Valve - West Canal (1518+81),1144.76,Block Valve - Hwy 33 (1819+21),28894.34,16,0.25,,52000, 02:48,,,,,,,,,,1170,,,1170,,,,,,,35.5289578,-119.6645163,320.3,GIRTH WELD,,,,MFL/CLP,,
7737,Weld,,,155592.37,1530+86,60.05,59.07,59.07,27970,Block Valve - West Canal (1518+81),1204.81,Block Valve - Hwy 33 (1819+21),28834.29,16,0.25,,52000, 10:24,,,,,,,,,,1170,,,1170,,,,,,,35.5289568,-119.6647181,320.6,GIRTH WELD,,,,MFL/CLP,,
7738,Anomaly - Corrosion,,INT,155610.87,1531+04,18.5,40.57,59.07,27970,Block Valve - West Canal (1518+81),1223.31,Block Valve - Hwy 33 (1819+21),28815.79,16,0.25,,52000,,16,0.04,,,,,0.4,0.4, 06:18,1170,1935,1393,1170,0.84,1.19,1934,1392,,,35.5289562,-119.6647803,320.6, INT ML,Circumferential Slotting,,,MFL/CLP,,
7739,Weld,,,155651.44,1531+45,59.07,51.39,51.39,27980,Block Valve - West Canal (1518+81),1263.88,Block Valve - Hwy 33 (1819+21),28775.22,16,0.25,,52000, 02:36,,,,,,,,,,1170,,,1170,,,,,,,35.5289554,-119.6649166,320.9,GIRTH WELD,,,,MFL/CLP,,
7740,Weld,,,155702.83,1531+96,51.39,59.04,59.04,27990,Block Valve - West Canal (1518+81),1315.27,Block Valve - Hwy 33 (1819+21),28723.83,16,0.25,,52000, 11:08,,,,,,,,,,1170,,,1170,,,,,,,35.5289536,-119.6650893,321.2,GIRTH WELD,,,,MFL/CLP,,
7741,Anomaly - Corrosion,,INT,155747,1532+40,44.17,14.87,59.04,27990,Block Valve - West Canal (1518+81),1359.44,Block Valve - Hwy 33 (1819+21),28679.66,16,0.25,,52000,,17,0.04,,,,,0.6,0.7, 05:48,1170,1929,1389,1170,0.843,1.187,1927,1388,,,35.5289521,-119.6652377,321.3, INT ML,Pitting,,,MFL/CLP,,
7742,Weld,,,155761.87,1532+55,59.04,58.95,58.95,28000,Block Valve - West Canal (1518+81),1374.31,Block Valve - Hwy 33 (1819+21),28664.79,16,0.25,,52000, 12:48,,,,,,,,,,1170,,,1170,,,,,,,35.5289516,-119.6652877,321.4,GIRTH WELD,,,,MFL/CLP,,
7743,Anomaly - Corrosion,,INT,155770.23,1532+64,8.36,50.59,58.95,28000,Block Valve - West Canal (1518+81),1382.67,Block Valve - Hwy 33 (1819+21),28656.43,16,0.25,,52000,,20,0.05,,,,,0.5,0.5, 05:50,1170,1930,1389,1170,0.842,1.187,1928,1388,,,35.5289514,-119.6653158,321.4, INT ML,Pitting,,,MFL/CLP,,
7744,Anomaly - Corrosion,,INT,155782.37,1532+76,20.5,38.45,58.95,28000,Block Valve - West Canal (1518+81),1394.81,Block Valve - Hwy 33 (1819+21),28644.29,16,0.25,,52000,,16,0.04,,,,,0.4,0.4, 05:50,1170,1933,1392,1170,0.841,1.19,1932,1391,,,35.5289511,-119.6653566,321.5, INT ML,Pitting,,,MFL/CLP,,
7745,Anomaly - Corrosion,,INT,155782.62,1532+76,20.76,38.2,58.95,28000,Block Valve - West Canal (1518+81),1395.06,Block Valve - Hwy 33 (1819+21),28644.04,16,0.25,,52000,,16,0.04,,,,,0.3,0.2, 05:48,1170,1936,1394,1170,0.84,1.191,1935,1393,,,35.5289511,-119.6653574,321.5, INT ML,Pinhole,,,MFL/CLP,,
7746,Weld,,,155820.82,1533+14,58.95,59.14,59.14,28010,Block Valve - West Canal (1518+81),1433.26,Block Valve - Hwy 33 (1819+21),28605.84,16,0.25,,52000, 10:52,,,,,,,,,,1170,,,1170,,,,,,,35.52895,-119.6654858,321.8,GIRTH WELD,,,,MFL/CLP,,
7747,Weld,,,155879.96,1533+73,59.14,59.17,59.17,28020,Block Valve - West Canal (1518+81),1492.4,Block Valve - Hwy 33 (1819+21),28546.7,16,0.25,,52000, 12:16,,,,,,,,,,1170,,,1170,,,,,,,35.5289483,-119.6656845,322.4,GIRTH WELD,,,,MFL/CLP,,
7748,Anomaly - Corrosion,,INT,155919.37,1534+13,39.41,19.76,59.17,28020,Block Valve - West Canal (1518+81),1531.81,Block Valve - Hwy 33 (1819+21),28507.29,16,0.25,,52000,,17,0.04,,,,,0.5,0.5, 05:52,1170,1931,1390,1170,0.842,1.188,1930,1389,,,35.5289471,-119.6658169,322.7, INT ML,Pitting,,,MFL/CLP,,
7749,Weld,,,155939.13,1534+33,59.17,58.96,58.96,28030,Block Valve - West Canal (1518+81),1551.58,Block Valve - Hwy 33 (1819+21),28487.53,16,0.25,,52000, 10:00,,,,,,,,,,1170,,,1170,,,,,,,35.5289467,-119.6658833,322.8,GIRTH WELD,,,,MFL/CLP,,
7750,Weld,,,155998.09,1534+92,58.96,59.21,59.21,28040,Block Valve - West Canal (1518+81),1610.53,Block Valve - Hwy 33 (1819+21),28428.57,16,0.25,,52000, 01:36,,,,,,,,,,1170,,,1170,,,,,,,35.5289455,-119.6660815,323.4,GIRTH WELD,,,,MFL/CLP,,
7751,Weld,,,156057.3,1535+51,59.21,59.11,59.11,28050,Block Valve - West Canal (1518+81),1669.74,Block Valve - Hwy 33 (1819+21),28369.36,16,0.25,,52000, 10:04,,,,,,,,,,1170,,,1170,,,,,,,35.5289437,-119.6662804,324.2,GIRTH WELD,,,,MFL/CLP,,
7752,Weld,,,156116.41,1536+10,59.11,59.02,59.02,28060,Block Valve - West Canal (1518+81),1728.85,Block Valve - Hwy 33 (1819+21),28310.25,16,0.25,,52000, 01:00,,,,,,,,,,1170,,,1170,,,,,,,35.5289422,-119.666479,325,GIRTH WELD,,,,MFL/CLP,,
7753,Weld,,,156175.43,1536+69,59.02,59.72,59.73,28070,Block Valve - West Canal (1518+81),1787.87,Block Valve - Hwy 33 (1819+21),28251.23,16,0.25,,52000, 10:00,,,,,,,,,,1170,,,1170,,,,,,,35.5289408,-119.6666774,325.6,GIRTH WELD,,,,MFL/CLP,,
7754,Weld,,,156235.16,1537+29,59.73,59.5,59.5,28080,Block Valve - West Canal (1518+81),1847.6,Block Valve - Hwy 33 (1819+21),28191.5,16,0.25,,52000, 01:00,,,,,,,,,,1170,,,1170,,,,,,,35.5289391,-119.666878,326.1,GIRTH WELD,,,,MFL/CLP,,
7755,Weld,,,156294.66,1537+88,59.5,60.03,60.04,28090,Block Valve - West Canal (1518+81),1907.1,Block Valve - Hwy 33 (1819+21),28132,16,0.25,,52000, 10:24,,,,,,,,,,1170,,,1170,,,,,,,35.5289365,-119.667078,326.8,GIRTH WELD,,,,MFL/CLP,,
7756,Anomaly - Corrosion,,INT,156329.18,1538+23,34.52,25.51,60.04,28090,Block Valve - West Canal (1518+81),1941.62,Block Valve - Hwy 33 (1819+21),28097.48,16,0.25,,52000,,18,0.05,,,,,0.7,0.7, 05:48,1170,1925,1386,1170,0.844,1.184,1922,1384,,,35.5289351,-119.667194,327, INT ML,Pitting,,,MFL/CLP,,
7757,Anomaly - Corrosion Cluster,,INT,156346.18,1538+40,51.53,8.51,60.04,28090,Block Valve - West Canal (1518+81),1958.63,Block Valve - Hwy 33 (1819+21),28080.48,16,0.25,,52000,,15,0.04,,,,,1.2,2.6, 06:00,1170,1911,1376,1170,0.85,1.176,1906,1372,,,35.5289347,-119.6672511,326.9, INT ML,General Metal Loss,,,MFL/CLP,,
7758,Anomaly - Corrosion,,EXT,156350.37,1538+44,55.72,4.32,60.04,28090,Block Valve - West Canal (1518+81),1962.81,Block Valve - Hwy 33 (1819+21),28076.29,16,0.25,,52000,,17,0.04,,,,,1.2,3.8, 05:57,1170,1907,1373,1170,0.852,1.174,1901,1369,,,35.5289347,-119.6672652,326.9, EXT ML,General Metal Loss,,,MFL/CLP,,
7759,Weld,,,156354.69,1538+48,60.04,60.26,60.26,28100,Block Valve - West Canal (1518+81),1967.13,Block Valve - Hwy 33 (1819+21),28071.97,16,0.25,,52000, 12:00,,,,,,,,,,1170,,,1170,,,,,,,35.5289346,-119.6672797,326.9,GIRTH WELD,,,,MFL/CLP,,
7760,Weld,,,156414.95,1539+08,60.26,58.66,58.66,28110,Block Valve - West Canal (1518+81),2027.39,Block Valve - Hwy 33 (1819+21),28011.71,16,0.25,,52000, 10:48,,,,,,,,,,1170,,,1170,,,,,,,35.528933,-119.6674822,327.2,GIRTH WELD,,,,MFL/CLP,,
7761,Weld,,,156473.6,1539+67,58.66,60.32,60.32,28120,Block Valve - West Canal (1518+81),2086.04,Block Valve - Hwy 33 (1819+21),27953.06,16,0.25,,52000, 01:08,,,,,,,,,,1170,,,1170,,,,,,,35.5289311,-119.6676793,327.6,GIRTH WELD,,,,MFL/CLP,,
7762,Weld,,,156533.92,1540+27,60.32,60.23,60.23,28130,Block Valve - West Canal (1518+81),2146.37,Block Valve - Hwy 33 (1819+21),27892.74,16,0.25,,52000, 10:24,,,,,,,,,,1170,,,1170,,,,,,,35.5289288,-119.667882,328.2,GIRTH WELD,,,,MFL/CLP,,
7763,Anomaly - Corrosion,,INT,156553.76,1540+47,19.84,40.39,60.23,28130,Block Valve - West Canal (1518+81),2166.2,Block Valve - Hwy 33 (1819+21),27872.9,16,0.25,,52000,,15,0.04,,,,,0.4,0.5, 05:56,1170,1935,1393,1170,0.84,1.191,1934,1393,,,35.5289276,-119.6679486,328.3, INT ML,Circumferential Slotting,,,MFL/CLP,,
7764,Weld,,,156594.15,1540+88,60.23,60.3,60.3,28140,Block Valve - West Canal (1518+81),2206.59,Block Valve - Hwy 33 (1819+21),27832.51,16,0.25,,52000, 01:48,,,,,,,,,,1170,,,1170,,,,,,,35.5289258,-119.6680843,328.6,GIRTH WELD,,,,MFL/CLP,,
7765,Weld,,,156654.46,1541+48,60.3,60.16,60.16,28150,Block Valve - West Canal (1518+81),2266.9,Block Valve - Hwy 33 (1819+21),27772.21,16,0.25,,52000, 10:08,,,,,,,,,,1170,,,1170,,,,,,,35.5289239,-119.668287,329,GIRTH WELD,,,,MFL/CLP,,
7766,Weld,,,156714.62,1542+08,60.16,60.26,60.26,28160,Block Valve - West Canal (1518+81),2327.06,Block Valve - Hwy 33 (1819+21),27712.04,16,0.25,,52000, 01:04,,,,,,,,,,1170,,,1170,,,,,,,35.5289228,-119.6684891,329.3,GIRTH WELD,,,,MFL/CLP,,
7767,Weld,,,156774.88,1542+68,60.26,59.04,59.05,28170,Block Valve - West Canal (1518+81),2387.32,Block Valve - Hwy 33 (1819+21),27651.78,16,0.25,,52000, 10:20,,,,,,,,,,1170,,,1170,,,,,,,35.5289221,-119.6686916,329.8,GIRTH WELD,,,,MFL/CLP,,
7768,Anomaly - Corrosion,,INT,156783.92,1542+77,9.04,50,59.05,28170,Block Valve - West Canal (1518+81),2396.36,Block Valve - Hwy 33 (1819+21),27642.74,16,0.25,,52000,,17,0.04,,,,,0.4,0.5, 06:04,1170,1933,1392,1170,0.841,1.189,1932,1391,,,35.528922,-119.668722,329.8, INT ML,Pitting,,,MFL/CLP,,
7769,Weld,,,156833.92,1543+27,59.05,60.19,60.19,28180,Block Valve - West Canal (1518+81),2446.37,Block Valve - Hwy 33 (1819+21),27592.74,16,0.25,,52000, 02:04,,,,,,,,,,1170,,,1170,,,,,,,35.5289214,-119.6688901,330.3,GIRTH WELD,,,,MFL/CLP,,
7770,Weld,,,156894.11,1543+88,60.19,59.25,59.25,28190,Block Valve - West Canal (1518+81),2506.56,Block Valve - Hwy 33 (1819+21),27532.55,16,0.25,,52000, 10:20,,,,,,,,,,1170,,,1170,,,,,,,35.5289197,-119.6690923,330.6,GIRTH WELD,,,,MFL/CLP,,
7771,Weld,,,156953.36,1544+47,59.25,59.62,59.62,28200,Block Valve - West Canal (1518+81),2565.8,Block Valve - Hwy 33 (1819+21),27473.3,16,0.25,,52000, 02:00,,,,,,,,,,1170,,,1170,,,,,,,35.5289181,-119.6692914,331.1,GIRTH WELD,,,,MFL/CLP,,
7772,Anomaly - Corrosion,,INT,156966.64,1544+60,13.28,46.34,59.62,28200,Block Valve - West Canal (1518+81),2579.08,Block Valve - Hwy 33 (1819+21),27460.02,16,0.25,,52000,,17,0.04,,,,,0.4,0.4, 05:56,1170,1934,1392,1170,0.841,1.19,1933,1392,,,35.5289177,-119.669336,331.2, INT ML,Pitting,,,MFL/CLP,,
7773,Weld,,,157012.98,1545+06,59.62,57.09,57.09,28210,Block Valve - West Canal (1518+81),2625.42,Block Valve - Hwy 33 (1819+21),27413.68,16,0.25,,52000, 09:44,,,,,,,,,,1170,,,1170,,,,,,,35.5289162,-119.6694917,331.9,GIRTH WELD,,,,MFL/CLP,,
7774,Weld,,,157070.07,1545+64,57.09,59.43,59.43,28220,Block Valve - West Canal (1518+81),2682.51,Block Valve - Hwy 33 (1819+21),27356.59,16,0.25,,52000, 12:48,,,,,,,,,,1170,,,1170,,,,,,,35.5289145,-119.6696835,332.4,GIRTH WELD,,,,MFL/CLP,,
