Repository: kerbergr/datadump

File: MLCompare/bin/Debug/netcoreapp3.1/ex2/oldAug12_final.csv (part 54 of 64)
74,Anomaly - Corrosion,,INT,1110.35,11+13,40.81,19.61,60.43,240,Launch Valve - Rio Bravo Station (0+00),1110.35,Block Valve  BV 7.14 (377+16),36530.18,16,0.25,,52000,,15,0.04,,,,,0.3,0.4, 05:55,1170,1935,1393,1170,0.84,1.191,1935,1393,,,35.4366554,-119.2694426,320.4, INT ML,Pinhole,,,MFL/CLP,,
75,Weld,,,1129.97,11+32,60.43,60.31,60.31,250,Launch Valve - Rio Bravo Station (0+00),1129.97,Block Valve  BV 7.14 (377+16),36510.56,16,0.25,,52000, 02:04,,,,,,,,,,1170,,,1170,,,,,,,35.4367093,-119.2694419,320.8,GIRTH WELD,,,,MFL/CLP,,
76,Anomaly - Corrosion,,INT,1188.08,11+90,58.11,2.2,60.31,250,Launch Valve - Rio Bravo Station (0+00),1188.08,Block Valve  BV 7.14 (377+16),36452.45,16,0.25,,52000,,16,0.04,,,,,0.3,0.4, 05:46,1170,1935,1393,1170,0.84,1.191,1935,1393,,,35.436869,-119.2694407,321.6, INT ML,Pinhole,,,MFL/CLP,,
77,Weld,,,1190.28,11+93,60.31,60.3,60.3,260,Launch Valve - Rio Bravo Station (0+00),1190.28,Block Valve  BV 7.14 (377+16),36450.26,16,0.25,,52000, 11:48,,,,,,,,,,1170,,,1170,,,,,,,35.436875,-119.2694407,321.6,GIRTH WELD,,,,MFL/CLP,,
7775,Weld,,,157129.49,1546+23,59.43,59.22,59.23,28230,Block Valve - West Canal (1518+81),2741.93,Block Valve - Hwy 33 (1819+21),27297.17,16,0.25,,52000, 10:24,,,,,,,,,,1170,,,1170,,,,,,,35.5289125,-119.6698832,333.1,GIRTH WELD,,,,MFL/CLP,,
7776,Weld,,,157188.71,1546+82,59.23,59.58,59.58,28240,Block Valve - West Canal (1518+81),2801.16,Block Valve - Hwy 33 (1819+21),27237.95,16,0.25,,52000, 01:20,,,,,,,,,,1170,,,1170,,,,,,,35.5289107,-119.6700822,333.6,GIRTH WELD,,,,MFL/CLP,,
7777,Weld,,,157248.29,1547+42,59.58,59.53,59.53,28250,Block Valve - West Canal (1518+81),2860.74,Block Valve - Hwy 33 (1819+21),27178.37,16,0.25,,52000, 10:16,,,,,,,,,,1170,,,1170,,,,,,,35.5289091,-119.6702824,334.2,GIRTH WELD,,,,MFL/CLP,,
7778,Weld,,,157307.83,1548+01,59.53,59.42,59.42,28260,Block Valve - West Canal (1518+81),2920.27,Block Valve - Hwy 33 (1819+21),27118.83,16,0.25,,52000, 01:52,,,,,,,,,,1170,,,1170,,,,,,,35.5289078,-119.6704825,334.6,GIRTH WELD,,,,MFL/CLP,,
7779,Anomaly - Corrosion,,INT,157320.57,1548+14,12.74,46.68,59.42,28260,Block Valve - West Canal (1518+81),2933.01,Block Valve - Hwy 33 (1819+21),27106.09,16,0.25,,52000,,20,0.05,,,,,0.4,0.3, 05:53,1170,1932,1391,1170,0.841,1.189,1931,1390,,,35.5289075,-119.6705253,334.7, INT ML,Axial Slotting,,,MFL/CLP,,
7780,Weld,,,157367.24,1548+61,59.42,59.5,59.5,28270,Block Valve - West Canal (1518+81),2979.69,Block Valve - Hwy 33 (1819+21),27059.42,16,0.25,,52000, 10:56,,,,,,,,,,1170,,,1170,,,,,,,35.5289061,-119.6706821,335,GIRTH WELD,,,,MFL/CLP,,
7781,Weld,,,157426.74,1549+20,59.5,50.13,50.12,28280,Block Valve - West Canal (1518+81),3039.18,Block Valve - Hwy 33 (1819+21),26999.92,16,0.25,,52000, 12:52,,,,,,,,,,1170,,,1170,,,,,,,35.5289042,-119.6708818,335,GIRTH WELD,,,,MFL/CLP,,
7782,Anomaly - Corrosion,,INT,157435.57,1549+29,8.83,41.29,50.12,28280,Block Valve - West Canal (1518+81),3048.02,Block Valve - Hwy 33 (1819+21),26991.09,16,0.25,,52000,,22,0.06,,,,,0.6,0.5, 06:04,1170,1927,1388,1170,0.843,1.186,1925,1386,,,35.5289039,-119.6709114,335, INT ML,Pitting,,,MFL/CLP,,
7783,Anomaly - Corrosion,,INT,157441.23,1549+35,14.5,35.63,50.12,28280,Block Valve - West Canal (1518+81),3053.68,Block Valve - Hwy 33 (1819+21),26985.43,16,0.25,,52000,,23,0.06,,,,,0.9,0.9, 05:53,1170,1910,1375,1170,0.851,1.176,1904,1371,,,35.5289037,-119.6709304,334.9, INT ML,Pitting,,,MFL/CLP,,
7784,Anomaly - Corrosion,,INT,157463.78,1549+57,37.04,13.08,50.12,28280,Block Valve - West Canal (1518+81),3076.22,Block Valve - Hwy 33 (1819+21),26962.88,16,0.25,,52000,,18,0.05,,,,,0.5,0.7, 05:37,1170,1931,1390,1170,0.842,1.188,1929,1389,,,35.5289029,-119.6710061,334.9, INT ML,Pitting,,,MFL/CLP,,
7785,Weld,,,157476.86,1549+70,50.12,59.01,59.01,28290,Block Valve - West Canal (1518+81),3089.3,Block Valve - Hwy 33 (1819+21),26949.8,16,0.25,,52000, 10:04,,,,,,,,,,1170,,,1170,,,,,,,35.5289024,-119.67105,335,GIRTH WELD,,,,MFL/CLP,,
7786,Weld,,,157535.87,1550+29,59.01,56.49,56.49,28300,Block Valve - West Canal (1518+81),3148.31,Block Valve - Hwy 33 (1819+21),26890.79,16,0.25,,52000, 02:16,,,,,,,,,,1170,,,1170,,,,,,,35.5289008,-119.671248,335.3,GIRTH WELD,,,,MFL/CLP,,
7787,Weld,,,157592.36,1550+86,56.49,62.72,62.72,28310,Block Valve - West Canal (1518+81),3204.8,Block Valve - Hwy 33 (1819+21),26834.3,16,0.25,,52000, 11:36,,,,,,,,,,1170,,,1170,,,,,,,35.5288993,-119.6714375,335.5,GIRTH WELD,,,,MFL/CLP,,
7788,Weld,,,157655.09,1551+49,62.72,55.05,55.05,28320,Block Valve - West Canal (1518+81),3267.53,Block Valve - Hwy 33 (1819+21),26771.58,16,0.25,,52000, 10:12,,,,,,,,,,1170,,,1170,,,,,,,35.5288977,-119.671648,335.8,GIRTH WELD,,,,MFL/CLP,,
7789,Weld,,,157710.14,1552+04,55.05,59.59,59.6,28330,Block Valve - West Canal (1518+81),3322.58,Block Valve - Hwy 33 (1819+21),26716.52,16,0.25,,52000, 01:28,,,,,,,,,,1170,,,1170,,,,,,,35.5288967,-119.6718327,336.2,GIRTH WELD,,,,MFL/CLP,,
7790,Weld,,,157769.73,1552+63,59.6,59.01,59.01,28340,Block Valve - West Canal (1518+81),3382.17,Block Valve - Hwy 33 (1819+21),26656.93,16,0.25,,52000, 09:52,,,,,,,,,,1170,,,1170,,,,,,,35.5288944,-119.6720327,336.9,GIRTH WELD,,,,MFL/CLP,,
7791,Anomaly - Corrosion,,INT,157801.9,1552+95,32.17,26.84,59.01,28340,Block Valve - West Canal (1518+81),3414.34,Block Valve - Hwy 33 (1819+21),26624.76,16,0.25,,52000,,22,0.06,,,,,0.5,0.6, 06:07,1170,1930,1390,1170,0.842,1.188,1928,1388,,,35.5288936,-119.6721406,336.8, INT ML,Pitting,,,MFL/CLP,,
7792,Anomaly - Corrosion,,INT,157802.56,1552+96,32.83,26.18,59.01,28340,Block Valve - West Canal (1518+81),3415,Block Valve - Hwy 33 (1819+21),26624.1,16,0.25,,52000,,39,0.1,,,,,0.9,0.4, 05:58,1170,1883,1356,1170,0.863,1.159,1867,1345,,,35.5288936,-119.6721429,336.8,*INT ML,Axial Grooving,,,MFL/CLP,,
7793,Anomaly - Corrosion,,INT,157807.21,1553+01,37.48,21.53,59.01,28340,Block Valve - West Canal (1518+81),3419.65,Block Valve - Hwy 33 (1819+21),26619.45,16,0.25,,52000,,19,0.05,,,,,0.7,0.7, 05:38,1170,1925,1386,1170,0.844,1.185,1923,1384,,,35.5288935,-119.6721585,336.8, INT ML,Pitting,,,MFL/CLP,,
7794,Anomaly - Corrosion,,INT,157813.13,1553+07,43.39,15.61,59.01,28340,Block Valve - West Canal (1518+81),3425.57,Block Valve - Hwy 33 (1819+21),26613.53,16,0.25,,52000,,17,0.04,,,,,0.6,0.6, 06:01,1170,1929,1389,1170,0.843,1.187,1927,1388,,,35.5288934,-119.6721783,336.7, INT ML,Pitting,,,MFL/CLP,,
7795,Anomaly - Corrosion,,INT,157815.59,1553+09,45.86,13.15,59.01,28340,Block Valve - West Canal (1518+81),3428.03,Block Valve - Hwy 33 (1819+21),26611.07,16,0.25,,52000,,28,0.07,,,,,0.2,1, 05:51,1170,1936,1394,1170,0.84,1.191,1935,1393,,,35.5288934,-119.6721866,336.7,*INT ML,Circumferential Slotting,,,MFL/CLP,,
7796,Anomaly - Corrosion Cluster,,INT,157815.69,1553+09,45.96,13.05,59.01,28340,Block Valve - West Canal (1518+81),3428.13,Block Valve - Hwy 33 (1819+21),26610.97,16,0.25,,52000,,16,0.04,,,,,1.8,1.2, 05:49,1170,1882,1355,1170,0.863,1.158,1907,1373,,,35.5288934,-119.6721869,336.7, INT ML,General Metal Loss,,,MFL/CLP,,
7797,Anomaly - Corrosion,,INT,157822.16,1553+16,52.43,6.58,59.01,28340,Block Valve - West Canal (1518+81),3434.6,Block Valve - Hwy 33 (1819+21),26604.5,16,0.25,,52000,,16,0.04,,,,,0.6,0.7, 05:39,1170,1931,1390,1170,0.842,1.188,1929,1389,,,35.5288933,-119.6722086,336.7, INT ML,Pitting,,,MFL/CLP,,
7798,Anomaly - Corrosion,,INT,157822.82,1553+16,53.09,5.92,59.01,28340,Block Valve - West Canal (1518+81),3435.26,Block Valve - Hwy 33 (1819+21),26603.84,16,0.25,,52000,,15,0.04,,,,,0.5,1, 05:33,1170,1932,1391,1170,0.841,1.189,1931,1390,,,35.5288933,-119.6722109,336.8, INT ML,Circumferential Grooving,,,MFL/CLP,,
7799,Anomaly - Corrosion,,INT,157823.83,1553+17,54.09,4.92,59.01,28340,Block Valve - West Canal (1518+81),3436.27,Block Valve - Hwy 33 (1819+21),26602.84,16,0.25,,52000,,18,0.05,,,,,0.5,0.2, 06:15,1170,1931,1390,1170,0.842,1.188,1929,1389,,,35.5288933,-119.6722142,336.8, INT ML,Axial Slotting,,,MFL/CLP,,
7800,Weld,,,157828.74,1553+22,59.01,55.33,55.33,28350,Block Valve - West Canal (1518+81),3441.18,Block Valve - Hwy 33 (1819+21),26597.92,16,0.25,,52000, 01:00,,,,,,,,,,1170,,,1170,,,,,,,35.5288932,-119.6722307,336.8,GIRTH WELD,,,,MFL/CLP,,
7801,Anomaly - Corrosion,,INT,157835.08,1553+29,6.34,48.99,55.33,28350,Block Valve - West Canal (1518+81),3447.52,Block Valve - Hwy 33 (1819+21),26591.59,16,0.25,,52000,,21,0.05,,,,,1.5,0.7, 05:50,1170,1883,1356,1170,0.863,1.159,1871,1347,,,35.5288931,-119.672252,336.8, INT ML,Axial Grooving,,,MFL/CLP,,
7802,Anomaly - Corrosion,,INT,157847.21,1553+41,18.47,36.86,55.33,28350,Block Valve - West Canal (1518+81),3459.65,Block Valve - Hwy 33 (1819+21),26579.45,16,0.25,,52000,,16,0.04,,,,,0.5,0.6, 06:05,1170,1932,1391,1170,0.841,1.189,1931,1391,,,35.5288928,-119.6722927,336.8, INT ML,Pitting,,,MFL/CLP,,
7803,Weld,,,157884.07,1553+78,55.33,56.02,56.02,28360,Block Valve - West Canal (1518+81),3496.51,Block Valve - Hwy 33 (1819+21),26542.59,16,0.25,,52000, 10:00,,,,,,,,,,1170,,,1170,,,,,,,35.5288918,-119.6724164,337.2,GIRTH WELD,,,,MFL/CLP,,
7804,Weld,,,157940.09,1554+34,56.02,59.57,59.57,28370,Block Valve - West Canal (1518+81),3552.53,Block Valve - Hwy 33 (1819+21),26486.58,16,0.25,,52000, 01:32,,,,,,,,,,1170,,,1170,,,,,,,35.5288898,-119.6726043,337.6,GIRTH WELD,,,,MFL/CLP,,
7805,Weld,,,157999.65,1554+93,59.57,59.39,59.39,28380,Block Valve - West Canal (1518+81),3612.09,Block Valve - Hwy 33 (1819+21),26427.01,16,0.25,,52000, 09:52,,,,,,,,,,1170,,,1170,,,,,,,35.528888,-119.6728042,338.1,GIRTH WELD,,,,MFL/CLP,,
7806,Weld,,,158059.04,1555+53,59.39,60.24,60.24,28390,Block Valve - West Canal (1518+81),3671.48,Block Valve - Hwy 33 (1819+21),26367.62,16,0.25,,52000, 12:52,,,,,,,,,,1170,,,1170,,,,,,,35.5288868,-119.6730035,338.7,GIRTH WELD,,,,MFL/CLP,,
7807,Weld,,,158119.28,1556+13,60.24,60.16,60.16,28400,Block Valve - West Canal (1518+81),3731.72,Block Valve - Hwy 33 (1819+21),26307.38,16,0.25,,52000, 12:12,,,,,,,,,,1170,,,1170,,,,,,,35.5288847,-119.6732056,339.2,GIRTH WELD,,,,MFL/CLP,,
7808,Weld,,,158179.44,1556+73,60.16,60.37,60.37,28410,Block Valve - West Canal (1518+81),3791.88,Block Valve - Hwy 33 (1819+21),26247.22,16,0.25,,52000, 10:12,,,,,,,,,,1170,,,1170,,,,,,,35.528884,-119.6734075,339.5,GIRTH WELD,,,,MFL/CLP,,
7809,Weld,,,158239.82,1557+33,60.37,58.85,58.85,28420,Block Valve - West Canal (1518+81),3852.26,Block Valve - Hwy 33 (1819+21),26186.84,16,0.25,,52000, 02:04,,,,,,,,,,1170,,,1170,,,,,,,35.5288824,-119.6736101,340.2,GIRTH WELD,,,,MFL/CLP,,
7810,Weld,,,158298.66,1557+92,58.85,60.35,60.35,28430,Block Valve - West Canal (1518+81),3911.1,Block Valve - Hwy 33 (1819+21),26128,16,0.25,,52000, 10:04,,,,,,,,,,1170,,,1170,,,,,,,35.5288807,-119.6738076,340.7,GIRTH WELD,,,,MFL/CLP,,
7811,Weld,,,158359.01,1558+53,60.35,60.14,60.14,28440,Block Valve - West Canal (1518+81),3971.45,Block Valve - Hwy 33 (1819+21),26067.65,16,0.25,,52000, 02:20,,,,,,,,,,1170,,,1170,,,,,,,35.5288791,-119.6740101,340.9,GIRTH WELD,,,,MFL/CLP,,
7812,Weld,,,158419.15,1559+13,60.14,60.32,60.32,28450,Block Valve - West Canal (1518+81),4031.59,Block Valve - Hwy 33 (1819+21),26007.51,16,0.25,,52000, 10:16,,,,,,,,,,1170,,,1170,,,,,,,35.5288776,-119.6742119,341.3,GIRTH WELD,,,,MFL/CLP,,
7813,Weld,,,158479.46,1559+73,60.32,60.35,60.35,28460,Block Valve - West Canal (1518+81),4091.9,Block Valve - Hwy 33 (1819+21),25947.2,16,0.25,,52000, 02:04,,,,,,,,,,1170,,,1170,,,,,,,35.5288757,-119.6744143,341.6,GIRTH WELD,,,,MFL/CLP,,
7814,Weld,,,158539.82,1560+33,60.35,60.32,60.32,28470,Block Valve - West Canal (1518+81),4152.26,Block Valve - Hwy 33 (1819+21),25886.84,16,0.25,,52000, 10:24,,,,,,,,,,1170,,,1170,,,,,,,35.5288743,-119.6746168,342.3,GIRTH WELD,,,,MFL/CLP,,
7815,Weld,,,158600.14,1560+94,60.32,60.37,60.37,28480,Block Valve - West Canal (1518+81),4212.58,Block Valve - Hwy 33 (1819+21),25826.52,16,0.25,,52000, 02:12,,,,,,,,,,1170,,,1170,,,,,,,35.5288724,-119.6748192,342.6,GIRTH WELD,,,,MFL/CLP,,
7816,Weld,,,158660.51,1561+54,60.37,60.36,60.36,28490,Block Valve - West Canal (1518+81),4272.95,Block Valve - Hwy 33 (1819+21),25766.16,16,0.25,,52000, 10:04,,,,,,,,,,1170,,,1170,,,,,,,35.5288712,-119.6750218,343,GIRTH WELD,,,,MFL/CLP,,
7817,Weld,,,158720.87,1562+14,60.36,59.11,59.11,28500,Block Valve - West Canal (1518+81),4333.31,Block Valve - Hwy 33 (1819+21),25705.79,16,0.25,,52000, 01:48,,,,,,,,,,1170,,,1170,,,,,,,35.5288695,-119.6752243,343.4,GIRTH WELD,,,,MFL/CLP,,
7818,Anomaly - Corrosion,,INT,158769.86,1562+63,48.99,10.13,59.11,28500,Block Valve - West Canal (1518+81),4382.3,Block Valve - Hwy 33 (1819+21),25656.8,16,0.25,,52000,,15,0.04,,,,,0.8,1, 05:48,1170,1925,1386,1170,0.844,1.184,1922,1384,,,35.5288681,-119.6753887,343.7, INT ML,Pitting,,,MFL/CLP,,
7819,Anomaly - Corrosion,,INT,158779.47,1562+73,58.61,0.51,59.11,28500,Block Valve - West Canal (1518+81),4391.91,Block Valve - Hwy 33 (1819+21),25647.19,16,0.25,,52000,,21,0.05,,,,,0.7,0.9, 05:39,1170,1920,1383,1170,0.846,1.182,1917,1380,,,35.5288678,-119.675421,343.6, INT ML,Pitting,,,MFL/CLP,,
7820,Weld,,,158779.98,1562+74,59.11,60.36,60.36,28510,Block Valve - West Canal (1518+81),4392.42,Block Valve - Hwy 33 (1819+21),25646.68,16,0.25,,52000, 10:16,,,,,,,,,,1170,,,1170,,,,,,,35.5288678,-119.6754227,343.6,GIRTH WELD,,,,MFL/CLP,,
7821,Anomaly - Corrosion,,INT,158784.4,1562+78,4.42,55.94,60.36,28510,Block Valve - West Canal (1518+81),4396.84,Block Valve - Hwy 33 (1819+21),25642.26,16,0.25,,52000,,19,0.05,,,,,0.7,0.5, 06:10,1170,1922,1384,1170,0.845,1.183,1919,1382,,,35.5288677,-119.6754375,343.6, INT ML,Pitting,,,MFL/CLP,,
7822,Anomaly - Corrosion Cluster,,INT,158785.9,1562+79,5.92,54.44,60.36,28510,Block Valve - West Canal (1518+81),4398.34,Block Valve - Hwy 33 (1819+21),25640.76,16,0.25,,52000,,19,0.05,,,,,0.8,0.6, 05:45,1170,1921,1383,1170,0.846,1.182,1925,1386,,,35.5288676,-119.6754425,343.6, INT ML,Pitting,,,MFL/CLP,,
7823,Anomaly - Corrosion,,INT,158786.43,1562+80,6.45,53.91,60.36,28510,Block Valve - West Canal (1518+81),4398.88,Block Valve - Hwy 33 (1819+21),25640.23,16,0.25,,52000,,20,0.05,,,,,0.3,0.3, 05:30,1170,1935,1393,1170,0.84,1.191,1935,1393,,,35.5288676,-119.6754443,343.6, INT ML,Pinhole,,,MFL/CLP,,
7824,Anomaly - Corrosion,,INT,158791.92,1562+85,11.94,48.42,60.36,28510,Block Valve - West Canal (1518+81),4404.36,Block Valve - Hwy 33 (1819+21),25634.74,16,0.25,,52000,,18,0.05,,,,,0.7,0.6, 06:06,1170,1926,1387,1170,0.844,1.185,1923,1385,,,35.5288675,-119.6754627,343.6, INT ML,Pitting,,,MFL/CLP,,
7825,Anomaly - Corrosion,,INT,158792.79,1562+86,12.81,47.55,60.36,28510,Block Valve - West Canal (1518+81),4405.23,Block Valve - Hwy 33 (1819+21),25633.87,16,0.25,,52000,,15,0.04,,,,,1.8,1.4, 06:00,1170,1886,1358,1170,0.862,1.161,1876,1351,,,35.5288675,-119.6754656,343.5, INT ML,General Metal Loss,,,MFL/CLP,,
7826,Anomaly - Corrosion Cluster,,INT,158802.73,1562+96,22.75,37.62,60.36,28510,Block Valve - West Canal (1518+81),4415.17,Block Valve - Hwy 33 (1819+21),25623.93,16,0.25,,52000,,15,0.04,,,,,2.2,1.2, 05:45,1170,1872,1348,1170,0.868,1.152,1903,1370,,,35.5288672,-119.675499,343.5, INT ML,General Metal Loss,,,MFL/CLP,,
7827,Anomaly - Corrosion,,INT,158803.22,1562+97,23.24,37.13,60.36,28510,Block Valve - West Canal (1518+81),4415.66,Block Valve - Hwy 33 (1819+21),25623.45,16,0.25,,52000,,22,0.06,,,,,0.5,0.4, 05:49,1170,1929,1389,1170,0.843,1.187,1927,1387,,,35.5288672,-119.6755006,343.5,*INT ML,Pitting,,,MFL/CLP,,
7828,Anomaly - Corrosion Cluster,,INT,158803.54,1562+97,23.56,36.8,60.36,28510,Block Valve - West Canal (1518+81),4415.98,Block Valve - Hwy 33 (1819+21),25623.12,16,0.25,,52000,,25,0.06,,,,,0.7,2.4, 05:25,1170,1918,1381,1170,0.847,1.18,1919,1381,,,35.5288672,-119.6755017,343.5,*INT ML,Circumferential Grooving,,,MFL/CLP,,
7829,Anomaly - Corrosion,,INT,158813.48,1563+07,33.5,26.86,60.36,28510,Block Valve - West Canal (1518+81),4425.92,Block Valve - Hwy 33 (1819+21),25613.18,16,0.25,,52000,,19,0.05,,,,,0.6,0.6, 05:47,1170,1928,1388,1170,0.843,1.186,1926,1386,,,35.5288669,-119.6755351,343.5, INT ML,Pitting,,,MFL/CLP,,
7830,Weld,,,158840.34,1563+34,60.36,60.03,60.03,28520,Block Valve - West Canal (1518+81),4452.78,Block Valve - Hwy 33 (1819+21),25586.32,16,0.25,,52000, 01:56,,,,,,,,,,1170,,,1170,,,,,,,35.5288664,-119.6756252,343.7,GIRTH WELD,,,,MFL/CLP,,
7831,Anomaly - Corrosion,,INT,158853.98,1563+48,13.64,46.39,60.03,28520,Block Valve - West Canal (1518+81),4466.42,Block Valve - Hwy 33 (1819+21),25572.68,16,0.25,,52000,,15,0.04,,,,,0.6,0.6, 06:07,1170,1929,1389,1170,0.842,1.187,1927,1388,,,35.5288662,-119.675671,343.8, INT ML,Pitting,,,MFL/CLP,,
7832,Weld,,,158900.37,1563+94,60.03,56.19,56.19,28530,Block Valve - West Canal (1518+81),4512.82,Block Valve - Hwy 33 (1819+21),25526.29,16,0.25,,52000, 09:56,,,,,,,,,,1170,,,1170,,,,,,,35.5288651,-119.6758267,344.1,GIRTH WELD,,,,MFL/CLP,,
7833,Weld,,,158956.56,1564+50,56.19,59.33,59.33,28540,Block Valve - West Canal (1518+81),4569,Block Valve - Hwy 33 (1819+21),25470.1,16,0.25,,52000, 01:48,,,,,,,,,,1170,,,1170,,,,,,,35.528864,-119.6760152,344.3,GIRTH WELD,,,,MFL/CLP,,
7834,Weld,,,159015.89,1565+09,59.33,40.43,40.43,28550,Block Valve - West Canal (1518+81),4628.33,Block Valve - Hwy 33 (1819+21),25410.77,16,0.25,,52000, 10:28,,,,,,,,,,1170,,,1170,,,,,,,35.5288624,-119.6762143,344.8,GIRTH WELD,,,,MFL/CLP,,
7835,Anomaly - Corrosion Cluster,,INT,159037.84,1565+31,21.95,18.49,40.43,28550,Block Valve - West Canal (1518+81),4650.28,Block Valve - Hwy 33 (1819+21),25388.83,16,0.25,,52000,,18,0.05,,,,,1.4,2, 06:08,1170,1894,1364,1170,0.858,1.165,1904,1371,,,35.5288614,-119.6762879,344.4, INT ML,General Metal Loss,,,MFL/CLP,,
7836,Anomaly - Corrosion Cluster,,INT,159038.86,1565+33,22.97,17.47,40.43,28550,Block Valve - West Canal (1518+81),4651.3,Block Valve - Hwy 33 (1819+21),25387.8,16,0.25,,52000,,22,0.06,,,,,3,3.2, 05:41,1170,1792,1290,1170,0.907,1.103,1872,1348,,,35.5288614,-119.6762913,344.4, INT ML,General Metal Loss,,,MFL/CLP,,
7837,Anomaly - Corrosion Cluster,,INT,159040.9,1565+35,25.01,15.42,40.43,28550,Block Valve - West Canal (1518+81),4653.34,Block Valve - Hwy 33 (1819+21),25385.76,16,0.25,,52000,,30,0.08,,,,,1.3,0.4, 05:24,1170,1863,1342,1170,0.872,1.147,1910,1375,,,35.5288613,-119.6762982,344.3,*INT ML,Axial Grooving,,,MFL/CLP,,
7838,Repair - Welded sleeve begin,,,159041.02,1565+35,25.13,15.31,40.43,28550,Block Valve - West Canal (1518+81),4653.46,Block Valve - Hwy 33 (1819+21),25385.64,16,0.25,,52000,,,,,,,,,,,1170,,,1170,,,,,,,35.5288613,-119.6762986,344.3,REPAIR-SHELL START,,,,MFL/CLP,,
7839,Weld - Change in wall thickness,,,159056.33,1565+50,40.43,31.89,31.89,28560,Block Valve - West Canal (1518+81),4668.77,Block Valve - Hwy 33 (1819+21),25370.34,16,0.281,,52000, 08:48,,,,,,,,,,1170,,,1315,,,,,,,35.5288609,-119.6763499,343.7,GIRTH WELD NWT 0.250/0.281IN,,,,MFL/CLP,,
7840,Repair - Welded sleeve end,,,159058.22,1565+52,1.9,29.99,31.89,28560,Block Valve - West Canal (1518+81),4670.66,Block Valve - Hwy 33 (1819+21),25368.44,16,0.281,,52000,,,,,,,,,,,1170,,,1315,,,,,,,35.5288609,-119.6763563,343.6,REPAIR-SHELL END,,,,MFL/CLP,,
7841,Repair - Welded sleeve begin,,,159066.92,1565+60,10.6,21.29,31.89,28560,Block Valve - West Canal (1518+81),4679.36,Block Valve - Hwy 33 (1819+21),25359.74,16,0.281,,52000,,,,,,,,,,,1170,,,1315,,,,,,,35.5288607,-119.6763855,343.6,REPAIR-SHELL START,,,,MFL/CLP,,
7842,Repair - Welded sleeve end,,,159073.99,1565+68,17.67,14.22,31.89,28560,Block Valve - West Canal (1518+81),4686.43,Block Valve - Hwy 33 (1819+21),25352.67,16,0.281,,52000,,,,,,,,,,,1170,,,1315,,,,,,,35.5288606,-119.6764092,343.6,REPAIR-SHELL END,,,,MFL/CLP,,
7843,Repair - Welded sleeve begin,,,159078.87,1565+72,22.54,9.35,31.89,28560,Block Valve - West Canal (1518+81),4691.31,Block Valve - Hwy 33 (1819+21),25347.8,16,0.281,,52000,,,,,,,,,,,1170,,,1315,,,,,,,35.5288606,-119.6764255,343.6,REPAIR-SHELL START,,,,MFL/CLP,,
7844,Repair - Welded sleeve end,,,159084.47,1565+78,28.14,3.75,31.89,28560,Block Valve - West Canal (1518+81),4696.91,Block Valve - Hwy 33 (1819+21),25342.19,16,0.281,,52000,,,,,,,,,,,1170,,,1315,,,,,,,35.5288605,-119.6764443,343.7,REPAIR-SHELL END,,,,MFL/CLP,,
7845,Weld - Change in wall thickness,,,159088.22,1565+82,31.89,48.53,48.53,28570,Block Valve - West Canal (1518+81),4700.66,Block Valve - Hwy 33 (1819+21),25338.45,16,0.25,,52000, 01:28,,,,,,,,,,1170,,,1170,,,,,,,35.5288605,-119.6764569,343.7,GIRTH WELD NWT 0.281/0.250IN,,,,MFL/CLP,,
7846,Anomaly - Corrosion,,INT,159091.53,1565+85,3.32,45.21,48.53,28570,Block Valve - West Canal (1518+81),4703.97,Block Valve - Hwy 33 (1819+21),25335.13,16,0.25,,52000,,26,0.07,,,,,0.6,0.8, 05:49,1170,1923,1385,1170,0.845,1.183,1920,1382,,,35.5288606,-119.676468,343.8, INT ML,Pitting,,,MFL/CLP,,
7847,Repair - Welded sleeve begin,,,159097.83,1565+91,9.61,38.92,48.53,28570,Block Valve - West Canal (1518+81),4710.27,Block Valve - Hwy 33 (1819+21),25328.83,16,0.25,,52000,,,,,,,,,,,1170,,,1170,,,,,,,35.5288606,-119.6764892,344,REPAIR-SHELL START,,,,MFL/CLP,,
7848,Repair - Welded sleeve end,,,159099.51,1565+93,11.29,37.24,48.53,28570,Block Valve - West Canal (1518+81),4711.95,Block Valve - Hwy 33 (1819+21),25327.15,16,0.25,,52000,,,,,,,,,,,1170,,,1170,,,,,,,35.5288606,-119.6764948,344.1,REPAIR-SHELL END,,,,MFL/CLP,,
7849,Anomaly - Corrosion,,EXT,159120.27,1566+14,32.06,16.47,48.53,28570,Block Valve - West Canal (1518+81),4732.71,Block Valve - Hwy 33 (1819+21),25306.39,16,0.25,,52000,,15,0.04,,,,,1,1.1, 08:09,1170,1918,1381,1170,0.847,1.181,1915,1378,,,35.5288603,-119.6765644,345, EXT ML,Pitting,,,MFL/CLP,,
7850,Repair - Welded sleeve begin,,,159136.05,1566+30,47.84,0.69,48.53,28570,Block Valve - West Canal (1518+81),4748.49,Block Valve - Hwy 33 (1819+21),25290.61,16,0.25,,52000,,,,,,,,,,,1170,,,1170,,,,,,,35.5288596,-119.6766174,345.1,REPAIR-SHELL START,,,,MFL/CLP,,
7851,Weld,,,159136.75,1566+30,48.53,60.6,60.6,28580,Block Valve - West Canal (1518+81),4749.19,Block Valve - Hwy 33 (1819+21),25289.92,16,0.25,,52000, 09:52,,,,,,,,,,1170,,,1170,,,,,,,35.5288595,-119.6766197,345.1,GIRTH WELD,,,,MFL/CLP,,
7852,Repair - Welded sleeve end,,,159137.38,1566+31,0.64,59.96,60.6,28580,Block Valve - West Canal (1518+81),4749.82,Block Valve - Hwy 33 (1819+21),25289.28,16,0.25,,52000,,,,,,,,,,,1170,,,1170,,,,,,,35.5288595,-119.6766218,345.1,REPAIR-SHELL END,,,,MFL/CLP,,
7853,Weld,,,159197.34,1566+91,60.6,60.22,60.22,28590,Block Valve - West Canal (1518+81),4809.78,Block Valve - Hwy 33 (1819+21),25229.32,16,0.25,,52000, 11:16,,,,,,,,,,1170,,,1170,,,,,,,35.5288573,-119.676823,345.6,GIRTH WELD,,,,MFL/CLP,,
7854,Weld,,,159257.57,1567+51,60.22,60.16,60.16,28600,Block Valve - West Canal (1518+81),4870.01,Block Valve - Hwy 33 (1819+21),25169.09,16,0.25,,52000, 01:52,,,,,,,,,,1170,,,1170,,,,,,,35.5288555,-119.6770251,346.2,GIRTH WELD,,,,MFL/CLP,,
7855,Weld,,,159317.72,1568+11,60.16,60.27,60.27,28610,Block Valve - West Canal (1518+81),4930.16,Block Valve - Hwy 33 (1819+21),25108.94,16,0.25,,52000, 10:00,,,,,,,,,,1170,,,1170,,,,,,,35.5288536,-119.677227,346.7,GIRTH WELD,,,,MFL/CLP,,
7856,Weld,,,159377.99,1568+72,60.27,60.21,60.21,28620,Block Valve - West Canal (1518+81),4990.43,Block Valve - Hwy 33 (1819+21),25048.67,16,0.25,,52000, 01:28,,,,,,,,,,1170,,,1170,,,,,,,35.5288518,-119.6774292,347.1,GIRTH WELD,,,,MFL/CLP,,
7857,Weld,,,159438.2,1569+32,60.21,59.17,59.17,28630,Block Valve - West Canal (1518+81),5050.64,Block Valve - Hwy 33 (1819+21),24988.46,16,0.25,,52000, 09:40,,,,,,,,,,1170,,,1170,,,,,,,35.5288496,-119.6776312,347.5,GIRTH WELD,,,,MFL/CLP,,
7858,Weld,,,159497.38,1569+91,59.17,60.3,60.3,28640,Block Valve - West Canal (1518+81),5109.82,Block Valve - Hwy 33 (1819+21),24929.29,16,0.25,,52000, 01:36,,,,,,,,,,1170,,,1170,,,,,,,35.5288478,-119.6778298,348.1,GIRTH WELD,,,,MFL/CLP,,
7859,Weld,,,159557.67,1570+51,60.3,58.88,58.88,28650,Block Valve - West Canal (1518+81),5170.11,Block Valve - Hwy 33 (1819+21),24868.99,16,0.25,,52000, 10:16,,,,,,,,,,1170,,,1170,,,,,,,35.5288458,-119.6780321,348.6,GIRTH WELD,,,,MFL/CLP,,
7860,Weld,,,159616.55,1571+10,58.88,60.54,60.54,28660,Block Valve - West Canal (1518+81),5228.99,Block Valve - Hwy 33 (1819+21),24810.11,16,0.25,,52000, 01:28,,,,,,,,,,1170,,,1170,,,,,,,35.5288444,-119.6782297,349.1,GIRTH WELD,,,,MFL/CLP,,
7861,Anomaly - Corrosion,,INT,159624.62,1571+18,8.07,52.47,60.54,28660,Block Valve - West Canal (1518+81),5237.06,Block Valve - Hwy 33 (1819+21),24802.04,16,0.25,,52000,,34,0.09,,,,,0.4,0.4, 05:30,1170,1930,1390,1170,0.842,1.188,1928,1388,,,35.5288442,-119.6782567,349.1,*INT ML,Circumferential Slotting,,,MFL/CLP,,
7862,Anomaly - Corrosion Cluster,,INT,159628.13,1571+22,11.58,48.97,60.54,28660,Block Valve - West Canal (1518+81),5240.57,Block Valve - Hwy 33 (1819+21),24798.53,16,0.25,,52000,,24,0.06,,,,,1.1,0.9, 05:40,1170,1894,1364,1170,0.858,1.166,1896,1365,,,35.5288441,-119.6782685,349.1, INT ML,Pitting,,,MFL/CLP,,
7863,Anomaly - Corrosion,,INT,159629.68,1571+23,13.13,47.41,60.54,28660,Block Valve - West Canal (1518+81),5242.12,Block Valve - Hwy 33 (1819+21),24796.98,16,0.25,,52000,,26,0.07,,,,,0.5,0.6, 05:41,1170,1928,1388,1170,0.843,1.187,1926,1387,,,35.5288441,-119.6782737,349.1, INT ML,Pitting,,,MFL/CLP,,
7864,Anomaly - Corrosion,,INT,159633.77,1571+27,17.22,43.33,60.54,28660,Block Valve - West Canal (1518+81),5246.21,Block Valve - Hwy 33 (1819+21),24792.89,16,0.25,,52000,,15,0.04,,,,,0.8,0.8, 05:55,1170,1925,1386,1170,0.844,1.184,1922,1384,,,35.528844,-119.6782874,349.1, INT ML,Pitting,,,MFL/CLP,,
7865,Weld,,,159677.09,1571+71,60.54,59.14,59.14,28670,Block Valve - West Canal (1518+81),5289.53,Block Valve - Hwy 33 (1819+21),24749.57,16,0.25,,52000, 09:28,,,,,,,,,,1170,,,1170,,,,,,,35.5288429,-119.6784328,349.3,GIRTH WELD,,,,MFL/CLP,,
7866,Weld,,,159736.23,1572+30,59.14,58.81,58.81,28680,Block Valve - West Canal (1518+81),5348.68,Block Valve - Hwy 33 (1819+21),24690.43,16,0.25,,52000, 01:48,,,,,,,,,,1170,,,1170,,,,,,,35.5288414,-119.6786313,349.6,GIRTH WELD,,,,MFL/CLP,,
7867,Weld,,,159795.05,1572+89,58.81,60.28,60.28,28690,Block Valve - West Canal (1518+81),5407.49,Block Valve - Hwy 33 (1819+21),24631.61,16,0.25,,52000, 09:48,,,,,,,,,,1170,,,1170,,,,,,,35.5288396,-119.6788286,350,GIRTH WELD,,,,MFL/CLP,,
7868,Weld,,,159855.32,1573+49,60.28,60,60,28700,Block Valve - West Canal (1518+81),5467.76,Block Valve - Hwy 33 (1819+21),24571.34,16,0.25,,52000, 01:44,,,,,,,,,,1170,,,1170,,,,,,,35.5288382,-119.6790309,350.4,GIRTH WELD,,,,MFL/CLP,,
7869,Weld,,,159915.32,1574+09,60,59.06,59.06,28710,Block Valve - West Canal (1518+81),5527.76,Block Valve - Hwy 33 (1819+21),24511.34,16,0.25,,52000, 09:56,,,,,,,,,,1170,,,1170,,,,,,,35.5288372,-119.6792322,350.8,GIRTH WELD,,,,MFL/CLP,,
7870,Weld,,,159974.38,1574+68,59.06,59.82,59.82,28720,Block Valve - West Canal (1518+81),5586.82,Block Valve - Hwy 33 (1819+21),24452.28,16,0.25,,52000, 01:20,,,,,,,,,,1170,,,1170,,,,,,,35.528836,-119.6794304,351.1,GIRTH WELD,,,,MFL/CLP,,
7871,Weld,,,160034.21,1575+28,59.82,29.37,29.37,28730,Block Valve - West Canal (1518+81),5646.65,Block Valve - Hwy 33 (1819+21),24392.45,16,0.25,,52000, 09:56,,,,,,,,,,1170,,,1170,,,,,,,35.5288346,-119.6796312,351.5,GIRTH WELD,,,,MFL/CLP,,
7872,Weld,,,160063.58,1575+57,29.37,39.85,39.85,28740,Block Valve - West Canal (1518+81),5676.02,Block Valve - Hwy 33 (1819+21),24363.08,16,0.25,,52000, 03:24,,,,,,,,,,1170,,,1170,,,,,,,35.5288336,-119.6797297,351.3,GIRTH WELD,,,,MFL/CLP,,
7873,Weld - Change in wall thickness,,,160103.43,1575+97,39.85,59.4,59.4,28750,Block Valve - West Canal (1518+81),5715.87,Block Valve - Hwy 33 (1819+21),24323.24,16,0.281,,52000,,,,,,,,,,,1170,,,1315,,,,,,,35.5288325,-119.6798634,351.6,GIRTH WELD NWT 0.250/0.281IN,,,,MFL/CLP,,
7874,Weld - Change in wall thickness,,,160162.83,1576+56,59.4,49.37,49.38,28760,Block Valve - West Canal (1518+81),5775.27,Block Valve - Hwy 33 (1819+21),24263.83,16,0.25,,52000,,,,,,,,,,,1170,,,1170,,,,,,,35.5288306,-119.6800627,351.9,GIRTH WELD NWT 0.281/0.250IN,,,,MFL/CLP,,
7875,Weld,,,160212.2,1577+06,49.38,59.62,59.62,28770,Block Valve - West Canal (1518+81),5824.64,Block Valve - Hwy 33 (1819+21),24214.46,16,0.25,,52000, 10:36,,,,,,,,,,1170,,,1170,,,,,,,35.5288295,-119.6802284,352.9,GIRTH WELD,,,,MFL/CLP,,
7876,Weld,,,160271.82,1577+65,59.62,60.17,60.17,28780,Block Valve - West Canal (1518+81),5884.26,Block Valve - Hwy 33 (1819+21),24154.84,16,0.25,,52000, 12:08,,,,,,,,,,1170,,,1170,,,,,,,35.5288274,-119.6804284,353.8,GIRTH WELD,,,,MFL/CLP,,
7877,Weld,,,160331.99,1578+26,60.17,43.8,43.8,28790,Block Valve - West Canal (1518+81),5944.43,Block Valve - Hwy 33 (1819+21),24094.67,16,0.25,,52000, 02:52,,,,,,,,,,1170,,,1170,,,,,,,35.5288245,-119.6806303,354.2,GIRTH WELD,,,,MFL/CLP,,
7878,Weld,,,160375.79,1578+69,43.8,60.21,60.21,28800,Block Valve - West Canal (1518+81),5988.23,Block Valve - Hwy 33 (1819+21),24050.87,16,0.25,,52000, 01:20,,,,,,,,,,1170,,,1170,,,,,,,35.5288218,-119.6807772,355.6,GIRTH WELD,,,,MFL/CLP,,
7879,Anomaly - Corrosion,,INT,160423.47,1579+17,47.69,12.52,60.21,28800,Block Valve - West Canal (1518+81),6035.92,Block Valve - Hwy 33 (1819+21),24003.19,16,0.25,,52000,,25,0.06,,,,,0.4,0.5, 05:50,1170,1932,1391,1170,0.841,1.189,1931,1391,,,35.5288204,-119.6809372,355.7, INT ML,Circumferential Slotting,,,MFL/CLP,,
7880,Anomaly - Corrosion,,INT,160427.83,1579+21,52.04,8.17,60.21,28800,Block Valve - West Canal (1518+81),6040.27,Block Valve - Hwy 33 (1819+21),23998.83,16,0.25,,52000,,23,0.06,,,,,0.3,0.4, 05:41,1170,1934,1392,1170,0.84,1.19,1933,1392,,,35.5288202,-119.6809518,355.6, INT ML,Circumferential Slotting,,,MFL/CLP,,
7881,Weld,,,160436,1579+30,60.21,59.5,59.5,28810,Block Valve - West Canal (1518+81),6048.44,Block Valve - Hwy 33 (1819+21),23990.66,16,0.25,,52000, 09:44,,,,,,,,,,1170,,,1170,,,,,,,35.5288199,-119.6809792,355.3,GIRTH WELD,,,,MFL/CLP,,
7882,Anomaly - Corrosion,,INT,160451.18,1579+45,15.18,44.31,59.5,28810,Block Valve - West Canal (1518+81),6063.63,Block Valve - Hwy 33 (1819+21),23975.48,16,0.25,,52000,,16,0.04,,,,,0.2,0.3, 05:36,1170,1936,1394,1170,0.839,1.191,1936,1394,,,35.5288194,-119.6810301,355, INT ML,Pinhole,,,MFL/CLP,,
7883,Repair - Welded sleeve begin,,,160452.18,1579+46,16.18,43.32,59.5,28810,Block Valve - West Canal (1518+81),6064.62,Block Valve - Hwy 33 (1819+21),23974.48,16,0.25,,52000,,,,,,,,,,,1170,,,1170,,,,,,,35.5288193,-119.6810335,355,REPAIR-SHELL START,,,,MFL/CLP,,
7884,Repair - Welded sleeve end,,,160468.88,1579+62,32.88,26.62,59.5,28810,Block Valve - West Canal (1518+81),6081.32,Block Valve - Hwy 33 (1819+21),23957.78,16,0.25,,52000,,,,,,,,,,,1170,,,1170,,,,,,,35.5288193,-119.6810895,355.3,REPAIR-SHELL END,,,,MFL/CLP,,
7885,Anomaly - Corrosion,,INT,160469.61,1579+63,33.61,25.89,59.5,28810,Block Valve - West Canal (1518+81),6082.05,Block Valve - Hwy 33 (1819+21),23957.05,16,0.25,,52000,,15,0.04,,,,,0.5,0.6, 06:00,1170,1932,1391,1170,0.841,1.189,1931,1390,,,35.5288193,-119.6810919,355.3, INT ML,Pitting,,,MFL/CLP,,
7886,Weld,,,160495.5,1579+89,59.5,60.23,60.23,28820,Block Valve - West Canal (1518+81),6107.94,Block Valve - Hwy 33 (1819+21),23931.16,16,0.25,,52000, 12:28,,,,,,,,,,1170,,,1170,,,,,,,35.5288194,-119.6811788,355.9,GIRTH WELD,,,,MFL/CLP,,
7887,Weld,,,160555.73,1580+49,60.23,60.26,60.26,28830,Block Valve - West Canal (1518+81),6168.17,Block Valve - Hwy 33 (1819+21),23870.93,16,0.25,,52000, 11:04,,,,,,,,,,1170,,,1170,,,,,,,35.5288181,-119.6813809,356.2,GIRTH WELD,,,,MFL/CLP,,
7888,Weld,,,160615.98,1581+10,60.26,59,59,28840,Block Valve - West Canal (1518+81),6228.43,Block Valve - Hwy 33 (1819+21),23810.68,16,0.25,,52000, 01:04,,,,,,,,,,1170,,,1170,,,,,,,35.5288171,-119.6815831,356.3,GIRTH WELD,,,,MFL/CLP,,
7889,Weld,,,160674.99,1581+69,59,58.47,58.47,28850,Block Valve - West Canal (1518+81),6287.43,Block Valve - Hwy 33 (1819+21),23751.67,16,0.25,,52000, 09:52,,,,,,,,,,1170,,,1170,,,,,,,35.5288149,-119.6817811,356.4,GIRTH WELD,,,,MFL/CLP,,
7890,Anomaly - Corrosion,,INT,160681.37,1581+75,6.39,52.09,58.47,28850,Block Valve - West Canal (1518+81),6293.81,Block Valve - Hwy 33 (1819+21),23745.29,16,0.25,,52000,,15,0.04,,,,,0.6,0.6, 05:45,1170,1931,1390,1170,0.842,1.188,1930,1389,,,35.5288145,-119.6818025,356.3, INT ML,Pitting,,,MFL/CLP,,
7891,Anomaly - Corrosion,,INT,160685.22,1581+79,10.24,48.24,58.47,28850,Block Valve - West Canal (1518+81),6297.66,Block Valve - Hwy 33 (1819+21),23741.44,16,0.25,,52000,,19,0.05,,,,,0.4,0.5, 06:04,1170,1934,1392,1170,0.84,1.19,1933,1392,,,35.5288142,-119.6818154,356.3, INT ML,Circumferential Slotting,,,MFL/CLP,,
7892,Anomaly - Corrosion,,INT,160685.86,1581+79,10.88,47.6,58.47,28850,Block Valve - West Canal (1518+81),6298.3,Block Valve - Hwy 33 (1819+21),23740.8,16,0.25,,52000,,18,0.05,,,,,0.4,0.5, 05:38,1170,1933,1391,1170,0.841,1.189,1931,1391,,,35.5288142,-119.6818176,356.3, INT ML,Pitting,,,MFL/CLP,,
7893,Anomaly - Corrosion Cluster,,INT,160686.56,1581+80,11.58,46.9,58.47,28850,Block Valve - West Canal (1518+81),6299,Block Valve - Hwy 33 (1819+21),23740.1,16,0.25,,52000,,16,0.04,,,,,1.2,1, 05:34,1170,1909,1375,1170,0.851,1.175,1920,1382,,,35.5288142,-119.6818199,356.3, INT ML,Pitting,,,MFL/CLP,,
7894,Anomaly - Corrosion,,INT,160692.46,1581+86,17.47,41,58.47,28850,Block Valve - West Canal (1518+81),6304.9,Block Valve - Hwy 33 (1819+21),23734.2,16,0.25,,52000,,16,0.04,,,,,0.3,0.4, 05:25,1170,1935,1393,1170,0.84,1.191,1935,1393,,,35.5288139,-119.6818397,356.2, INT ML,Circumferential Slotting,,,MFL/CLP,,
7895,Anomaly - Corrosion,,INT,160696.4,1581+90,21.41,37.06,58.47,28850,Block Valve - West Canal (1518+81),6308.84,Block Valve - Hwy 33 (1819+21),23730.26,16,0.25,,52000,,15,0.04,,,,,0.7,0.9, 06:02,1170,1926,1387,1170,0.844,1.185,1924,1385,,,35.5288137,-119.6818529,356.2, INT ML,Pitting,,,MFL/CLP,,
7896,Anomaly - Corrosion,,INT,160697.45,1581+91,22.46,36.01,58.47,28850,Block Valve - West Canal (1518+81),6309.89,Block Valve - Hwy 33 (1819+21),23729.21,16,0.25,,52000,,19,0.05,,,,,0.7,0.7, 06:05,1170,1924,1385,1170,0.845,1.184,1921,1383,,,35.5288137,-119.6818565,356.3, INT ML,Pitting,,,MFL/CLP,,
7897,Weld,,,160733.46,1582+27,58.47,51.21,51.21,28860,Block Valve - West Canal (1518+81),6345.9,Block Valve - Hwy 33 (1819+21),23693.2,16,0.25,,52000, 01:08,,,,,,,,,,1170,,,1170,,,,,,,35.5288123,-119.6819773,356.7,GIRTH WELD,,,,MFL/CLP,,
7898,Weld,,,160784.67,1582+78,51.21,59.5,59.5,28870,Block Valve - West Canal (1518+81),6397.11,Block Valve - Hwy 33 (1819+21),23641.99,16,0.25,,52000, 10:16,,,,,,,,,,1170,,,1170,,,,,,,35.5288106,-119.6821491,357.2,GIRTH WELD,,,,MFL/CLP,,
7899,Weld,,,160844.16,1583+38,59.5,60.33,60.33,28880,Block Valve - West Canal (1518+81),6456.6,Block Valve - Hwy 33 (1819+21),23582.5,16,0.25,,52000, 02:08,,,,,,,,,,1170,,,1170,,,,,,,35.5288091,-119.6823487,357.7,GIRTH WELD,,,,MFL/CLP,,
7900,Weld,,,160904.5,1583+98,60.33,59.36,59.36,28890,Block Valve - West Canal (1518+81),6516.94,Block Valve - Hwy 33 (1819+21),23522.17,16,0.25,,52000, 10:32,,,,,,,,,,1170,,,1170,,,,,,,35.5288073,-119.6825512,358.1,GIRTH WELD,,,,MFL/CLP,,
7901,Weld,,,160963.86,1584+57,59.36,60.3,60.3,28900,Block Valve - West Canal (1518+81),6576.3,Block Valve - Hwy 33 (1819+21),23462.8,16,0.25,,52000, 02:16,,,,,,,,,,1170,,,1170,,,,,,,35.5288054,-119.6827504,358.6,GIRTH WELD,,,,MFL/CLP,,
7902,Weld,,,161024.15,1585+18,60.3,60.38,60.38,28910,Block Valve - West Canal (1518+81),6636.59,Block Valve - Hwy 33 (1819+21),23402.51,16,0.25,,52000, 09:44,,,,,,,,,,1170,,,1170,,,,,,,35.5288038,-119.6829527,359.6,GIRTH WELD,,,,MFL/CLP,,
7903,Weld,,,161084.53,1585+78,60.38,60.61,60.61,28920,Block Valve - West Canal (1518+81),6696.98,Block Valve - Hwy 33 (1819+21),23342.13,16,0.25,,52000, 12:12,,,,,,,,,,1170,,,1170,,,,,,,35.5288021,-119.6831553,360.4,GIRTH WELD,,,,MFL/CLP,,
7904,Weld,,,161145.14,1586+39,60.61,60.12,60.12,28930,Block Valve - West Canal (1518+81),6757.59,Block Valve - Hwy 33 (1819+21),23281.52,16,0.25,,52000, 10:20,,,,,,,,,,1170,,,1170,,,,,,,35.5288002,-119.6833587,361.1,GIRTH WELD,,,,MFL/CLP,,
7905,Weld,,,161205.26,1586+99,60.12,60.05,60.05,28940,Block Valve - West Canal (1518+81),6817.7,Block Valve - Hwy 33 (1819+21),23221.4,16,0.25,,52000, 12:32,,,,,,,,,,1170,,,1170,,,,,,,35.5287991,-119.6835604,361.6,GIRTH WELD,,,,MFL/CLP,,
7906,Weld,,,161265.32,1587+59,60.05,59.57,59.57,28950,Block Valve - West Canal (1518+81),6877.76,Block Valve - Hwy 33 (1819+21),23161.35,16,0.25,,52000, 10:20,,,,,,,,,,1170,,,1170,,,,,,,35.5287974,-119.6837619,362,GIRTH WELD,,,,MFL/CLP,,
7907,Weld,,,161324.88,1588+18,59.57,60.37,60.37,28960,Block Valve - West Canal (1518+81),6937.32,Block Valve - Hwy 33 (1819+21),23101.78,16,0.25,,52000, 01:24,,,,,,,,,,1170,,,1170,,,,,,,35.5287953,-119.6839618,362.4,GIRTH WELD,,,,MFL/CLP,,
7908,Weld,,,161385.26,1588+79,60.37,57.75,57.75,28970,Block Valve - West Canal (1518+81),6997.7,Block Valve - Hwy 33 (1819+21),23041.4,16,0.25,,52000, 10:12,,,,,,,,,,1170,,,1170,,,,,,,35.5287937,-119.6841644,362.6,GIRTH WELD,,,,MFL/CLP,,
7909,Weld,,,161443.01,1589+37,57.75,59.56,59.56,28980,Block Valve - West Canal (1518+81),7055.45,Block Valve - Hwy 33 (1819+21),22983.66,16,0.25,,52000, 12:40,,,,,,,,,,1170,,,1170,,,,,,,35.5287921,-119.6843582,362.8,GIRTH WELD,,,,MFL/CLP,,
7910,Weld,,,161502.57,1589+96,59.56,60.17,60.17,28990,Block Valve - West Canal (1518+81),7115.01,Block Valve - Hwy 33 (1819+21),22924.09,16,0.25,,52000, 10:16,,,,,,,,,,1170,,,1170,,,,,,,35.5287904,-119.684558,363.2,GIRTH WELD,,,,MFL/CLP,,
7911,Weld,,,161562.74,1590+56,60.17,60.52,60.52,29000,Block Valve - West Canal (1518+81),7175.18,Block Valve - Hwy 33 (1819+21),22863.92,16,0.25,,52000, 01:24,,,,,,,,,,1170,,,1170,,,,,,,35.5287889,-119.6847599,363.6,GIRTH WELD,,,,MFL/CLP,,
7912,Weld,,,161623.26,1591+17,60.52,60.39,60.39,29010,Block Valve - West Canal (1518+81),7235.7,Block Valve - Hwy 33 (1819+21),22803.41,16,0.25,,52000, 09:48,,,,,,,,,,1170,,,1170,,,,,,,35.5287872,-119.684963,364.4,GIRTH WELD,,,,MFL/CLP,,
7913,Weld,,,161683.64,1591+77,60.39,60.18,60.18,29020,Block Valve - West Canal (1518+81),7296.08,Block Valve - Hwy 33 (1819+21),22743.02,16,0.25,,52000, 01:40,,,,,,,,,,1170,,,1170,,,,,,,35.5287847,-119.6851656,365,GIRTH WELD,,,,MFL/CLP,,
7914,Weld,,,161743.83,1592+37,60.18,60.28,60.28,29030,Block Valve - West Canal (1518+81),7356.27,Block Valve - Hwy 33 (1819+21),22682.84,16,0.25,,52000, 09:28,,,,,,,,,,1170,,,1170,,,,,,,35.5287832,-119.6853676,365.6,GIRTH WELD,,,,MFL/CLP,,
7915,Weld,,,161804.11,1592+98,60.28,60.35,60.35,29040,Block Valve - West Canal (1518+81),7416.55,Block Valve - Hwy 33 (1819+21),22622.55,16,0.25,,52000, 01:20,,,,,,,,,,1170,,,1170,,,,,,,35.5287817,-119.6855699,366.1,GIRTH WELD,,,,MFL/CLP,,
7916,Weld,,,161864.46,1593+58,60.35,60.24,60.24,29050,Block Valve - West Canal (1518+81),7476.9,Block Valve - Hwy 33 (1819+21),22562.2,16,0.25,,52000, 10:16,,,,,,,,,,1170,,,1170,,,,,,,35.5287799,-119.6857724,366.9,GIRTH WELD,,,,MFL/CLP,,
7917,Weld,,,161924.7,1594+18,60.24,60.22,60.22,29060,Block Valve - West Canal (1518+81),7537.14,Block Valve - Hwy 33 (1819+21),22501.96,16,0.25,,52000, 01:44,,,,,,,,,,1170,,,1170,,,,,,,35.5287787,-119.6859745,367.3,GIRTH WELD,,,,MFL/CLP,,
7918,Weld,,,161984.92,1594+79,60.22,60.41,60.41,29070,Block Valve - West Canal (1518+81),7597.36,Block Valve - Hwy 33 (1819+21),22441.75,16,0.25,,52000, 09:44,,,,,,,,,,1170,,,1170,,,,,,,35.5287772,-119.6861766,367.9,GIRTH WELD,,,,MFL/CLP,,
7919,Weld,,,162045.33,1595+39,60.41,60.26,60.26,29080,Block Valve - West Canal (1518+81),7657.77,Block Valve - Hwy 33 (1819+21),22381.33,16,0.25,,52000, 01:16,,,,,,,,,,1170,,,1170,,,,,,,35.5287748,-119.6863792,368.8,GIRTH WELD,,,,MFL/CLP,,
7920,Weld,,,162105.58,1595+99,60.26,60.23,60.23,29090,Block Valve - West Canal (1518+81),7718.03,Block Valve - Hwy 33 (1819+21),22321.08,16,0.25,,52000, 10:20,,,,,,,,,,1170,,,1170,,,,,,,35.5287728,-119.6865814,369.9,GIRTH WELD,,,,MFL/CLP,,
7921,Weld,,,162165.81,1596+59,60.23,60.21,60.21,29100,Block Valve - West Canal (1518+81),7778.26,Block Valve - Hwy 33 (1819+21),22260.85,16,0.25,,52000, 02:04,,,,,,,,,,1170,,,1170,,,,,,,35.5287712,-119.6867835,370.8,GIRTH WELD,,,,MFL/CLP,,
7922,Weld,,,162226.02,1597+20,60.21,60.25,60.25,29110,Block Valve - West Canal (1518+81),7838.47,Block Valve - Hwy 33 (1819+21),22200.64,16,0.25,,52000, 10:12,,,,,,,,,,1170,,,1170,,,,,,,35.5287694,-119.6869855,371.5,GIRTH WELD,,,,MFL/CLP,,
7923,Anomaly - Corrosion,,INT,162277.75,1597+71,51.73,8.52,60.25,29110,Block Valve - West Canal (1518+81),7890.19,Block Valve - Hwy 33 (1819+21),22148.91,16,0.25,,52000,,15,0.04,,,,,0.7,0.7, 06:09,1170,1928,1388,1170,0.843,1.187,1926,1387,,,35.5287673,-119.6871591,371.7, INT ML,Pitting,,,MFL/CLP,,
7924,Weld,,,162286.27,1597+80,60.25,60.23,60.23,29120,Block Valve - West Canal (1518+81),7898.71,Block Valve - Hwy 33 (1819+21),22140.39,16,0.25,,52000, 01:00,,,,,,,,,,1170,,,1170,,,,,,,35.5287671,-119.6871877,371.8,GIRTH WELD,,,,MFL/CLP,,
7925,Weld,,,162346.5,1598+40,60.23,59.89,59.89,29130,Block Valve - West Canal (1518+81),7958.94,Block Valve - Hwy 33 (1819+21),22080.16,16,0.25,,52000, 09:20,,,,,,,,,,1170,,,1170,,,,,,,35.5287651,-119.6873897,372.7,GIRTH WELD,,,,MFL/CLP,,
7926,Weld,,,162406.39,1599+00,59.89,60.35,60.35,29140,Block Valve - West Canal (1518+81),8018.83,Block Valve - Hwy 33 (1819+21),22020.27,16,0.25,,52000, 02:20,,,,,,,,,,1170,,,1170,,,,,,,35.5287632,-119.6875907,373.7,GIRTH WELD,,,,MFL/CLP,,
