Repository: kerbergr/datadump

File: MLCompare/bin/Debug/netcoreapp3.1/ex2/oldAug12_final.csv (part 55 of 64)
74,Anomaly - Corrosion,,INT,1110.35,11+13,40.81,19.61,60.43,240,Launch Valve - Rio Bravo Station (0+00),1110.35,Block Valve  BV 7.14 (377+16),36530.18,16,0.25,,52000,,15,0.04,,,,,0.3,0.4, 05:55,1170,1935,1393,1170,0.84,1.191,1935,1393,,,35.4366554,-119.2694426,320.4, INT ML,Pinhole,,,MFL/CLP,,
75,Weld,,,1129.97,11+32,60.43,60.31,60.31,250,Launch Valve - Rio Bravo Station (0+00),1129.97,Block Valve  BV 7.14 (377+16),36510.56,16,0.25,,52000, 02:04,,,,,,,,,,1170,,,1170,,,,,,,35.4367093,-119.2694419,320.8,GIRTH WELD,,,,MFL/CLP,,
76,Anomaly - Corrosion,,INT,1188.08,11+90,58.11,2.2,60.31,250,Launch Valve - Rio Bravo Station (0+00),1188.08,Block Valve  BV 7.14 (377+16),36452.45,16,0.25,,52000,,16,0.04,,,,,0.3,0.4, 05:46,1170,1935,1393,1170,0.84,1.191,1935,1393,,,35.436869,-119.2694407,321.6, INT ML,Pinhole,,,MFL/CLP,,
77,Weld,,,1190.28,11+93,60.31,60.3,60.3,260,Launch Valve - Rio Bravo Station (0+00),1190.28,Block Valve  BV 7.14 (377+16),36450.26,16,0.25,,52000, 11:48,,,,,,,,,,1170,,,1170,,,,,,,35.436875,-119.2694407,321.6,GIRTH WELD,,,,MFL/CLP,,
7927,Weld,,,162466.74,1599+60,60.35,60.2,60.2,29150,Block Valve - West Canal (1518+81),8079.18,Block Valve - Hwy 33 (1819+21),21959.92,16,0.25,,52000, 09:48,,,,,,,,,,1170,,,1170,,,,,,,35.5287609,-119.6877932,374.5,GIRTH WELD,,,,MFL/CLP,,
7928,Weld,,,162526.94,1600+21,60.2,60.27,60.27,29160,Block Valve - West Canal (1518+81),8139.38,Block Valve - Hwy 33 (1819+21),21899.72,16,0.25,,52000, 01:44,,,,,,,,,,1170,,,1170,,,,,,,35.5287584,-119.6879951,375.5,GIRTH WELD,,,,MFL/CLP,,
7929,Weld,,,162587.21,1600+81,60.27,60.3,60.3,29170,Block Valve - West Canal (1518+81),8199.65,Block Valve - Hwy 33 (1819+21),21839.46,16,0.25,,52000, 10:00,,,,,,,,,,1170,,,1170,,,,,,,35.5287564,-119.6881973,376.5,GIRTH WELD,,,,MFL/CLP,,
7930,Weld,,,162647.51,1601+41,60.3,60.34,60.34,29180,Block Valve - West Canal (1518+81),8259.95,Block Valve - Hwy 33 (1819+21),21779.15,16,0.25,,52000, 01:24,,,,,,,,,,1170,,,1170,,,,,,,35.5287543,-119.6883997,377.3,GIRTH WELD,,,,MFL/CLP,,
7931,Weld,,,162707.84,1602+01,60.34,60.32,60.32,29190,Block Valve - West Canal (1518+81),8320.28,Block Valve - Hwy 33 (1819+21),21718.82,16,0.25,,52000, 11:48,,,,,,,,,,1170,,,1170,,,,,,,35.5287525,-119.6886021,377.7,GIRTH WELD,,,,MFL/CLP,,
7932,Anomaly - Corrosion,,INT,162709.88,1602+04,2.04,58.28,60.32,29190,Block Valve - West Canal (1518+81),8322.32,Block Valve - Hwy 33 (1819+21),21716.78,16,0.25,,52000,,16,0.04,,,,,0.7,0.9, 05:58,1170,1926,1387,1170,0.844,1.185,1924,1385,,,35.5287524,-119.688609,377.7, INT ML,Pitting,,,MFL/CLP,,
7933,Anomaly - Corrosion,,INT,162716.04,1602+10,8.2,52.12,60.32,29190,Block Valve - West Canal (1518+81),8328.48,Block Valve - Hwy 33 (1819+21),21710.62,16,0.25,,52000,,15,0.04,,,,,0.4,0.2, 05:55,1170,1933,1392,1170,0.841,1.19,1933,1392,,,35.5287522,-119.6886296,377.7, INT ML,Axial Slotting,,,MFL/CLP,,
7934,Anomaly - Corrosion,,INT,162720.73,1602+14,12.88,47.43,60.32,29190,Block Valve - West Canal (1518+81),8333.17,Block Valve - Hwy 33 (1819+21),21705.94,16,0.25,,52000,,21,0.05,,,,,0.7,0.9, 06:03,1170,1922,1384,1170,0.846,1.183,1919,1381,,,35.528752,-119.6886454,377.6, INT ML,Pitting,,,MFL/CLP,,
7935,Anomaly - Corrosion,,INT,162729.32,1602+23,21.48,38.84,60.32,29190,Block Valve - West Canal (1518+81),8341.76,Block Valve - Hwy 33 (1819+21),21697.34,16,0.25,,52000,,20,0.05,,,,,0.5,0.3, 05:59,1170,1930,1389,1170,0.842,1.187,1928,1388,,,35.5287516,-119.6886742,377.6, INT ML,Axial Slotting,,,MFL/CLP,,
7936,Anomaly - Corrosion,,INT,162731.55,1602+25,23.71,36.61,60.32,29190,Block Valve - West Canal (1518+81),8343.99,Block Valve - Hwy 33 (1819+21),21695.11,16,0.25,,52000,,15,0.04,,,,,0.6,1.1, 05:55,1170,1929,1389,1170,0.842,1.187,1927,1388,,,35.5287515,-119.6886817,377.6, INT ML,Pitting,,,MFL/CLP,,
7937,Repair - Welded sleeve begin,,,162735.79,1602+29,27.95,32.36,60.32,29190,Block Valve - West Canal (1518+81),8348.24,Block Valve - Hwy 33 (1819+21),21690.87,16,0.25,,52000,,,,,,,,,,,1170,,,1170,,,,,,,35.5287513,-119.6886959,377.6,REPAIR-SHELL START,,,,MFL/CLP,,
7938,Repair - Welded sleeve end,,,162745.56,1602+39,37.72,22.6,60.32,29190,Block Valve - West Canal (1518+81),8358,Block Valve - Hwy 33 (1819+21),21681.1,16,0.25,,52000,,,,,,,,,,,1170,,,1170,,,,,,,35.5287508,-119.6887287,377.6,REPAIR-SHELL END,,,,MFL/CLP,,
7939,Anomaly - Corrosion,,INT,162746.98,1602+41,39.13,21.18,60.32,29190,Block Valve - West Canal (1518+81),8359.42,Block Valve - Hwy 33 (1819+21),21679.69,16,0.25,,52000,,17,0.04,,,,,0.7,0.9, 05:43,1170,1927,1387,1170,0.844,1.186,1924,1386,,,35.5287507,-119.6887334,377.6, INT ML,Pitting,,,MFL/CLP,,
7940,Anomaly - Corrosion,,INT,162747.78,1602+41,39.93,20.38,60.32,29190,Block Valve - West Canal (1518+81),8360.22,Block Valve - Hwy 33 (1819+21),21678.89,16,0.25,,52000,,21,0.05,,,,,0.5,0.6, 05:47,1170,1929,1389,1170,0.842,1.187,1927,1388,,,35.5287507,-119.6887361,377.6, INT ML,Pitting,,,MFL/CLP,,
7941,Anomaly - Corrosion Cluster,,INT,162750.2,1602+44,42.36,17.96,60.32,29190,Block Valve - West Canal (1518+81),8362.64,Block Valve - Hwy 33 (1819+21),21676.46,16,0.25,,52000,,25,0.06,,,,,3.4,1.1, 05:40,1170,1749,1259,1170,0.929,1.076,1819,1310,,,35.5287506,-119.6887442,377.7, INT ML,Axial Grooving,,,MFL/CLP,,
7942,Anomaly - Corrosion,,INT,162752.66,1602+46,44.82,15.5,60.32,29190,Block Valve - West Canal (1518+81),8365.1,Block Valve - Hwy 33 (1819+21),21674,16,0.25,,52000,,19,0.05,,,,,0.3,0.4, 05:54,1170,1935,1393,1170,0.84,1.191,1934,1393,,,35.5287504,-119.6887525,377.7, INT ML,Circumferential Slotting,,,MFL/CLP,,
7943,Anomaly - Corrosion,,INT,162764.77,1602+58,56.93,3.38,60.32,29190,Block Valve - West Canal (1518+81),8377.22,Block Valve - Hwy 33 (1819+21),21661.89,16,0.25,,52000,,16,0.04,,,,,0.9,1, 05:50,1170,1921,1383,1170,0.846,1.182,1918,1381,,,35.5287497,-119.6887932,377.8, INT ML,Pitting,,,MFL/CLP,,
7944,Anomaly - Corrosion,,INT,162767.76,1602+61,59.92,0.39,60.32,29190,Block Valve - West Canal (1518+81),8380.2,Block Valve - Hwy 33 (1819+21),21658.9,16,0.25,,52000,,21,0.05,,,,,1,1, 05:54,1170,1909,1375,1170,0.851,1.175,1903,1370,,,35.5287495,-119.6888032,377.8, INT ML,Pitting,,,MFL/CLP,,
7945,Weld,,,162768.16,1602+62,60.32,60.37,60.37,29200,Block Valve - West Canal (1518+81),8380.6,Block Valve - Hwy 33 (1819+21),21658.5,16,0.25,,52000, 07:40,,,,,,,,,,1170,,,1170,,,,,,,35.5287495,-119.6888045,377.8,GIRTH WELD,,,,MFL/CLP,,
7946,Anomaly - Corrosion,,INT,162781.28,1602+75,13.12,47.25,60.37,29200,Block Valve - West Canal (1518+81),8393.72,Block Valve - Hwy 33 (1819+21),21645.38,16,0.25,,52000,,16,0.04,,,,,0.7,0.2, 06:09,1170,1927,1388,1170,0.843,1.186,1925,1386,,,35.5287488,-119.6888485,377.9, INT ML,Axial Slotting,,,MFL/CLP,,
7947,Weld,,,162828.53,1603+22,60.37,45.41,45.41,29210,Block Valve - West Canal (1518+81),8440.97,Block Valve - Hwy 33 (1819+21),21598.13,16,0.25,,52000, 09:44,,,,,,,,,,1170,,,1170,,,,,,,35.5287465,-119.6890071,378.1,GIRTH WELD,,,,MFL/CLP,,
7948,Anomaly - Corrosion,,INT,162839.19,1603+33,10.66,34.75,45.41,29210,Block Valve - West Canal (1518+81),8451.63,Block Valve - Hwy 33 (1819+21),21587.47,16,0.25,,52000,,15,0.04,,,,,0.8,0.9, 05:45,1170,1924,1385,1170,0.845,1.184,1921,1383,,,35.5287461,-119.6890429,378.1, INT ML,Pitting,,,MFL/CLP,,
7949,Anomaly - Corrosion,,INT,162840.13,1603+34,11.6,33.82,45.41,29210,Block Valve - West Canal (1518+81),8452.57,Block Valve - Hwy 33 (1819+21),21586.53,16,0.25,,52000,,18,0.05,,,,,0.7,0.7, 05:47,1170,1925,1386,1170,0.844,1.184,1922,1384,,,35.5287461,-119.689046,378.1, INT ML,Pitting,,,MFL/CLP,,
7950,Weld,,,162873.94,1603+68,45.41,53.89,53.89,29220,Block Valve - West Canal (1518+81),8486.39,Block Valve - Hwy 33 (1819+21),21552.72,16,0.25,,52000, 02:24,,,,,,,,,,1170,,,1170,,,,,,,35.5287453,-119.6891595,378,GIRTH WELD,,,,MFL/CLP,,
7951,Bend,,,162912.88,1604+07,38.94,14.95,53.89,29220,Block Valve - West Canal (1518+81),8525.32,Block Valve - Hwy 33 (1819+21),21513.78,16,0.25,,52000,,,,,,,,,,,1170,,,1170,,,,,,,35.5287442,-119.6892901,378,5 DEG BEND-COLD OVER,,,,MFL/CLP,,
7952,Weld - Change in wall thickness,,,162927.84,1604+21,53.89,10.09,10.1,29230,Block Valve - West Canal (1518+81),8540.28,Block Valve - Hwy 33 (1819+21),21498.83,16,0.281,,52000, 05:52,,,,,,,,,,1170,,,1315,,,,,,,35.5287437,-119.6893402,376.9,GIRTH WELD NWT 0.250/0.281IN,,,,MFL/CLP,,
7953,Weld - Change in wall thickness,,,162937.93,1604+32,10.1,60.13,60.13,29240,Block Valve - West Canal (1518+81),8550.37,Block Valve - Hwy 33 (1819+21),21488.73,16,0.25,,52000, 03:08,,,,,,,,,,1170,,,1170,,,,,,,35.5287433,-119.6893739,376.1,GIRTH WELD NWT 0.281/0.250IN,,,,MFL/CLP,,
7954,Anomaly - Corrosion,,EXT,162953.1,1604+47,15.17,44.96,60.13,29240,Block Valve - West Canal (1518+81),8565.54,Block Valve - Hwy 33 (1819+21),21473.56,16,0.25,,52000,,15,0.04,,,,,1.3,1.7, 03:50,1170,1907,1373,1170,0.852,1.173,1900,1368,,,35.5287427,-119.6894246,374.7, EXT ML,General Metal Loss,,,MFL/CLP,,
7955,Repair - Welded sleeve begin,,,162954.07,1604+48,16.14,43.99,60.13,29240,Block Valve - West Canal (1518+81),8566.51,Block Valve - Hwy 33 (1819+21),21472.59,16,0.25,,52000,,,,,,,,,,,1170,,,1170,,,,,,,35.5287426,-119.6894278,374.7,REPAIR-SHELL START,,,,MFL/CLP,,
7956,Repair - Welded sleeve end,,,162968.92,1604+63,31,29.13,60.13,29240,Block Valve - West Canal (1518+81),8581.37,Block Valve - Hwy 33 (1819+21),21457.74,16,0.25,,52000,,,,,,,,,,,1170,,,1170,,,,,,,35.5287422,-119.6894777,374.7,REPAIR-SHELL END,,,,MFL/CLP,,
7957,Repair - Welded sleeve begin,,,162995.47,1604+89,57.54,2.59,60.13,29240,Block Valve - West Canal (1518+81),8607.91,Block Valve - Hwy 33 (1819+21),21431.19,16,0.25,,52000,,,,,,,,,,,1170,,,1170,,,,,,,35.5287418,-119.6895667,376,REPAIR-SHELL START,,,,MFL/CLP,,
7958,Weld,,,162998.06,1604+92,60.13,18.25,18.25,29250,Block Valve - West Canal (1518+81),8610.5,Block Valve - Hwy 33 (1819+21),21428.6,16,0.25,,52000,,,,,,,,,,,1170,,,1170,,,,,,,35.5287418,-119.6895753,376.1,GIRTH WELD,,,,MFL/CLP,,
7959,Repair - Welded sleeve end,,,163000.04,1604+94,1.98,16.27,18.25,29250,Block Valve - West Canal (1518+81),8612.48,Block Valve - Hwy 33 (1819+21),21426.62,16,0.25,,52000,,,,,,,,,,,1170,,,1170,,,,,,,35.5287418,-119.689582,376.2,REPAIR-SHELL END,,,,MFL/CLP,,
7960,Casing Begin,,,163002.21,1604+96,4.15,14.1,18.25,29250,Block Valve - West Canal (1518+81),8614.65,Block Valve - Hwy 33 (1819+21),21424.46,16,0.25,,52000,,,,,,,,,,,1170,,,1170,,,,,,,35.5287417,-119.6895892,376.3,CASING START,,,,MFL/CLP,,
7961,Casing End,,,163011.41,1605+05,13.36,4.89,18.25,29250,Block Valve - West Canal (1518+81),8623.86,Block Valve - Hwy 33 (1819+21),21415.25,16,0.25,,52000,,,,,,,,,,,1170,,,1170,,,,,,,35.5287414,-119.6896201,376.8,CASING END,,,,MFL/CLP,,
7962,Repair - Welded sleeve begin,,,163015.53,1605+09,17.46,0.78,18.25,29250,Block Valve - West Canal (1518+81),8627.97,Block Valve - Hwy 33 (1819+21),21411.14,16,0.25,,52000,,,,,,,,,,,1170,,,1170,,,,,,,35.5287413,-119.6896339,376.9,REPAIR-SHELL START,,,,MFL/CLP,,
7963,Weld,,,163016.31,1605+10,18.25,60.08,60.08,29260,Block Valve - West Canal (1518+81),8628.75,Block Valve - Hwy 33 (1819+21),21410.35,16,0.25,,52000, 03:12,,,,,,,,,,1170,,,1170,,,,,,,35.5287413,-119.6896365,377,GIRTH WELD,,,,MFL/CLP,,
7964,Repair - Welded sleeve end,,,163017.23,1605+11,0.93,59.15,60.08,29260,Block Valve - West Canal (1518+81),8629.67,Block Valve - Hwy 33 (1819+21),21409.43,16,0.25,,52000,,,,,,,,,,,1170,,,1170,,,,,,,35.5287413,-119.6896396,377,REPAIR-SHELL END,,,,MFL/CLP,,
7965,Casing Begin,,,163023.3,1605+17,6.99,53.09,60.08,29260,Block Valve - West Canal (1518+81),8635.74,Block Valve - Hwy 33 (1819+21),21403.36,16,0.25,,52000,,,,,,,,,,,1170,,,1170,,,,,,,35.5287412,-119.68966,377.2,CASING START,,,,MFL/CLP,,
7966,Casing End,,,163074.7,1605+68,58.39,1.69,60.08,29260,Block Valve - West Canal (1518+81),8687.14,Block Valve - Hwy 33 (1819+21),21351.96,16,0.25,,52000,,,,,,,,,,,1170,,,1170,,,,,,,35.5287402,-119.6898324,377.5,CASING END,,,,MFL/CLP,,
7967,Repair - Welded sleeve begin,,,163075.32,1605+69,59.01,1.07,60.08,29260,Block Valve - West Canal (1518+81),8687.76,Block Valve - Hwy 33 (1819+21),21351.35,16,0.25,,52000,,,,,,,,,,,1170,,,1170,,,,,,,35.5287401,-119.6898345,377.5,REPAIR-SHELL START,,,,MFL/CLP,,
7968,Weld,,,163076.39,1605+70,60.08,28.86,28.86,29270,Block Valve - West Canal (1518+81),8688.83,Block Valve - Hwy 33 (1819+21),21350.28,16,0.25,,52000, 11:48,,,,,,,,,,1170,,,1170,,,,,,,35.5287401,-119.6898381,377.4,GIRTH WELD,,,,MFL/CLP,,
7969,Repair - Welded sleeve end,,,163077.05,1605+71,0.66,28.2,28.86,29270,Block Valve - West Canal (1518+81),8689.49,Block Valve - Hwy 33 (1819+21),21349.61,16,0.25,,52000,,,,,,,,,,,1170,,,1170,,,,,,,35.52874,-119.6898403,377.4,REPAIR-SHELL END,,,,MFL/CLP,,
7970,Weld - Change in wall thickness,,,163105.24,1605+99,28.86,2.44,2.44,29280,Block Valve - West Canal (1518+81),8717.68,Block Valve - Hwy 33 (1819+21),21321.42,16,0.281,,52000,,,,,,,,,,,1170,,,1315,,,,,,,35.5287381,-119.6899347,375.7,GIRTH WELD NWT 0.250/0.281IN,,,,MFL/CLP,,
7971,Weld,,,163107.68,1606+01,2.44,29.45,29.45,29290,Block Valve - West Canal (1518+81),8720.13,Block Valve - Hwy 33 (1819+21),21318.98,16,0.281,,52000, 10:28,,,,,,,,,,1170,,,1315,,,,,,,35.528738,-119.6899429,375.6,GIRTH WELD,,,,MFL/CLP,,
7972,Bend,,,163128.02,1606+22,20.34,9.11,29.45,29290,Block Valve - West Canal (1518+81),8740.46,Block Valve - Hwy 33 (1819+21),21298.64,16,0.281,,52000,,,,,,,,,,,1170,,,1315,,,,,,,35.5287373,-119.6900111,375.5,10 DEG BEND-COLD UNDER,,,,MFL/CLP,,
7973,Anomaly - Corrosion,,EXT,163129.53,1606+23,21.85,7.6,29.45,29290,Block Valve - West Canal (1518+81),8741.98,Block Valve - Hwy 33 (1819+21),21297.13,16,0.281,,52000,,16,0.05,,,,,0.4,0.3, 02:48,1170,2174,1565,1315,0.748,1.19,2173,1565,,,35.5287374,-119.6900161,375.6, EXT ML,Axial Slotting,,,MFL/CLP,,
7974,Anomaly - Corrosion,,EXT,163129.69,1606+23,22.01,7.44,29.45,29290,Block Valve - West Canal (1518+81),8742.13,Block Valve - Hwy 33 (1819+21),21296.97,16,0.281,,52000,,17,0.05,,,,,0.7,0.8, 03:48,1170,2164,1558,1315,0.751,1.185,2161,1556,,,35.5287374,-119.6900166,375.6, EXT ML,Pitting,,,MFL/CLP,,
7975,Anomaly - Corrosion,,EXT,163136.63,1606+30,28.95,0.5,29.45,29290,Block Valve - West Canal (1518+81),8749.07,Block Valve - Hwy 33 (1819+21),21290.03,16,0.281,,52000,,17,0.05,,,,,0.4,0.2, 03:48,1170,2173,1565,1315,0.748,1.19,2172,1564,,,35.5287383,-119.6900398,376.3, EXT ML,Axial Slotting,,,MFL/CLP,,
7976,Anomaly - Corrosion,,EXT,163137.12,1606+31,29.44,0.01,29.45,29290,Block Valve - West Canal (1518+81),8749.56,Block Valve - Hwy 33 (1819+21),21289.54,16,0.281,,52000,,21,0.06,,,,,0.2,1.5, 05:40,1170,2176,1567,1315,0.747,1.191,2176,1566,,,35.5287384,-119.6900414,376.4,*EXT ML,Circumferential Slotting,,,MFL/CLP,,
7977,Weld,,,163137.13,1606+31,29.45,4.42,4.42,29300,Block Valve - West Canal (1518+81),8749.57,Block Valve - Hwy 33 (1819+21),21289.53,16,0.281,,52000, 08:40,,,,,,,,,,1170,,,1315,,,,,,,35.5287384,-119.6900415,376.4,GIRTH WELD,,,,MFL/CLP,,
7978,Weld - Change in wall thickness,,,163141.56,1606+35,4.42,55.54,55.54,29310,Block Valve - West Canal (1518+81),8754,Block Valve - Hwy 33 (1819+21),21285.11,16,0.25,,52000, 03:28,,,,,,,,,,1170,,,1170,,,,,,,35.528739,-119.6900562,376.9,GIRTH WELD NWT 0.281/0.250IN,,,,MFL/CLP,,
7979,Repair - Welded sleeve begin,,,163168.63,1606+62,27.07,28.46,55.54,29310,Block Valve - West Canal (1518+81),8781.07,Block Valve - Hwy 33 (1819+21),21258.03,16,0.25,,52000,,,,,,,,,,,1170,,,1170,,,,,,,35.5287408,-119.6901468,378.6,REPAIR-SHELL START,,,,MFL/CLP,,
7980,Repair - Welded sleeve end,,,163196.43,1606+90,54.88,0.66,55.54,29310,Block Valve - West Canal (1518+81),8808.87,Block Valve - Hwy 33 (1819+21),21230.23,16,0.25,,52000,,,,,,,,,,,1170,,,1170,,,,,,,35.5287404,-119.69024,380,REPAIR-SHELL END,,,,MFL/CLP,,
7981,Weld,,,163197.09,1606+91,55.54,60.3,60.3,29320,Block Valve - West Canal (1518+81),8809.53,Block Valve - Hwy 33 (1819+21),21229.57,16,0.25,,52000, 09:04,,,,,,,,,,1170,,,1170,,,,,,,35.5287404,-119.6902422,380,GIRTH WELD,,,,MFL/CLP,,
7982,Anomaly - Corrosion Cluster,,INT,163197.5,1606+91,0.41,59.89,60.3,29320,Block Valve - West Canal (1518+81),8809.94,Block Valve - Hwy 33 (1819+21),21229.16,16,0.25,,52000,,17,0.04,,,,,1.3,2.8, 05:55,1170,1902,1369,1170,0.854,1.17,1900,1368,,,35.5287404,-119.6902435,380.1, INT ML,General Metal Loss,,,MFL/CLP,,
7983,Anomaly - Corrosion,,INT,163197.71,1606+91,0.62,59.68,60.3,29320,Block Valve - West Canal (1518+81),8810.15,Block Valve - Hwy 33 (1819+21),21228.95,16,0.25,,52000,,17,0.04,,,,,0.4,0.3, 05:59,1170,1934,1393,1170,0.84,1.19,1934,1392,,,35.5287404,-119.6902442,380.1, INT ML,Pinhole,,,MFL/CLP,,
7984,Anomaly - Corrosion,,INT,163203.45,1606+97,6.36,53.94,60.3,29320,Block Valve - West Canal (1518+81),8815.89,Block Valve - Hwy 33 (1819+21),21223.21,16,0.25,,52000,,15,0.04,,,,,0.7,0.9, 05:42,1170,1928,1388,1170,0.843,1.187,1926,1387,,,35.5287402,-119.6902635,380.4, INT ML,Pitting,,,MFL/CLP,,
7985,Anomaly - Corrosion,,INT,163216.89,1607+11,19.8,40.5,60.3,29320,Block Valve - West Canal (1518+81),8829.33,Block Valve - Hwy 33 (1819+21),21209.77,16,0.25,,52000,,15,0.04,,,,,0.5,0.5, 05:49,1170,1933,1392,1170,0.841,1.189,1932,1391,,,35.5287399,-119.6903085,381.1, INT ML,Pitting,,,MFL/CLP,,
7986,Weld,,,163257.39,1607+51,60.3,55.48,55.48,29330,Block Valve - West Canal (1518+81),8869.83,Block Valve - Hwy 33 (1819+21),21169.27,16,0.25,,52000, 01:48,,,,,,,,,,1170,,,1170,,,,,,,35.5287394,-119.6904443,382.3,GIRTH WELD,,,,MFL/CLP,,
7987,Weld,,,163312.87,1608+07,55.48,59.51,59.51,29340,Block Valve - West Canal (1518+81),8925.31,Block Valve - Hwy 33 (1819+21),21113.79,16,0.25,,52000,,,,,,,,,,,1170,,,1170,,,,,,,35.5287386,-119.6906305,383.4,GIRTH WELD,,,,MFL/CLP,,
7988,Weld,,,163372.38,1608+66,59.51,59.57,59.57,29350,Block Valve - West Canal (1518+81),8984.82,Block Valve - Hwy 33 (1819+21),21054.29,16,0.25,,52000, 09:12,,,,,,,,,,1170,,,1170,,,,,,,35.5287371,-119.6908302,384.2,GIRTH WELD,,,,MFL/CLP,,
7989,Weld,,,163431.94,1609+26,59.57,59.38,59.38,29360,Block Valve - West Canal (1518+81),9044.38,Block Valve - Hwy 33 (1819+21),20994.72,16,0.25,,52000, 02:08,,,,,,,,,,1170,,,1170,,,,,,,35.5287357,-119.69103,384.9,GIRTH WELD,,,,MFL/CLP,,
7990,Weld,,,163491.33,1609+85,59.38,60.33,60.33,29370,Block Valve - West Canal (1518+81),9103.77,Block Valve - Hwy 33 (1819+21),20935.34,16,0.25,,52000, 10:00,,,,,,,,,,1170,,,1170,,,,,,,35.5287342,-119.6912293,385.5,GIRTH WELD,,,,MFL/CLP,,
7991,Weld,,,163551.65,1610+45,60.33,59.55,59.55,29380,Block Valve - West Canal (1518+81),9164.09,Block Valve - Hwy 33 (1819+21),20875.01,16,0.25,,52000, 01:24,,,,,,,,,,1170,,,1170,,,,,,,35.528732,-119.6914317,386,GIRTH WELD,,,,MFL/CLP,,
7992,Anomaly - Corrosion,,INT,163561.58,1610+55,9.93,49.63,59.55,29380,Block Valve - West Canal (1518+81),9174.02,Block Valve - Hwy 33 (1819+21),20865.08,16,0.25,,52000,,20,0.05,,,,,0.4,0.4, 05:58,1170,1933,1392,1170,0.841,1.189,1932,1391,,,35.5287318,-119.691465,386.1, INT ML,Axial Slotting,,,MFL/CLP,,
7993,Weld,,,163611.21,1611+05,59.55,60.34,60.34,29390,Block Valve - West Canal (1518+81),9223.65,Block Valve - Hwy 33 (1819+21),20815.45,16,0.25,,52000, 09:56,,,,,,,,,,1170,,,1170,,,,,,,35.5287304,-119.6916316,386.4,GIRTH WELD,,,,MFL/CLP,,
7994,Weld,,,163671.55,1611+65,60.34,59.31,59.31,29400,Block Valve - West Canal (1518+81),9283.99,Block Valve - Hwy 33 (1819+21),20755.11,16,0.25,,52000, 01:40,,,,,,,,,,1170,,,1170,,,,,,,35.5287288,-119.691834,386.6,GIRTH WELD,,,,MFL/CLP,,
7995,Anomaly - Corrosion,,INT,163675.37,1611+69,3.82,55.49,59.31,29400,Block Valve - West Canal (1518+81),9287.81,Block Valve - Hwy 33 (1819+21),20751.29,16,0.25,,52000,,21,0.05,,,,,0.5,0.6, 05:22,1170,1929,1389,1170,0.842,1.187,1927,1388,,,35.5287288,-119.6918469,386.6, INT ML,Pitting,,,MFL/CLP,,
7996,Anomaly - Corrosion,,INT,163717.62,1612+11,46.07,13.24,59.31,29400,Block Valve - West Canal (1518+81),9330.06,Block Valve - Hwy 33 (1819+21),20709.04,16,0.25,,52000,,20,0.05,,,,,0.7,0.8, 06:03,1170,1924,1386,1170,0.845,1.184,1922,1384,,,35.5287279,-119.6919887,386.6, INT ML,Pitting,,,MFL/CLP,,
7997,Anomaly - Corrosion,,INT,163720.18,1612+14,48.64,10.67,59.31,29400,Block Valve - West Canal (1518+81),9332.63,Block Valve - Hwy 33 (1819+21),20706.48,16,0.25,,52000,,20,0.05,,,,,0.8,1.1, 06:00,1170,1920,1382,1170,0.847,1.181,1916,1379,,,35.5287279,-119.6919972,386.6, INT ML,Pitting,,,MFL/CLP,,
7998,Weld,,,163730.86,1612+25,59.31,59.48,59.48,29410,Block Valve - West Canal (1518+81),9343.3,Block Valve - Hwy 33 (1819+21),20695.8,16,0.25,,52000, 09:16,,,,,,,,,,1170,,,1170,,,,,,,35.5287275,-119.6920331,386.7,GIRTH WELD,,,,MFL/CLP,,
7999,Anomaly - Corrosion,,INT,163752.57,1612+46,21.71,37.77,59.48,29410,Block Valve - West Canal (1518+81),9365.01,Block Valve - Hwy 33 (1819+21),20674.09,16,0.25,,52000,,15,0.04,,,,,0.9,0.9, 06:00,1170,1922,1384,1170,0.845,1.183,1919,1382,,,35.5287268,-119.6921059,386.7, INT ML,Pitting,,,MFL/CLP,,
8000,Weld,,,163790.34,1612+84,59.48,60.23,60.23,29420,Block Valve - West Canal (1518+81),9402.78,Block Valve - Hwy 33 (1819+21),20636.33,16,0.25,,52000, 12:32,,,,,,,,,,1170,,,1170,,,,,,,35.5287258,-119.6922327,386.9,GIRTH WELD,,,,MFL/CLP,,
8001,Weld,,,163850.56,1613+44,60.23,60.4,60.4,29430,Block Valve - West Canal (1518+81),9463.01,Block Valve - Hwy 33 (1819+21),20576.1,16,0.25,,52000, 10:44,,,,,,,,,,1170,,,1170,,,,,,,35.5287241,-119.6924347,387.3,GIRTH WELD,,,,MFL/CLP,,
8002,Weld,,,163910.97,1614+05,60.4,60.06,60.06,29440,Block Valve - West Canal (1518+81),9523.41,Block Valve - Hwy 33 (1819+21),20515.7,16,0.25,,52000, 08:28,,,,,,,,,,1170,,,1170,,,,,,,35.5287215,-119.6926374,387.5,GIRTH WELD,,,,MFL/CLP,,
8003,Anomaly - Corrosion,,INT,163955.63,1614+49,44.67,15.39,60.06,29440,Block Valve - West Canal (1518+81),9568.07,Block Valve - Hwy 33 (1819+21),20471.03,16,0.25,,52000,,19,0.05,,,,,0.4,0.6, 05:38,1170,1933,1392,1170,0.841,1.19,1932,1391,,,35.5287196,-119.6927877,388.2, INT ML,Pitting,,,MFL/CLP,,
8004,Weld,,,163971.03,1614+65,60.06,53.41,53.41,29450,Block Valve - West Canal (1518+81),9583.47,Block Valve - Hwy 33 (1819+21),20455.63,16,0.25,,52000, 02:24,,,,,,,,,,1170,,,1170,,,,,,,35.5287193,-119.6928395,388.4,GIRTH WELD,,,,MFL/CLP,,
8005,Weld,,,164024.44,1615+18,53.41,50.05,50.05,29460,Block Valve - West Canal (1518+81),9636.88,Block Valve - Hwy 33 (1819+21),20402.22,16,0.25,,52000, 08:52,,,,,,,,,,1170,,,1170,,,,,,,35.5287176,-119.6930193,389,GIRTH WELD,,,,MFL/CLP,,
8006,Weld,,,164074.49,1615+68,50.05,59.17,59.17,29470,Block Valve - West Canal (1518+81),9686.93,Block Valve - Hwy 33 (1819+21),20352.17,16,0.25,,52000, 01:20,,,,,,,,,,1170,,,1170,,,,,,,35.5287166,-119.6931877,389.4,GIRTH WELD,,,,MFL/CLP,,
8007,Weld,,,164133.66,1616+27,59.17,59.4,59.4,29480,Block Valve - West Canal (1518+81),9746.1,Block Valve - Hwy 33 (1819+21),20293.01,16,0.25,,52000, 10:16,,,,,,,,,,1170,,,1170,,,,,,,35.5287154,-119.6933869,389.9,GIRTH WELD,,,,MFL/CLP,,
8008,Weld,,,164193.06,1616+87,59.4,60.18,60.18,29490,Block Valve - West Canal (1518+81),9805.5,Block Valve - Hwy 33 (1819+21),20233.6,16,0.25,,52000, 01:08,,,,,,,,,,1170,,,1170,,,,,,,35.5287139,-119.6935868,390.4,GIRTH WELD,,,,MFL/CLP,,
8009,Weld,,,164253.24,1617+47,60.18,59.52,59.52,29500,Block Valve - West Canal (1518+81),9865.68,Block Valve - Hwy 33 (1819+21),20173.42,16,0.25,,52000, 09:28,,,,,,,,,,1170,,,1170,,,,,,,35.5287124,-119.6937894,390.6,GIRTH WELD,,,,MFL/CLP,,
8010,Weld,,,164312.76,1618+06,59.52,59.48,59.48,29510,Block Valve - West Canal (1518+81),9925.2,Block Valve - Hwy 33 (1819+21),20113.9,16,0.25,,52000, 01:52,,,,,,,,,,1170,,,1170,,,,,,,35.528711,-119.6939897,391,GIRTH WELD,,,,MFL/CLP,,
8011,Weld,,,164372.24,1618+66,59.48,59.49,59.49,29520,Block Valve - West Canal (1518+81),9984.69,Block Valve - Hwy 33 (1819+21),20054.42,16,0.25,,52000, 10:56,,,,,,,,,,1170,,,1170,,,,,,,35.5287091,-119.6941899,391.5,GIRTH WELD,,,,MFL/CLP,,
8012,Weld,,,164431.74,1619+25,59.49,59.36,59.36,29530,Block Valve - West Canal (1518+81),10044.18,Block Valve - Hwy 33 (1819+21),19994.93,16,0.25,,52000, 01:36,,,,,,,,,,1170,,,1170,,,,,,,35.5287073,-119.6943901,392,GIRTH WELD,,,,MFL/CLP,,
8013,Weld,,,164491.1,1619+85,59.36,59.46,59.46,29540,Block Valve - West Canal (1518+81),10103.54,Block Valve - Hwy 33 (1819+21),19935.56,16,0.25,,52000, 09:40,,,,,,,,,,1170,,,1170,,,,,,,35.5287049,-119.6945899,392.5,GIRTH WELD,,,,MFL/CLP,,
8014,Weld,,,164550.55,1620+44,59.46,59.17,59.16,29550,Block Valve - West Canal (1518+81),10162.99,Block Valve - Hwy 33 (1819+21),19876.11,16,0.25,,52000, 01:24,,,,,,,,,,1170,,,1170,,,,,,,35.5287027,-119.6947899,393,GIRTH WELD,,,,MFL/CLP,,
8015,Weld,,,164609.72,1621+03,59.16,58.98,58.98,29560,Block Valve - West Canal (1518+81),10222.16,Block Valve - Hwy 33 (1819+21),19816.94,16,0.25,,52000, 10:28,,,,,,,,,,1170,,,1170,,,,,,,35.5287009,-119.6949891,393.4,GIRTH WELD,,,,MFL/CLP,,
8016,Weld,,,164668.7,1621+62,58.98,59.57,59.57,29570,Block Valve - West Canal (1518+81),10281.14,Block Valve - Hwy 33 (1819+21),19757.96,16,0.25,,52000, 02:24,,,,,,,,,,1170,,,1170,,,,,,,35.5286991,-119.6951876,393.9,GIRTH WELD,,,,MFL/CLP,,
8017,Weld,,,164728.27,1622+22,59.57,47.05,47.05,29580,Block Valve - West Canal (1518+81),10340.71,Block Valve - Hwy 33 (1819+21),19698.39,16,0.25,,52000, 10:08,,,,,,,,,,1170,,,1170,,,,,,,35.5286967,-119.695388,394.8,GIRTH WELD,,,,MFL/CLP,,
8018,Weld,,,164775.32,1622+69,47.05,60.28,60.28,29590,Block Valve - West Canal (1518+81),10387.76,Block Valve - Hwy 33 (1819+21),19651.34,16,0.25,,52000, 01:08,,,,,,,,,,1170,,,1170,,,,,,,35.5286959,-119.6955464,395.3,GIRTH WELD,,,,MFL/CLP,,
8019,Weld,,,164835.6,1623+29,60.28,60.21,60.21,29600,Block Valve - West Canal (1518+81),10448.04,Block Valve - Hwy 33 (1819+21),19591.06,16,0.25,,52000, 10:00,,,,,,,,,,1170,,,1170,,,,,,,35.5286949,-119.6957492,396.1,GIRTH WELD,,,,MFL/CLP,,
8020,Anomaly - Corrosion,,INT,164888.05,1623+82,52.46,7.75,60.21,29600,Block Valve - West Canal (1518+81),10500.5,Block Valve - Hwy 33 (1819+21),19538.61,16,0.25,,52000,,15,0.04,,,,,0.5,0.5, 05:30,1170,1932,1391,1170,0.841,1.189,1931,1390,,,35.5286939,-119.6959258,396.5, INT ML,Pitting,,,MFL/CLP,,
8021,Weld,,,164895.81,1623+90,60.21,55.04,55.04,29610,Block Valve - West Canal (1518+81),10508.25,Block Valve - Hwy 33 (1819+21),19530.85,16,0.25,,52000, 12:36,,,,,,,,,,1170,,,1170,,,,,,,35.5286939,-119.6959519,396.5,GIRTH WELD,,,,MFL/CLP,,
8022,Weld,,,164950.85,1624+45,55.04,58.41,58.41,29620,Block Valve - West Canal (1518+81),10563.29,Block Valve - Hwy 33 (1819+21),19475.81,16,0.25,,52000, 09:40,,,,,,,,,,1170,,,1170,,,,,,,35.5286925,-119.6961371,396.8,GIRTH WELD,,,,MFL/CLP,,
8023,Weld,,,165009.25,1625+03,58.41,51.28,51.28,29630,Block Valve - West Canal (1518+81),10621.69,Block Valve - Hwy 33 (1819+21),19417.41,16,0.25,,52000, 01:28,,,,,,,,,,1170,,,1170,,,,,,,35.5286909,-119.6963337,397,GIRTH WELD,,,,MFL/CLP,,
8024,Weld,,,165060.53,1625+54,51.28,51.33,51.33,29640,Block Valve - West Canal (1518+81),10672.97,Block Valve - Hwy 33 (1819+21),19366.13,16,0.25,,52000, 11:24,,,,,,,,,,1170,,,1170,,,,,,,35.5286898,-119.6965063,397.9,GIRTH WELD,,,,MFL/CLP,,
8025,Weld,,,165111.86,1626+06,51.33,54.4,54.4,29650,Block Valve - West Canal (1518+81),10724.3,Block Valve - Hwy 33 (1819+21),19314.8,16,0.25,,52000, 01:36,,,,,,,,,,1170,,,1170,,,,,,,35.5286879,-119.696679,398.2,GIRTH WELD,,,,MFL/CLP,,
8026,Weld,,,165166.25,1626+60,54.4,51.27,51.27,29660,Block Valve - West Canal (1518+81),10778.69,Block Valve - Hwy 33 (1819+21),19260.41,16,0.25,,52000, 10:12,,,,,,,,,,1170,,,1170,,,,,,,35.5286858,-119.6968621,398.8,GIRTH WELD,,,,MFL/CLP,,
8027,Weld,,,165217.53,1627+11,51.27,60.24,60.24,29670,Block Valve - West Canal (1518+81),10829.97,Block Valve - Hwy 33 (1819+21),19209.13,16,0.25,,52000, 01:32,,,,,,,,,,1170,,,1170,,,,,,,35.5286841,-119.6970346,399.4,GIRTH WELD,,,,MFL/CLP,,
8028,Weld,,,165277.76,1627+71,60.24,60.19,60.19,29680,Block Valve - West Canal (1518+81),10890.2,Block Valve - Hwy 33 (1819+21),19148.9,16,0.25,,52000, 09:16,,,,,,,,,,1170,,,1170,,,,,,,35.5286819,-119.6972373,399.8,GIRTH WELD,,,,MFL/CLP,,
8029,Weld,,,165337.95,1628+32,60.19,60.53,60.52,29690,Block Valve - West Canal (1518+81),10950.39,Block Valve - Hwy 33 (1819+21),19088.71,16,0.25,,52000, 01:48,,,,,,,,,,1170,,,1170,,,,,,,35.5286805,-119.6974399,400.3,GIRTH WELD,,,,MFL/CLP,,
8030,Anomaly - Corrosion,,INT,165354.01,1628+48,16.06,44.47,60.52,29690,Block Valve - West Canal (1518+81),10966.45,Block Valve - Hwy 33 (1819+21),19072.65,16,0.25,,52000,,17,0.04,,,,,0.6,0.5, 05:50,1170,1930,1390,1170,0.842,1.188,1928,1389,,,35.5286804,-119.6974939,400.3, INT ML,Pitting,,,MFL/CLP,,
8031,Weld,,,165398.48,1628+92,60.52,51.2,51.2,29700,Block Valve - West Canal (1518+81),11010.92,Block Valve - Hwy 33 (1819+21),19028.18,16,0.25,,52000,,,,,,,,,,,1170,,,1170,,,,,,,35.5286795,-119.6976436,400.5,GIRTH WELD,,,,MFL/CLP,,
8032,Weld,,,165449.68,1629+43,51.2,59.37,59.37,29710,Block Valve - West Canal (1518+81),11062.12,Block Valve - Hwy 33 (1819+21),18976.98,16,0.25,,52000, 12:16,,,,,,,,,,1170,,,1170,,,,,,,35.5286781,-119.6978159,400.9,GIRTH WELD,,,,MFL/CLP,,
8033,Weld,,,165509.05,1630+03,59.37,60.34,60.34,29720,Block Valve - West Canal (1518+81),11121.49,Block Valve - Hwy 33 (1819+21),18917.61,16,0.25,,52000, 10:24,,,,,,,,,,1170,,,1170,,,,,,,35.5286758,-119.6980157,401.3,GIRTH WELD,,,,MFL/CLP,,
8034,Anomaly - Corrosion,,INT,165513.86,1630+08,4.81,55.53,60.34,29720,Block Valve - West Canal (1518+81),11126.3,Block Valve - Hwy 33 (1819+21),18912.8,16,0.25,,52000,,15,0.04,,,,,1.4,1, 05:45,1170,1902,1370,1170,0.854,1.17,1895,1364,,,35.5286756,-119.6980319,401.3, INT ML,Pitting,,,MFL/CLP,,
8035,Weld,,,165569.39,1630+63,60.34,59.51,59.51,29730,Block Valve - West Canal (1518+81),11181.83,Block Valve - Hwy 33 (1819+21),18857.27,16,0.25,,52000, 12:56,,,,,,,,,,1170,,,1170,,,,,,,35.5286741,-119.6982188,401.8,GIRTH WELD,,,,MFL/CLP,,
8036,Weld,,,165628.9,1631+23,59.51,60.04,60.04,29740,Block Valve - West Canal (1518+81),11241.35,Block Valve - Hwy 33 (1819+21),18797.76,16,0.25,,52000, 10:20,,,,,,,,,,1170,,,1170,,,,,,,35.5286728,-119.6984191,402.6,GIRTH WELD,,,,MFL/CLP,,
8037,Weld,,,165688.94,1631+83,60.04,59.99,59.99,29750,Block Valve - West Canal (1518+81),11301.39,Block Valve - Hwy 33 (1819+21),18737.72,16,0.25,,52000, 01:08,,,,,,,,,,1170,,,1170,,,,,,,35.5286706,-119.6986211,403.5,GIRTH WELD,,,,MFL/CLP,,
8038,Weld,,,165748.94,1632+43,59.99,58.82,58.82,29760,Block Valve - West Canal (1518+81),11361.38,Block Valve - Hwy 33 (1819+21),18677.72,16,0.25,,52000, 10:08,,,,,,,,,,1170,,,1170,,,,,,,35.5286691,-119.698823,404.2,GIRTH WELD,,,,MFL/CLP,,
8039,Weld,,,165807.76,1633+01,58.82,50.22,50.22,29770,Block Valve - West Canal (1518+81),11420.2,Block Valve - Hwy 33 (1819+21),18618.9,16,0.25,,52000, 01:36,,,,,,,,,,1170,,,1170,,,,,,,35.5286681,-119.699021,404.8,GIRTH WELD,,,,MFL/CLP,,
8040,Weld,,,165857.97,1633+52,50.22,50.2,50.2,29780,Block Valve - West Canal (1518+81),11470.41,Block Valve - Hwy 33 (1819+21),18568.69,16,0.25,,52000, 10:32,,,,,,,,,,1170,,,1170,,,,,,,35.5286672,-119.69919,405.6,GIRTH WELD,,,,MFL/CLP,,
8041,Weld,,,165908.18,1634+02,50.2,50.16,50.16,29790,Block Valve - West Canal (1518+81),11520.62,Block Valve - Hwy 33 (1819+21),18518.48,16,0.25,,52000, 01:20,,,,,,,,,,1170,,,1170,,,,,,,35.5286658,-119.6993589,406,GIRTH WELD,,,,MFL/CLP,,
8042,Weld,,,165958.34,1634+52,50.16,50.3,50.3,29800,Block Valve - West Canal (1518+81),11570.78,Block Valve - Hwy 33 (1819+21),18468.32,16,0.25,,52000, 09:48,,,,,,,,,,1170,,,1170,,,,,,,35.5286648,-119.6995278,406.4,GIRTH WELD,,,,MFL/CLP,,
8043,Weld,,,166008.64,1635+02,50.3,51.26,51.26,29810,Block Valve - West Canal (1518+81),11621.08,Block Valve - Hwy 33 (1819+21),18418.03,16,0.25,,52000, 02:08,,,,,,,,,,1170,,,1170,,,,,,,35.5286633,-119.699697,407,GIRTH WELD,,,,MFL/CLP,,
8044,Weld,,,166059.9,1635+54,51.26,54.49,54.49,29820,Block Valve - West Canal (1518+81),11672.34,Block Valve - Hwy 33 (1819+21),18366.76,16,0.25,,52000, 09:40,,,,,,,,,,1170,,,1170,,,,,,,35.5286619,-119.6998696,407.3,GIRTH WELD,,,,MFL/CLP,,
8045,Weld,,,166114.38,1636+08,54.49,51.23,51.23,29830,Block Valve - West Canal (1518+81),11726.82,Block Valve - Hwy 33 (1819+21),18312.28,16,0.25,,52000, 01:36,,,,,,,,,,1170,,,1170,,,,,,,35.5286603,-119.7000529,407.4,GIRTH WELD,,,,MFL/CLP,,
8046,Anomaly - Corrosion Cluster,,INT,166123.32,1636+17,8.94,42.3,51.23,29830,Block Valve - West Canal (1518+81),11735.76,Block Valve - Hwy 33 (1819+21),18303.34,16,0.25,,52000,,21,0.05,,,,,1.9,0.5, 06:01,1170,1857,1337,1170,0.875,1.143,1900,1368,,,35.5286601,-119.700083,407.4, INT ML,Axial Grooving,,,MFL/CLP,,
8047,Anomaly - Corrosion,,INT,166142.4,1636+36,28.01,23.22,51.23,29830,Block Valve - West Canal (1518+81),11754.84,Block Valve - Hwy 33 (1819+21),18284.27,16,0.25,,52000,,15,0.04,,,,,0.4,0.5, 05:48,1170,1933,1392,1170,0.841,1.19,1933,1392,,,35.5286597,-119.7001472,407.4, INT ML,Pitting,,,MFL/CLP,,
8048,Weld,,,166165.62,1636+59,51.23,54.93,54.93,29840,Block Valve - West Canal (1518+81),11778.06,Block Valve - Hwy 33 (1819+21),18261.04,16,0.25,,52000, 11:04,,,,,,,,,,1170,,,1170,,,,,,,35.528659,-119.7002254,407.6,GIRTH WELD,,,,MFL/CLP,,
8049,Weld,,,166220.55,1637+14,54.93,51.25,51.25,29850,Block Valve - West Canal (1518+81),11832.99,Block Valve - Hwy 33 (1819+21),18206.12,16,0.25,,52000, 01:48,,,,,,,,,,1170,,,1170,,,,,,,35.5286575,-119.7004102,407.7,GIRTH WELD,,,,MFL/CLP,,
8050,Weld,,,166271.8,1637+66,51.25,51.25,51.25,29860,Block Valve - West Canal (1518+81),11884.24,Block Valve - Hwy 33 (1819+21),18154.86,16,0.25,,52000, 10:28,,,,,,,,,,1170,,,1170,,,,,,,35.5286558,-119.7005827,408.1,GIRTH WELD,,,,MFL/CLP,,
8051,Weld,,,166323.05,1638+17,51.25,53.45,53.45,29870,Block Valve - West Canal (1518+81),11935.49,Block Valve - Hwy 33 (1819+21),18103.61,16,0.25,,52000, 12:36,,,,,,,,,,1170,,,1170,,,,,,,35.5286546,-119.7007552,408.6,GIRTH WELD,,,,MFL/CLP,,
8052,Anomaly - Corrosion,,INT,166359.66,1638+53,36.61,16.83,53.45,29870,Block Valve - West Canal (1518+81),11972.1,Block Valve - Hwy 33 (1819+21),18067,16,0.25,,52000,,16,0.04,,,,,0.3,0.2, 06:08,1170,1936,1394,1170,0.84,1.191,1935,1393,,,35.5286539,-119.7008784,408.4, INT ML,Pinhole,,,MFL/CLP,,
8053,Anomaly - Corrosion,,INT,166365.42,1638+59,42.37,11.07,53.45,29870,Block Valve - West Canal (1518+81),11977.86,Block Valve - Hwy 33 (1819+21),18061.24,16,0.25,,52000,,17,0.04,,,,,0.7,0.9, 05:50,1170,1927,1387,1170,0.844,1.186,1924,1386,,,35.5286539,-119.7008978,408.5, INT ML,Pitting,,,MFL/CLP,,
8054,Anomaly - Corrosion,,INT,166375.9,1638+70,52.84,0.6,53.45,29870,Block Valve - West Canal (1518+81),11988.34,Block Valve - Hwy 33 (1819+21),18050.76,16,0.25,,52000,,15,0.04,,,,,0.3,0.2, 06:12,1170,1936,1394,1170,0.84,1.191,1936,1394,,,35.5286537,-119.7009331,408.5, INT ML,Pinhole,,,MFL/CLP,,
8055,Weld,,,166376.5,1638+70,53.45,53.57,53.57,29880,Block Valve - West Canal (1518+81),11988.94,Block Valve - Hwy 33 (1819+21),18050.16,16,0.25,,52000, 09:04,,,,,,,,,,1170,,,1170,,,,,,,35.5286537,-119.7009351,408.6,GIRTH WELD,,,,MFL/CLP,,
8056,Weld,,,166430.07,1639+24,53.57,51.62,51.62,29890,Block Valve - West Canal (1518+81),12042.51,Block Valve - Hwy 33 (1819+21),17996.59,16,0.25,,52000, 02:00,,,,,,,,,,1170,,,1170,,,,,,,35.5286529,-119.7011154,409.4,GIRTH WELD,,,,MFL/CLP,,
8057,Anomaly - Corrosion,,INT,166439.93,1639+34,9.87,41.75,51.62,29890,Block Valve - West Canal (1518+81),12052.37,Block Valve - Hwy 33 (1819+21),17986.73,16,0.25,,52000,,18,0.05,,,,,0.6,0.7, 05:48,1170,1928,1388,1170,0.843,1.187,1926,1387,,,35.5286528,-119.7011486,409.4, INT ML,Pitting,,,MFL/CLP,,
8058,Weld,,,166481.68,1639+75,51.62,54.64,54.64,29900,Block Valve - West Canal (1518+81),12094.12,Block Valve - Hwy 33 (1819+21),17944.98,16,0.25,,52000, 09:48,,,,,,,,,,1170,,,1170,,,,,,,35.5286515,-119.7012891,409.5,GIRTH WELD,,,,MFL/CLP,,
8059,Anomaly - Corrosion,,INT,166499.88,1639+94,18.19,36.45,54.64,29900,Block Valve - West Canal (1518+81),12112.32,Block Valve - Hwy 33 (1819+21),17926.79,16,0.25,,52000,,16,0.04,,,,,0.7,0.8, 05:40,1170,1927,1388,1170,0.843,1.186,1925,1386,,,35.5286507,-119.7013503,409.4, INT ML,Pitting,,,MFL/CLP,,
8060,Weld,,,166536.33,1640+30,54.64,35.97,35.97,29910,Block Valve - West Canal (1518+81),12148.77,Block Valve - Hwy 33 (1819+21),17890.34,16,0.25,,52000, 01:16,,,,,,,,,,1170,,,1170,,,,,,,35.5286489,-119.701473,409.7,GIRTH WELD,,,,MFL/CLP,,
8061,Anomaly - Corrosion,,INT,166563.66,1640+57,27.33,8.64,35.97,29910,Block Valve - West Canal (1518+81),12176.1,Block Valve - Hwy 33 (1819+21),17863.01,16,0.25,,52000,,16,0.04,,,,,0.5,0.6, 05:33,1170,1932,1391,1170,0.841,1.189,1931,1391,,,35.5286465,-119.7015649,410.3, INT ML,Pitting,,,MFL/CLP,,
8062,Anomaly - Corrosion,,INT,166571.51,1640+65,35.18,0.78,35.97,29910,Block Valve - West Canal (1518+81),12183.95,Block Valve - Hwy 33 (1819+21),17855.15,16,0.25,,52000,,20,0.05,,,,,0.4,0.4, 06:01,1170,1934,1392,1170,0.84,1.19,1933,1392,,,35.5286458,-119.7015913,410.3, INT ML,Pinhole,,,MFL/CLP,,
8063,Weld,,,166572.29,1640+66,35.97,54.64,54.64,29920,Block Valve - West Canal (1518+81),12184.73,Block Valve - Hwy 33 (1819+21),17854.37,16,0.25,,52000, 08:36,,,,,,,,,,1170,,,1170,,,,,,,35.5286457,-119.701594,410.3,GIRTH WELD,,,,MFL/CLP,,
8064,Anomaly - Corrosion Cluster,,INT,166578.52,1640+72,6.23,48.41,54.64,29920,Block Valve - West Canal (1518+81),12190.96,Block Valve - Hwy 33 (1819+21),17848.14,16,0.25,,52000,,24,0.06,,,,,1.2,1.1, 05:40,1170,1889,1360,1170,0.86,1.163,1879,1353,,,35.528645,-119.7016149,410.4, INT ML,Pitting,,,MFL/CLP,,
8065,Anomaly - Corrosion,,INT,166591.96,1640+86,19.67,34.97,54.64,29920,Block Valve - West Canal (1518+81),12204.4,Block Valve - Hwy 33 (1819+21),17834.7,16,0.25,,52000,,17,0.04,,,,,0.4,0.6, 05:37,1170,1933,1392,1170,0.841,1.189,1932,1391,,,35.5286439,-119.7016601,410.3, INT ML,Pitting,,,MFL/CLP,,
8066,Repair - Welded sleeve begin,,,166606.94,1641+01,34.65,19.99,54.64,29920,Block Valve - West Canal (1518+81),12219.38,Block Valve - Hwy 33 (1819+21),17819.72,16,0.25,,52000,,,,,,,,,,,1170,,,1170,,,,,,,35.5286433,-119.7017105,409.6,REPAIR-SHELL START,,,,MFL/CLP,,
8067,Repair - Welded sleeve end,,,166612.14,1641+06,39.85,14.79,54.64,29920,Block Valve - West Canal (1518+81),12224.58,Block Valve - Hwy 33 (1819+21),17814.52,16,0.25,,52000,,,,,,,,,,,1170,,,1170,,,,,,,35.5286433,-119.7017278,409,REPAIR-SHELL END,,,,MFL/CLP,,
8068,Anomaly - Corrosion,,EXT,166616.35,1641+10,44.06,10.58,54.64,29920,Block Valve - West Canal (1518+81),12228.79,Block Valve - Hwy 33 (1819+21),17810.32,16,0.25,,52000,,17,0.04,,,,,0.9,0.9, 06:17,1170,1917,1380,1170,0.848,1.18,1913,1377,,,35.5286434,-119.7017419,408.4, EXT ML,Pitting,,,MFL/CLP,,
8069,Anomaly - Corrosion Cluster,,EXT,166621.15,1641+15,48.86,5.78,54.64,29920,Block Valve - West Canal (1518+81),12233.59,Block Valve - Hwy 33 (1819+21),17805.52,16,0.25,,52000,,16,0.04,,,,,0.7,1.5, 08:38,1170,1925,1386,1170,0.844,1.185,1924,1385,,,35.5286436,-119.7017579,407.8, EXT ML,Circumferential Grooving,,,MFL/CLP,,
8070,Repair - Welded sleeve begin,,,166624.79,1641+19,52.5,2.14,54.64,29920,Block Valve - West Canal (1518+81),12237.23,Block Valve - Hwy 33 (1819+21),17801.87,16,0.25,,52000,,,,,,,,,,,1170,,,1170,,,,,,,35.5286438,-119.7017701,407.4,REPAIR-SHELL START,,,,MFL/CLP,,
8071,Weld,,,166626.93,1641+21,54.64,20.73,20.73,29930,Block Valve - West Canal (1518+81),12239.37,Block Valve - Hwy 33 (1819+21),17799.73,16,0.25,,52000, 02:24,,,,,,,,,,1170,,,1170,,,,,,,35.5286439,-119.7017772,407.2,GIRTH WELD,,,,MFL/CLP,,
8072,Repair - Welded sleeve end,,,166626.95,1641+21,0.02,20.71,20.73,29930,Block Valve - West Canal (1518+81),12239.39,Block Valve - Hwy 33 (1819+21),17799.71,16,0.25,,52000,,,,,,,,,,,1170,,,1170,,,,,,,35.5286439,-119.7017773,407.2,REPAIR-SHELL END,,,,MFL/CLP,,
8073,Anomaly - Corrosion,,INT,166645.24,1641+39,18.31,2.41,20.73,29930,Block Valve - West Canal (1518+81),12257.68,Block Valve - Hwy 33 (1819+21),17781.42,16,0.25,,52000,,16,0.04,,,,,0.5,0.7, 05:31,1170,1931,1391,1170,0.841,1.189,1930,1390,,,35.528645,-119.7018386,405.6, INT ML,Pitting,,,MFL/CLP,,
8074,Weld,,,166647.65,1641+41,20.73,33.31,33.31,29940,Block Valve - West Canal (1518+81),12260.1,Block Valve - Hwy 33 (1819+21),17779.01,16,0.25,,52000,,,,,,,,,,,1170,,,1170,,,,,,,35.5286451,-119.7018467,405.5,GIRTH WELD,,,,MFL/CLP,,
8075,Anomaly - Corrosion,,INT,166648.34,1641+42,0.69,32.63,33.31,29940,Block Valve - West Canal (1518+81),12260.78,Block Valve - Hwy 33 (1819+21),17778.32,16,0.25,,52000,,24,0.06,,,,,0.4,0.4, 05:30,1170,1933,1392,1170,0.841,1.189,1932,1391,,,35.5286452,-119.701849,405.4, INT ML,Circumferential Slotting,,,MFL/CLP,,
8076,Repair - Welded sleeve begin,,,166652.75,1641+47,5.1,28.22,33.31,29940,Block Valve - West Canal (1518+81),12265.19,Block Valve - Hwy 33 (1819+21),17773.91,16,0.25,,52000,,,,,,,,,,,1170,,,1170,,,,,,,35.5286455,-119.7018639,405.2,REPAIR-SHELL START,,,,MFL/CLP,,
8077,Weld,,,166680.97,1641+75,33.31,47.13,47.13,29950,Block Valve - West Canal (1518+81),12293.41,Block Valve - Hwy 33 (1819+21),17745.7,16,0.25,,52000, 09:00,,,,,,,,,,1170,,,1170,,,,,,,35.5286463,-119.7019588,405.3,GIRTH WELD,,,,MFL/CLP,,
8078,Repair - Welded sleeve end,,,166686.35,1641+80,5.39,41.74,47.13,29950,Block Valve - West Canal (1518+81),12298.79,Block Valve - Hwy 33 (1819+21),17740.31,16,0.25,,52000,,,,,,,,,,,1170,,,1170,,,,,,,35.5286463,-119.7019769,405.4,REPAIR-SHELL END,,,,MFL/CLP,,
