Repository: kerbergr/datadump

File: MLCompare/bin/Debug/netcoreapp3.1/ex2/oldAug12_final.csv (part 56 of 64)
74,Anomaly - Corrosion,,INT,1110.35,11+13,40.81,19.61,60.43,240,Launch Valve - Rio Bravo Station (0+00),1110.35,Block Valve  BV 7.14 (377+16),36530.18,16,0.25,,52000,,15,0.04,,,,,0.3,0.4, 05:55,1170,1935,1393,1170,0.84,1.191,1935,1393,,,35.4366554,-119.2694426,320.4, INT ML,Pinhole,,,MFL/CLP,,
75,Weld,,,1129.97,11+32,60.43,60.31,60.31,250,Launch Valve - Rio Bravo Station (0+00),1129.97,Block Valve  BV 7.14 (377+16),36510.56,16,0.25,,52000, 02:04,,,,,,,,,,1170,,,1170,,,,,,,35.4367093,-119.2694419,320.8,GIRTH WELD,,,,MFL/CLP,,
76,Anomaly - Corrosion,,INT,1188.08,11+90,58.11,2.2,60.31,250,Launch Valve - Rio Bravo Station (0+00),1188.08,Block Valve  BV 7.14 (377+16),36452.45,16,0.25,,52000,,16,0.04,,,,,0.3,0.4, 05:46,1170,1935,1393,1170,0.84,1.191,1935,1393,,,35.436869,-119.2694407,321.6, INT ML,Pinhole,,,MFL/CLP,,
77,Weld,,,1190.28,11+93,60.31,60.3,60.3,260,Launch Valve - Rio Bravo Station (0+00),1190.28,Block Valve  BV 7.14 (377+16),36450.26,16,0.25,,52000, 11:48,,,,,,,,,,1170,,,1170,,,,,,,35.436875,-119.2694407,321.6,GIRTH WELD,,,,MFL/CLP,,
8079,Anomaly - Corrosion Cluster,,INT,166686.98,1641+81,6.02,41.11,47.13,29950,Block Valve - West Canal (1518+81),12299.42,Block Valve - Hwy 33 (1819+21),17739.68,16,0.25,,52000,,16,0.04,,,,,1.7,1.3, 05:40,1170,1887,1359,1170,0.861,1.161,1894,1364,,,35.5286463,-119.701979,405.4, INT ML,General Metal Loss,,,MFL/CLP,,
8080,Anomaly - Corrosion,,INT,166687.34,1641+81,6.38,40.75,47.13,29950,Block Valve - West Canal (1518+81),12299.78,Block Valve - Hwy 33 (1819+21),17739.32,16,0.25,,52000,,24,0.06,,,,,0.6,0.6, 05:17,1170,1925,1386,1170,0.844,1.184,1922,1384,,,35.5286463,-119.7019802,405.5, INT ML,Pitting,,,MFL/CLP,,
8081,Anomaly - Corrosion,,INT,166687.59,1641+81,6.62,40.51,47.13,29950,Block Valve - West Canal (1518+81),12300.03,Block Valve - Hwy 33 (1819+21),17739.08,16,0.25,,52000,,18,0.05,,,,,0.8,0.7, 05:57,1170,1922,1384,1170,0.846,1.183,1918,1381,,,35.5286463,-119.7019811,405.5, INT ML,Pitting,,,MFL/CLP,,
8082,Anomaly - Corrosion Cluster,,INT,166688.31,1641+82,7.35,39.78,47.13,29950,Block Valve - West Canal (1518+81),12300.75,Block Valve - Hwy 33 (1819+21),17738.35,16,0.25,,52000,,20,0.05,,,,,1.3,2.4, 05:45,1170,1897,1366,1170,0.857,1.167,1897,1366,,,35.5286463,-119.7019835,405.5, INT ML,General Metal Loss,,,MFL/CLP,,
8083,Casing Begin,,,166689.06,1641+83,8.1,39.03,47.13,29950,Block Valve - West Canal (1518+81),12301.5,Block Valve - Hwy 33 (1819+21),17737.6,16,0.25,,52000,,,,,,,,,,,1170,,,1170,,,,,,,35.5286463,-119.701986,405.5,CASING START,,,,MFL/CLP,,
8084,Anomaly - Corrosion,,INT,166689.27,1641+83,8.31,38.82,47.13,29950,Block Valve - West Canal (1518+81),12301.71,Block Valve - Hwy 33 (1819+21),17737.39,16,0.25,,52000,,21,0.05,,,,,0.6,0.7, 05:41,1170,1925,1386,1170,0.844,1.185,1922,1384,,,35.5286463,-119.7019868,405.5, INT ML,Pitting,,,MFL/CLP,,
8085,Anomaly - Corrosion,,INT,166690.26,1641+84,9.3,37.83,47.13,29950,Block Valve - West Canal (1518+81),12302.7,Block Valve - Hwy 33 (1819+21),17736.4,16,0.25,,52000,,18,0.05,,,,,0.6,0.7, 05:36,1170,1928,1388,1170,0.843,1.187,1926,1387,,,35.5286463,-119.7019901,405.5, INT ML,Pitting,,,MFL/CLP,,
8086,Anomaly - Corrosion,,INT,166692.52,1641+86,11.56,35.57,47.13,29950,Block Valve - West Canal (1518+81),12304.96,Block Valve - Hwy 33 (1819+21),17734.14,16,0.25,,52000,,22,0.06,,,,,0.9,0.9, 05:12,1170,1914,1378,1170,0.849,1.178,1908,1374,,,35.5286464,-119.7019977,405.6, INT ML,Pitting,,,MFL/CLP,,
8087,Anomaly - Corrosion,,INT,166693.5,1641+87,12.54,34.59,47.13,29950,Block Valve - West Canal (1518+81),12305.94,Block Valve - Hwy 33 (1819+21),17733.16,16,0.25,,52000,,15,0.04,,,,,0.6,0.3, 05:42,1170,1929,1389,1170,0.842,1.187,1927,1388,,,35.5286464,-119.702001,405.6, INT ML,Axial Slotting,,,MFL/CLP,,
8088,Anomaly - Corrosion Cluster,,INT,166694.94,1641+89,13.98,33.15,47.13,29950,Block Valve - West Canal (1518+81),12307.39,Block Valve - Hwy 33 (1819+21),17731.72,16,0.25,,52000,,20,0.05,,,,,3,2.7, 05:30,1170,1805,1300,1170,0.9,1.111,1847,1330,,,35.5286464,-119.7020058,405.6, INT ML,General Metal Loss,,,MFL/CLP,,
8089,Anomaly - Corrosion Cluster,,INT,166699.48,1641+93,18.51,28.62,47.13,29950,Block Valve - West Canal (1518+81),12311.92,Block Valve - Hwy 33 (1819+21),17727.19,16,0.25,,52000,,18,0.05,,,,,1.8,2.2, 05:23,1170,1874,1350,1170,0.867,1.153,1902,1370,,,35.5286464,-119.7020211,405.7, INT ML,General Metal Loss,,,MFL/CLP,,
8090,Anomaly - Corrosion,,INT,166699.91,1641+94,18.94,28.19,47.13,29950,Block Valve - West Canal (1518+81),12312.35,Block Valve - Hwy 33 (1819+21),17726.76,16,0.25,,52000,,15,0.04,,,,,0.6,0.7, 05:11,1170,1929,1389,1170,0.842,1.187,1927,1388,,,35.5286464,-119.7020225,405.7, INT ML,Pitting,,,MFL/CLP,,
8091,Anomaly - Corrosion,,INT,166699.96,1641+94,19,28.13,47.13,29950,Block Valve - West Canal (1518+81),12312.41,Block Valve - Hwy 33 (1819+21),17726.7,16,0.25,,52000,,18,0.05,,,,,0.7,0.8, 05:52,1170,1923,1385,1170,0.845,1.184,1920,1383,,,35.5286464,-119.7020227,405.7, INT ML,Pitting,,,MFL/CLP,,
8092,Anomaly - Corrosion Cluster,,INT,166700.13,1641+94,19.17,27.96,47.13,29950,Block Valve - West Canal (1518+81),12312.57,Block Valve - Hwy 33 (1819+21),17726.53,16,0.25,,52000,,24,0.06,,,,,1.8,1.4, 05:42,1170,1849,1331,1170,0.879,1.138,1889,1360,,,35.5286464,-119.7020233,405.7, INT ML,General Metal Loss,,,MFL/CLP,,
8093,Anomaly - Corrosion,,INT,166700.51,1641+94,19.54,27.59,47.13,29950,Block Valve - West Canal (1518+81),12312.95,Block Valve - Hwy 33 (1819+21),17726.16,16,0.25,,52000,,15,0.04,,,,,0.8,0.3, 05:11,1170,1924,1385,1170,0.845,1.184,1921,1383,,,35.5286464,-119.7020245,405.7, INT ML,Axial Slotting,,,MFL/CLP,,
8094,Anomaly - Corrosion Cluster,,INT,166700.66,1641+95,19.7,27.43,47.13,29950,Block Valve - West Canal (1518+81),12313.1,Block Valve - Hwy 33 (1819+21),17726,16,0.25,,52000,,21,0.05,,,,,1.5,1.4, 05:42,1170,1883,1356,1170,0.863,1.159,1906,1372,,,35.5286464,-119.7020251,405.7, INT ML,General Metal Loss,,,MFL/CLP,,
8095,Anomaly - Corrosion Cluster,,INT,166700.99,1641+95,20.03,27.1,47.13,29950,Block Valve - West Canal (1518+81),12313.44,Block Valve - Hwy 33 (1819+21),17725.67,16,0.25,,52000,,18,0.05,,,,,3.6,3.9, 05:32,1170,1799,1296,1170,0.903,1.107,1831,1319,,,35.5286464,-119.7020262,405.7, INT ML,General Metal Loss,,,MFL/CLP,,
8096,Anomaly - Corrosion Cluster,,INT,166701.38,1641+95,20.42,26.71,47.13,29950,Block Valve - West Canal (1518+81),12313.82,Block Valve - Hwy 33 (1819+21),17725.28,16,0.25,,52000,,20,0.05,,,,,4.3,3.2, 05:33,1170,1763,1269,1170,0.922,1.085,1828,1316,,,35.5286465,-119.7020275,405.7, INT ML,General Metal Loss,,,MFL/CLP,,
8097,Anomaly - Corrosion Cluster,,INT,166702.67,1641+97,21.71,25.42,47.13,29950,Block Valve - West Canal (1518+81),12315.11,Block Valve - Hwy 33 (1819+21),17723.99,16,0.25,,52000,,15,0.04,,,,,2.5,4.6, 05:10,1170,1859,1338,1170,0.874,1.144,1864,1342,,,35.5286465,-119.7020318,405.7, INT ML,General Metal Loss,,,MFL/CLP,,
8098,Anomaly - Corrosion,,INT,166703.93,1641+98,22.97,24.16,47.13,29950,Block Valve - West Canal (1518+81),12316.37,Block Valve - Hwy 33 (1819+21),17722.73,16,0.25,,52000,,15,0.04,,,,,0.6,0.5, 05:01,1170,1931,1390,1170,0.842,1.188,1930,1389,,,35.5286465,-119.7020361,405.7, INT ML,Pitting,,,MFL/CLP,,
8099,Anomaly - Corrosion,,INT,166705.02,1641+99,24.06,23.07,47.13,29950,Block Valve - West Canal (1518+81),12317.46,Block Valve - Hwy 33 (1819+21),17721.64,16,0.25,,52000,,16,0.04,,,,,1.1,1.2, 05:45,1170,1914,1378,1170,0.849,1.178,1909,1375,,,35.5286465,-119.7020397,405.7, INT ML,Pitting,,,MFL/CLP,,
8100,Anomaly - Corrosion,,INT,166706.21,1642+00,25.25,21.88,47.13,29950,Block Valve - West Canal (1518+81),12318.65,Block Valve - Hwy 33 (1819+21),17720.45,16,0.25,,52000,,17,0.04,,,,,0.6,0.8, 06:08,1170,1930,1390,1170,0.842,1.188,1928,1389,,,35.5286465,-119.7020438,405.7, INT ML,Pitting,,,MFL/CLP,,
8101,Anomaly - Corrosion Cluster,,INT,166706.49,1642+00,25.53,21.6,47.13,29950,Block Valve - West Canal (1518+81),12318.93,Block Valve - Hwy 33 (1819+21),17720.17,16,0.25,,52000,,16,0.04,,,,,1.9,1.3, 05:15,1170,1879,1353,1170,0.865,1.156,1896,1365,,,35.5286465,-119.7020447,405.7, INT ML,General Metal Loss,,,MFL/CLP,,
8102,Anomaly - Corrosion,,INT,166707.82,1642+02,26.86,20.27,47.13,29950,Block Valve - West Canal (1518+81),12320.26,Block Valve - Hwy 33 (1819+21),17718.84,16,0.25,,52000,,20,0.05,,,,,0.2,0.2, 06:07,1170,1936,1394,1170,0.84,1.191,1935,1394,,,35.5286466,-119.7020492,405.8, INT ML,Pinhole,,,MFL/CLP,,
8103,Anomaly - Corrosion,,INT,166708.5,1642+02,27.54,19.59,47.13,29950,Block Valve - West Canal (1518+81),12320.95,Block Valve - Hwy 33 (1819+21),17718.16,16,0.25,,52000,,35,0.09,,,,,0.5,0.4, 05:43,1170,1924,1385,1170,0.845,1.184,1920,1382,,,35.5286466,-119.7020515,405.8,*INT ML,Axial Slotting,,,MFL/CLP,,
8104,Anomaly - Corrosion,,INT,166715.76,1642+10,34.8,12.33,47.13,29950,Block Valve - West Canal (1518+81),12328.2,Block Valve - Hwy 33 (1819+21),17710.9,16,0.25,,52000,,18,0.05,,,,,0.5,0.2, 05:27,1170,1931,1390,1170,0.842,1.188,1929,1389,,,35.5286468,-119.7020759,405.8, INT ML,Axial Slotting,,,MFL/CLP,,
8105,Anomaly - Corrosion Cluster,,INT,166716.03,1642+10,35.07,12.06,47.13,29950,Block Valve - West Canal (1518+81),12328.47,Block Valve - Hwy 33 (1819+21),17710.63,16,0.25,,52000,,25,0.06,,,,,1.5,2.9, 05:31,1170,1867,1344,1170,0.87,1.149,1887,1359,,,35.5286468,-119.7020768,405.8, INT ML,General Metal Loss,,,MFL/CLP,,
8106,Anomaly - Corrosion,,INT,166717.53,1642+11,36.56,10.56,47.13,29950,Block Valve - West Canal (1518+81),12329.97,Block Valve - Hwy 33 (1819+21),17709.13,16,0.25,,52000,,20,0.05,,,,,0.6,0.7, 05:23,1170,1926,1387,1170,0.844,1.185,1923,1385,,,35.5286468,-119.7020819,405.8, INT ML,Pitting,,,MFL/CLP,,
8107,Weld - Change in wall thickness,,,166728.09,1642+22,47.13,43.85,43.85,29960,Block Valve - West Canal (1518+81),12340.53,Block Valve - Hwy 33 (1819+21),17698.57,16,0.281,,52000, 03:20,,,,,,,,,,1170,,,1315,,,,,,,35.5286472,-119.7021174,405.7,GIRTH WELD NWT 0.250/0.281IN,,,,MFL/CLP,,
8108,Casing End,,,166761.84,1642+56,33.74,10.1,43.85,29960,Block Valve - West Canal (1518+81),12374.28,Block Valve - Hwy 33 (1819+21),17664.82,16,0.281,,52000,,,,,,,,,,,1170,,,1315,,,,,,,35.5286489,-119.7022309,404.9,CASING END,,,,MFL/CLP,,
8109,Anomaly - Corrosion,,EXT,166763.64,1642+57,35.55,8.3,43.85,29960,Block Valve - West Canal (1518+81),12376.08,Block Valve - Hwy 33 (1819+21),17663.03,16,0.281,,52000,,19,0.05,,,,,1.6,1.3, 03:39,1170,2119,1526,1315,0.767,1.16,2107,1517,,,35.528649,-119.702237,404.8, EXT ML,General Metal Loss,,,MFL/CLP,,
8110,Anomaly - Corrosion Cluster,,EXT,166763.94,1642+58,35.84,8,43.85,29960,Block Valve - West Canal (1518+81),12376.38,Block Valve - Hwy 33 (1819+21),17662.72,16,0.281,,52000,,15,0.04,,,,,2.4,4.1, 04:27,1170,2100,1512,1315,0.774,1.15,2098,1511,,,35.5286491,-119.702238,404.8, EXT ML,General Metal Loss,,,MFL/CLP,,
8111,Anomaly - Corrosion,,EXT,166764.44,1642+58,36.35,7.5,43.85,29960,Block Valve - West Canal (1518+81),12376.88,Block Valve - Hwy 33 (1819+21),17662.22,16,0.281,,52000,,16,0.05,,,,,0.5,0.2, 03:58,1170,2172,1564,1315,0.748,1.189,2170,1563,,,35.5286491,-119.7022397,404.8, EXT ML,Axial Slotting,,,MFL/CLP,,
8112,Anomaly - Corrosion Cluster,,EXT,166764.57,1642+59,36.47,7.37,43.85,29960,Block Valve - West Canal (1518+81),12377.01,Block Valve - Hwy 33 (1819+21),17662.09,16,0.281,,52000,,17,0.05,,,,,3.5,2, 03:44,1170,2042,1470,1315,0.796,1.118,2106,1516,,,35.5286491,-119.7022401,404.8, EXT ML,General Metal Loss,,,MFL/CLP,,
8113,Anomaly - Corrosion Cluster,,EXT,166766.05,1642+60,37.96,5.88,43.85,29960,Block Valve - West Canal (1518+81),12378.49,Block Valve - Hwy 33 (1819+21),17660.61,16,0.281,,52000,,31,0.09,,,,,2.9,9.6, 07:02,1170,1956,1408,1315,0.831,1.071,1999,1439,,,35.5286492,-119.7022451,404.8,*EXT ML,General Metal Loss,,,MFL/CLP,,
8114,Anomaly - Corrosion Cluster,,EXT,166766.52,1642+60,38.43,5.42,43.85,29960,Block Valve - West Canal (1518+81),12378.96,Block Valve - Hwy 33 (1819+21),17660.14,16,0.281,,52000,,23,0.07,,,,,3.7,5.5, 04:01,1170,1980,1426,1315,0.821,1.084,2031,1462,,,35.5286492,-119.7022467,404.8, EXT ML,General Metal Loss,,,MFL/CLP,,
8115,Anomaly - Corrosion Cluster,,EXT,166766.57,1642+60,38.47,5.37,43.85,29960,Block Valve - West Canal (1518+81),12379.01,Block Valve - Hwy 33 (1819+21),17660.1,16,0.281,,52000,,16,0.05,,,,,1.3,2.1, 08:58,1170,2146,1545,1315,0.757,1.175,2142,1542,,,35.5286492,-119.7022468,404.8, EXT ML,General Metal Loss,,,MFL/CLP,,
8116,Anomaly - Corrosion,,EXT,166766.84,1642+61,38.75,5.1,43.85,29960,Block Valve - West Canal (1518+81),12379.28,Block Valve - Hwy 33 (1819+21),17659.82,16,0.281,,52000,,16,0.05,,,,,1.3,0.6, 08:47,1170,2144,1544,1315,0.758,1.174,2137,1539,,,35.5286492,-119.7022478,404.8, EXT ML,Axial Grooving,,,MFL/CLP,,
8117,Anomaly - Corrosion Cluster,,EXT,166767.2,1642+61,39.11,4.73,43.85,29960,Block Valve - West Canal (1518+81),12379.64,Block Valve - Hwy 33 (1819+21),17659.46,16,0.281,,52000,,19,0.05,,,,,2.5,3.3, 08:28,1170,2070,1490,1315,0.785,1.133,2100,1512,,,35.5286492,-119.702249,404.8, EXT ML,General Metal Loss,,,MFL/CLP,,
8118,Anomaly - Corrosion,,EXT,166767.32,1642+61,39.23,4.62,43.85,29960,Block Valve - West Canal (1518+81),12379.76,Block Valve - Hwy 33 (1819+21),17659.34,16,0.281,,52000,,17,0.05,,,,,0.6,0.6, 04:23,1170,2170,1563,1315,0.749,1.188,2169,1561,,,35.5286493,-119.7022494,404.8, EXT ML,Pitting,,,MFL/CLP,,
8119,Anomaly - Corrosion,,EXT,166767.62,1642+61,39.53,4.31,43.85,29960,Block Valve - West Canal (1518+81),12380.06,Block Valve - Hwy 33 (1819+21),17659.04,16,0.281,,52000,,22,0.06,,,,,0.9,1, 05:55,1170,2152,1549,1315,0.755,1.178,2146,1545,,,35.5286493,-119.7022504,404.8, EXT ML,Pitting,,,MFL/CLP,,
8120,Anomaly - Corrosion,,EXT,166767.63,1642+61,39.53,4.31,43.85,29960,Block Valve - West Canal (1518+81),12380.07,Block Valve - Hwy 33 (1819+21),17659.04,16,0.281,,52000,,17,0.05,,,,,1,2.2, 04:51,1170,2155,1552,1315,0.754,1.18,2151,1549,,,35.5286493,-119.7022504,404.8, EXT ML,Circumferential Grooving,,,MFL/CLP,,
8121,Anomaly - Corrosion Cluster,,EXT,166767.67,1642+62,39.58,4.26,43.85,29960,Block Valve - West Canal (1518+81),12380.12,Block Valve - Hwy 33 (1819+21),17658.99,16,0.281,,52000,,15,0.04,,,,,2.1,1.8, 07:43,1170,2111,1520,1315,0.77,1.156,2121,1527,,,35.5286493,-119.7022506,404.8, EXT ML,General Metal Loss,,,MFL/CLP,,
8122,Anomaly - Corrosion,,EXT,166767.82,1642+62,39.73,4.11,43.85,29960,Block Valve - West Canal (1518+81),12380.26,Block Valve - Hwy 33 (1819+21),17658.84,16,0.281,,52000,,21,0.06,,,,,0.6,1, 06:27,1170,2165,1559,1315,0.751,1.185,2163,1557,,,35.5286493,-119.7022511,404.8, EXT ML,Pitting,,,MFL/CLP,,
8123,Anomaly - Corrosion,,EXT,166770.91,1642+65,42.81,1.03,43.85,29960,Block Valve - West Canal (1518+81),12383.35,Block Valve - Hwy 33 (1819+21),17655.76,16,0.281,,52000,,15,0.04,,,,,0.9,0.7, 08:05,1170,2162,1557,1315,0.752,1.184,2159,1555,,,35.5286494,-119.7022614,404.8, EXT ML,Pitting,,,MFL/CLP,,
8124,Anomaly - Corrosion Cluster,,EXT,166771.34,1642+65,43.24,0.6,43.85,29960,Block Valve - West Canal (1518+81),12383.78,Block Valve - Hwy 33 (1819+21),17655.33,16,0.281,,52000,,25,0.07,,,,,1.7,1.3, 05:52,1170,2091,1505,1315,0.777,1.145,2106,1517,,,35.5286495,-119.7022629,404.8, EXT ML,General Metal Loss,,,MFL/CLP,,
8125,Anomaly - Corrosion Cluster,,EXT,166771.72,1642+65,43.63,0.22,43.85,29960,Block Valve - West Canal (1518+81),12384.16,Block Valve - Hwy 33 (1819+21),17654.94,16,0.281,,52000,,16,0.05,,,,,1.3,1.5, 08:32,1170,2142,1542,1315,0.759,1.173,2153,1550,,,35.5286495,-119.7022642,404.8, EXT ML,General Metal Loss,,,MFL/CLP,,
8126,Weld,,,166771.94,1642+66,43.85,14.23,14.23,29970,Block Valve - West Canal (1518+81),12384.38,Block Valve - Hwy 33 (1819+21),17654.72,16,0.281,,52000, 05:40,,,,,,,,,,1170,,,1315,,,,,,,35.5286495,-119.7022649,404.8,GIRTH WELD,,,,MFL/CLP,,
8127,Anomaly - Corrosion Cluster,,EXT,166772.06,1642+66,0.13,14.1,14.23,29970,Block Valve - West Canal (1518+81),12384.5,Block Valve - Hwy 33 (1819+21),17654.6,16,0.281,,52000,,24,0.07,,,,,6.3,13.6, 06:28,1170,1888,1359,1315,0.861,1.034,1970,1418,,,35.5286495,-119.7022653,404.8,*EXT ML,General Metal Loss,,,MFL/CLP,,
8128,Anomaly - Corrosion,,EXT,166772.71,1642+67,0.78,13.45,14.23,29970,Block Valve - West Canal (1518+81),12385.15,Block Valve - Hwy 33 (1819+21),17653.95,16,0.281,,52000,,15,0.04,,,,,0.6,1.3, 06:41,1170,2170,1563,1315,0.749,1.188,2169,1562,,,35.5286495,-119.7022675,404.8, EXT ML,Circumferential Grooving,,,MFL/CLP,,
8129,Anomaly - Corrosion,,EXT,166772.71,1642+67,0.78,13.45,14.23,29970,Block Valve - West Canal (1518+81),12385.15,Block Valve - Hwy 33 (1819+21),17653.95,16,0.281,,52000,,37,0.1,,,,,0.7,1.2, 05:54,1170,2145,1544,1315,0.758,1.174,2136,1538,,,35.5286495,-119.7022675,404.8,*EXT ML,Pitting,,,MFL/CLP,,
8130,Anomaly - Corrosion,,EXT,166772.9,1642+67,0.97,13.26,14.23,29970,Block Valve - West Canal (1518+81),12385.34,Block Valve - Hwy 33 (1819+21),17653.76,16,0.281,,52000,,19,0.05,,,,,0.6,0.6, 05:46,1170,2168,1561,1315,0.75,1.187,2166,1559,,,35.5286495,-119.7022682,404.8, EXT ML,Pitting,,,MFL/CLP,,
8131,Anomaly - Corrosion Cluster,,EXT,166774.52,1642+68,2.58,11.64,14.23,29970,Block Valve - West Canal (1518+81),12386.96,Block Valve - Hwy 33 (1819+21),17652.14,16,0.281,,52000,,15,0.04,,,,,1.6,2.4, 02:52,1170,2135,1537,1315,0.761,1.169,2130,1534,,,35.5286496,-119.7022736,404.8, EXT ML,General Metal Loss,,,MFL/CLP,,
8132,Anomaly - Corrosion,,EXT,166778.63,1642+72,6.7,7.53,14.23,29970,Block Valve - West Canal (1518+81),12391.07,Block Valve - Hwy 33 (1819+21),17648.03,16,0.281,,52000,,15,0.04,,,,,1.6,0.7, 08:46,1170,2133,1536,1315,0.762,1.168,2124,1529,,,35.5286496,-119.7022875,404.7, EXT ML,Axial Grooving,,,MFL/CLP,,
8133,Anomaly - Corrosion,,EXT,166779.15,1642+73,7.22,7.01,14.23,29970,Block Valve - West Canal (1518+81),12391.59,Block Valve - Hwy 33 (1819+21),17647.51,16,0.281,,52000,,24,0.07,,,,,0.8,0.6, 02:46,1170,2153,1550,1315,0.755,1.179,2148,1546,,,35.5286496,-119.7022892,404.7, EXT ML,Pitting,,,MFL/CLP,,
8134,Anomaly - Corrosion,,EXT,166779.2,1642+73,7.26,6.96,14.23,29970,Block Valve - West Canal (1518+81),12391.64,Block Valve - Hwy 33 (1819+21),17647.46,16,0.281,,52000,,21,0.06,,,,,0.6,0.5, 09:02,1170,2167,1560,1315,0.75,1.186,2164,1558,,,35.5286497,-119.7022894,404.7, EXT ML,Pitting,,,MFL/CLP,,
8135,Anomaly - Corrosion,,EXT,166779.66,1642+73,7.73,6.5,14.23,29970,Block Valve - West Canal (1518+81),12392.1,Block Valve - Hwy 33 (1819+21),17647,16,0.281,,52000,,16,0.05,,,,,0.6,0.4, 08:58,1170,2170,1562,1315,0.749,1.188,2168,1561,,,35.5286497,-119.7022909,404.7, EXT ML,Pitting,,,MFL/CLP,,
8136,Anomaly - Corrosion,,EXT,166782.47,1642+76,10.54,3.69,14.23,29970,Block Valve - West Canal (1518+81),12394.92,Block Valve - Hwy 33 (1819+21),17644.19,16,0.281,,52000,,15,0.04,,,,,1.1,0.8, 08:36,1170,2156,1552,1315,0.754,1.18,2151,1549,,,35.5286497,-119.7023004,404.7, EXT ML,Pitting,,,MFL/CLP,,
8137,Anomaly - Corrosion,,EXT,166782.65,1642+76,10.72,3.51,14.23,29970,Block Valve - West Canal (1518+81),12395.09,Block Valve - Hwy 33 (1819+21),17644.01,16,0.281,,52000,,15,0.04,,,,,0.3,0.2, 08:47,1170,2176,1567,1315,0.747,1.191,2176,1567,,,35.5286497,-119.702301,404.7, EXT ML,Pinhole,,,MFL/CLP,,
8138,Anomaly - Corrosion,,EXT,166782.8,1642+77,10.87,3.36,14.23,29970,Block Valve - West Canal (1518+81),12395.24,Block Valve - Hwy 33 (1819+21),17643.86,16,0.281,,52000,,18,0.05,,,,,0.9,0.9, 08:38,1170,2156,1552,1315,0.754,1.18,2151,1549,,,35.5286497,-119.7023015,404.7, EXT ML,Pitting,,,MFL/CLP,,
8139,Anomaly - Corrosion,,EXT,166783.01,1642+77,11.08,3.15,14.23,29970,Block Valve - West Canal (1518+81),12395.45,Block Valve - Hwy 33 (1819+21),17643.65,16,0.281,,52000,,20,0.06,,,,,0.3,0.2, 08:32,1170,2175,1566,1315,0.747,1.191,2174,1565,,,35.5286497,-119.7023022,404.7, EXT ML,Pinhole,,,MFL/CLP,,
8140,Anomaly - Corrosion,,EXT,166783.17,1642+77,11.24,2.99,14.23,29970,Block Valve - West Canal (1518+81),12395.61,Block Valve - Hwy 33 (1819+21),17643.49,16,0.281,,52000,,16,0.05,,,,,1.6,0.8, 07:36,1170,2130,1533,1315,0.763,1.166,2120,1526,,,35.5286497,-119.7023027,404.7, EXT ML,Pitting,,,MFL/CLP,,
8141,Anomaly - Corrosion,,EXT,166783.31,1642+77,11.38,2.85,14.23,29970,Block Valve - West Canal (1518+81),12395.75,Block Valve - Hwy 33 (1819+21),17643.35,16,0.281,,52000,,19,0.05,,,,,0.9,1.3, 03:27,1170,2156,1552,1315,0.754,1.18,2151,1549,,,35.5286497,-119.7023032,404.7, EXT ML,Pitting,,,MFL/CLP,,
8142,Anomaly - Corrosion,,EXT,166783.69,1642+77,11.76,2.47,14.23,29970,Block Valve - West Canal (1518+81),12396.14,Block Valve - Hwy 33 (1819+21),17642.97,16,0.281,,52000,,15,0.04,,,,,0.5,0.4, 07:55,1170,2172,1564,1315,0.748,1.189,2171,1563,,,35.5286497,-119.7023045,404.7, EXT ML,Axial Slotting,,,MFL/CLP,,
8143,Anomaly - Corrosion Cluster,,EXT,166783.93,1642+78,12,2.23,14.23,29970,Block Valve - West Canal (1518+81),12396.37,Block Valve - Hwy 33 (1819+21),17642.73,16,0.281,,52000,,26,0.07,,,,,1.7,3.7, 08:07,1170,2090,1504,1315,0.778,1.144,2090,1505,,,35.5286497,-119.7023053,404.7, EXT ML,General Metal Loss,,,MFL/CLP,,
8144,Anomaly - Corrosion Cluster,,EXT,166783.98,1642+78,12.05,2.18,14.23,29970,Block Valve - West Canal (1518+81),12396.42,Block Valve - Hwy 33 (1819+21),17642.68,16,0.281,,52000,,26,0.07,,,,,4.6,4.3, 03:43,1170,1911,1376,1315,0.851,1.046,2041,1469,,,35.5286497,-119.7023055,404.7, EXT ML,General Metal Loss,,,MFL/CLP,,
8145,Anomaly - Corrosion Cluster,,EXT,166784.23,1642+78,12.3,1.93,14.23,29970,Block Valve - West Canal (1518+81),12396.67,Block Valve - Hwy 33 (1819+21),17642.43,16,0.281,,52000,,19,0.05,,,,,2.8,3.3, 07:39,1170,2054,1479,1315,0.791,1.125,2097,1510,,,35.5286497,-119.7023063,404.7, EXT ML,General Metal Loss,,,MFL/CLP,,
8146,Anomaly - Corrosion,,EXT,166784.29,1642+78,12.35,1.88,14.23,29970,Block Valve - West Canal (1518+81),12396.73,Block Valve - Hwy 33 (1819+21),17642.38,16,0.281,,52000,,15,0.04,,,,,0.9,1.7, 04:59,1170,2160,1555,1315,0.752,1.182,2156,1552,,,35.5286497,-119.7023065,404.7, EXT ML,Pitting,,,MFL/CLP,,
8147,Anomaly - Corrosion,,EXT,166784.36,1642+78,12.42,1.8,14.23,29970,Block Valve - West Canal (1518+81),12396.8,Block Valve - Hwy 33 (1819+21),17642.3,16,0.281,,52000,,20,0.06,,,,,0.9,0.9, 08:46,1170,2153,1550,1315,0.755,1.179,2147,1546,,,35.5286497,-119.7023067,404.7, EXT ML,Pitting,,,MFL/CLP,,
8148,Anomaly - Corrosion Cluster,,EXT,166784.49,1642+78,12.55,1.68,14.23,29970,Block Valve - West Canal (1518+81),12396.93,Block Valve - Hwy 33 (1819+21),17642.18,16,0.281,,52000,,18,0.05,,,,,1.5,5.6, 03:20,1170,2129,1533,1315,0.763,1.166,2126,1531,,,35.5286497,-119.7023072,404.7, EXT ML,General Metal Loss,,,MFL/CLP,,
8149,Anomaly - Corrosion Cluster,,EXT,166784.54,1642+78,12.61,1.62,14.23,29970,Block Valve - West Canal (1518+81),12396.98,Block Valve - Hwy 33 (1819+21),17642.12,16,0.281,,52000,,23,0.07,,,,,2.3,1.6, 08:26,1170,2059,1482,1315,0.789,1.127,2128,1532,,,35.5286497,-119.7023073,404.7,*EXT ML,General Metal Loss,,,MFL/CLP,,
8150,Anomaly - Corrosion,,EXT,166784.83,1642+79,12.89,1.33,14.23,29970,Block Valve - West Canal (1518+81),12397.27,Block Valve - Hwy 33 (1819+21),17641.83,16,0.281,,52000,,20,0.06,,,,,0.9,1.5, 08:07,1170,2153,1550,1315,0.755,1.179,2147,1546,,,35.5286497,-119.7023083,404.7, EXT ML,Pitting,,,MFL/CLP,,
8151,Anomaly - Corrosion Cluster,,EXT,166784.93,1642+79,13,1.23,14.23,29970,Block Valve - West Canal (1518+81),12397.37,Block Valve - Hwy 33 (1819+21),17641.73,16,0.281,,52000,,17,0.05,,,,,3.5,3.4, 04:00,1170,2043,1471,1315,0.795,1.119,2058,1482,,,35.5286497,-119.7023087,404.7, EXT ML,General Metal Loss,,,MFL/CLP,,
8152,Anomaly - Corrosion,,EXT,166784.96,1642+79,13.03,1.2,14.23,29970,Block Valve - West Canal (1518+81),12397.4,Block Valve - Hwy 33 (1819+21),17641.7,16,0.281,,52000,,18,0.05,,,,,0.4,0.2, 06:26,1170,2174,1566,1315,0.747,1.19,2174,1565,,,35.5286497,-119.7023088,404.7, EXT ML,Pinhole,,,MFL/CLP,,
8153,Anomaly - Corrosion Cluster,,EXT,166785.05,1642+79,13.11,1.12,14.23,29970,Block Valve - West Canal (1518+81),12397.49,Block Valve - Hwy 33 (1819+21),17641.61,16,0.281,,52000,,27,0.08,,,,,4.6,3, 08:09,1170,1901,1368,1315,0.855,1.041,2065,1487,,,35.5286497,-119.702309,404.7,*EXT ML,General Metal Loss,,,MFL/CLP,,
8154,Anomaly - Corrosion,,EXT,166785.33,1642+79,13.39,0.84,14.23,29970,Block Valve - West Canal (1518+81),12397.77,Block Valve - Hwy 33 (1819+21),17641.34,16,0.281,,52000,,15,0.04,,,,,0.4,0.6, 08:58,1170,2174,1565,1315,0.748,1.19,2173,1564,,,35.5286497,-119.70231,404.7, EXT ML,Pitting,,,MFL/CLP,,
8155,Anomaly - Corrosion,,EXT,166785.52,1642+79,13.58,0.65,14.23,29970,Block Valve - West Canal (1518+81),12397.96,Block Valve - Hwy 33 (1819+21),17641.15,16,0.281,,52000,,16,0.05,,,,,1.2,1.4, 08:18,1170,2149,1547,1315,0.756,1.177,2143,1543,,,35.5286497,-119.7023106,404.7, EXT ML,General Metal Loss,,,MFL/CLP,,
8156,Anomaly - Corrosion,,EXT,166785.78,1642+80,13.85,0.38,14.23,29970,Block Valve - West Canal (1518+81),12398.22,Block Valve - Hwy 33 (1819+21),17640.88,16,0.281,,52000,,22,0.06,,,,,0.8,0.9, 03:10,1170,2156,1552,1315,0.754,1.18,2151,1549,,,35.5286497,-119.7023115,404.7, EXT ML,Pitting,,,MFL/CLP,,
8157,Weld,,,166786.16,1642+80,14.23,37.22,37.22,29980,Block Valve - West Canal (1518+81),12398.6,Block Valve - Hwy 33 (1819+21),17640.5,16,0.281,,52000, 09:12,,,,,,,,,,1170,,,1315,,,,,,,35.5286497,-119.7023128,404.7,GIRTH WELD,,,,MFL/CLP,,
8158,Anomaly - Corrosion Cluster,,EXT,166787.05,1642+81,0.89,36.33,37.22,29980,Block Valve - West Canal (1518+81),12399.49,Block Valve - Hwy 33 (1819+21),17639.61,16,0.281,,52000,,36,0.1,,,,,7.8,4.4, 08:32,1170,1684,1212,1315,0.965,0.922,1840,1325,,,35.5286497,-119.7023158,404.7,*EXT ML,General Metal Loss,,,MFL/CLP,,
8159,Anomaly - Corrosion,,EXT,166787.23,1642+81,1.07,36.15,37.22,29980,Block Valve - West Canal (1518+81),12399.67,Block Valve - Hwy 33 (1819+21),17639.43,16,0.281,,52000,,15,0.04,,,,,1,1.1, 03:29,1170,2157,1553,1315,0.753,1.181,2153,1550,,,35.5286497,-119.7023164,404.7, EXT ML,Pitting,,,MFL/CLP,,
8160,Anomaly - Corrosion,,EXT,166787.45,1642+81,1.29,35.93,37.22,29980,Block Valve - West Canal (1518+81),12399.89,Block Valve - Hwy 33 (1819+21),17639.21,16,0.281,,52000,,34,0.1,,,,,0.9,1.3, 06:21,1170,2129,1533,1315,0.764,1.165,2116,1523,,,35.5286497,-119.7023171,404.7,*EXT ML,Pitting,,,MFL/CLP,,
8161,Anomaly - Corrosion,,EXT,166788.01,1642+82,1.85,35.37,37.22,29980,Block Valve - West Canal (1518+81),12400.45,Block Valve - Hwy 33 (1819+21),17638.65,16,0.281,,52000,,18,0.05,,,,,0.6,0.9, 06:09,1170,2167,1561,1315,0.75,1.187,2165,1559,,,35.5286498,-119.702319,404.7, EXT ML,Pitting,,,MFL/CLP,,
8162,Anomaly - Corrosion Cluster,,EXT,166788.12,1642+82,1.96,35.26,37.22,29980,Block Valve - West Canal (1518+81),12400.56,Block Valve - Hwy 33 (1819+21),17638.54,16,0.281,,52000,,25,0.07,,,,,1.6,2.7, 08:43,1170,2097,1510,1315,0.775,1.148,2111,1520,,,35.5286498,-119.7023194,404.7,*EXT ML,General Metal Loss,,,MFL/CLP,,
8163,Anomaly - Corrosion Cluster,,EXT,166788.32,1642+82,2.16,35.06,37.22,29980,Block Valve - West Canal (1518+81),12400.76,Block Valve - Hwy 33 (1819+21),17638.34,16,0.281,,52000,,23,0.07,,,,,3.1,2.1, 06:22,1170,2009,1447,1315,0.809,1.1,2106,1516,,,35.5286498,-119.7023201,404.7,*EXT ML,General Metal Loss,,,MFL/CLP,,
8164,Anomaly - Corrosion Cluster,,EXT,166788.33,1642+82,2.17,35.05,37.22,29980,Block Valve - West Canal (1518+81),12400.77,Block Valve - Hwy 33 (1819+21),17638.33,16,0.281,,52000,,24,0.07,,,,,2.4,2.3, 08:38,1170,2044,1472,1315,0.795,1.119,2084,1501,,,35.5286498,-119.7023201,404.7, EXT ML,General Metal Loss,,,MFL/CLP,,
8165,Anomaly - Corrosion Cluster,,EXT,166788.42,1642+82,2.25,34.96,37.22,29980,Block Valve - West Canal (1518+81),12400.86,Block Valve - Hwy 33 (1819+21),17638.25,16,0.281,,52000,,16,0.05,,,,,1.1,1.7, 02:58,1170,2151,1549,1315,0.756,1.177,2154,1551,,,35.5286498,-119.7023204,404.7, EXT ML,Pitting,,,MFL/CLP,,
8166,Anomaly - Corrosion,,EXT,166788.54,1642+82,2.38,34.84,37.22,29980,Block Valve - West Canal (1518+81),12400.98,Block Valve - Hwy 33 (1819+21),17638.12,16,0.281,,52000,,17,0.05,,,,,0.9,0.6, 06:49,1170,2159,1554,1315,0.753,1.182,2155,1551,,,35.5286498,-119.7023208,404.7, EXT ML,Pitting,,,MFL/CLP,,
8167,Anomaly - Corrosion,,EXT,166788.63,1642+82,2.46,34.75,37.22,29980,Block Valve - West Canal (1518+81),12401.07,Block Valve - Hwy 33 (1819+21),17638.03,16,0.281,,52000,,28,0.08,,,,,0.8,1.4, 08:41,1170,2151,1548,1315,0.756,1.177,2144,1544,,,35.5286498,-119.7023211,404.7,*EXT ML,Pitting,,,MFL/CLP,,
8168,Anomaly - Corrosion Cluster,,EXT,166788.89,1642+83,2.72,34.49,37.22,29980,Block Valve - West Canal (1518+81),12401.33,Block Valve - Hwy 33 (1819+21),17637.77,16,0.281,,52000,,25,0.07,,,,,2.9,2.9, 09:13,1170,2004,1443,1315,0.811,1.097,2052,1478,,,35.5286498,-119.702322,404.7,*EXT ML,General Metal Loss,,,MFL/CLP,,
8169,Anomaly - Corrosion Cluster,,EXT,166789.43,1642+83,3.26,33.95,37.22,29980,Block Valve - West Canal (1518+81),12401.87,Block Valve - Hwy 33 (1819+21),17637.23,16,0.281,,52000,,26,0.07,,,,,1.2,1.5, 08:47,1170,2127,1531,1315,0.764,1.164,2115,1523,,,35.5286498,-119.7023238,404.7,*EXT ML,General Metal Loss,,,MFL/CLP,,
8170,Anomaly - Corrosion,,EXT,166789.49,1642+83,3.33,33.89,37.22,29980,Block Valve - West Canal (1518+81),12401.93,Block Valve - Hwy 33 (1819+21),17637.17,16,0.281,,52000,,15,0.04,,,,,0.6,0.4, 07:33,1170,2170,1563,1315,0.749,1.188,2169,1562,,,35.5286498,-119.702324,404.7, EXT ML,Pitting,,,MFL/CLP,,
8171,Anomaly - Corrosion Cluster,,EXT,166789.73,1642+84,3.56,33.65,37.22,29980,Block Valve - West Canal (1518+81),12402.17,Block Valve - Hwy 33 (1819+21),17636.93,16,0.281,,52000,,18,0.05,,,,,2.3,1.2, 08:37,1170,2088,1503,1315,0.778,1.143,2116,1523,,,35.5286498,-119.7023248,404.7, EXT ML,General Metal Loss,,,MFL/CLP,,
8172,Anomaly - Corrosion Cluster,,EXT,166789.95,1642+84,3.79,33.43,37.22,29980,Block Valve - West Canal (1518+81),12402.39,Block Valve - Hwy 33 (1819+21),17636.71,16,0.281,,52000,,19,0.05,,,,,1.5,3.5, 09:00,1170,2128,1532,1315,0.764,1.165,2132,1535,,,35.5286498,-119.7023255,404.7, EXT ML,General Metal Loss,,,MFL/CLP,,
8173,Anomaly - Corrosion,,EXT,166790.14,1642+84,3.97,33.25,37.22,29980,Block Valve - West Canal (1518+81),12402.58,Block Valve - Hwy 33 (1819+21),17636.53,16,0.281,,52000,,17,0.05,,,,,1.2,0.8, 09:20,1170,2147,1546,1315,0.757,1.175,2141,1541,,,35.5286498,-119.7023262,404.7, EXT ML,Pitting,,,MFL/CLP,,
8174,Anomaly - Corrosion Cluster,,EXT,166790.17,1642+84,4.01,33.21,37.22,29980,Block Valve - West Canal (1518+81),12402.62,Block Valve - Hwy 33 (1819+21),17636.49,16,0.281,,52000,,34,0.1,,,,,2.2,1.1, 08:39,1170,1990,1433,1315,0.817,1.089,2092,1506,,,35.5286498,-119.7023263,404.7,*EXT ML,Axial Grooving,,,MFL/CLP,,
8175,Anomaly - Corrosion,,EXT,166790.45,1642+84,4.29,32.93,37.22,29980,Block Valve - West Canal (1518+81),12402.89,Block Valve - Hwy 33 (1819+21),17636.21,16,0.281,,52000,,25,0.07,,,,,0.9,1, 02:44,1170,2150,1548,1315,0.756,1.177,2143,1543,,,35.5286498,-119.7023272,404.7, EXT ML,Pitting,,,MFL/CLP,,
8176,Anomaly - Corrosion,,EXT,166790.74,1642+85,4.57,32.64,37.22,29980,Block Valve - West Canal (1518+81),12403.18,Block Valve - Hwy 33 (1819+21),17635.93,16,0.281,,52000,,23,0.07,,,,,0.9,1.2, 02:45,1170,2152,1550,1315,0.755,1.178,2147,1546,,,35.5286498,-119.7023282,404.7, EXT ML,Pitting,,,MFL/CLP,,
8177,Anomaly - Corrosion,,EXT,166790.79,1642+85,4.63,32.59,37.22,29980,Block Valve - West Canal (1518+81),12403.24,Block Valve - Hwy 33 (1819+21),17635.87,16,0.281,,52000,,21,0.06,,,,,0.7,0.8, 08:35,1170,2164,1558,1315,0.751,1.185,2161,1556,,,35.5286498,-119.7023284,404.7, EXT ML,Pitting,,,MFL/CLP,,
8178,Anomaly - Corrosion Cluster,,EXT,166790.94,1642+85,4.78,32.44,37.22,29980,Block Valve - West Canal (1518+81),12403.38,Block Valve - Hwy 33 (1819+21),17635.72,16,0.281,,52000,,17,0.05,,,,,2.4,3.6, 08:17,1170,2086,1502,1315,0.779,1.142,2103,1514,,,35.5286498,-119.7023289,404.7, EXT ML,General Metal Loss,,,MFL/CLP,,
8179,Anomaly - Corrosion,,EXT,166791.04,1642+85,4.88,32.34,37.22,29980,Block Valve - West Canal (1518+81),12403.48,Block Valve - Hwy 33 (1819+21),17635.62,16,0.281,,52000,,19,0.05,,,,,0.7,0.8, 06:53,1170,2165,1559,1315,0.751,1.185,2163,1557,,,35.5286498,-119.7023292,404.7, EXT ML,Pitting,,,MFL/CLP,,
8180,Anomaly - Corrosion Cluster,,EXT,166791.62,1642+86,5.46,31.76,37.22,29980,Block Valve - West Canal (1518+81),12404.06,Block Valve - Hwy 33 (1819+21),17635.04,16,0.281,,52000,,17,0.05,,,,,1.9,1.5, 08:41,1170,2113,1521,1315,0.769,1.157,2125,1530,,,35.5286498,-119.7023312,404.7, EXT ML,General Metal Loss,,,MFL/CLP,,
8181,Anomaly - Corrosion Cluster,,EXT,166791.91,1642+86,5.75,31.47,37.22,29980,Block Valve - West Canal (1518+81),12404.35,Block Valve - Hwy 33 (1819+21),17634.75,16,0.281,,52000,,16,0.05,,,,,1.4,1, 08:42,1170,2139,1540,1315,0.76,1.171,2150,1548,,,35.5286498,-119.7023321,404.7,*EXT ML,Pitting,,,MFL/CLP,,
8182,Anomaly - Corrosion Cluster,,EXT,166792.18,1642+86,6.02,31.2,37.22,29980,Block Valve - West Canal (1518+81),12404.62,Block Valve - Hwy 33 (1819+21),17634.48,16,0.281,,52000,,15,0.04,,,,,1.9,0.5, 08:35,1170,2123,1529,1315,0.766,1.162,2140,1541,,,35.5286498,-119.7023331,404.7, EXT ML,Axial Grooving,,,MFL/CLP,,
8183,Anomaly - Corrosion,,EXT,166792.39,1642+86,6.22,30.99,37.22,29980,Block Valve - West Canal (1518+81),12404.83,Block Valve - Hwy 33 (1819+21),17634.28,16,0.281,,52000,,18,0.05,,,,,1,0.8, 07:08,1170,2152,1550,1315,0.755,1.178,2147,1546,,,35.5286498,-119.7023337,404.7, EXT ML,Pitting,,,MFL/CLP,,
8184,Anomaly - Corrosion,,EXT,166792.49,1642+86,6.32,30.89,37.22,29980,Block Valve - West Canal (1518+81),12404.93,Block Valve - Hwy 33 (1819+21),17634.17,16,0.281,,52000,,16,0.05,,,,,1.3,1.7, 08:29,1170,2144,1544,1315,0.758,1.174,2137,1539,,,35.5286498,-119.7023341,404.7, EXT ML,General Metal Loss,,,MFL/CLP,,
8185,Anomaly - Corrosion Cluster,,EXT,166792.66,1642+87,6.5,30.72,37.22,29980,Block Valve - West Canal (1518+81),12405.1,Block Valve - Hwy 33 (1819+21),17634,16,0.281,,52000,,19,0.05,,,,,3.8,5.6, 08:54,1170,2015,1451,1315,0.806,1.103,2071,1491,,,35.5286498,-119.7023347,404.7, EXT ML,General Metal Loss,,,MFL/CLP,,
8186,Anomaly - Corrosion Cluster,,EXT,166792.71,1642+87,6.55,30.67,37.22,29980,Block Valve - West Canal (1518+81),12405.15,Block Valve - Hwy 33 (1819+21),17633.95,16,0.281,,52000,,19,0.05,,,,,4.8,1.9, 03:03,1170,1983,1428,1315,0.82,1.085,2023,1457,,,35.5286498,-119.7023348,404.7, EXT ML,General Metal Loss,,,MFL/CLP,,
8187,Anomaly - Corrosion,,EXT,166793.04,1642+87,6.88,30.34,37.22,29980,Block Valve - West Canal (1518+81),12405.48,Block Valve - Hwy 33 (1819+21),17633.62,16,0.281,,52000,,19,0.05,,,,,0.9,1, 09:08,1170,2154,1551,1315,0.754,1.179,2149,1547,,,35.5286498,-119.7023359,404.7, EXT ML,Pitting,,,MFL/CLP,,
8188,Anomaly - Corrosion Cluster,,EXT,166793.15,1642+87,6.98,30.23,37.22,29980,Block Valve - West Canal (1518+81),12405.59,Block Valve - Hwy 33 (1819+21),17633.51,16,0.281,,52000,,25,0.07,,,,,6.6,5.4, 09:02,1170,1868,1345,1315,0.87,1.023,2036,1466,,,35.5286498,-119.7023363,404.7, EXT ML,General Metal Loss,,,MFL/CLP,,
8189,Anomaly - Corrosion Cluster,,EXT,166793.81,1642+88,7.64,29.57,37.22,29980,Block Valve - West Canal (1518+81),12406.25,Block Valve - Hwy 33 (1819+21),17632.85,16,0.281,,52000,,39,0.11,,,,,3.9,4.3, 09:18,1170,1798,1294,1315,0.904,0.984,1868,1345,,,35.5286498,-119.7023385,404.7,*EXT ML,General Metal Loss,,,MFL/CLP,,
8190,Anomaly - Corrosion,,EXT,166793.93,1642+88,7.77,29.45,37.22,29980,Block Valve - West Canal (1518+81),12406.38,Block Valve - Hwy 33 (1819+21),17632.73,16,0.281,,52000,,15,0.04,,,,,1,0.2, 02:45,1170,2158,1554,1315,0.753,1.182,2154,1551,,,35.5286498,-119.702339,404.7, EXT ML,Axial Slotting,,,MFL/CLP,,
8191,Anomaly - Corrosion Cluster,,EXT,166794.2,1642+88,8.04,29.18,37.22,29980,Block Valve - West Canal (1518+81),12406.64,Block Valve - Hwy 33 (1819+21),17632.46,16,0.281,,52000,,26,0.07,,,,,7.9,3.7, 09:29,1170,1831,1318,1315,0.888,1.002,2012,1448,,,35.5286498,-119.7023398,404.7,*EXT ML,General Metal Loss,,,MFL/CLP,,
8192,Anomaly - Corrosion Cluster,,EXT,166794.76,1642+89,8.6,28.62,37.22,29980,Block Valve - West Canal (1518+81),12407.21,Block Valve - Hwy 33 (1819+21),17631.9,16,0.281,,52000,,43,0.12,,,,,3.9,4, 08:41,1170,1748,1259,1315,0.93,0.957,1932,1391,,,35.5286498,-119.7023418,404.7,*EXT ML,General Metal Loss,,,MFL/CLP,,
8193,Anomaly - Corrosion Cluster,,EXT,166795.2,1642+89,9.04,28.18,37.22,29980,Block Valve - West Canal (1518+81),12407.64,Block Valve - Hwy 33 (1819+21),17631.46,16,0.281,,52000,,31,0.09,,,,,1.6,1.5, 09:14,1170,2072,1492,1315,0.785,1.134,2098,1511,,,35.5286498,-119.7023432,404.7,*EXT ML,General Metal Loss,,,MFL/CLP,,
8194,Anomaly - Corrosion,,EXT,166795.42,1642+89,9.26,27.96,37.22,29980,Block Valve - West Canal (1518+81),12407.86,Block Valve - Hwy 33 (1819+21),17631.24,16,0.281,,52000,,28,0.08,,,,,0.7,0.6, 02:45,1170,2158,1554,1315,0.753,1.181,2153,1550,,,35.5286498,-119.702344,404.7, EXT ML,Pitting,,,MFL/CLP,,
8195,Anomaly - Corrosion Cluster,,EXT,166795.43,1642+89,9.27,27.95,37.22,29980,Block Valve - West Canal (1518+81),12407.87,Block Valve - Hwy 33 (1819+21),17631.23,16,0.281,,52000,,24,0.07,,,,,3.9,4.9, 07:47,1170,1961,1412,1315,0.829,1.074,2024,1457,,,35.5286498,-119.702344,404.7,*EXT ML,General Metal Loss,,,MFL/CLP,,
8196,Anomaly - Corrosion,,EXT,166795.65,1642+89,9.49,27.73,37.22,29980,Block Valve - West Canal (1518+81),12408.09,Block Valve - Hwy 33 (1819+21),17631.01,16,0.281,,52000,,19,0.05,,,,,0.7,0.3, 10:09,1170,2164,1558,1315,0.751,1.185,2161,1556,,,35.5286498,-119.7023447,404.7, EXT ML,Axial Slotting,,,MFL/CLP,,
8197,Anomaly - Corrosion,,EXT,166796.09,1642+90,9.92,27.29,37.22,29980,Block Valve - West Canal (1518+81),12408.53,Block Valve - Hwy 33 (1819+21),17630.57,16,0.281,,52000,,21,0.06,,,,,0.9,0.9, 02:50,1170,2153,1550,1315,0.755,1.179,2148,1546,,,35.5286498,-119.7023462,404.7, EXT ML,Pitting,,,MFL/CLP,,
8198,Anomaly - Corrosion,,EXT,166796.14,1642+90,9.97,27.24,37.22,29980,Block Valve - West Canal (1518+81),12408.58,Block Valve - Hwy 33 (1819+21),17630.53,16,0.281,,52000,,16,0.05,,,,,0.7,0.6, 08:18,1170,2168,1561,1315,0.75,1.187,2165,1559,,,35.5286498,-119.7023464,404.7, EXT ML,Pitting,,,MFL/CLP,,
8199,Anomaly - Corrosion,,EXT,166796.19,1642+90,10.03,27.19,37.22,29980,Block Valve - West Canal (1518+81),12408.63,Block Valve - Hwy 33 (1819+21),17630.47,16,0.281,,52000,,15,0.04,,,,,0.7,1.4, 08:57,1170,2166,1560,1315,0.75,1.186,2164,1558,,,35.5286498,-119.7023465,404.7, EXT ML,Pitting,,,MFL/CLP,,
8200,Anomaly - Corrosion,,EXT,166796.2,1642+90,10.04,27.18,37.22,29980,Block Valve - West Canal (1518+81),12408.64,Block Valve - Hwy 33 (1819+21),17630.46,16,0.281,,52000,,17,0.05,,,,,0.8,1.5, 10:02,1170,2162,1556,1315,0.752,1.183,2158,1554,,,35.5286498,-119.7023466,404.7, EXT ML,Pitting,,,MFL/CLP,,
8201,Anomaly - Corrosion,,EXT,166796.39,1642+90,10.23,26.99,37.22,29980,Block Valve - West Canal (1518+81),12408.83,Block Valve - Hwy 33 (1819+21),17630.27,16,0.281,,52000,,16,0.05,,,,,0.4,0.3, 08:30,1170,2173,1565,1315,0.748,1.19,2172,1564,,,35.5286498,-119.7023472,404.7, EXT ML,Axial Slotting,,,MFL/CLP,,
8202,Anomaly - Corrosion,,EXT,166796.92,1642+91,10.76,26.46,37.22,29980,Block Valve - West Canal (1518+81),12409.36,Block Valve - Hwy 33 (1819+21),17629.74,16,0.281,,52000,,23,0.07,,,,,0.5,0.5, 09:06,1170,2170,1562,1315,0.749,1.188,2168,1561,,,35.5286498,-119.702349,404.8, EXT ML,Pitting,,,MFL/CLP,,
8203,Anomaly - Corrosion Cluster,,EXT,166797.61,1642+92,11.44,25.77,37.22,29980,Block Valve - West Canal (1518+81),12410.05,Block Valve - Hwy 33 (1819+21),17629.06,16,0.281,,52000,,35,0.1,,,,,8.3,5.4, 08:49,1170,1690,1217,1315,0.962,0.925,1941,1397,,,35.5286497,-119.7023513,404.8,*EXT ML,General Metal Loss,,,MFL/CLP,,
8204,Bend,,,166799.09,1642+93,12.93,24.29,37.22,29980,Block Valve - West Canal (1518+81),12411.54,Block Valve - Hwy 33 (1819+21),17627.57,16,0.281,,52000,,,,,,,,,,,1170,,,1315,,,,,,,35.5286496,-119.7023563,404.9,10 DEG BEND-COLD UNDER,,,,MFL/CLP,,
8205,Anomaly - Corrosion,,EXT,166799.3,1642+93,13.14,24.08,37.22,29980,Block Valve - West Canal (1518+81),12411.75,Block Valve - Hwy 33 (1819+21),17627.36,16,0.281,,52000,,22,0.06,,,,,1.1,2.1, 09:36,1170,2141,1541,1315,0.759,1.172,2133,1535,,,35.5286496,-119.702357,404.9, EXT ML,Pitting,,,MFL/CLP,,
8206,Anomaly - Corrosion Cluster,,EXT,166799.75,1642+94,13.59,23.63,37.22,29980,Block Valve - West Canal (1518+81),12412.19,Block Valve - Hwy 33 (1819+21),17626.91,16,0.281,,52000,,27,0.08,,,,,2.4,1.5, 09:47,1170,2027,1460,1315,0.802,1.11,2072,1492,,,35.5286496,-119.7023585,405,*EXT ML,General Metal Loss,,,MFL/CLP,,
8207,Anomaly - Corrosion Cluster,,EXT,166800.08,1642+94,13.92,23.3,37.22,29980,Block Valve - West Canal (1518+81),12412.52,Block Valve - Hwy 33 (1819+21),17626.58,16,0.281,,52000,,20,0.06,,,,,1.8,1.7, 09:40,1170,2104,1515,1315,0.772,1.152,2146,1545,,,35.5286496,-119.7023596,405, EXT ML,General Metal Loss,,,MFL/CLP,,
8208,Anomaly - Corrosion,,EXT,166800.16,1642+94,14,23.22,37.22,29980,Block Valve - West Canal (1518+81),12412.61,Block Valve - Hwy 33 (1819+21),17626.5,16,0.281,,52000,,15,0.04,,,,,0.6,0.7, 12:52,1170,2169,1562,1315,0.749,1.188,2168,1561,,,35.5286495,-119.7023599,405, EXT ML,Pitting,,,MFL/CLP,,
