Repository: kerbergr/datadump

File: MLCompare/bin/Debug/netcoreapp3.1/ex2/oldAug12_final.csv (part 57 of 64)
74,Anomaly - Corrosion,,INT,1110.35,11+13,40.81,19.61,60.43,240,Launch Valve - Rio Bravo Station (0+00),1110.35,Block Valve  BV 7.14 (377+16),36530.18,16,0.25,,52000,,15,0.04,,,,,0.3,0.4, 05:55,1170,1935,1393,1170,0.84,1.191,1935,1393,,,35.4366554,-119.2694426,320.4, INT ML,Pinhole,,,MFL/CLP,,
75,Weld,,,1129.97,11+32,60.43,60.31,60.31,250,Launch Valve - Rio Bravo Station (0+00),1129.97,Block Valve  BV 7.14 (377+16),36510.56,16,0.25,,52000, 02:04,,,,,,,,,,1170,,,1170,,,,,,,35.4367093,-119.2694419,320.8,GIRTH WELD,,,,MFL/CLP,,
76,Anomaly - Corrosion,,INT,1188.08,11+90,58.11,2.2,60.31,250,Launch Valve - Rio Bravo Station (0+00),1188.08,Block Valve  BV 7.14 (377+16),36452.45,16,0.25,,52000,,16,0.04,,,,,0.3,0.4, 05:46,1170,1935,1393,1170,0.84,1.191,1935,1393,,,35.436869,-119.2694407,321.6, INT ML,Pinhole,,,MFL/CLP,,
77,Weld,,,1190.28,11+93,60.31,60.3,60.3,260,Launch Valve - Rio Bravo Station (0+00),1190.28,Block Valve  BV 7.14 (377+16),36450.26,16,0.25,,52000, 11:48,,,,,,,,,,1170,,,1170,,,,,,,35.436875,-119.2694407,321.6,GIRTH WELD,,,,MFL/CLP,,
8209,Anomaly - Corrosion,,EXT,166801.69,1642+95,15.52,21.69,37.22,29980,Block Valve - West Canal (1518+81),12414.13,Block Valve - Hwy 33 (1819+21),17624.97,16,0.281,,52000,,23,0.07,,,,,0.5,0.2, 09:51,1170,2170,1562,1315,0.749,1.188,2168,1561,,,35.5286494,-119.702365,405.2, EXT ML,Axial Slotting,,,MFL/CLP,,
8210,Anomaly - Corrosion Cluster,,EXT,166801.75,1642+96,15.58,21.63,37.22,29980,Block Valve - West Canal (1518+81),12414.19,Block Valve - Hwy 33 (1819+21),17624.92,16,0.281,,52000,,18,0.05,,,,,2.2,2, 09:00,1170,2094,1508,1315,0.776,1.146,2077,1495,,,35.5286494,-119.7023652,405.2, EXT ML,General Metal Loss,,,MFL/CLP,,
8211,Anomaly - Corrosion,,EXT,166801.79,1642+96,15.63,21.59,37.22,29980,Block Valve - West Canal (1518+81),12414.23,Block Valve - Hwy 33 (1819+21),17624.87,16,0.281,,52000,,17,0.05,,,,,0.8,0.9, 02:41,1170,2162,1556,1315,0.752,1.183,2158,1554,,,35.5286494,-119.7023653,405.2, EXT ML,Pitting,,,MFL/CLP,,
8212,Anomaly - Corrosion,,EXT,166802.08,1642+96,15.91,21.3,37.22,29980,Block Valve - West Canal (1518+81),12414.52,Block Valve - Hwy 33 (1819+21),17624.58,16,0.281,,52000,,15,0.04,,,,,0.3,0.2, 08:21,1170,2176,1567,1315,0.747,1.191,2176,1567,,,35.5286493,-119.7023663,405.2, EXT ML,Pinhole,,,MFL/CLP,,
8213,Anomaly - Corrosion,,EXT,166802.25,1642+96,16.09,21.13,37.22,29980,Block Valve - West Canal (1518+81),12414.69,Block Valve - Hwy 33 (1819+21),17624.41,16,0.281,,52000,,17,0.05,,,,,1,0.4, 02:12,1170,2154,1551,1315,0.755,1.179,2149,1547,,,35.5286493,-119.7023668,405.3, EXT ML,Axial Grooving,,,MFL/CLP,,
8214,Anomaly - Corrosion Cluster,,EXT,166802.25,1642+96,16.09,21.13,37.22,29980,Block Valve - West Canal (1518+81),12414.69,Block Valve - Hwy 33 (1819+21),17624.41,16,0.281,,52000,,40,0.11,,,,,4.6,6.9, 09:14,1170,1735,1249,1315,0.937,0.95,1883,1356,,,35.5286493,-119.7023668,405.3,*EXT ML,General Metal Loss,,,MFL/CLP,,
8215,Anomaly - Corrosion,,EXT,166802.78,1642+97,16.62,20.6,37.22,29980,Block Valve - West Canal (1518+81),12415.22,Block Valve - Hwy 33 (1819+21),17623.88,16,0.281,,52000,,15,0.04,,,,,0.5,0.4, 08:41,1170,2173,1565,1315,0.748,1.19,2172,1564,,,35.5286493,-119.7023686,405.3, EXT ML,Axial Slotting,,,MFL/CLP,,
8216,Anomaly - Corrosion Cluster,,EXT,166802.92,1642+97,16.76,20.46,37.22,29980,Block Valve - West Canal (1518+81),12415.36,Block Valve - Hwy 33 (1819+21),17623.74,16,0.281,,52000,,29,0.08,,,,,5.3,4.6, 09:02,1170,1849,1331,1315,0.879,1.012,2027,1460,,,35.5286492,-119.7023691,405.4, EXT ML,General Metal Loss,,,MFL/CLP,,
8217,Anomaly - Corrosion Cluster,,EXT,166803.12,1642+97,16.95,20.26,37.22,29980,Block Valve - West Canal (1518+81),12415.56,Block Valve - Hwy 33 (1819+21),17623.54,16,0.281,,52000,,17,0.05,,,,,2.5,1.4, 01:24,1170,2083,1499,1315,0.78,1.14,2107,1517,,,35.5286492,-119.7023697,405.4, EXT ML,General Metal Loss,,,MFL/CLP,,
8218,Anomaly - Corrosion,,EXT,166803.45,1642+97,17.28,19.93,37.22,29980,Block Valve - West Canal (1518+81),12415.89,Block Valve - Hwy 33 (1819+21),17623.22,16,0.281,,52000,,16,0.05,,,,,1.2,0.8, 01:29,1170,2149,1547,1315,0.756,1.177,2143,1543,,,35.5286492,-119.7023708,405.4, EXT ML,Pitting,,,MFL/CLP,,
8219,Anomaly - Corrosion Cluster,,EXT,166803.51,1642+97,17.35,19.87,37.22,29980,Block Valve - West Canal (1518+81),12415.96,Block Valve - Hwy 33 (1819+21),17623.15,16,0.281,,52000,,33,0.09,,,,,6.4,2.8, 09:00,1170,1761,1268,1315,0.923,0.964,2040,1469,,,35.5286492,-119.7023711,405.5,*EXT ML,General Metal Loss,,,MFL/CLP,,
8220,Anomaly - Corrosion,,EXT,166804.49,1642+98,18.33,18.89,37.22,29980,Block Valve - West Canal (1518+81),12416.93,Block Valve - Hwy 33 (1819+21),17622.17,16,0.281,,52000,,15,0.04,,,,,0.8,0.6, 02:13,1170,2165,1559,1315,0.751,1.185,2162,1557,,,35.528649,-119.7023743,405.6, EXT ML,Pitting,,,MFL/CLP,,
8221,Anomaly - Corrosion,,EXT,166804.55,1642+98,18.39,18.83,37.22,29980,Block Valve - West Canal (1518+81),12417,Block Valve - Hwy 33 (1819+21),17622.11,16,0.281,,52000,,17,0.05,,,,,0.8,0.8, 08:41,1170,2162,1556,1315,0.752,1.183,2158,1554,,,35.528649,-119.7023745,405.6, EXT ML,Pitting,,,MFL/CLP,,
8222,Anomaly - Corrosion Cluster,,EXT,166805.1,1642+99,18.93,18.28,37.22,29980,Block Valve - West Canal (1518+81),12417.54,Block Valve - Hwy 33 (1819+21),17621.57,16,0.281,,52000,,15,0.04,,,,,1,2.3, 07:15,1170,2158,1554,1315,0.753,1.182,2158,1554,,,35.5286489,-119.7023763,405.7, EXT ML,Circumferential Grooving,,,MFL/CLP,,
8223,Anomaly - Corrosion Cluster,,EXT,166807.73,1643+02,21.57,15.65,37.22,29980,Block Valve - West Canal (1518+81),12420.17,Block Valve - Hwy 33 (1819+21),17618.93,16,0.281,,52000,,15,0.04,,,,,1.7,1.4, 04:07,1170,2128,1532,1315,0.764,1.165,2131,1535,,,35.5286486,-119.702385,406.1, EXT ML,General Metal Loss,,,MFL/CLP,,
8224,Anomaly - Corrosion,,EXT,166808.09,1643+02,21.93,15.29,37.22,29980,Block Valve - West Canal (1518+81),12420.54,Block Valve - Hwy 33 (1819+21),17618.57,16,0.281,,52000,,19,0.05,,,,,0.4,0.4, 03:57,1170,2172,1564,1315,0.748,1.189,2171,1563,,,35.5286485,-119.7023863,406.1, EXT ML,Axial Slotting,,,MFL/CLP,,
8225,Anomaly - Corrosion Cluster,,EXT,166808.22,1643+02,22.06,15.16,37.22,29980,Block Valve - West Canal (1518+81),12420.66,Block Valve - Hwy 33 (1819+21),17618.44,16,0.281,,52000,,15,0.04,,,,,2.3,1.3, 03:51,1170,2105,1515,1315,0.772,1.152,2116,1523,,,35.5286485,-119.7023867,406.2, EXT ML,General Metal Loss,,,MFL/CLP,,
8226,Anomaly - Corrosion Cluster,,EXT,166808.23,1643+02,22.07,15.15,37.22,29980,Block Valve - West Canal (1518+81),12420.67,Block Valve - Hwy 33 (1819+21),17618.43,16,0.281,,52000,,26,0.07,,,,,1.5,2.1, 08:39,1170,2099,1511,1315,0.774,1.149,2116,1524,,,35.5286485,-119.7023867,406.2, EXT ML,General Metal Loss,,,MFL/CLP,,
8227,Anomaly - Corrosion,,EXT,166808.7,1643+03,22.54,14.68,37.22,29980,Block Valve - West Canal (1518+81),12421.15,Block Valve - Hwy 33 (1819+21),17617.96,16,0.281,,52000,,25,0.07,,,,,0.7,1, 08:45,1170,2158,1554,1315,0.753,1.182,2154,1551,,,35.5286484,-119.7023883,406.2, EXT ML,Pitting,,,MFL/CLP,,
8228,Anomaly - Corrosion,,EXT,166808.98,1643+03,22.82,14.4,37.22,29980,Block Valve - West Canal (1518+81),12421.42,Block Valve - Hwy 33 (1819+21),17617.68,16,0.281,,52000,,15,0.04,,,,,0.9,1.2, 02:53,1170,2162,1557,1315,0.752,1.184,2159,1555,,,35.5286484,-119.7023892,406.3, EXT ML,Pitting,,,MFL/CLP,,
8229,Anomaly - Corrosion Cluster,,EXT,166809.34,1643+03,23.18,14.04,37.22,29980,Block Valve - West Canal (1518+81),12421.79,Block Valve - Hwy 33 (1819+21),17617.32,16,0.281,,52000,,27,0.08,,,,,2,1.3, 08:49,1170,2059,1482,1315,0.789,1.127,2117,1524,,,35.5286483,-119.7023904,406.3, EXT ML,General Metal Loss,,,MFL/CLP,,
8230,Anomaly - Corrosion Cluster,,EXT,166809.66,1643+03,23.5,13.72,37.22,29980,Block Valve - West Canal (1518+81),12422.1,Block Valve - Hwy 33 (1819+21),17617,16,0.281,,52000,,20,0.06,,,,,2,0.7, 08:39,1170,2092,1507,1315,0.777,1.146,2141,1541,,,35.5286483,-119.7023915,406.4, EXT ML,Axial Grooving,,,MFL/CLP,,
8231,Anomaly - Corrosion,,EXT,166809.83,1643+04,23.66,13.55,37.22,29980,Block Valve - West Canal (1518+81),12422.27,Block Valve - Hwy 33 (1819+21),17616.83,16,0.281,,52000,,26,0.07,,,,,0.8,0.8, 03:09,1170,2151,1548,1315,0.756,1.177,2144,1544,,,35.5286483,-119.702392,406.4, EXT ML,Pitting,,,MFL/CLP,,
8232,Anomaly - Corrosion,,EXT,166810.14,1643+04,23.98,13.24,37.22,29980,Block Valve - West Canal (1518+81),12422.58,Block Valve - Hwy 33 (1819+21),17616.52,16,0.281,,52000,,17,0.05,,,,,0.8,0.8, 08:36,1170,2163,1557,1315,0.751,1.184,2160,1555,,,35.5286482,-119.7023931,406.5, EXT ML,Pitting,,,MFL/CLP,,
8233,Anomaly - Corrosion,,EXT,166810.32,1643+04,24.15,13.06,37.22,29980,Block Valve - West Canal (1518+81),12422.76,Block Valve - Hwy 33 (1819+21),17616.35,16,0.281,,52000,,24,0.07,,,,,0.4,0.2, 02:51,1170,2173,1565,1315,0.748,1.19,2172,1564,,,35.5286482,-119.7023936,406.5, EXT ML,Pinhole,,,MFL/CLP,,
8234,Anomaly - Corrosion,,EXT,166810.55,1643+04,24.39,12.83,37.22,29980,Block Valve - West Canal (1518+81),12422.99,Block Valve - Hwy 33 (1819+21),17616.11,16,0.281,,52000,,17,0.05,,,,,0.7,0.7, 03:00,1170,2164,1558,1315,0.751,1.185,2161,1556,,,35.5286481,-119.7023944,406.5, EXT ML,Pitting,,,MFL/CLP,,
8235,Anomaly - Corrosion Cluster,,EXT,166810.83,1643+05,24.67,12.55,37.22,29980,Block Valve - West Canal (1518+81),12423.27,Block Valve - Hwy 33 (1819+21),17615.83,16,0.281,,52000,,15,0.04,,,,,1.4,1.8, 08:29,1170,2142,1542,1315,0.759,1.172,2134,1537,,,35.5286481,-119.7023954,406.6, EXT ML,General Metal Loss,,,MFL/CLP,,
8236,Anomaly - Corrosion,,EXT,166812.8,1643+07,26.64,10.58,37.22,29980,Block Valve - West Canal (1518+81),12425.24,Block Valve - Hwy 33 (1819+21),17613.86,16,0.281,,52000,,15,0.04,,,,,0.8,0.7, 09:11,1170,2164,1558,1315,0.751,1.185,2161,1556,,,35.5286478,-119.7024019,406.9, EXT ML,Pitting,,,MFL/CLP,,
8237,Anomaly - Corrosion,,EXT,166817.79,1643+12,31.63,5.59,37.22,29980,Block Valve - West Canal (1518+81),12430.23,Block Valve - Hwy 33 (1819+21),17608.87,16,0.281,,52000,,27,0.08,,,,,0.9,0.6, 03:07,1170,2141,1542,1315,0.759,1.172,2133,1536,,,35.528647,-119.7024185,407.7, EXT ML,Pitting,,,MFL/CLP,,
8238,Anomaly - Corrosion,,EXT,166822.25,1643+16,36.08,1.13,37.22,29980,Block Valve - West Canal (1518+81),12434.69,Block Valve - Hwy 33 (1819+21),17604.41,16,0.281,,52000,,15,0.04,,,,,0.4,0.5, 01:46,1170,2174,1566,1315,0.747,1.19,2174,1565,,,35.5286463,-119.7024332,408.4, EXT ML,Pitting,,,MFL/CLP,,
8239,Weld - Change in wall thickness,,,166823.38,1643+17,37.22,38.57,38.57,29990,Block Valve - West Canal (1518+81),12435.82,Block Valve - Hwy 33 (1819+21),17603.28,16,0.25,,52000, 01:24,,,,,,,,,,1170,,,1170,,,,,,,35.5286461,-119.702437,408.6,GIRTH WELD NWT 0.281/0.250IN,,,,MFL/CLP,,
8240,Weld,,,166861.95,1643+56,38.57,54.72,54.73,30000,Block Valve - West Canal (1518+81),12474.39,Block Valve - Hwy 33 (1819+21),17564.71,16,0.25,,52000,,,,,,,,,,,1170,,,1170,,,,,,,35.5286423,-119.7025659,412.1,GIRTH WELD,,,,MFL/CLP,,
8241,Weld,,,166916.67,1644+10,54.73,55.01,55.01,30010,Block Valve - West Canal (1518+81),12529.11,Block Valve - Hwy 33 (1819+21),17509.99,16,0.25,,52000, 11:56,,,,,,,,,,1170,,,1170,,,,,,,35.5286405,-119.7027501,412.9,GIRTH WELD,,,,MFL/CLP,,
8242,Weld,,,166971.69,1644+65,55.01,54.74,54.74,30020,Block Valve - West Canal (1518+81),12584.13,Block Valve - Hwy 33 (1819+21),17454.97,16,0.25,,52000, 10:20,,,,,,,,,,1170,,,1170,,,,,,,35.5286392,-119.7029352,413.8,GIRTH WELD,,,,MFL/CLP,,
8243,Weld,,,167026.43,1645+20,54.74,53.55,53.55,30030,Block Valve - West Canal (1518+81),12638.87,Block Valve - Hwy 33 (1819+21),17400.23,16,0.25,,52000, 01:48,,,,,,,,,,1170,,,1170,,,,,,,35.5286385,-119.7031194,414.7,GIRTH WELD,,,,MFL/CLP,,
8244,Weld,,,167079.98,1645+74,53.55,53.31,53.31,30040,Block Valve - West Canal (1518+81),12692.42,Block Valve - Hwy 33 (1819+21),17346.68,16,0.25,,52000, 10:20,,,,,,,,,,1170,,,1170,,,,,,,35.5286374,-119.7032997,415.2,GIRTH WELD,,,,MFL/CLP,,
8245,Weld,,,167133.29,1646+27,53.31,54.86,54.86,30050,Block Valve - West Canal (1518+81),12745.73,Block Valve - Hwy 33 (1819+21),17293.37,16,0.25,,52000, 11:40,,,,,,,,,,1170,,,1170,,,,,,,35.5286354,-119.7034791,415.9,GIRTH WELD,,,,MFL/CLP,,
8246,Weld,,,167188.14,1646+82,54.86,53.33,53.33,30060,Block Valve - West Canal (1518+81),12800.58,Block Valve - Hwy 33 (1819+21),17238.52,16,0.25,,52000, 09:24,,,,,,,,,,1170,,,1170,,,,,,,35.5286335,-119.7036637,416.4,GIRTH WELD,,,,MFL/CLP,,
8247,Anomaly - Corrosion,,INT,167190.59,1646+84,2.44,50.88,53.33,30060,Block Valve - West Canal (1518+81),12803.03,Block Valve - Hwy 33 (1819+21),17236.07,16,0.25,,52000,,20,0.05,,,,,1.1,0.6, 05:53,1170,1907,1373,1170,0.852,1.173,1900,1368,,,35.5286334,-119.7036719,416.4, INT ML,Pitting,,,MFL/CLP,,
8248,Anomaly - Corrosion,,INT,167192.64,1646+86,4.5,48.83,53.33,30060,Block Valve - West Canal (1518+81),12805.09,Block Valve - Hwy 33 (1819+21),17234.02,16,0.25,,52000,,15,0.04,,,,,0.6,0.6, 05:44,1170,1929,1389,1170,0.842,1.187,1927,1388,,,35.5286334,-119.7036788,416.4, INT ML,Pitting,,,MFL/CLP,,
8249,Weld,,,167241.47,1647+35,53.33,53.96,53.95,30070,Block Valve - West Canal (1518+81),12853.91,Block Valve - Hwy 33 (1819+21),17185.19,16,0.25,,52000, 02:00,,,,,,,,,,1170,,,1170,,,,,,,35.5286325,-119.7038432,416.9,GIRTH WELD,,,,MFL/CLP,,
8250,Weld,,,167295.43,1647+89,53.95,49.93,49.93,30080,Block Valve - West Canal (1518+81),12907.87,Block Valve - Hwy 33 (1819+21),17131.23,16,0.25,,52000, 10:28,,,,,,,,,,1170,,,1170,,,,,,,35.5286315,-119.7040247,417.2,GIRTH WELD,,,,MFL/CLP,,
8251,Weld,,,167345.35,1648+39,49.93,49.95,49.95,30090,Block Valve - West Canal (1518+81),12957.8,Block Valve - Hwy 33 (1819+21),17081.31,16,0.25,,52000, 01:24,,,,,,,,,,1170,,,1170,,,,,,,35.5286302,-119.7041928,417.5,GIRTH WELD,,,,MFL/CLP,,
8252,Weld,,,167395.31,1648+89,49.95,53.14,53.14,30100,Block Valve - West Canal (1518+81),13007.75,Block Valve - Hwy 33 (1819+21),17031.35,16,0.25,,52000,,,,,,,,,,,1170,,,1170,,,,,,,35.5286286,-119.7043609,418.1,GIRTH WELD,,,,MFL/CLP,,
8253,Weld,,,167448.45,1649+42,53.14,54.06,54.06,30110,Block Valve - West Canal (1518+81),13060.89,Block Valve - Hwy 33 (1819+21),16978.22,16,0.25,,52000, 01:04,,,,,,,,,,1170,,,1170,,,,,,,35.5286268,-119.7045397,418.4,GIRTH WELD,,,,MFL/CLP,,
8254,Weld,,,167502.51,1649+96,54.06,60.49,60.49,30120,Block Valve - West Canal (1518+81),13114.95,Block Valve - Hwy 33 (1819+21),16924.15,16,0.25,,52000, 11:40,,,,,,,,,,1170,,,1170,,,,,,,35.5286253,-119.7047217,418.9,GIRTH WELD,,,,MFL/CLP,,
8255,Weld,,,167562.99,1650+57,60.49,53.2,53.2,30130,Block Valve - West Canal (1518+81),13175.43,Block Valve - Hwy 33 (1819+21),16863.67,16,0.25,,52000, 10:40,,,,,,,,,,1170,,,1170,,,,,,,35.5286232,-119.7049252,419.2,GIRTH WELD,,,,MFL/CLP,,
8256,Anomaly - Corrosion,,EXT,167616.16,1651+10,53.17,0.03,53.2,30130,Block Valve - West Canal (1518+81),13228.6,Block Valve - Hwy 33 (1819+21),16810.5,16,0.25,,52000,,18,0.05,,,,,0.5,0.4, 05:58,1170,1932,1391,1170,0.841,1.189,1930,1390,,,35.5286211,-119.7051042,419.7, EXT ML,Axial Slotting,,,MFL/CLP,,
8257,Weld,,,167616.19,1651+10,53.2,49.95,49.95,30140,Block Valve - West Canal (1518+81),13228.63,Block Valve - Hwy 33 (1819+21),16810.47,16,0.25,,52000,,,,,,,,,,,1170,,,1170,,,,,,,35.5286211,-119.7051042,419.7,GIRTH WELD,,,,MFL/CLP,,
8258,Weld,,,167666.14,1651+60,49.95,49.88,49.88,30150,Block Valve - West Canal (1518+81),13278.58,Block Valve - Hwy 33 (1819+21),16760.53,16,0.25,,52000, 12:48,,,,,,,,,,1170,,,1170,,,,,,,35.5286196,-119.7052723,419.9,GIRTH WELD,,,,MFL/CLP,,
8259,Weld,,,167716.01,1652+10,49.88,53.62,53.62,30160,Block Valve - West Canal (1518+81),13328.45,Block Valve - Hwy 33 (1819+21),16710.65,16,0.25,,52000, 09:24,,,,,,,,,,1170,,,1170,,,,,,,35.5286183,-119.7054402,420.2,GIRTH WELD,,,,MFL/CLP,,
8260,Anomaly - Corrosion,,INT,167717.8,1652+12,1.79,51.83,53.62,30160,Block Valve - West Canal (1518+81),13330.24,Block Valve - Hwy 33 (1819+21),16708.86,16,0.25,,52000,,17,0.04,,,,,0.7,0.7, 06:01,1170,1924,1385,1170,0.845,1.184,1921,1383,,,35.5286183,-119.7054462,420.2, INT ML,Pitting,,,MFL/CLP,,
8261,Weld,,,167769.63,1652+63,53.62,54.92,54.92,30170,Block Valve - West Canal (1518+81),13382.07,Block Valve - Hwy 33 (1819+21),16657.03,16,0.25,,52000, 01:36,,,,,,,,,,1170,,,1170,,,,,,,35.528617,-119.7056207,420.5,GIRTH WELD,,,,MFL/CLP,,
8262,Anomaly - Corrosion,,INT,167784.39,1652+78,14.75,40.16,54.92,30170,Block Valve - West Canal (1518+81),13396.83,Block Valve - Hwy 33 (1819+21),16642.27,16,0.25,,52000,,16,0.04,,,,,0.6,0.4, 06:03,1170,1931,1390,1170,0.842,1.188,1929,1389,,,35.5286168,-119.7056703,420.6, INT ML,Pitting,,,MFL/CLP,,
8263,Weld,,,167824.55,1653+18,54.92,49.81,49.81,30180,Block Valve - West Canal (1518+81),13436.99,Block Valve - Hwy 33 (1819+21),16602.11,16,0.25,,52000, 10:24,,,,,,,,,,1170,,,1170,,,,,,,35.5286156,-119.7058055,420.8,GIRTH WELD,,,,MFL/CLP,,
8264,Weld,,,167874.36,1653+68,49.81,54.89,54.89,30190,Block Valve - West Canal (1518+81),13486.8,Block Valve - Hwy 33 (1819+21),16552.3,16,0.25,,52000, 12:28,,,,,,,,,,1170,,,1170,,,,,,,35.5286136,-119.7059731,421.4,GIRTH WELD,,,,MFL/CLP,,
8265,Anomaly - Corrosion,,INT,167891.58,1653+85,17.22,37.67,54.89,30190,Block Valve - West Canal (1518+81),13504.02,Block Valve - Hwy 33 (1819+21),16535.08,16,0.25,,52000,,16,0.04,,,,,0.4,0.4, 06:00,1170,1935,1393,1170,0.84,1.19,1934,1392,,,35.5286131,-119.7060311,421.6, INT ML,Circumferential Slotting,,,MFL/CLP,,
8266,Anomaly - Corrosion,,INT,167902.42,1653+96,28.06,26.83,54.89,30190,Block Valve - West Canal (1518+81),13514.86,Block Valve - Hwy 33 (1819+21),16524.24,16,0.25,,52000,,16,0.04,,,,,0.3,0.3, 05:39,1170,1936,1394,1170,0.84,1.191,1935,1393,,,35.5286128,-119.7060676,421.7, INT ML,Pinhole,,,MFL/CLP,,
8267,Anomaly - Corrosion,,INT,167919.3,1654+13,44.94,9.96,54.89,30190,Block Valve - West Canal (1518+81),13531.74,Block Valve - Hwy 33 (1819+21),16507.37,16,0.25,,52000,,17,0.04,,,,,0.4,0.2, 05:55,1170,1934,1393,1170,0.84,1.19,1934,1392,,,35.5286124,-119.7061244,421.8, INT ML,Pinhole,,,MFL/CLP,,
8268,Weld,,,167929.25,1654+23,54.89,53.22,53.22,30200,Block Valve - West Canal (1518+81),13541.69,Block Valve - Hwy 33 (1819+21),16497.41,16,0.25,,52000, 11:12,,,,,,,,,,1170,,,1170,,,,,,,35.5286122,-119.7061579,421.9,GIRTH WELD,,,,MFL/CLP,,
8269,Weld,,,167982.47,1654+76,53.22,53.27,53.27,30210,Block Valve - West Canal (1518+81),13594.92,Block Valve - Hwy 33 (1819+21),16444.19,16,0.25,,52000, 02:08,,,,,,,,,,1170,,,1170,,,,,,,35.5286113,-119.706337,422.7,GIRTH WELD,,,,MFL/CLP,,
8270,Anomaly - Corrosion,,INT,168022.39,1655+16,39.92,13.35,53.27,30210,Block Valve - West Canal (1518+81),13634.83,Block Valve - Hwy 33 (1819+21),16404.27,16,0.25,,52000,,21,0.05,,,,,0.4,0.5, 05:54,1170,1932,1391,1170,0.841,1.189,1930,1390,,,35.528611,-119.7064713,422.9, INT ML,Pitting,,,MFL/CLP,,
8271,Anomaly - Corrosion,,INT,168024.09,1655+18,41.62,11.65,53.27,30210,Block Valve - West Canal (1518+81),13636.54,Block Valve - Hwy 33 (1819+21),16402.57,16,0.25,,52000,,16,0.04,,,,,0.5,0.5, 05:55,1170,1932,1391,1170,0.841,1.189,1931,1391,,,35.528611,-119.7064771,422.9, INT ML,Pitting,,,MFL/CLP,,
8272,Weld,,,168035.75,1655+30,53.27,53.12,53.12,30220,Block Valve - West Canal (1518+81),13648.19,Block Valve - Hwy 33 (1819+21),16390.92,16,0.25,,52000, 11:40,,,,,,,,,,1170,,,1170,,,,,,,35.5286108,-119.7065163,423,GIRTH WELD,,,,MFL/CLP,,
8273,Anomaly - Corrosion,,INT,168040.52,1655+34,4.77,48.35,53.12,30220,Block Valve - West Canal (1518+81),13652.96,Block Valve - Hwy 33 (1819+21),16386.14,16,0.25,,52000,,15,0.04,,,,,0.5,0.6, 05:55,1170,1933,1392,1170,0.841,1.189,1932,1391,,,35.5286107,-119.7065324,423, INT ML,Pitting,,,MFL/CLP,,
8274,Weld,,,168088.87,1655+83,53.12,53.54,53.54,30230,Block Valve - West Canal (1518+81),13701.31,Block Valve - Hwy 33 (1819+21),16337.8,16,0.25,,52000, 02:12,,,,,,,,,,1170,,,1170,,,,,,,35.5286095,-119.7066951,423.5,GIRTH WELD,,,,MFL/CLP,,
8275,Weld,,,168142.4,1656+36,53.54,53.5,53.5,30240,Block Valve - West Canal (1518+81),13754.84,Block Valve - Hwy 33 (1819+21),16284.26,16,0.25,,52000, 09:44,,,,,,,,,,1170,,,1170,,,,,,,35.5286068,-119.7068752,424,GIRTH WELD,,,,MFL/CLP,,
8276,Weld,,,168195.91,1656+90,53.5,52.17,52.17,30250,Block Valve - West Canal (1518+81),13808.35,Block Valve - Hwy 33 (1819+21),16230.76,16,0.25,,52000, 01:32,,,,,,,,,,1170,,,1170,,,,,,,35.5286048,-119.7070553,424.2,GIRTH WELD,,,,MFL/CLP,,
8277,Weld,,,168248.07,1657+42,52.17,44.28,44.28,30260,Block Valve - West Canal (1518+81),13860.52,Block Valve - Hwy 33 (1819+21),16178.59,16,0.25,,52000,,,,,,,,,,,1170,,,1170,,,,,,,35.5286034,-119.7072309,424.4,GIRTH WELD,,,,MFL/CLP,,
8278,Weld,,,168292.36,1657+86,44.28,53.33,53.33,30270,Block Valve - West Canal (1518+81),13904.8,Block Valve - Hwy 33 (1819+21),16134.3,16,0.25,,52000, 01:44,,,,,,,,,,1170,,,1170,,,,,,,35.5286023,-119.7073799,425.2,GIRTH WELD,,,,MFL/CLP,,
8279,Weld,,,168345.68,1658+39,53.33,52.28,52.28,30280,Block Valve - West Canal (1518+81),13958.12,Block Valve - Hwy 33 (1819+21),16080.98,16,0.25,,52000,,,,,,,,,,,1170,,,1170,,,,,,,35.5286009,-119.7075593,424.8,GIRTH WELD,,,,MFL/CLP,,
8280,Weld,,,168397.97,1658+92,52.28,54.12,54.12,30290,Block Valve - West Canal (1518+81),14010.41,Block Valve - Hwy 33 (1819+21),16028.69,16,0.25,,52000, 01:08,,,,,,,,,,1170,,,1170,,,,,,,35.5285991,-119.7077353,425.5,GIRTH WELD,,,,MFL/CLP,,
8281,Weld,,,168452.09,1659+46,54.12,54.12,54.12,30300,Block Valve - West Canal (1518+81),14064.53,Block Valve - Hwy 33 (1819+21),15974.57,16,0.25,,52000,,,,,,,,,,,1170,,,1170,,,,,,,35.5285972,-119.7079174,426.3,GIRTH WELD,,,,MFL/CLP,,
8282,Weld,,,168506.21,1660+00,54.12,52.28,52.28,30310,Block Valve - West Canal (1518+81),14118.65,Block Valve - Hwy 33 (1819+21),15920.45,16,0.25,,52000, 12:24,,,,,,,,,,1170,,,1170,,,,,,,35.5285955,-119.7080996,426.8,GIRTH WELD,,,,MFL/CLP,,
8283,Weld,,,168558.49,1660+52,52.28,52.37,52.37,30320,Block Valve - West Canal (1518+81),14170.93,Block Valve - Hwy 33 (1819+21),15868.17,16,0.25,,52000, 10:40,,,,,,,,,,1170,,,1170,,,,,,,35.5285945,-119.7082755,427.5,GIRTH WELD,,,,MFL/CLP,,
8284,Weld,,,168610.86,1661+05,52.37,52.17,52.17,30330,Block Valve - West Canal (1518+81),14223.3,Block Valve - Hwy 33 (1819+21),15815.8,16,0.25,,52000, 12:56,,,,,,,,,,1170,,,1170,,,,,,,35.528593,-119.7084517,428.4,GIRTH WELD,,,,MFL/CLP,,
8285,Weld,,,168663.03,1661+57,52.17,54.14,54.14,30340,Block Valve - West Canal (1518+81),14275.47,Block Valve - Hwy 33 (1819+21),15763.64,16,0.25,,52000, 11:00,,,,,,,,,,1170,,,1170,,,,,,,35.5285917,-119.7086273,429.2,GIRTH WELD,,,,MFL/CLP,,
8286,Anomaly - Corrosion,,INT,168671.16,1661+65,8.14,46.01,54.14,30340,Block Valve - West Canal (1518+81),14283.6,Block Valve - Hwy 33 (1819+21),15755.5,16,0.25,,52000,,17,0.04,,,,,0.4,0.6, 05:59,1170,1933,1392,1170,0.841,1.189,1932,1391,,,35.5285914,-119.7086547,429.3, INT ML,Pitting,,,MFL/CLP,,
8287,Weld,,,168717.17,1662+11,54.14,54.08,54.08,30350,Block Valve - West Canal (1518+81),14329.61,Block Valve - Hwy 33 (1819+21),15709.49,16,0.25,,52000, 01:24,,,,,,,,,,1170,,,1170,,,,,,,35.5285903,-119.7088095,429.8,GIRTH WELD,,,,MFL/CLP,,
8288,Anomaly - Corrosion,,INT,168760.96,1662+55,43.79,10.29,54.08,30350,Block Valve - West Canal (1518+81),14373.4,Block Valve - Hwy 33 (1819+21),15665.71,16,0.25,,52000,,18,0.05,,,,,0.7,0.8, 06:09,1170,1926,1387,1170,0.844,1.185,1923,1385,,,35.5285893,-119.7089569,430.4, INT ML,Pitting,,,MFL/CLP,,
8289,Anomaly - Corrosion,,INT,168769.22,1662+63,52.05,2.03,54.08,30350,Block Valve - West Canal (1518+81),14381.66,Block Valve - Hwy 33 (1819+21),15657.44,16,0.25,,52000,,15,0.04,,,,,0.7,0.6, 05:48,1170,1927,1388,1170,0.843,1.186,1925,1386,,,35.528589,-119.7089847,430.4, INT ML,Pitting,,,MFL/CLP,,
8290,Weld,,,168771.25,1662+65,54.08,52.17,52.17,30360,Block Valve - West Canal (1518+81),14383.69,Block Valve - Hwy 33 (1819+21),15655.41,16,0.25,,52000, 08:52,,,,,,,,,,1170,,,1170,,,,,,,35.5285889,-119.7089915,430.4,GIRTH WELD,,,,MFL/CLP,,
8291,Weld,,,168823.42,1663+17,52.17,56.29,56.29,30370,Block Valve - West Canal (1518+81),14435.86,Block Valve - Hwy 33 (1819+21),15603.24,16,0.25,,52000, 01:16,,,,,,,,,,1170,,,1170,,,,,,,35.5285876,-119.7091671,431.2,GIRTH WELD,,,,MFL/CLP,,
8292,Weld,,,168879.71,1663+74,56.29,53.2,53.2,30380,Block Valve - West Canal (1518+81),14492.15,Block Valve - Hwy 33 (1819+21),15546.96,16,0.25,,52000, 09:44,,,,,,,,,,1170,,,1170,,,,,,,35.5285863,-119.7093565,431.9,GIRTH WELD,,,,MFL/CLP,,
8293,Weld,,,168932.91,1664+27,53.2,53.21,53.21,30390,Block Valve - West Canal (1518+81),14545.35,Block Valve - Hwy 33 (1819+21),15493.75,16,0.25,,52000,,,,,,,,,,,1170,,,1170,,,,,,,35.5285849,-119.7095356,432.5,GIRTH WELD,,,,MFL/CLP,,
8294,Weld,,,168986.12,1664+80,53.21,51.02,51.02,30400,Block Valve - West Canal (1518+81),14598.56,Block Valve - Hwy 33 (1819+21),15440.55,16,0.25,,52000, 10:36,,,,,,,,,,1170,,,1170,,,,,,,35.5285832,-119.7097146,433,GIRTH WELD,,,,MFL/CLP,,
8295,Anomaly - Corrosion,,INT,169036.9,1665+31,50.78,0.24,51.02,30400,Block Valve - West Canal (1518+81),14649.34,Block Valve - Hwy 33 (1819+21),15389.76,16,0.25,,52000,,16,0.04,,,,,0.8,0.8, 05:45,1170,1924,1385,1170,0.845,1.184,1921,1383,,,35.5285819,-119.7098856,433.3, INT ML,Pitting,,,MFL/CLP,,
8296,Weld,,,169037.14,1665+31,51.02,52.75,52.75,30410,Block Valve - West Canal (1518+81),14649.58,Block Valve - Hwy 33 (1819+21),15389.52,16,0.25,,52000, 12:32,,,,,,,,,,1170,,,1170,,,,,,,35.5285819,-119.7098864,433.3,GIRTH WELD,,,,MFL/CLP,,
8297,Anomaly - Corrosion,,INT,169039.67,1665+34,2.54,50.21,52.75,30410,Block Valve - West Canal (1518+81),14652.11,Block Valve - Hwy 33 (1819+21),15386.99,16,0.25,,52000,,17,0.04,,,,,0.5,0.7, 05:42,1170,1931,1390,1170,0.842,1.188,1930,1389,,,35.5285819,-119.7098949,433.3, INT ML,Pitting,,,MFL/CLP,,
8298,Anomaly - Corrosion Cluster,,INT,169052.26,1665+46,15.13,37.62,52.75,30410,Block Valve - West Canal (1518+81),14664.7,Block Valve - Hwy 33 (1819+21),15374.4,16,0.25,,52000,,20,0.05,,,,,3,1.3, 05:38,1170,1805,1300,1170,0.9,1.111,1871,1347,,,35.5285815,-119.7099373,433.3, INT ML,General Metal Loss,,,MFL/CLP,,
8299,Weld,,,169089.88,1665+84,52.75,51,51,30420,Block Valve - West Canal (1518+81),14702.32,Block Valve - Hwy 33 (1819+21),15336.78,16,0.25,,52000, 10:08,,,,,,,,,,1170,,,1170,,,,,,,35.5285803,-119.7100639,433.6,GIRTH WELD,,,,MFL/CLP,,
8300,Anomaly - Corrosion,,INT,169093.29,1665+87,3.41,47.59,51,30420,Block Valve - West Canal (1518+81),14705.73,Block Valve - Hwy 33 (1819+21),15333.37,16,0.25,,52000,,17,0.04,,,,,0.6,0.6, 06:05,1170,1930,1390,1170,0.842,1.188,1928,1389,,,35.5285802,-119.7100753,433.6, INT ML,Pitting,,,MFL/CLP,,
8301,Weld,,,169140.88,1666+35,51,51.09,51.09,30430,Block Valve - West Canal (1518+81),14753.32,Block Valve - Hwy 33 (1819+21),15285.78,16,0.25,,52000, 12:28,,,,,,,,,,1170,,,1170,,,,,,,35.5285788,-119.7102355,434.1,GIRTH WELD,,,,MFL/CLP,,
8302,Anomaly - Corrosion Cluster,,INT,169148.47,1666+42,7.59,43.5,51.09,30430,Block Valve - West Canal (1518+81),14760.91,Block Valve - Hwy 33 (1819+21),15278.19,16,0.25,,52000,,15,0.04,,,,,1.9,1.8, 05:50,1170,1881,1355,1170,0.864,1.158,1904,1371,,,35.5285787,-119.710261,434.2, INT ML,General Metal Loss,,,MFL/CLP,,
8303,Anomaly - Corrosion Cluster,,INT,169155.48,1666+49,14.6,36.49,51.09,30430,Block Valve - West Canal (1518+81),14767.92,Block Valve - Hwy 33 (1819+21),15271.18,16,0.25,,52000,,17,0.04,,,,,0.9,2.2, 05:52,1170,1917,1380,1170,0.848,1.18,1914,1378,,,35.5285786,-119.7102846,434.2, INT ML,Circumferential Grooving,,,MFL/CLP,,
8304,Anomaly - Corrosion,,INT,169178.18,1666+72,37.3,13.79,51.09,30430,Block Valve - West Canal (1518+81),14790.62,Block Valve - Hwy 33 (1819+21),15248.48,16,0.25,,52000,,16,0.04,,,,,0.6,0.6, 05:57,1170,1930,1389,1170,0.842,1.187,1928,1388,,,35.528578,-119.710361,434.3, INT ML,Pitting,,,MFL/CLP,,
8305,Anomaly - Corrosion,,INT,169178.4,1666+72,37.52,13.57,51.09,30430,Block Valve - West Canal (1518+81),14790.84,Block Valve - Hwy 33 (1819+21),15248.26,16,0.25,,52000,,18,0.05,,,,,0.7,0.7, 05:41,1170,1925,1386,1170,0.844,1.184,1922,1384,,,35.528578,-119.7103618,434.3, INT ML,Pitting,,,MFL/CLP,,
8306,Weld,,,169191.97,1666+86,51.09,51.08,51.08,30440,Block Valve - West Canal (1518+81),14804.41,Block Valve - Hwy 33 (1819+21),15234.69,16,0.25,,52000, 09:32,,,,,,,,,,1170,,,1170,,,,,,,35.5285775,-119.7104074,434.4,GIRTH WELD,,,,MFL/CLP,,
8307,Anomaly - Corrosion,,INT,169206.05,1667+00,14.08,37,51.08,30440,Block Valve - West Canal (1518+81),14818.49,Block Valve - Hwy 33 (1819+21),15220.61,16,0.25,,52000,,17,0.04,,,,,0.6,0.2, 05:26,1170,1930,1390,1170,0.842,1.188,1928,1389,,,35.528577,-119.7104548,434.5, INT ML,Axial Slotting,,,MFL/CLP,,
8308,Weld,,,169243.05,1667+37,51.08,53.01,53.01,30450,Block Valve - West Canal (1518+81),14855.49,Block Valve - Hwy 33 (1819+21),15183.61,16,0.25,,52000, 01:04,,,,,,,,,,1170,,,1170,,,,,,,35.5285759,-119.7105793,434.8,GIRTH WELD,,,,MFL/CLP,,
8309,Weld,,,169296.06,1667+90,53.01,52.28,52.28,30460,Block Valve - West Canal (1518+81),14908.5,Block Valve - Hwy 33 (1819+21),15130.6,16,0.25,,52000, 10:24,,,,,,,,,,1170,,,1170,,,,,,,35.5285748,-119.7107577,435.5,GIRTH WELD,,,,MFL/CLP,,
8310,Anomaly - Corrosion,,INT,169297.56,1667+91,1.5,50.78,52.28,30460,Block Valve - West Canal (1518+81),14910,Block Valve - Hwy 33 (1819+21),15129.1,16,0.25,,52000,,15,0.04,,,,,0.4,0.5, 05:27,1170,1934,1393,1170,0.84,1.19,1933,1392,,,35.5285748,-119.7107628,435.5, INT ML,Pitting,,,MFL/CLP,,
8311,Anomaly - Corrosion,,INT,169305.95,1668+00,9.89,42.39,52.28,30460,Block Valve - West Canal (1518+81),14918.39,Block Valve - Hwy 33 (1819+21),15120.71,16,0.25,,52000,,17,0.04,,,,,0.7,0.7, 05:55,1170,1925,1386,1170,0.844,1.185,1923,1384,,,35.5285745,-119.710791,435.6, INT ML,Pitting,,,MFL/CLP,,
8312,Weld,,,169348.34,1668+42,52.28,52.1,52.1,30470,Block Valve - West Canal (1518+81),14960.78,Block Valve - Hwy 33 (1819+21),15078.32,16,0.25,,52000, 12:08,,,,,,,,,,1170,,,1170,,,,,,,35.5285739,-119.7109337,436,GIRTH WELD,,,,MFL/CLP,,
8313,Weld,,,169400.44,1668+94,52.1,57.94,57.94,30480,Block Valve - West Canal (1518+81),15012.88,Block Valve - Hwy 33 (1819+21),15026.22,16,0.25,,52000, 10:12,,,,,,,,,,1170,,,1170,,,,,,,35.5285726,-119.7111091,436.8,GIRTH WELD,,,,MFL/CLP,,
8314,Weld,,,169458.38,1669+52,57.94,51.9,51.9,30490,Block Valve - West Canal (1518+81),15070.82,Block Valve - Hwy 33 (1819+21),14968.28,16,0.25,,52000, 12:56,,,,,,,,,,1170,,,1170,,,,,,,35.5285708,-119.7113041,437.3,GIRTH WELD,,,,MFL/CLP,,
8315,Anomaly - Corrosion,,INT,169495.22,1669+89,36.84,15.06,51.9,30490,Block Valve - West Canal (1518+81),15107.66,Block Valve - Hwy 33 (1819+21),14931.44,16,0.25,,52000,,17,0.04,,,,,0.6,0.7, 05:41,1170,1928,1388,1170,0.843,1.186,1926,1387,,,35.5285701,-119.7114281,437.5, INT ML,Pitting,,,MFL/CLP,,
8316,Anomaly - Corrosion,,INT,169495.48,1669+89,37.1,14.8,51.9,30490,Block Valve - West Canal (1518+81),15107.92,Block Valve - Hwy 33 (1819+21),14931.18,16,0.25,,52000,,16,0.04,,,,,0.7,0.8, 05:57,1170,1927,1388,1170,0.843,1.186,1925,1386,,,35.5285701,-119.7114289,437.5, INT ML,Pitting,,,MFL/CLP,,
8317,Weld,,,169510.28,1670+04,51.9,53.92,53.92,30500,Block Valve - West Canal (1518+81),15122.72,Block Valve - Hwy 33 (1819+21),14916.38,16,0.25,,52000, 09:44,,,,,,,,,,1170,,,1170,,,,,,,35.5285696,-119.7114787,437.6,GIRTH WELD,,,,MFL/CLP,,
8318,Anomaly - Corrosion,,INT,169531.45,1670+25,21.18,32.75,53.92,30500,Block Valve - West Canal (1518+81),15143.89,Block Valve - Hwy 33 (1819+21),14895.21,16,0.25,,52000,,16,0.04,,,,,0.5,0.3, 05:46,1170,1931,1391,1170,0.841,1.189,1930,1390,,,35.528569,-119.71155,438, INT ML,Axial Slotting,,,MFL/CLP,,
8319,Weld,,,169564.2,1670+58,53.92,52.34,52.34,30510,Block Valve - West Canal (1518+81),15176.64,Block Valve - Hwy 33 (1819+21),14862.46,16,0.25,,52000, 01:52,,,,,,,,,,1170,,,1170,,,,,,,35.5285681,-119.7116602,438.3,GIRTH WELD,,,,MFL/CLP,,
8320,Weld,,,169616.54,1671+10,52.34,52.15,52.15,30520,Block Valve - West Canal (1518+81),15228.98,Block Valve - Hwy 33 (1819+21),14810.12,16,0.25,,52000, 10:48,,,,,,,,,,1170,,,1170,,,,,,,35.5285672,-119.7118363,438.9,GIRTH WELD,,,,MFL/CLP,,
8321,Anomaly - Corrosion,,INT,169643.57,1671+37,27.02,25.13,52.15,30520,Block Valve - West Canal (1518+81),15256.01,Block Valve - Hwy 33 (1819+21),14783.09,16,0.25,,52000,,19,0.05,,,,,0.4,0.6, 06:02,1170,1933,1392,1170,0.841,1.19,1932,1391,,,35.5285663,-119.7119273,439.2, INT ML,Pitting,,,MFL/CLP,,
8322,Anomaly - Corrosion,,INT,169645.62,1671+40,29.07,23.07,52.15,30520,Block Valve - West Canal (1518+81),15258.06,Block Valve - Hwy 33 (1819+21),14781.04,16,0.25,,52000,,19,0.05,,,,,0.9,1, 05:22,1170,1918,1381,1170,0.848,1.18,1913,1378,,,35.5285663,-119.7119342,439.2, INT ML,Pitting,,,MFL/CLP,,
8323,Anomaly - Corrosion,,INT,169650.93,1671+45,34.39,17.76,52.15,30520,Block Valve - West Canal (1518+81),15263.37,Block Valve - Hwy 33 (1819+21),14775.73,16,0.25,,52000,,22,0.06,,,,,0.5,0.7, 06:14,1170,1929,1389,1170,0.843,1.187,1927,1387,,,35.5285661,-119.7119521,439.2, INT ML,Pitting,,,MFL/CLP,,
8324,Anomaly - Corrosion Cluster,,INT,169659.82,1671+54,43.27,8.88,52.15,30520,Block Valve - West Canal (1518+81),15272.26,Block Valve - Hwy 33 (1819+21),14766.84,16,0.25,,52000,,17,0.04,,,,,1.5,1.5, 05:14,1170,1895,1364,1170,0.858,1.166,1906,1372,,,35.5285658,-119.711982,439.2, INT ML,General Metal Loss,,,MFL/CLP,,
8325,Anomaly - Corrosion,,INT,169663.77,1671+58,47.22,4.93,52.15,30520,Block Valve - West Canal (1518+81),15276.21,Block Valve - Hwy 33 (1819+21),14762.89,16,0.25,,52000,,16,0.04,,,,,0.5,0.7, 06:04,1170,1931,1391,1170,0.841,1.189,1930,1390,,,35.5285657,-119.7119953,439.2, INT ML,Pitting,,,MFL/CLP,,
8326,Anomaly - Corrosion Cluster,,INT,169664.89,1671+59,48.35,3.8,52.15,30520,Block Valve - West Canal (1518+81),15277.33,Block Valve - Hwy 33 (1819+21),14761.77,16,0.25,,52000,,21,0.05,,,,,2.7,0.7, 05:23,1170,1814,1306,1170,0.896,1.117,1880,1353,,,35.5285656,-119.7119991,439.2, INT ML,Axial Grooving,,,MFL/CLP,,
8327,Anomaly - Corrosion,,INT,169665.6,1671+59,49.06,3.09,52.15,30520,Block Valve - West Canal (1518+81),15278.04,Block Valve - Hwy 33 (1819+21),14761.06,16,0.25,,52000,,18,0.05,,,,,0.7,0.8, 05:21,1170,1923,1385,1170,0.845,1.184,1920,1383,,,35.5285656,-119.7120014,439.2, INT ML,Pitting,,,MFL/CLP,,
8328,Weld,,,169668.69,1671+63,52.15,53.73,53.73,30530,Block Valve - West Canal (1518+81),15281.13,Block Valve - Hwy 33 (1819+21),14757.97,16,0.25,,52000, 11:56,,,,,,,,,,1170,,,1170,,,,,,,35.5285655,-119.7120118,439.2,GIRTH WELD,,,,MFL/CLP,,
8329,Anomaly - Corrosion,,INT,169674.16,1671+68,5.47,48.26,53.73,30530,Block Valve - West Canal (1518+81),15286.6,Block Valve - Hwy 33 (1819+21),14752.5,16,0.25,,52000,,15,0.04,,,,,0.8,0.5, 05:44,1170,1924,1385,1170,0.845,1.184,1921,1383,,,35.5285653,-119.7120303,439.2, INT ML,Pitting,,,MFL/CLP,,
8330,Anomaly - Corrosion,,INT,169674.72,1671+69,6.03,47.7,53.73,30530,Block Valve - West Canal (1518+81),15287.16,Block Valve - Hwy 33 (1819+21),14751.94,16,0.25,,52000,,17,0.04,,,,,0.6,0.7, 06:03,1170,1930,1390,1170,0.842,1.188,1928,1389,,,35.5285653,-119.7120321,439.2, INT ML,Pitting,,,MFL/CLP,,
8331,Anomaly - Corrosion Cluster,,INT,169675.59,1671+70,6.9,46.83,53.73,30530,Block Valve - West Canal (1518+81),15288.04,Block Valve - Hwy 33 (1819+21),14751.07,16,0.25,,52000,,18,0.05,,,,,2.1,2.3, 05:56,1170,1861,1340,1170,0.873,1.145,1895,1364,,,35.5285653,-119.7120351,439.2, INT ML,General Metal Loss,,,MFL/CLP,,
8332,Anomaly - Corrosion,,INT,169676.26,1671+70,7.58,46.16,53.73,30530,Block Valve - West Canal (1518+81),15288.7,Block Valve - Hwy 33 (1819+21),14750.4,16,0.25,,52000,,15,0.04,,,,,0.5,0.6, 06:03,1170,1932,1391,1170,0.841,1.189,1931,1390,,,35.5285653,-119.7120373,439.2, INT ML,Pitting,,,MFL/CLP,,
8333,Weld,,,169722.42,1672+16,53.73,51.98,51.98,30540,Block Valve - West Canal (1518+81),15334.86,Block Valve - Hwy 33 (1819+21),14704.24,16,0.25,,52000, 01:20,,,,,,,,,,1170,,,1170,,,,,,,35.5285641,-119.7121927,439.7,GIRTH WELD,,,,MFL/CLP,,
8334,Weld,,,169774.4,1672+68,51.98,51.97,51.97,30550,Block Valve - West Canal (1518+81),15386.84,Block Valve - Hwy 33 (1819+21),14652.26,16,0.25,,52000, 08:36,,,,,,,,,,1170,,,1170,,,,,,,35.5285627,-119.7123676,440.6,GIRTH WELD,,,,MFL/CLP,,
8335,Weld,,,169826.37,1673+20,51.97,51.09,51.09,30560,Block Valve - West Canal (1518+81),15438.81,Block Valve - Hwy 33 (1819+21),14600.29,16,0.25,,52000, 12:08,,,,,,,,,,1170,,,1170,,,,,,,35.5285607,-119.7125425,441.3,GIRTH WELD,,,,MFL/CLP,,
8336,Anomaly - Corrosion,,INT,169855.39,1673+49,29.02,22.06,51.09,30560,Block Valve - West Canal (1518+81),15467.84,Block Valve - Hwy 33 (1819+21),14571.27,16,0.25,,52000,,15,0.04,,,,,0.6,0.7, 06:00,1170,1930,1390,1170,0.842,1.188,1929,1389,,,35.5285598,-119.7126402,441.6, INT ML,Pitting,,,MFL/CLP,,
8337,Anomaly - Corrosion Cluster,,INT,169864.34,1673+58,37.97,13.12,51.09,30560,Block Valve - West Canal (1518+81),15476.78,Block Valve - Hwy 33 (1819+21),14562.32,16,0.25,,52000,,17,0.04,,,,,0.8,2.1, 05:50,1170,1923,1384,1170,0.845,1.183,1921,1383,,,35.5285595,-119.7126703,441.7, INT ML,Circumferential Grooving,,,MFL/CLP,,
8338,Anomaly - Corrosion,,INT,169865.41,1673+59,39.04,12.05,51.09,30560,Block Valve - West Canal (1518+81),15477.85,Block Valve - Hwy 33 (1819+21),14561.25,16,0.25,,52000,,20,0.05,,,,,0.6,0.3, 05:37,1170,1928,1389,1170,0.843,1.187,1926,1387,,,35.5285595,-119.7126739,441.7, INT ML,Axial Slotting,,,MFL/CLP,,
8339,Anomaly - Corrosion,,INT,169870.72,1673+65,44.34,6.74,51.09,30560,Block Valve - West Canal (1518+81),15483.16,Block Valve - Hwy 33 (1819+21),14555.95,16,0.25,,52000,,18,0.05,,,,,0.7,0.8, 05:34,1170,1926,1387,1170,0.844,1.185,1923,1385,,,35.5285593,-119.7126917,441.7, INT ML,Pitting,,,MFL/CLP,,
8340,Weld,,,169877.46,1673+71,51.09,52.07,52.07,30570,Block Valve - West Canal (1518+81),15489.9,Block Valve - Hwy 33 (1819+21),14549.2,16,0.25,,52000, 09:40,,,,,,,,,,1170,,,1170,,,,,,,35.528559,-119.7127144,441.8,GIRTH WELD,,,,MFL/CLP,,
8341,Anomaly - Corrosion,,INT,169923.95,1674+18,46.5,5.57,52.07,30570,Block Valve - West Canal (1518+81),15536.39,Block Valve - Hwy 33 (1819+21),14502.71,16,0.25,,52000,,16,0.04,,,,,0.7,0.8, 05:40,1170,1926,1387,1170,0.844,1.185,1924,1385,,,35.5285575,-119.7128709,442.3, INT ML,Pitting,,,MFL/CLP,,
8342,Weld,,,169929.52,1674+23,52.07,53.05,53.05,30580,Block Valve - West Canal (1518+81),15541.97,Block Valve - Hwy 33 (1819+21),14497.14,16,0.25,,52000,,,,,,,,,,,1170,,,1170,,,,,,,35.5285574,-119.7128896,442.3,GIRTH WELD,,,,MFL/CLP,,
8343,Anomaly - Corrosion,,INT,169941.98,1674+36,12.46,40.59,53.05,30580,Block Valve - West Canal (1518+81),15554.42,Block Valve - Hwy 33 (1819+21),14484.68,16,0.25,,52000,,16,0.04,,,,,0.4,0.4, 05:36,1170,1933,1392,1170,0.841,1.19,1932,1391,,,35.5285572,-119.7129315,442.5, INT ML,Pitting,,,MFL/CLP,,
8344,Anomaly - Corrosion Cluster,,INT,169953.42,1674+47,23.89,29.16,53.05,30580,Block Valve - West Canal (1518+81),15565.86,Block Valve - Hwy 33 (1819+21),14473.24,16,0.25,,52000,,16,0.04,,,,,1.1,0.6, 05:45,1170,1911,1376,1170,0.851,1.176,1919,1381,,,35.5285569,-119.71297,442.6, INT ML,Pitting,,,MFL/CLP,,
8345,Anomaly - Corrosion,,INT,169956.2,1674+50,26.68,26.38,53.05,30580,Block Valve - West Canal (1518+81),15568.64,Block Valve - Hwy 33 (1819+21),14470.46,16,0.25,,52000,,15,0.04,,,,,0.8,0.7, 05:32,1170,1925,1386,1170,0.844,1.184,1922,1384,,,35.5285569,-119.7129794,442.6, INT ML,Pitting,,,MFL/CLP,,
8346,Anomaly - Corrosion,,INT,169956.81,1674+51,27.29,25.76,53.05,30580,Block Valve - West Canal (1518+81),15569.26,Block Valve - Hwy 33 (1819+21),14469.85,16,0.25,,52000,,16,0.04,,,,,0.8,0.9, 05:41,1170,1924,1385,1170,0.845,1.184,1921,1383,,,35.5285569,-119.7129815,442.6, INT ML,Pitting,,,MFL/CLP,,
8347,Anomaly - Corrosion,,INT,169959,1674+53,29.48,23.58,53.05,30580,Block Valve - West Canal (1518+81),15571.44,Block Valve - Hwy 33 (1819+21),14467.66,16,0.25,,52000,,15,0.04,,,,,0.3,0.3, 05:41,1170,1935,1393,1170,0.84,1.191,1935,1393,,,35.5285568,-119.7129888,442.6, INT ML,Pinhole,,,MFL/CLP,,
8348,Anomaly - Corrosion,,INT,169960.94,1674+55,31.42,21.63,53.05,30580,Block Valve - West Canal (1518+81),15573.38,Block Valve - Hwy 33 (1819+21),14465.72,16,0.25,,52000,,19,0.05,,,,,0.7,0.9, 06:08,1170,1924,1385,1170,0.845,1.184,1921,1383,,,35.5285568,-119.7129954,442.6, INT ML,Pitting,,,MFL/CLP,,
8349,Weld,,,169982.58,1674+76,53.05,52.52,52.52,30590,Block Valve - West Canal (1518+81),15595.02,Block Valve - Hwy 33 (1819+21),14444.09,16,0.25,,52000, 10:24,,,,,,,,,,1170,,,1170,,,,,,,35.5285562,-119.7130682,442.8,GIRTH WELD,,,,MFL/CLP,,
8350,Weld,,,170035.09,1675+29,52.52,59.5,59.5,30600,Block Valve - West Canal (1518+81),15647.53,Block Valve - Hwy 33 (1819+21),14391.57,16,0.25,,52000, 01:32,,,,,,,,,,1170,,,1170,,,,,,,35.5285546,-119.7132449,443.3,GIRTH WELD,,,,MFL/CLP,,
8351,Anomaly - Corrosion,,INT,170046.67,1675+41,11.58,47.92,59.5,30600,Block Valve - West Canal (1518+81),15659.11,Block Valve - Hwy 33 (1819+21),14379.99,16,0.25,,52000,,15,0.04,,,,,0.6,0.8, 05:59,1170,1929,1389,1170,0.842,1.187,1927,1388,,,35.5285542,-119.7132839,443.5, INT ML,Pitting,,,MFL/CLP,,
8352,Anomaly - Corrosion,,INT,170052.96,1675+47,17.87,41.63,59.5,30600,Block Valve - West Canal (1518+81),15665.4,Block Valve - Hwy 33 (1819+21),14373.7,16,0.25,,52000,,17,0.04,,,,,0.6,0.8, 05:36,1170,1929,1389,1170,0.843,1.187,1927,1388,,,35.528554,-119.7133051,443.5, INT ML,Pitting,,,MFL/CLP,,
