Repository: kerbergr/datadump

File: MLCompare/bin/Debug/netcoreapp3.1/ex2/oldAug12_final.csv (part 58 of 64)
74,Anomaly - Corrosion,,INT,1110.35,11+13,40.81,19.61,60.43,240,Launch Valve - Rio Bravo Station (0+00),1110.35,Block Valve  BV 7.14 (377+16),36530.18,16,0.25,,52000,,15,0.04,,,,,0.3,0.4, 05:55,1170,1935,1393,1170,0.84,1.191,1935,1393,,,35.4366554,-119.2694426,320.4, INT ML,Pinhole,,,MFL/CLP,,
75,Weld,,,1129.97,11+32,60.43,60.31,60.31,250,Launch Valve - Rio Bravo Station (0+00),1129.97,Block Valve  BV 7.14 (377+16),36510.56,16,0.25,,52000, 02:04,,,,,,,,,,1170,,,1170,,,,,,,35.4367093,-119.2694419,320.8,GIRTH WELD,,,,MFL/CLP,,
76,Anomaly - Corrosion,,INT,1188.08,11+90,58.11,2.2,60.31,250,Launch Valve - Rio Bravo Station (0+00),1188.08,Block Valve  BV 7.14 (377+16),36452.45,16,0.25,,52000,,16,0.04,,,,,0.3,0.4, 05:46,1170,1935,1393,1170,0.84,1.191,1935,1393,,,35.436869,-119.2694407,321.6, INT ML,Pinhole,,,MFL/CLP,,
77,Weld,,,1190.28,11+93,60.31,60.3,60.3,260,Launch Valve - Rio Bravo Station (0+00),1190.28,Block Valve  BV 7.14 (377+16),36450.26,16,0.25,,52000, 11:48,,,,,,,,,,1170,,,1170,,,,,,,35.436875,-119.2694407,321.6,GIRTH WELD,,,,MFL/CLP,,
8353,Weld,,,170094.59,1675+88,59.5,59.48,59.48,30610,Block Valve - West Canal (1518+81),15707.03,Block Valve - Hwy 33 (1819+21),14332.07,16,0.25,,52000, 10:04,,,,,,,,,,1170,,,1170,,,,,,,35.5285527,-119.7134452,443.7,GIRTH WELD,,,,MFL/CLP,,
8354,Anomaly - Corrosion,,INT,170096.01,1675+90,1.42,58.06,59.48,30610,Block Valve - West Canal (1518+81),15708.45,Block Valve - Hwy 33 (1819+21),14330.65,16,0.25,,52000,,15,0.04,,,,,0.6,0.6, 06:05,1170,1931,1390,1170,0.842,1.188,1930,1389,,,35.5285527,-119.7134499,443.7, INT ML,Pitting,,,MFL/CLP,,
8355,Anomaly - Corrosion,,INT,170128.85,1676+23,34.26,25.22,59.48,30610,Block Valve - West Canal (1518+81),15741.29,Block Valve - Hwy 33 (1819+21),14297.81,16,0.25,,52000,,16,0.04,,,,,0.4,0.5, 05:27,1170,1933,1392,1170,0.841,1.19,1932,1391,,,35.528552,-119.7135605,443.9, INT ML,Pitting,,,MFL/CLP,,
8356,Weld,,,170154.07,1676+48,59.48,59.41,59.41,30620,Block Valve - West Canal (1518+81),15766.51,Block Valve - Hwy 33 (1819+21),14272.6,16,0.25,,52000, 12:40,,,,,,,,,,1170,,,1170,,,,,,,35.5285518,-119.7136453,444.1,GIRTH WELD,,,,MFL/CLP,,
8357,Weld,,,170213.47,1677+07,59.41,59.47,59.47,30630,Block Valve - West Canal (1518+81),15825.91,Block Valve - Hwy 33 (1819+21),14213.19,16,0.25,,52000, 10:20,,,,,,,,,,1170,,,1170,,,,,,,35.5285504,-119.7138453,444.8,GIRTH WELD,,,,MFL/CLP,,
8358,Weld,,,170272.94,1677+67,59.47,51.06,51.06,30640,Block Valve - West Canal (1518+81),15885.38,Block Valve - Hwy 33 (1819+21),14153.72,16,0.25,,52000, 11:08,,,,,,,,,,1170,,,1170,,,,,,,35.5285496,-119.7140454,445.3,GIRTH WELD,,,,MFL/CLP,,
8359,Weld,,,170324,1678+18,51.06,50.55,50.55,30650,Block Valve - West Canal (1518+81),15936.44,Block Valve - Hwy 33 (1819+21),14102.66,16,0.25,,52000, 02:00,,,,,,,,,,1170,,,1170,,,,,,,35.5285484,-119.7142173,445.7,GIRTH WELD,,,,MFL/CLP,,
8360,Weld,,,170374.55,1678+68,50.55,50.66,50.66,30660,Block Valve - West Canal (1518+81),15987,Block Valve - Hwy 33 (1819+21),14052.11,16,0.25,,52000, 11:00,,,,,,,,,,1170,,,1170,,,,,,,35.5285468,-119.7143874,446.2,GIRTH WELD,,,,MFL/CLP,,
8361,Weld,,,170425.22,1679+19,50.66,50.5,50.5,30670,Block Valve - West Canal (1518+81),16037.66,Block Valve - Hwy 33 (1819+21),14001.44,16,0.25,,52000, 01:04,,,,,,,,,,1170,,,1170,,,,,,,35.5285454,-119.7145579,446.8,GIRTH WELD,,,,MFL/CLP,,
8362,Weld,,,170475.72,1679+70,50.5,50.93,50.93,30680,Block Valve - West Canal (1518+81),16088.16,Block Valve - Hwy 33 (1819+21),13950.95,16,0.25,,52000, 11:40,,,,,,,,,,1170,,,1170,,,,,,,35.5285441,-119.7147279,447.5,GIRTH WELD,,,,MFL/CLP,,
8363,Anomaly - Corrosion,,INT,170476.44,1679+70,0.72,50.21,50.93,30680,Block Valve - West Canal (1518+81),16088.88,Block Valve - Hwy 33 (1819+21),13950.22,16,0.25,,52000,,16,0.04,,,,,0.6,0.8, 06:25,1170,1931,1390,1170,0.842,1.188,1929,1389,,,35.5285441,-119.7147303,447.5, INT ML,Pitting,,,MFL/CLP,,
8364,Weld,,,170526.65,1680+21,50.93,50.5,50.5,30690,Block Valve - West Canal (1518+81),16139.09,Block Valve - Hwy 33 (1819+21),13900.01,16,0.25,,52000, 12:56,,,,,,,,,,1170,,,1170,,,,,,,35.5285428,-119.714899,447.8,GIRTH WELD,,,,MFL/CLP,,
8365,Anomaly - Corrosion,,INT,170556.12,1680+50,29.47,21.03,50.5,30690,Block Valve - West Canal (1518+81),16168.56,Block Valve - Hwy 33 (1819+21),13870.54,16,0.25,,52000,,19,0.05,,,,,0.5,0.6, 06:00,1170,1930,1390,1170,0.842,1.188,1929,1389,,,35.5285418,-119.714998,448.1, INT ML,Pitting,,,MFL/CLP,,
8366,Weld,,,170577.15,1680+71,50.5,50.62,50.62,30700,Block Valve - West Canal (1518+81),16189.59,Block Valve - Hwy 33 (1819+21),13849.51,16,0.25,,52000, 09:40,,,,,,,,,,1170,,,1170,,,,,,,35.5285409,-119.7150686,448.3,GIRTH WELD,,,,MFL/CLP,,
8367,Anomaly - Corrosion,,INT,170595.14,1680+89,17.99,32.63,50.62,30700,Block Valve - West Canal (1518+81),16207.58,Block Valve - Hwy 33 (1819+21),13831.52,16,0.25,,52000,,18,0.05,,,,,0.6,0.4, 05:46,1170,1928,1388,1170,0.843,1.187,1926,1387,,,35.5285402,-119.7151291,448.5, INT ML,Pitting,,,MFL/CLP,,
8368,Anomaly - Corrosion,,INT,170600.39,1680+94,23.25,27.37,50.62,30700,Block Valve - West Canal (1518+81),16212.84,Block Valve - Hwy 33 (1819+21),13826.27,16,0.25,,52000,,15,0.04,,,,,0.4,0.4, 05:45,1170,1933,1392,1170,0.841,1.19,1933,1392,,,35.5285401,-119.7151468,448.5, INT ML,Pitting,,,MFL/CLP,,
8369,Anomaly - Corrosion Cluster,,INT,170605.5,1680+99,28.35,22.27,50.62,30700,Block Valve - West Canal (1518+81),16217.94,Block Valve - Hwy 33 (1819+21),13821.16,16,0.25,,52000,,16,0.04,,,,,1.6,0.9, 05:58,1170,1893,1363,1170,0.859,1.165,1902,1369,,,35.5285399,-119.7151639,448.5, INT ML,Pitting,,,MFL/CLP,,
8370,Weld,,,170627.77,1681+22,50.62,51.84,51.84,30710,Block Valve - West Canal (1518+81),16240.21,Block Valve - Hwy 33 (1819+21),13798.89,16,0.25,,52000, 11:28,,,,,,,,,,1170,,,1170,,,,,,,35.5285394,-119.7152387,448.6,GIRTH WELD,,,,MFL/CLP,,
8371,Weld,,,170679.6,1681+73,51.84,51.11,51.12,30720,Block Valve - West Canal (1518+81),16292.04,Block Valve - Hwy 33 (1819+21),13747.06,16,0.25,,52000, 11:00,,,,,,,,,,1170,,,1170,,,,,,,35.5285379,-119.7154129,449.6,GIRTH WELD,,,,MFL/CLP,,
8372,Weld,,,170730.72,1682+25,51.12,51.06,51.06,30730,Block Valve - West Canal (1518+81),16343.16,Block Valve - Hwy 33 (1819+21),13695.95,16,0.25,,52000, 02:12,,,,,,,,,,1170,,,1170,,,,,,,35.5285368,-119.7155846,449.7,GIRTH WELD,,,,MFL/CLP,,
8373,Anomaly - Corrosion,,INT,170767.86,1682+62,37.15,13.91,51.06,30730,Block Valve - West Canal (1518+81),16380.31,Block Valve - Hwy 33 (1819+21),13658.8,16,0.25,,52000,,16,0.04,,,,,0.6,0.4, 06:00,1170,1929,1389,1170,0.843,1.187,1927,1387,,,35.5285363,-119.7157095,450.3, INT ML,Pitting,,,MFL/CLP,,
8374,Weld,,,170781.78,1682+76,51.06,51.96,51.95,30740,Block Valve - West Canal (1518+81),16394.22,Block Valve - Hwy 33 (1819+21),13644.88,16,0.25,,52000, 09:16,,,,,,,,,,1170,,,1170,,,,,,,35.5285359,-119.7157562,450.3,GIRTH WELD,,,,MFL/CLP,,
8375,Weld,,,170833.73,1683+28,51.95,52.74,52.74,30750,Block Valve - West Canal (1518+81),16446.18,Block Valve - Hwy 33 (1819+21),13592.93,16,0.25,,52000, 01:12,,,,,,,,,,1170,,,1170,,,,,,,35.528535,-119.7159308,450.6,GIRTH WELD,,,,MFL/CLP,,
8376,Weld,,,170886.48,1683+80,52.74,51.02,51.02,30760,Block Valve - West Canal (1518+81),16498.92,Block Valve - Hwy 33 (1819+21),13540.18,16,0.25,,52000, 11:32,,,,,,,,,,1170,,,1170,,,,,,,35.5285335,-119.716108,450.6,GIRTH WELD,,,,MFL/CLP,,
8377,Anomaly - Corrosion,,INT,170889.29,1683+83,2.82,48.21,51.02,30760,Block Valve - West Canal (1518+81),16501.73,Block Valve - Hwy 33 (1819+21),13537.37,16,0.25,,52000,,16,0.04,,,,,0.5,0.5, 05:54,1170,1931,1391,1170,0.841,1.189,1930,1390,,,35.5285334,-119.7161175,450.6, INT ML,Pitting,,,MFL/CLP,,
8378,Anomaly - Corrosion,,INT,170904.15,1683+98,17.67,33.35,51.02,30760,Block Valve - West Canal (1518+81),16516.59,Block Valve - Hwy 33 (1819+21),13522.51,16,0.25,,52000,,16,0.04,,,,,0.7,0.7, 05:54,1170,1925,1386,1170,0.844,1.185,1922,1384,,,35.5285328,-119.7161674,450.5, INT ML,Pitting,,,MFL/CLP,,
8379,Anomaly - Corrosion,,INT,170905.47,1683+99,18.99,32.03,51.02,30760,Block Valve - West Canal (1518+81),16517.91,Block Valve - Hwy 33 (1819+21),13521.19,16,0.25,,52000,,16,0.04,,,,,0.6,0.7, 05:57,1170,1930,1389,1170,0.842,1.187,1928,1388,,,35.5285327,-119.7161718,450.5, INT ML,Pitting,,,MFL/CLP,,
8380,Weld,,,170937.5,1684+31,51.02,41.68,41.68,30770,Block Valve - West Canal (1518+81),16549.94,Block Valve - Hwy 33 (1819+21),13489.16,16,0.25,,52000, 01:32,,,,,,,,,,1170,,,1170,,,,,,,35.5285313,-119.7162794,450.7,GIRTH WELD,,,,MFL/CLP,,
8381,Anomaly - Corrosion Cluster,,EXT,170976.19,1684+70,38.7,2.99,41.68,30770,Block Valve - West Canal (1518+81),16588.64,Block Valve - Hwy 33 (1819+21),13450.47,16,0.25,,52000,,20,0.05,,,,,1.8,1.2, 06:32,1170,1868,1345,1170,0.87,1.15,1878,1352,,,35.5285304,-119.7164094,449.7, EXT ML,General Metal Loss,,,MFL/CLP,,
8382,Weld - Change in wall thickness,,,170979.18,1684+73,41.68,59.32,59.31,30780,Block Valve - West Canal (1518+81),16591.62,Block Valve - Hwy 33 (1819+21),13447.48,16,0.281,,52000, 10:04,,,,,,,,,,1170,,,1315,,,,,,,35.5285303,-119.7164194,449.5,GIRTH WELD NWT 0.250/0.281IN,,,,MFL/CLP,,
8383,Repair - Welded sleeve begin,,,171037.7,1685+32,58.52,0.79,59.31,30780,Block Valve - West Canal (1518+81),16650.14,Block Valve - Hwy 33 (1819+21),13388.96,16,0.281,,52000,,,,,,,,,,,1170,,,1315,,,,,,,35.5285287,-119.716616,448.7,REPAIR-SHELL START,,,,MFL/CLP,,
8384,Weld,,,171038.5,1685+32,59.31,10.46,10.46,30790,Block Valve - West Canal (1518+81),16650.94,Block Valve - Hwy 33 (1819+21),13388.16,16,0.281,,52000, 09:32,,,,,,,,,,1170,,,1315,,,,,,,35.5285287,-119.7166187,448.7,GIRTH WELD,,,,MFL/CLP,,
8385,Repair - Welded sleeve end,,,171038.88,1685+33,0.38,10.08,10.46,30790,Block Valve - West Canal (1518+81),16651.32,Block Valve - Hwy 33 (1819+21),13387.78,16,0.281,,52000,,,,,,,,,,,1170,,,1315,,,,,,,35.5285286,-119.71662,448.7,REPAIR-SHELL END,,,,MFL/CLP,,
8386,Weld - Change in wall thickness,,,171048.95,1685+43,10.46,36.38,36.39,30800,Block Valve - West Canal (1518+81),16661.39,Block Valve - Hwy 33 (1819+21),13377.71,16,0.25,,52000, 10:08,,,,,,,,,,1170,,,1170,,,,,,,35.5285281,-119.7166538,448.9,GIRTH WELD NWT 0.281/0.250IN,,,,MFL/CLP,,
8387,Anomaly - Corrosion,,EXT,171057.54,1685+51,8.59,27.8,36.39,30800,Block Valve - West Canal (1518+81),16669.98,Block Valve - Hwy 33 (1819+21),13369.12,16,0.25,,52000,,23,0.06,,,,,0.5,0.2, 05:59,1170,1930,1389,1170,0.842,1.187,1928,1388,,,35.5285277,-119.7166826,449.1, EXT ML,Axial Slotting,,,MFL/CLP,,
8388,Repair - Welded sleeve begin,,,171059.58,1685+53,10.63,25.75,36.39,30800,Block Valve - West Canal (1518+81),16672.02,Block Valve - Hwy 33 (1819+21),13367.08,16,0.25,,52000,,,,,,,,,,,1170,,,1170,,,,,,,35.5285276,-119.7166895,449.2,REPAIR-SHELL START,,,,MFL/CLP,,
8389,Repair - Welded sleeve end,,,171060.72,1685+55,11.77,24.62,36.39,30800,Block Valve - West Canal (1518+81),16673.16,Block Valve - Hwy 33 (1819+21),13365.94,16,0.25,,52000,,,,,,,,,,,1170,,,1170,,,,,,,35.5285275,-119.7166933,449.2,REPAIR-SHELL END,,,,MFL/CLP,,
8390,Anomaly - Corrosion,,EXT,171066.4,1685+60,17.45,18.93,36.39,30800,Block Valve - West Canal (1518+81),16678.84,Block Valve - Hwy 33 (1819+21),13360.26,16,0.25,,52000,,15,0.04,,,,,0.6,0.4, 08:59,1170,1930,1390,1170,0.842,1.188,1929,1389,,,35.5285273,-119.7167124,449.5, EXT ML,Pitting,,,MFL/CLP,,
8391,Weld,,,171085.34,1685+79,36.39,50.58,50.58,30810,Block Valve - West Canal (1518+81),16697.78,Block Valve - Hwy 33 (1819+21),13341.33,16,0.25,,52000, 01:08,,,,,,,,,,1170,,,1170,,,,,,,35.5285267,-119.7167758,450.8,GIRTH WELD,,,,MFL/CLP,,
8392,Anomaly - Corrosion Cluster,,INT,171092.28,1685+86,6.95,43.64,50.58,30810,Block Valve - West Canal (1518+81),16704.72,Block Valve - Hwy 33 (1819+21),13334.38,16,0.25,,52000,,17,0.04,,,,,1.9,0.6, 05:56,1170,1876,1351,1170,0.866,1.155,1906,1372,,,35.5285264,-119.7167991,451.4, INT ML,Axial Grooving,,,MFL/CLP,,
8393,Weld,,,171135.92,1686+30,50.58,50.5,50.5,30820,Block Valve - West Canal (1518+81),16748.36,Block Valve - Hwy 33 (1819+21),13290.75,16,0.25,,52000, 10:08,,,,,,,,,,1170,,,1170,,,,,,,35.5285252,-119.7169456,452.9,GIRTH WELD,,,,MFL/CLP,,
8394,Anomaly - Corrosion,,INT,171165.36,1686+59,29.45,21.05,50.5,30820,Block Valve - West Canal (1518+81),16777.8,Block Valve - Hwy 33 (1819+21),13261.3,16,0.25,,52000,,15,0.04,,,,,0.4,0.2, 05:53,1170,1935,1393,1170,0.84,1.191,1934,1393,,,35.5285242,-119.7170446,453.3, INT ML,Pinhole,,,MFL/CLP,,
8395,Anomaly - Corrosion,,INT,171170.3,1686+64,34.39,16.11,50.5,30820,Block Valve - West Canal (1518+81),16782.74,Block Valve - Hwy 33 (1819+21),13256.36,16,0.25,,52000,,24,0.06,,,,,0.7,0.3, 06:02,1170,1921,1383,1170,0.846,1.182,1917,1381,,,35.5285241,-119.7170611,453.3, INT ML,Axial Slotting,,,MFL/CLP,,
8396,Anomaly - Corrosion,,INT,171180.68,1686+75,44.76,5.73,50.5,30820,Block Valve - West Canal (1518+81),16793.12,Block Valve - Hwy 33 (1819+21),13245.98,16,0.25,,52000,,19,0.05,,,,,0.7,0.8, 05:57,1170,1924,1385,1170,0.845,1.184,1921,1383,,,35.5285238,-119.717096,453.3, INT ML,Pitting,,,MFL/CLP,,
8397,Anomaly - Corrosion,,INT,171182.78,1686+77,46.87,3.63,50.5,30820,Block Valve - West Canal (1518+81),16795.22,Block Valve - Hwy 33 (1819+21),13243.88,16,0.25,,52000,,17,0.04,,,,,0.5,0.6, 05:56,1170,1932,1391,1170,0.841,1.189,1931,1390,,,35.5285238,-119.7171031,453.3, INT ML,Pitting,,,MFL/CLP,,
8398,Weld,,,171186.41,1686+80,50.5,51.35,51.34,30830,Block Valve - West Canal (1518+81),16798.85,Block Valve - Hwy 33 (1819+21),13240.25,16,0.25,,52000, 12:48,,,,,,,,,,1170,,,1170,,,,,,,35.5285237,-119.7171153,453.4,GIRTH WELD,,,,MFL/CLP,,
8399,Weld,,,171237.76,1687+32,51.34,50.44,50.44,30840,Block Valve - West Canal (1518+81),16850.2,Block Valve - Hwy 33 (1819+21),13188.9,16,0.25,,52000, 10:04,,,,,,,,,,1170,,,1170,,,,,,,35.5285224,-119.7172878,454,GIRTH WELD,,,,MFL/CLP,,
8400,Anomaly - Corrosion,,INT,171245.07,1687+39,7.31,43.13,50.44,30840,Block Valve - West Canal (1518+81),16857.51,Block Valve - Hwy 33 (1819+21),13181.59,16,0.25,,52000,,19,0.05,,,,,0.6,0.6, 05:59,1170,1928,1388,1170,0.843,1.186,1926,1386,,,35.5285221,-119.7173124,454.1, INT ML,Pitting,,,MFL/CLP,,
8401,Anomaly - Corrosion,,INT,171253.89,1687+48,16.14,34.3,50.44,30840,Block Valve - West Canal (1518+81),16866.34,Block Valve - Hwy 33 (1819+21),13172.77,16,0.25,,52000,,17,0.04,,,,,0.6,0.7, 05:57,1170,1930,1390,1170,0.842,1.188,1928,1389,,,35.5285218,-119.717342,454.1, INT ML,Pitting,,,MFL/CLP,,
8402,Weld,,,171288.2,1687+82,50.44,50.6,50.6,30850,Block Valve - West Canal (1518+81),16900.64,Block Valve - Hwy 33 (1819+21),13138.46,16,0.25,,52000,,,,,,,,,,,1170,,,1170,,,,,,,35.5285211,-119.7174573,454.3,GIRTH WELD,,,,MFL/CLP,,
8403,Anomaly - Corrosion,,INT,171291.8,1687+86,3.6,47.01,50.6,30850,Block Valve - West Canal (1518+81),16904.24,Block Valve - Hwy 33 (1819+21),13134.87,16,0.25,,52000,,19,0.05,,,,,0.4,0.5, 06:00,1170,1932,1391,1170,0.841,1.189,1931,1390,,,35.528521,-119.7174694,454.4, INT ML,Pitting,,,MFL/CLP,,
8404,Anomaly - Corrosion,,INT,171301.12,1687+95,12.92,37.68,50.6,30850,Block Valve - West Canal (1518+81),16913.56,Block Valve - Hwy 33 (1819+21),13125.54,16,0.25,,52000,,15,0.04,,,,,0.3,0.2, 05:52,1170,1936,1394,1170,0.84,1.191,1936,1394,,,35.5285206,-119.7175007,454.4, INT ML,Pinhole,,,MFL/CLP,,
8405,Anomaly - Corrosion,,INT,171301.96,1687+96,13.76,36.84,50.6,30850,Block Valve - West Canal (1518+81),16914.4,Block Valve - Hwy 33 (1819+21),13124.7,16,0.25,,52000,,20,0.05,,,,,0.5,0.7, 05:58,1170,1930,1389,1170,0.842,1.187,1928,1388,,,35.5285206,-119.7175035,454.4, INT ML,Pitting,,,MFL/CLP,,
8406,Repair - Welded sleeve begin,,,171312.02,1688+06,23.82,26.78,50.6,30850,Block Valve - West Canal (1518+81),16924.46,Block Valve - Hwy 33 (1819+21),13114.64,16,0.25,,52000,,,,,,,,,,,1170,,,1170,,,,,,,35.5285203,-119.7175373,454.5,REPAIR-SHELL START,,,,MFL/CLP,,
8407,Repair - Welded sleeve end,,,171315.09,1688+09,26.9,23.71,50.6,30850,Block Valve - West Canal (1518+81),16927.53,Block Valve - Hwy 33 (1819+21),13111.57,16,0.25,,52000,,,,,,,,,,,1170,,,1170,,,,,,,35.5285202,-119.7175476,454.5,REPAIR-SHELL END,,,,MFL/CLP,,
8408,Anomaly - Corrosion,,INT,171335.22,1688+29,47.02,3.58,50.6,30850,Block Valve - West Canal (1518+81),16947.66,Block Valve - Hwy 33 (1819+21),13091.44,16,0.25,,52000,,18,0.05,,,,,0.4,0.4, 06:06,1170,1933,1392,1170,0.841,1.19,1932,1391,,,35.5285195,-119.7176153,454.8, INT ML,Pitting,,,MFL/CLP,,
8409,Weld,,,171338.8,1688+33,50.6,50.95,50.95,30860,Block Valve - West Canal (1518+81),16951.24,Block Valve - Hwy 33 (1819+21),13087.86,16,0.25,,52000, 09:16,,,,,,,,,,1170,,,1170,,,,,,,35.5285193,-119.7176273,454.8,GIRTH WELD,,,,MFL/CLP,,
8410,Anomaly - Corrosion Cluster,,INT,171378.29,1688+72,39.5,11.45,50.95,30860,Block Valve - West Canal (1518+81),16990.74,Block Valve - Hwy 33 (1819+21),13048.37,16,0.25,,52000,,24,0.06,,,,,1.5,1.1, 06:02,1170,1873,1349,1170,0.868,1.153,1903,1370,,,35.5285177,-119.71776,455.2,*INT ML,Pitting,,,MFL/CLP,,
8411,Anomaly - Corrosion,,INT,171379.97,1688+74,41.18,9.77,50.95,30860,Block Valve - West Canal (1518+81),16992.42,Block Valve - Hwy 33 (1819+21),13046.69,16,0.25,,52000,,15,0.04,,,,,0.3,0.2, 06:02,1170,1935,1393,1170,0.84,1.191,1935,1393,,,35.5285177,-119.7177656,455.2, INT ML,Pinhole,,,MFL/CLP,,
8412,Anomaly - Corrosion,,INT,171381.99,1688+76,43.19,7.76,50.95,30860,Block Valve - West Canal (1518+81),16994.43,Block Valve - Hwy 33 (1819+21),13044.68,16,0.25,,52000,,16,0.04,,,,,0.4,0.4, 06:01,1170,1934,1392,1170,0.84,1.19,1933,1392,,,35.5285176,-119.7177724,455.2, INT ML,Pitting,,,MFL/CLP,,
8413,Anomaly - Corrosion,,INT,171386.17,1688+80,47.37,3.58,50.95,30860,Block Valve - West Canal (1518+81),16998.61,Block Valve - Hwy 33 (1819+21),13040.5,16,0.25,,52000,,19,0.05,,,,,0.6,0.6, 05:48,1170,1929,1389,1170,0.843,1.187,1927,1388,,,35.5285175,-119.7177864,455.2, INT ML,Pitting,,,MFL/CLP,,
8414,Anomaly - Corrosion,,INT,171388.56,1688+82,49.76,1.19,50.95,30860,Block Valve - West Canal (1518+81),17001,Block Valve - Hwy 33 (1819+21),13038.1,16,0.25,,52000,,16,0.04,,,,,0.6,0.8, 06:02,1170,1929,1389,1170,0.843,1.187,1927,1387,,,35.5285174,-119.7177945,455.2, INT ML,Pitting,,,MFL/CLP,,
8415,Weld,,,171389.75,1688+84,50.95,50.54,50.54,30870,Block Valve - West Canal (1518+81),17002.19,Block Valve - Hwy 33 (1819+21),13036.91,16,0.25,,52000, 01:36,,,,,,,,,,1170,,,1170,,,,,,,35.5285174,-119.7177985,455.2,GIRTH WELD,,,,MFL/CLP,,
8416,Anomaly - Corrosion,,INT,171414.76,1689+09,25.02,25.53,50.54,30870,Block Valve - West Canal (1518+81),17027.21,Block Valve - Hwy 33 (1819+21),13011.9,16,0.25,,52000,,21,0.05,,,,,0.7,0.6, 05:55,1170,1924,1385,1170,0.845,1.184,1921,1383,,,35.5285168,-119.7178825,455.2, INT ML,Pitting,,,MFL/CLP,,
8417,Weld,,,171440.29,1689+34,50.54,51.07,51.07,30880,Block Valve - West Canal (1518+81),17052.73,Block Valve - Hwy 33 (1819+21),12986.37,16,0.25,,52000, 10:00,,,,,,,,,,1170,,,1170,,,,,,,35.5285162,-119.7179683,455.3,GIRTH WELD,,,,MFL/CLP,,
8418,Weld,,,171491.36,1689+85,51.07,50.45,50.45,30890,Block Valve - West Canal (1518+81),17103.8,Block Valve - Hwy 33 (1819+21),12935.3,16,0.25,,52000, 01:24,,,,,,,,,,1170,,,1170,,,,,,,35.5285149,-119.7181399,455.8,GIRTH WELD,,,,MFL/CLP,,
8419,Weld,,,171541.8,1690+36,50.45,50.41,50.41,30900,Block Valve - West Canal (1518+81),17154.25,Block Valve - Hwy 33 (1819+21),12884.86,16,0.25,,52000, 09:52,,,,,,,,,,1170,,,1170,,,,,,,35.5285136,-119.7183094,456.1,GIRTH WELD,,,,MFL/CLP,,
8420,Anomaly - Corrosion,,INT,171575.37,1690+69,33.56,16.85,50.41,30900,Block Valve - West Canal (1518+81),17187.81,Block Valve - Hwy 33 (1819+21),12851.29,16,0.25,,52000,,16,0.04,,,,,0.9,0.7, 05:44,1170,1921,1383,1170,0.846,1.182,1918,1381,,,35.5285125,-119.7184222,456.3, INT ML,Pitting,,,MFL/CLP,,
8421,Anomaly - Corrosion,,INT,171582.38,1690+76,40.58,9.84,50.41,30900,Block Valve - West Canal (1518+81),17194.82,Block Valve - Hwy 33 (1819+21),12844.28,16,0.25,,52000,,16,0.04,,,,,0.7,0.7, 05:43,1170,1927,1388,1170,0.843,1.186,1925,1386,,,35.5285123,-119.7184458,456.3, INT ML,Pitting,,,MFL/CLP,,
8422,Weld,,,171592.22,1690+86,50.41,54.26,54.26,30910,Block Valve - West Canal (1518+81),17204.66,Block Valve - Hwy 33 (1819+21),12834.44,16,0.25,,52000, 11:20,,,,,,,,,,1170,,,1170,,,,,,,35.528512,-119.7184788,456.3,GIRTH WELD,,,,MFL/CLP,,
8423,Weld,,,171646.48,1691+40,54.26,50.8,50.8,30920,Block Valve - West Canal (1518+81),17258.92,Block Valve - Hwy 33 (1819+21),12780.18,16,0.25,,52000,,,,,,,,,,,1170,,,1170,,,,,,,35.5285107,-119.7186611,456.7,GIRTH WELD,,,,MFL/CLP,,
8424,Weld,,,171697.28,1691+91,50.8,57.34,57.34,30930,Block Valve - West Canal (1518+81),17309.72,Block Valve - Hwy 33 (1819+21),12729.38,16,0.25,,52000, 10:08,,,,,,,,,,1170,,,1170,,,,,,,35.5285091,-119.7188318,457.1,GIRTH WELD,,,,MFL/CLP,,
8425,Anomaly - Corrosion,,INT,171698.81,1691+93,1.53,55.81,57.34,30930,Block Valve - West Canal (1518+81),17311.25,Block Valve - Hwy 33 (1819+21),12727.85,16,0.25,,52000,,18,0.05,,,,,0.6,0.7, 05:48,1170,1928,1388,1170,0.843,1.187,1926,1387,,,35.5285091,-119.7188369,457.1, INT ML,Pitting,,,MFL/CLP,,
8426,Weld,,,171754.62,1692+49,57.34,54.48,54.48,30940,Block Valve - West Canal (1518+81),17367.06,Block Valve - Hwy 33 (1819+21),12672.04,16,0.25,,52000, 12:28,,,,,,,,,,1170,,,1170,,,,,,,35.5285072,-119.7190244,457.6,GIRTH WELD,,,,MFL/CLP,,
8427,Anomaly - Corrosion,,INT,171767.67,1692+62,13.05,41.42,54.48,30940,Block Valve - West Canal (1518+81),17380.11,Block Valve - Hwy 33 (1819+21),12658.99,16,0.25,,52000,,17,0.04,,,,,0.6,0.7, 06:00,1170,1928,1388,1170,0.843,1.186,1926,1387,,,35.5285068,-119.7190683,457.7, INT ML,Pitting,,,MFL/CLP,,
8428,Anomaly - Corrosion,,INT,171768.43,1692+62,13.81,40.67,54.48,30940,Block Valve - West Canal (1518+81),17380.87,Block Valve - Hwy 33 (1819+21),12658.23,16,0.25,,52000,,15,0.04,,,,,0.4,0.4, 06:00,1170,1933,1392,1170,0.841,1.19,1933,1392,,,35.5285068,-119.7190709,457.7, INT ML,Pitting,,,MFL/CLP,,
8429,Anomaly - Corrosion Cluster,,INT,171771.59,1692+66,16.97,37.51,54.48,30940,Block Valve - West Canal (1518+81),17384.03,Block Valve - Hwy 33 (1819+21),12655.08,16,0.25,,52000,,18,0.05,,,,,2.2,1.5, 05:51,1170,1853,1334,1170,0.877,1.141,1885,1357,,,35.5285067,-119.7190815,457.7, INT ML,General Metal Loss,,,MFL/CLP,,
8430,Anomaly - Corrosion Cluster,,INT,171774.63,1692+69,20.01,34.47,54.48,30940,Block Valve - West Canal (1518+81),17387.07,Block Valve - Hwy 33 (1819+21),12652.03,16,0.25,,52000,,18,0.05,,,,,1.4,1.4, 05:52,1170,1894,1364,1170,0.858,1.165,1907,1373,,,35.5285066,-119.7190917,457.7, INT ML,General Metal Loss,,,MFL/CLP,,
8431,Anomaly - Corrosion,,INT,171779.14,1692+73,24.52,29.95,54.48,30940,Block Valve - West Canal (1518+81),17391.58,Block Valve - Hwy 33 (1819+21),12647.52,16,0.25,,52000,,16,0.04,,,,,0.8,1, 05:52,1170,1924,1385,1170,0.845,1.184,1921,1383,,,35.5285065,-119.7191069,457.7, INT ML,Pitting,,,MFL/CLP,,
8432,Anomaly - Corrosion,,INT,171780.55,1692+74,25.93,28.55,54.48,30940,Block Valve - West Canal (1518+81),17392.99,Block Valve - Hwy 33 (1819+21),12646.11,16,0.25,,52000,,15,0.04,,,,,0.4,0.3, 06:01,1170,1933,1392,1170,0.841,1.19,1933,1392,,,35.5285065,-119.7191116,457.7, INT ML,Axial Slotting,,,MFL/CLP,,
8433,Anomaly - Corrosion,,INT,171787.94,1692+82,33.33,21.15,54.48,30940,Block Valve - West Canal (1518+81),17400.38,Block Valve - Hwy 33 (1819+21),12638.72,16,0.25,,52000,,15,0.04,,,,,0.8,0.8, 05:48,1170,1925,1386,1170,0.844,1.184,1922,1384,,,35.5285063,-119.7191365,457.7, INT ML,Pitting,,,MFL/CLP,,
8434,Weld,,,171809.09,1693+03,54.48,50.78,50.78,30950,Block Valve - West Canal (1518+81),17421.54,Block Valve - Hwy 33 (1819+21),12617.57,16,0.25,,52000, 09:32,,,,,,,,,,1170,,,1170,,,,,,,35.5285057,-119.7192075,457.9,GIRTH WELD,,,,MFL/CLP,,
8435,Anomaly - Corrosion,,INT,171852.01,1693+46,42.92,7.86,50.78,30950,Block Valve - West Canal (1518+81),17464.45,Block Valve - Hwy 33 (1819+21),12574.65,16,0.25,,52000,,16,0.04,,,,,0.3,0.2, 05:57,1170,1936,1394,1170,0.84,1.191,1935,1393,,,35.5285043,-119.7193517,458.4, INT ML,Pinhole,,,MFL/CLP,,
8436,Weld,,,171859.88,1693+54,50.78,54.25,54.25,30960,Block Valve - West Canal (1518+81),17472.32,Block Valve - Hwy 33 (1819+21),12566.79,16,0.25,,52000,,,,,,,,,,,1170,,,1170,,,,,,,35.5285042,-119.7193781,458.4,GIRTH WELD,,,,MFL/CLP,,
8437,Weld,,,171914.12,1694+08,54.25,50.7,50.7,30970,Block Valve - West Canal (1518+81),17526.56,Block Valve - Hwy 33 (1819+21),12512.54,16,0.25,,52000,,,,,,,,,,,1170,,,1170,,,,,,,35.5285033,-119.7195604,459,GIRTH WELD,,,,MFL/CLP,,
8438,Weld,,,171964.82,1694+59,50.7,50.55,50.55,30980,Block Valve - West Canal (1518+81),17577.26,Block Valve - Hwy 33 (1819+21),12461.84,16,0.25,,52000, 09:28,,,,,,,,,,1170,,,1170,,,,,,,35.5285019,-119.7197308,459.4,GIRTH WELD,,,,MFL/CLP,,
8439,Weld,,,172015.37,1695+09,50.55,50.39,50.39,30990,Block Valve - West Canal (1518+81),17627.82,Block Valve - Hwy 33 (1819+21),12411.29,16,0.25,,52000, 12:00,,,,,,,,,,1170,,,1170,,,,,,,35.5285002,-119.7199006,460,GIRTH WELD,,,,MFL/CLP,,
8440,Weld,,,172065.76,1695+60,50.39,51.35,51.35,31000,Block Valve - West Canal (1518+81),17678.2,Block Valve - Hwy 33 (1819+21),12360.9,16,0.25,,52000, 10:48,,,,,,,,,,1170,,,1170,,,,,,,35.5284992,-119.7200699,460.5,GIRTH WELD,,,,MFL/CLP,,
8441,Anomaly - Corrosion,,INT,172066.3,1695+60,0.54,50.81,51.35,31000,Block Valve - West Canal (1518+81),17678.74,Block Valve - Hwy 33 (1819+21),12360.36,16,0.25,,52000,,16,0.04,,,,,0.4,0.4, 06:02,1170,1934,1392,1170,0.84,1.19,1933,1392,,,35.5284992,-119.7200717,460.6, INT ML,Axial Slotting,,,MFL/CLP,,
8442,Weld,,,172117.11,1696+11,51.35,50.73,50.72,31010,Block Valve - West Canal (1518+81),17729.55,Block Valve - Hwy 33 (1819+21),12309.55,16,0.25,,52000, 11:40,,,,,,,,,,1170,,,1170,,,,,,,35.5284983,-119.7202424,461.4,GIRTH WELD,,,,MFL/CLP,,
8443,Weld,,,172167.83,1696+62,50.72,54.26,54.26,31020,Block Valve - West Canal (1518+81),17780.27,Block Valve - Hwy 33 (1819+21),12258.83,16,0.25,,52000,,,,,,,,,,,1170,,,1170,,,,,,,35.528497,-119.7204128,462.2,GIRTH WELD,,,,MFL/CLP,,
8444,Anomaly - Corrosion Cluster,,INT,172174.78,1696+69,6.95,47.31,54.26,31020,Block Valve - West Canal (1518+81),17787.22,Block Valve - Hwy 33 (1819+21),12251.88,16,0.25,,52000,,19,0.05,,,,,1.9,2.4, 05:31,1170,1866,1344,1170,0.871,1.148,1891,1362,,,35.5284969,-119.7204362,462.1, INT ML,General Metal Loss,,,MFL/CLP,,
8445,Anomaly - Corrosion,,INT,172175.98,1696+70,8.15,46.11,54.26,31020,Block Valve - West Canal (1518+81),17788.42,Block Valve - Hwy 33 (1819+21),12250.68,16,0.25,,52000,,22,0.06,,,,,0.9,0.9, 05:54,1170,1912,1376,1170,0.85,1.176,1906,1372,,,35.5284968,-119.7204402,462.1, INT ML,Pitting,,,MFL/CLP,,
8446,Repair - Welded sleeve begin,,,172176.33,1696+70,8.5,45.76,54.26,31020,Block Valve - West Canal (1518+81),17788.77,Block Valve - Hwy 33 (1819+21),12250.33,16,0.25,,52000,,,,,,,,,,,1170,,,1170,,,,,,,35.5284968,-119.7204414,462.1,REPAIR-SHELL START,,,,MFL/CLP,,
8447,Repair - Welded sleeve end,,,172191.65,1696+86,23.82,30.44,54.26,31020,Block Valve - West Canal (1518+81),17804.09,Block Valve - Hwy 33 (1819+21),12235.01,16,0.25,,52000,,,,,,,,,,,1170,,,1170,,,,,,,35.5284965,-119.7204929,462.1,REPAIR-SHELL END,,,,MFL/CLP,,
8448,Anomaly - Corrosion,,INT,172219.08,1697+13,51.25,3.01,54.26,31020,Block Valve - West Canal (1518+81),17831.52,Block Valve - Hwy 33 (1819+21),12207.58,16,0.25,,52000,,15,0.04,,,,,0.4,0.4, 06:00,1170,1935,1393,1170,0.84,1.191,1934,1393,,,35.5284954,-119.720585,462.4, INT ML,Circumferential Slotting,,,MFL/CLP,,
8449,Weld,,,172222.09,1697+16,54.26,50.48,50.48,31030,Block Valve - West Canal (1518+81),17834.53,Block Valve - Hwy 33 (1819+21),12204.57,16,0.25,,52000, 10:56,,,,,,,,,,1170,,,1170,,,,,,,35.5284953,-119.7205951,462.5,GIRTH WELD,,,,MFL/CLP,,
8450,Anomaly - Corrosion,,INT,172230.71,1697+25,8.62,41.87,50.48,31030,Block Valve - West Canal (1518+81),17843.15,Block Valve - Hwy 33 (1819+21),12195.96,16,0.25,,52000,,17,0.04,,,,,0.5,0.6, 05:59,1170,1931,1390,1170,0.842,1.188,1930,1389,,,35.5284948,-119.7206241,462.6, INT ML,Pitting,,,MFL/CLP,,
8451,Weld,,,172272.57,1697+67,50.48,50.7,50.7,31040,Block Valve - West Canal (1518+81),17885.01,Block Valve - Hwy 33 (1819+21),12154.09,16,0.25,,52000, 02:40,,,,,,,,,,1170,,,1170,,,,,,,35.5284931,-119.7207647,463,GIRTH WELD,,,,MFL/CLP,,
8452,Anomaly - Corrosion,,INT,172315.29,1698+09,42.72,7.98,50.7,31040,Block Valve - West Canal (1518+81),17927.73,Block Valve - Hwy 33 (1819+21),12111.37,16,0.25,,52000,,15,0.04,,,,,0.7,0.7, 05:54,1170,1928,1388,1170,0.843,1.187,1926,1387,,,35.528492,-119.7209083,463.4, INT ML,Pitting,,,MFL/CLP,,
8453,Weld,,,172323.27,1698+17,50.7,51.75,51.75,31050,Block Valve - West Canal (1518+81),17935.71,Block Valve - Hwy 33 (1819+21),12103.39,16,0.25,,52000, 11:44,,,,,,,,,,1170,,,1170,,,,,,,35.5284917,-119.7209351,463.4,GIRTH WELD,,,,MFL/CLP,,
8454,Anomaly - Corrosion,,INT,172331.07,1698+25,7.8,43.95,51.75,31050,Block Valve - West Canal (1518+81),17943.51,Block Valve - Hwy 33 (1819+21),12095.59,16,0.25,,52000,,16,0.04,,,,,0.6,0.7, 05:43,1170,1929,1389,1170,0.843,1.187,1927,1387,,,35.5284914,-119.7209613,463.4, INT ML,Pitting,,,MFL/CLP,,
8455,Weld,,,172375.02,1698+69,51.75,50.32,50.32,31060,Block Valve - West Canal (1518+81),17987.46,Block Valve - Hwy 33 (1819+21),12051.64,16,0.25,,52000, 10:28,,,,,,,,,,1170,,,1170,,,,,,,35.5284899,-119.721109,463.8,GIRTH WELD,,,,MFL/CLP,,
8456,Weld,,,172425.34,1699+19,50.32,54.16,54.16,31070,Block Valve - West Canal (1518+81),18037.78,Block Valve - Hwy 33 (1819+21),12001.33,16,0.25,,52000, 11:48,,,,,,,,,,1170,,,1170,,,,,,,35.5284883,-119.721278,464,GIRTH WELD,,,,MFL/CLP,,
8457,Weld,,,172479.5,1699+73,54.16,54.25,54.25,31080,Block Valve - West Canal (1518+81),18091.94,Block Valve - Hwy 33 (1819+21),11947.17,16,0.25,,52000, 02:00,,,,,,,,,,1170,,,1170,,,,,,,35.5284873,-119.72146,464.2,GIRTH WELD,,,,MFL/CLP,,
8458,Weld,,,172533.74,1700+28,54.25,51.01,51.02,31090,Block Valve - West Canal (1518+81),18146.18,Block Valve - Hwy 33 (1819+21),11892.92,16,0.25,,52000, 11:56,,,,,,,,,,1170,,,1170,,,,,,,35.5284852,-119.7216423,464.7,GIRTH WELD,,,,MFL/CLP,,
8459,Weld,,,172584.76,1700+79,51.02,51.21,51.21,31100,Block Valve - West Canal (1518+81),18197.2,Block Valve - Hwy 33 (1819+21),11841.9,16,0.25,,52000, 12:28,,,,,,,,,,1170,,,1170,,,,,,,35.5284833,-119.7218137,465.1,GIRTH WELD,,,,MFL/CLP,,
8460,Weld,,,172635.97,1701+30,51.21,54.43,54.43,31110,Block Valve - West Canal (1518+81),18248.41,Block Valve - Hwy 33 (1819+21),11790.7,16,0.25,,52000,,,,,,,,,,,1170,,,1170,,,,,,,35.5284817,-119.7219858,465.4,GIRTH WELD,,,,MFL/CLP,,
8461,Weld,,,172690.39,1701+84,54.43,57.44,57.44,31120,Block Valve - West Canal (1518+81),18302.84,Block Valve - Hwy 33 (1819+21),11736.27,16,0.25,,52000, 12:28,,,,,,,,,,1170,,,1170,,,,,,,35.5284798,-119.7221686,465.7,GIRTH WELD,,,,MFL/CLP,,
8462,Anomaly - Corrosion,,INT,172728.42,1702+22,38.03,19.42,57.44,31120,Block Valve - West Canal (1518+81),18340.86,Block Valve - Hwy 33 (1819+21),11698.24,16,0.25,,52000,,16,0.04,,,,,0.5,0.6, 05:52,1170,1932,1391,1170,0.841,1.189,1931,1391,,,35.5284786,-119.7222964,466, INT ML,Pitting,,,MFL/CLP,,
8463,Anomaly - Corrosion,,INT,172745.03,1702+39,54.64,2.81,57.44,31120,Block Valve - West Canal (1518+81),18357.47,Block Valve - Hwy 33 (1819+21),11681.63,16,0.25,,52000,,17,0.04,,,,,0.6,0.7, 06:01,1170,1929,1389,1170,0.843,1.187,1927,1388,,,35.5284781,-119.7223522,466.1, INT ML,Pitting,,,MFL/CLP,,
8464,Anomaly - Corrosion,,INT,172746.47,1702+40,56.08,1.37,57.44,31120,Block Valve - West Canal (1518+81),18358.91,Block Valve - Hwy 33 (1819+21),11680.19,16,0.25,,52000,,15,0.04,,,,,0.5,0.7, 06:02,1170,1932,1391,1170,0.841,1.189,1931,1390,,,35.5284781,-119.7223571,466.1, INT ML,Pitting,,,MFL/CLP,,
8465,Anomaly - Corrosion Cluster,,INT,172747.19,1702+41,56.79,0.65,57.44,31120,Block Valve - West Canal (1518+81),18359.63,Block Valve - Hwy 33 (1819+21),11679.48,16,0.25,,52000,,16,0.04,,,,,1.9,0.5, 06:01,1170,1877,1352,1170,0.866,1.155,1904,1371,,,35.5284781,-119.7223595,466.1, INT ML,Axial Grooving,,,MFL/CLP,,
8466,Weld,,,172747.84,1702+42,57.44,61.24,61.24,31130,Block Valve - West Canal (1518+81),18360.28,Block Valve - Hwy 33 (1819+21),11678.83,16,0.25,,52000, 02:16,,,,,,,,,,1170,,,1170,,,,,,,35.528478,-119.7223616,466.1,GIRTH WELD,,,,MFL/CLP,,
8467,Weld,,,172809.08,1703+03,61.24,50.88,50.88,31140,Block Valve - West Canal (1518+81),18421.52,Block Valve - Hwy 33 (1819+21),11617.59,16,0.25,,52000, 12:12,,,,,,,,,,1170,,,1170,,,,,,,35.5284763,-119.7225674,466.7,GIRTH WELD,,,,MFL/CLP,,
8468,Weld,,,172859.95,1703+54,50.88,54.45,54.45,31150,Block Valve - West Canal (1518+81),18472.4,Block Valve - Hwy 33 (1819+21),11566.71,16,0.25,,52000, 11:24,,,,,,,,,,1170,,,1170,,,,,,,35.5284741,-119.7227384,467.1,GIRTH WELD,,,,MFL/CLP,,
8469,Weld,,,172914.4,1704+08,54.45,54.37,54.37,31160,Block Valve - West Canal (1518+81),18526.84,Block Valve - Hwy 33 (1819+21),11512.26,16,0.25,,52000, 01:24,,,,,,,,,,1170,,,1170,,,,,,,35.5284726,-119.7229213,467.6,GIRTH WELD,,,,MFL/CLP,,
8470,Weld,,,172968.77,1704+63,54.37,50.19,50.19,31170,Block Valve - West Canal (1518+81),18581.21,Block Valve - Hwy 33 (1819+21),11457.89,16,0.25,,52000, 11:28,,,,,,,,,,1170,,,1170,,,,,,,35.5284709,-119.723104,468,GIRTH WELD,,,,MFL/CLP,,
8471,Weld,,,173018.96,1705+13,50.19,50.89,50.89,31180,Block Valve - West Canal (1518+81),18631.4,Block Valve - Hwy 33 (1819+21),11407.7,16,0.25,,52000, 10:24,,,,,,,,,,1170,,,1170,,,,,,,35.5284691,-119.7232726,468.4,GIRTH WELD,,,,MFL/CLP,,
8472,Weld,,,173069.85,1705+64,50.89,50.7,50.7,31190,Block Valve - West Canal (1518+81),18682.29,Block Valve - Hwy 33 (1819+21),11356.81,16,0.25,,52000, 11:52,,,,,,,,,,1170,,,1170,,,,,,,35.5284673,-119.7234436,468.8,GIRTH WELD,,,,MFL/CLP,,
8473,Anomaly - Corrosion,,INT,173108.74,1706+03,38.89,11.81,50.7,31190,Block Valve - West Canal (1518+81),18721.18,Block Valve - Hwy 33 (1819+21),11317.92,16,0.25,,52000,,17,0.04,,,,,0.6,0.7, 05:28,1170,1930,1390,1170,0.842,1.188,1928,1389,,,35.5284659,-119.7235743,469.1, INT ML,Pitting,,,MFL/CLP,,
8474,Weld,,,173120.55,1706+15,50.7,57.42,57.42,31200,Block Valve - West Canal (1518+81),18732.99,Block Valve - Hwy 33 (1819+21),11306.11,16,0.25,,52000, 10:16,,,,,,,,,,1170,,,1170,,,,,,,35.5284656,-119.7236139,469.1,GIRTH WELD,,,,MFL/CLP,,
8475,Weld,,,173177.97,1706+72,57.42,59.62,59.62,31210,Block Valve - West Canal (1518+81),18790.41,Block Valve - Hwy 33 (1819+21),11248.69,16,0.25,,52000,,,,,,,,,,,1170,,,1170,,,,,,,35.528464,-119.7238069,469.6,GIRTH WELD,,,,MFL/CLP,,
8476,Anomaly - Corrosion,,INT,173181.43,1706+75,3.46,56.16,59.62,31210,Block Valve - West Canal (1518+81),18793.87,Block Valve - Hwy 33 (1819+21),11245.23,16,0.25,,52000,,23,0.06,,,,,0.4,0.6, 04:14,1170,1931,1390,1170,0.842,1.188,1929,1389,,,35.5284639,-119.7238185,469.7,*INT ML,Pitting,,,MFL/CLP,,
8477,Weld,,,173237.59,1707+32,59.62,59.6,59.6,31220,Block Valve - West Canal (1518+81),18850.03,Block Valve - Hwy 33 (1819+21),11189.07,16,0.25,,52000, 10:24,,,,,,,,,,1170,,,1170,,,,,,,35.5284624,-119.7240072,470.1,GIRTH WELD,,,,MFL/CLP,,
8478,Anomaly - Corrosion Cluster,,INT,173239.35,1707+33,1.76,57.84,59.6,31220,Block Valve - West Canal (1518+81),18851.79,Block Valve - Hwy 33 (1819+21),11187.31,16,0.25,,52000,,17,0.04,,,,,1,0.5, 05:58,1170,1914,1378,1170,0.849,1.178,1918,1381,,,35.5284623,-119.7240131,470.1, INT ML,Axial Grooving,,,MFL/CLP,,
8479,Anomaly - Corrosion,,INT,173274.5,1707+68,36.9,22.7,59.6,31220,Block Valve - West Canal (1518+81),18886.94,Block Valve - Hwy 33 (1819+21),11152.17,16,0.25,,52000,,15,0.04,,,,,0.5,0.5, 05:58,1170,1932,1391,1170,0.841,1.189,1931,1390,,,35.5284613,-119.7241312,470.3, INT ML,Pitting,,,MFL/CLP,,
8480,Anomaly - Corrosion,,INT,173275.39,1707+69,37.8,21.8,59.6,31220,Block Valve - West Canal (1518+81),18887.84,Block Valve - Hwy 33 (1819+21),11151.27,16,0.25,,52000,,18,0.05,,,,,0.5,0.5, 06:02,1170,1931,1390,1170,0.842,1.188,1929,1389,,,35.5284613,-119.7241342,470.3, INT ML,Pitting,,,MFL/CLP,,
8481,Anomaly - Corrosion,,INT,173284.34,1707+78,46.75,12.85,59.6,31220,Block Valve - West Canal (1518+81),18896.78,Block Valve - Hwy 33 (1819+21),11142.32,16,0.25,,52000,,16,0.04,,,,,0.5,0.4, 06:02,1170,1931,1391,1170,0.841,1.189,1930,1390,,,35.5284611,-119.7241643,470.4, INT ML,Pitting,,,MFL/CLP,,
8482,Weld,,,173297.19,1707+91,59.6,59.48,59.48,31230,Block Valve - West Canal (1518+81),18909.63,Block Valve - Hwy 33 (1819+21),11129.47,16,0.25,,52000, 02:20,,,,,,,,,,1170,,,1170,,,,,,,35.5284608,-119.7242075,470.5,GIRTH WELD,,,,MFL/CLP,,
8483,Anomaly - Corrosion,,INT,173317.8,1708+12,20.61,38.87,59.48,31230,Block Valve - West Canal (1518+81),18930.24,Block Valve - Hwy 33 (1819+21),11108.86,16,0.25,,52000,,18,0.05,,,,,0.2,0.2, 06:00,1170,1936,1394,1170,0.839,1.191,1936,1394,,,35.5284604,-119.7242767,470.8, INT ML,Pinhole,,,MFL/CLP,,
8484,Weld,,,173356.67,1708+51,59.48,59.71,59.71,31240,Block Valve - West Canal (1518+81),18969.11,Block Valve - Hwy 33 (1819+21),11069.99,16,0.25,,52000, 11:20,,,,,,,,,,1170,,,1170,,,,,,,35.5284595,-119.7244073,471.3,GIRTH WELD,,,,MFL/CLP,,
8485,Weld,,,173416.38,1709+10,59.71,55.43,55.43,31250,Block Valve - West Canal (1518+81),19028.82,Block Valve - Hwy 33 (1819+21),11010.28,16,0.25,,52000, 02:16,,,,,,,,,,1170,,,1170,,,,,,,35.5284576,-119.7246079,471.8,GIRTH WELD,,,,MFL/CLP,,
8486,Weld,,,173471.81,1709+66,55.43,59.61,59.61,31260,Block Valve - West Canal (1518+81),19084.25,Block Valve - Hwy 33 (1819+21),10954.85,16,0.25,,52000,,,,,,,,,,,1170,,,1170,,,,,,,35.5284562,-119.7247942,472.8,GIRTH WELD,,,,MFL/CLP,,
8487,Weld,,,173531.42,1710+25,59.61,59.81,59.81,31270,Block Valve - West Canal (1518+81),19143.87,Block Valve - Hwy 33 (1819+21),10895.24,16,0.25,,52000, 10:44,,,,,,,,,,1170,,,1170,,,,,,,35.5284549,-119.7249945,473.8,GIRTH WELD,,,,MFL/CLP,,
8488,Weld,,,173591.23,1710+85,59.81,53.33,53.33,31280,Block Valve - West Canal (1518+81),19203.68,Block Valve - Hwy 33 (1819+21),10835.43,16,0.25,,52000, 12:32,,,,,,,,,,1170,,,1170,,,,,,,35.5284542,-119.7251954,474.6,GIRTH WELD,,,,MFL/CLP,,
8489,Weld,,,173644.56,1711+39,53.33,56.75,56.75,31290,Block Valve - West Canal (1518+81),19257.01,Block Valve - Hwy 33 (1819+21),10782.1,16,0.25,,52000, 11:12,,,,,,,,,,1170,,,1170,,,,,,,35.528453,-119.7253746,475.2,GIRTH WELD,,,,MFL/CLP,,
8490,Anomaly - Corrosion,,INT,173676.48,1711+70,31.92,24.83,56.75,31290,Block Valve - West Canal (1518+81),19288.92,Block Valve - Hwy 33 (1819+21),10750.18,16,0.25,,52000,,19,0.05,,,,,0.3,0.4, 06:07,1170,1935,1393,1170,0.84,1.191,1934,1393,,,35.5284513,-119.7254818,474.9, INT ML,Pinhole,,,MFL/CLP,,
8491,Anomaly - Corrosion Cluster,,INT,173679.9,1711+74,35.34,21.41,56.75,31290,Block Valve - West Canal (1518+81),19292.34,Block Valve - Hwy 33 (1819+21),10746.76,16,0.25,,52000,,17,0.04,,,,,3.9,1.3, 05:24,1170,1799,1295,1170,0.903,1.107,1873,1349,,,35.5284511,-119.7254933,474.9, INT ML,General Metal Loss,,,MFL/CLP,,
8492,Anomaly - Corrosion,,INT,173680.35,1711+74,35.78,20.96,56.75,31290,Block Valve - West Canal (1518+81),19292.79,Block Valve - Hwy 33 (1819+21),10746.31,16,0.25,,52000,,23,0.06,,,,,0.4,0.6, 05:11,1170,1933,1392,1170,0.841,1.19,1932,1391,,,35.528451,-119.7254948,474.9, INT ML,Circumferential Slotting,,,MFL/CLP,,
8493,Anomaly - Corrosion,,INT,173682.33,1711+76,37.76,18.98,56.75,31290,Block Valve - West Canal (1518+81),19294.77,Block Valve - Hwy 33 (1819+21),10744.33,16,0.25,,52000,,15,0.04,,,,,0.4,0.5, 06:26,1170,1933,1392,1170,0.841,1.19,1933,1392,,,35.5284509,-119.7255014,474.8, INT ML,Pitting,,,MFL/CLP,,
8494,Anomaly - Corrosion,,INT,173690,1711+84,45.44,11.31,56.75,31290,Block Valve - West Canal (1518+81),19302.44,Block Valve - Hwy 33 (1819+21),10736.66,16,0.25,,52000,,15,0.04,,,,,0.4,0.3, 04:55,1170,1934,1393,1170,0.84,1.19,1933,1392,,,35.5284504,-119.7255272,474.7, INT ML,Axial Slotting,,,MFL/CLP,,
8495,Anomaly - Corrosion,,INT,173690.07,1711+84,45.51,11.24,56.75,31290,Block Valve - West Canal (1518+81),19302.51,Block Valve - Hwy 33 (1819+21),10736.59,16,0.25,,52000,,15,0.04,,,,,1.2,0.8, 05:29,1170,1911,1376,1170,0.85,1.176,1906,1372,,,35.5284504,-119.7255275,474.7, INT ML,Pitting,,,MFL/CLP,,
8496,Anomaly - Corrosion Cluster,,INT,173691.94,1711+86,47.38,9.37,56.75,31290,Block Valve - West Canal (1518+81),19304.38,Block Valve - Hwy 33 (1819+21),10734.72,16,0.25,,52000,,17,0.04,,,,,1.3,0.7, 06:06,1170,1900,1368,1170,0.855,1.169,1916,1379,,,35.5284503,-119.7255337,474.7, INT ML,Axial Grooving,,,MFL/CLP,,
8497,Anomaly - Corrosion Cluster,,INT,173692.77,1711+87,48.21,8.54,56.75,31290,Block Valve - West Canal (1518+81),19305.21,Block Valve - Hwy 33 (1819+21),10733.89,16,0.25,,52000,,15,0.04,,,,,1.5,2.5, 05:13,1170,1899,1367,1170,0.856,1.169,1895,1364,,,35.5284503,-119.7255365,474.7, INT ML,General Metal Loss,,,MFL/CLP,,
8498,Repair - Welded sleeve begin,,,173696.06,1711+90,51.5,5.25,56.75,31290,Block Valve - West Canal (1518+81),19308.5,Block Valve - Hwy 33 (1819+21),10730.6,16,0.25,,52000,,,,,,,,,,,1170,,,1170,,,,,,,35.5284501,-119.7255476,474.6,REPAIR-SHELL START,,,,MFL/CLP,,
8499,Weld,,,173701.31,1711+95,56.75,59.84,59.84,31300,Block Valve - West Canal (1518+81),19313.75,Block Valve - Hwy 33 (1819+21),10725.35,16,0.25,,52000,,,,,,,,,,,1170,,,1170,,,,,,,35.5284498,-119.7255652,474.6,GIRTH WELD,,,,MFL/CLP,,
