Repository: kerbergr/datadump

File: MLCompare/bin/Debug/netcoreapp3.1/ex2/oldAug12_final.csv (part 59 of 64)
74,Anomaly - Corrosion,,INT,1110.35,11+13,40.81,19.61,60.43,240,Launch Valve - Rio Bravo Station (0+00),1110.35,Block Valve  BV 7.14 (377+16),36530.18,16,0.25,,52000,,15,0.04,,,,,0.3,0.4, 05:55,1170,1935,1393,1170,0.84,1.191,1935,1393,,,35.4366554,-119.2694426,320.4, INT ML,Pinhole,,,MFL/CLP,,
75,Weld,,,1129.97,11+32,60.43,60.31,60.31,250,Launch Valve - Rio Bravo Station (0+00),1129.97,Block Valve  BV 7.14 (377+16),36510.56,16,0.25,,52000, 02:04,,,,,,,,,,1170,,,1170,,,,,,,35.4367093,-119.2694419,320.8,GIRTH WELD,,,,MFL/CLP,,
76,Anomaly - Corrosion,,INT,1188.08,11+90,58.11,2.2,60.31,250,Launch Valve - Rio Bravo Station (0+00),1188.08,Block Valve  BV 7.14 (377+16),36452.45,16,0.25,,52000,,16,0.04,,,,,0.3,0.4, 05:46,1170,1935,1393,1170,0.84,1.191,1935,1393,,,35.436869,-119.2694407,321.6, INT ML,Pinhole,,,MFL/CLP,,
77,Weld,,,1190.28,11+93,60.31,60.3,60.3,260,Launch Valve - Rio Bravo Station (0+00),1190.28,Block Valve  BV 7.14 (377+16),36450.26,16,0.25,,52000, 11:48,,,,,,,,,,1170,,,1170,,,,,,,35.436875,-119.2694407,321.6,GIRTH WELD,,,,MFL/CLP,,
8500,Repair - Welded sleeve end,,,173709.44,1712+03,8.13,51.71,59.84,31300,Block Valve - West Canal (1518+81),19321.88,Block Valve - Hwy 33 (1819+21),10717.22,16,0.25,,52000,,,,,,,,,,,1170,,,1170,,,,,,,35.5284494,-119.7255925,474.6,REPAIR-SHELL END,,,,MFL/CLP,,
8501,Anomaly - Corrosion,,INT,173734.97,1712+29,33.66,26.18,59.84,31300,Block Valve - West Canal (1518+81),19347.41,Block Valve - Hwy 33 (1819+21),10691.69,16,0.25,,52000,,16,0.04,,,,,0.5,0.4, 06:11,1170,1931,1391,1170,0.841,1.189,1930,1390,,,35.5284484,-119.7256783,474.9, INT ML,Pitting,,,MFL/CLP,,
8502,Weld,,,173761.15,1712+55,59.84,59.65,59.65,31310,Block Valve - West Canal (1518+81),19373.59,Block Valve - Hwy 33 (1819+21),10665.51,16,0.25,,52000, 10:04,,,,,,,,,,1170,,,1170,,,,,,,35.5284474,-119.7257663,475.4,GIRTH WELD,,,,MFL/CLP,,
8503,Anomaly - Corrosion,,INT,173773.63,1712+68,12.48,47.18,59.65,31310,Block Valve - West Canal (1518+81),19386.07,Block Valve - Hwy 33 (1819+21),10653.04,16,0.25,,52000,,15,0.04,,,,,0.5,0.6, 05:38,1170,1933,1392,1170,0.841,1.189,1932,1391,,,35.528447,-119.7258082,475.5, INT ML,Pitting,,,MFL/CLP,,
8504,Weld,,,173820.8,1713+15,59.65,59.66,59.66,31320,Block Valve - West Canal (1518+81),19433.24,Block Valve - Hwy 33 (1819+21),10605.86,16,0.25,,52000, 01:12,,,,,,,,,,1170,,,1170,,,,,,,35.528446,-119.7259667,476.1,GIRTH WELD,,,,MFL/CLP,,
8505,Anomaly - Corrosion,,INT,173835.14,1713+29,14.34,45.32,59.66,31320,Block Valve - West Canal (1518+81),19447.59,Block Valve - Hwy 33 (1819+21),10591.52,16,0.25,,52000,,20,0.05,,,,,0.5,0.6, 05:59,1170,1930,1389,1170,0.842,1.187,1928,1388,,,35.5284458,-119.7260149,476.2, INT ML,Pitting,,,MFL/CLP,,
8506,Weld,,,173880.46,1713+74,59.66,59.25,59.25,31330,Block Valve - West Canal (1518+81),19492.9,Block Valve - Hwy 33 (1819+21),10546.2,16,0.25,,52000, 10:28,,,,,,,,,,1170,,,1170,,,,,,,35.5284449,-119.7261672,476.5,GIRTH WELD,,,,MFL/CLP,,
8507,Anomaly - Corrosion,,INT,173907.63,1714+02,27.17,32.08,59.25,31330,Block Valve - West Canal (1518+81),19520.07,Block Valve - Hwy 33 (1819+21),10519.03,16,0.25,,52000,,17,0.04,,,,,0.5,0.6, 06:08,1170,1931,1390,1170,0.842,1.188,1930,1389,,,35.5284442,-119.7262585,476.7, INT ML,Pitting,,,MFL/CLP,,
8508,Anomaly - Corrosion,,INT,173926.02,1714+20,45.56,13.69,59.25,31330,Block Valve - West Canal (1518+81),19538.46,Block Valve - Hwy 33 (1819+21),10500.64,16,0.25,,52000,,15,0.04,,,,,0.6,0.6, 05:49,1170,1931,1390,1170,0.842,1.188,1930,1389,,,35.5284435,-119.7263202,476.9, INT ML,Pitting,,,MFL/CLP,,
8509,Anomaly - Corrosion,,INT,173930.23,1714+24,49.77,9.48,59.25,31330,Block Valve - West Canal (1518+81),19542.67,Block Valve - Hwy 33 (1819+21),10496.43,16,0.25,,52000,,16,0.04,,,,,0.9,0.7, 06:06,1170,1921,1383,1170,0.846,1.182,1918,1381,,,35.5284434,-119.7263344,477, INT ML,Pitting,,,MFL/CLP,,
8510,Weld,,,173939.71,1714+34,59.25,59.27,59.27,31340,Block Valve - West Canal (1518+81),19552.15,Block Valve - Hwy 33 (1819+21),10486.95,16,0.25,,52000, 02:04,,,,,,,,,,1170,,,1170,,,,,,,35.528443,-119.7263662,477.1,GIRTH WELD,,,,MFL/CLP,,
8511,Anomaly - Corrosion,,INT,173953.69,1714+48,13.98,45.29,59.27,31340,Block Valve - West Canal (1518+81),19566.13,Block Valve - Hwy 33 (1819+21),10472.97,16,0.25,,52000,,15,0.04,,,,,0.7,0.8, 06:08,1170,1928,1388,1170,0.843,1.187,1926,1387,,,35.5284426,-119.7264132,477.2, INT ML,Pitting,,,MFL/CLP,,
8512,Anomaly - Corrosion,,INT,173961.93,1714+56,22.22,37.04,59.27,31340,Block Valve - West Canal (1518+81),19574.37,Block Valve - Hwy 33 (1819+21),10464.73,16,0.25,,52000,,17,0.04,,,,,0.5,0.4, 06:18,1170,1932,1391,1170,0.841,1.189,1931,1390,,,35.5284424,-119.7264409,477.3, INT ML,Pitting,,,MFL/CLP,,
8513,Anomaly - Corrosion,,INT,173976.68,1714+71,36.98,22.29,59.27,31340,Block Valve - West Canal (1518+81),19589.12,Block Valve - Hwy 33 (1819+21),10449.98,16,0.25,,52000,,17,0.04,,,,,0.5,0.5, 06:07,1170,1932,1391,1170,0.841,1.189,1931,1390,,,35.528442,-119.7264905,477.4, INT ML,Pitting,,,MFL/CLP,,
8514,Weld,,,173998.97,1714+93,59.27,59.76,59.76,31350,Block Valve - West Canal (1518+81),19611.41,Block Valve - Hwy 33 (1819+21),10427.69,16,0.25,,52000, 10:04,,,,,,,,,,1170,,,1170,,,,,,,35.5284412,-119.7265654,477.6,GIRTH WELD,,,,MFL/CLP,,
8515,Weld,,,174058.74,1715+53,59.76,59.81,59.81,31360,Block Valve - West Canal (1518+81),19671.18,Block Valve - Hwy 33 (1819+21),10367.92,16,0.25,,52000, 01:36,,,,,,,,,,1170,,,1170,,,,,,,35.5284395,-119.7267662,478,GIRTH WELD,,,,MFL/CLP,,
8516,Weld,,,174118.54,1716+13,59.81,59.72,59.72,31370,Block Valve - West Canal (1518+81),19730.98,Block Valve - Hwy 33 (1819+21),10308.12,16,0.25,,52000, 10:00,,,,,,,,,,1170,,,1170,,,,,,,35.5284378,-119.7269671,478.5,GIRTH WELD,,,,MFL/CLP,,
8517,Anomaly - Corrosion Cluster,,INT,174126.59,1716+21,8.05,51.67,59.72,31370,Block Valve - West Canal (1518+81),19739.03,Block Valve - Hwy 33 (1819+21),10300.07,16,0.25,,52000,,15,0.04,,,,,1.2,0.7, 05:48,1170,1910,1375,1170,0.851,1.175,1914,1378,,,35.5284375,-119.7269942,478.5, INT ML,Pitting,,,MFL/CLP,,
8518,Anomaly - Corrosion,,INT,174140.5,1716+35,21.96,37.76,59.72,31370,Block Valve - West Canal (1518+81),19752.94,Block Valve - Hwy 33 (1819+21),10286.16,16,0.25,,52000,,15,0.04,,,,,0.8,1, 05:56,1170,1924,1385,1170,0.845,1.184,1921,1383,,,35.5284371,-119.7270409,478.6, INT ML,Pitting,,,MFL/CLP,,
8519,Weld,,,174178.26,1716+72,59.72,59.67,59.67,31380,Block Valve - West Canal (1518+81),19790.7,Block Valve - Hwy 33 (1819+21),10248.4,16,0.25,,52000,,,,,,,,,,,1170,,,1170,,,,,,,35.5284361,-119.7271678,479,GIRTH WELD,,,,MFL/CLP,,
8520,Anomaly - Corrosion,,INT,174178.88,1716+73,0.62,59.05,59.67,31380,Block Valve - West Canal (1518+81),19791.32,Block Valve - Hwy 33 (1819+21),10247.78,16,0.25,,52000,,17,0.04,,,,,0.4,0.4, 06:07,1170,1933,1392,1170,0.841,1.189,1932,1391,,,35.5284361,-119.7271698,479, INT ML,Pitting,,,MFL/CLP,,
8521,Anomaly - Corrosion,,INT,174193.28,1716+87,15.02,44.65,59.67,31380,Block Valve - West Canal (1518+81),19805.72,Block Valve - Hwy 33 (1819+21),10233.38,16,0.25,,52000,,19,0.05,,,,,0.7,0.6, 06:03,1170,1925,1386,1170,0.844,1.185,1923,1384,,,35.5284356,-119.7272182,479.1, INT ML,Pitting,,,MFL/CLP,,
8522,Weld,,,174237.93,1717+32,59.67,56.34,56.34,31390,Block Valve - West Canal (1518+81),19850.37,Block Valve - Hwy 33 (1819+21),10188.73,16,0.25,,52000, 10:20,,,,,,,,,,1170,,,1170,,,,,,,35.5284341,-119.7273682,479.4,GIRTH WELD,,,,MFL/CLP,,
8523,Anomaly - Corrosion Cluster,,INT,174243.54,1717+38,5.61,50.73,56.34,31390,Block Valve - West Canal (1518+81),19855.98,Block Valve - Hwy 33 (1819+21),10183.12,16,0.25,,52000,,18,0.05,,,,,0.6,2, 06:00,1170,1928,1388,1170,0.843,1.187,1926,1387,,,35.528434,-119.7273871,479.5, INT ML,Circumferential Grooving,,,MFL/CLP,,
8524,Anomaly - Corrosion,,INT,174252.49,1717+47,14.56,41.77,56.34,31390,Block Valve - West Canal (1518+81),19864.93,Block Valve - Hwy 33 (1819+21),10174.17,16,0.25,,52000,,16,0.04,,,,,0.5,0.6, 06:10,1170,1931,1391,1170,0.841,1.189,1930,1390,,,35.5284337,-119.7274172,479.6, INT ML,Pitting,,,MFL/CLP,,
8525,Anomaly - Corrosion,,INT,174273.85,1717+68,35.92,20.41,56.34,31390,Block Valve - West Canal (1518+81),19886.29,Block Valve - Hwy 33 (1819+21),10152.81,16,0.25,,52000,,15,0.04,,,,,0.4,0.4, 06:14,1170,1933,1392,1170,0.841,1.19,1933,1392,,,35.5284332,-119.7274889,479.8, INT ML,Axial Slotting,,,MFL/CLP,,
8526,Anomaly - Corrosion,,INT,174287.93,1717+82,50,6.34,56.34,31390,Block Valve - West Canal (1518+81),19900.37,Block Valve - Hwy 33 (1819+21),10138.73,16,0.25,,52000,,18,0.05,,,,,0.5,0.5, 06:11,1170,1931,1390,1170,0.842,1.188,1929,1389,,,35.5284329,-119.7275362,480, INT ML,Pitting,,,MFL/CLP,,
8527,Weld,,,174294.26,1717+88,56.34,56.33,56.33,31400,Block Valve - West Canal (1518+81),19906.7,Block Valve - Hwy 33 (1819+21),10132.4,16,0.25,,52000,,,,,,,,,,,1170,,,1170,,,,,,,35.5284328,-119.7275575,480,GIRTH WELD,,,,MFL/CLP,,
8528,Anomaly - Corrosion,,INT,174320.8,1718+15,26.54,29.79,56.33,31400,Block Valve - West Canal (1518+81),19933.24,Block Valve - Hwy 33 (1819+21),10105.86,16,0.25,,52000,,19,0.05,,,,,0.6,0.6, 06:08,1170,1929,1389,1170,0.843,1.187,1927,1388,,,35.5284323,-119.7276467,480.2, INT ML,Pitting,,,MFL/CLP,,
8529,Anomaly - Corrosion,,INT,174346.91,1718+41,52.65,3.68,56.33,31400,Block Valve - West Canal (1518+81),19959.35,Block Valve - Hwy 33 (1819+21),10079.75,16,0.25,,52000,,17,0.04,,,,,0.6,0.5, 06:04,1170,1930,1390,1170,0.842,1.188,1928,1389,,,35.5284316,-119.7277345,480.5, INT ML,Pitting,,,MFL/CLP,,
8530,Anomaly - Corrosion,,INT,174347.9,1718+42,53.64,2.68,56.33,31400,Block Valve - West Canal (1518+81),19960.34,Block Valve - Hwy 33 (1819+21),10078.76,16,0.25,,52000,,15,0.04,,,,,0.4,0.3, 05:58,1170,1933,1392,1170,0.841,1.19,1933,1392,,,35.5284316,-119.7277378,480.5, INT ML,Axial Slotting,,,MFL/CLP,,
8531,Anomaly - Corrosion,,INT,174350.23,1718+44,55.97,0.36,56.33,31400,Block Valve - West Canal (1518+81),19962.67,Block Valve - Hwy 33 (1819+21),10076.43,16,0.25,,52000,,16,0.04,,,,,0.5,0.4, 05:39,1170,1932,1391,1170,0.841,1.189,1931,1391,,,35.5284315,-119.7277456,480.5, INT ML,Axial Slotting,,,MFL/CLP,,
8532,Weld,,,174350.59,1718+45,56.33,59.18,59.19,31410,Block Valve - West Canal (1518+81),19963.03,Block Valve - Hwy 33 (1819+21),10076.07,16,0.25,,52000, 11:16,,,,,,,,,,1170,,,1170,,,,,,,35.5284315,-119.7277468,480.5,GIRTH WELD,,,,MFL/CLP,,
8533,Anomaly - Corrosion,,INT,174354.53,1718+49,3.95,55.24,59.19,31410,Block Valve - West Canal (1518+81),19966.98,Block Valve - Hwy 33 (1819+21),10072.13,16,0.25,,52000,,16,0.04,,,,,1.3,0.6, 06:00,1170,1904,1371,1170,0.853,1.172,1898,1366,,,35.5284313,-119.7277601,480.5, INT ML,Axial Grooving,,,MFL/CLP,,
8534,Anomaly - Corrosion,,INT,174364.48,1718+59,13.89,45.29,59.19,31410,Block Valve - West Canal (1518+81),19976.92,Block Valve - Hwy 33 (1819+21),10062.18,16,0.25,,52000,,16,0.04,,,,,0.5,0.5, 06:02,1170,1931,1391,1170,0.841,1.189,1930,1390,,,35.528431,-119.7277935,480.6, INT ML,Pitting,,,MFL/CLP,,
8535,Anomaly - Corrosion,,INT,174366.99,1718+61,16.4,42.78,59.19,31410,Block Valve - West Canal (1518+81),19979.43,Block Valve - Hwy 33 (1819+21),10059.67,16,0.25,,52000,,18,0.05,,,,,0.5,0.5, 06:03,1170,1932,1391,1170,0.841,1.189,1930,1390,,,35.5284309,-119.7278019,480.6, INT ML,Pitting,,,MFL/CLP,,
8536,Anomaly - Corrosion,,INT,174369.92,1718+64,19.34,39.85,59.19,31410,Block Valve - West Canal (1518+81),19982.36,Block Valve - Hwy 33 (1819+21),10056.74,16,0.25,,52000,,17,0.04,,,,,0.5,0.5, 06:01,1170,1931,1390,1170,0.842,1.188,1930,1389,,,35.5284308,-119.7278118,480.6, INT ML,Pitting,,,MFL/CLP,,
8537,Anomaly - Corrosion,,INT,174376.14,1718+70,25.55,33.64,59.19,31410,Block Valve - West Canal (1518+81),19988.58,Block Valve - Hwy 33 (1819+21),10050.53,16,0.25,,52000,,16,0.04,,,,,0.7,0.7, 06:04,1170,1927,1388,1170,0.843,1.186,1925,1386,,,35.5284306,-119.7278326,480.7, INT ML,Pitting,,,MFL/CLP,,
8538,Anomaly - Corrosion,,INT,174389.5,1718+84,38.91,20.27,59.19,31410,Block Valve - West Canal (1518+81),20001.94,Block Valve - Hwy 33 (1819+21),10037.16,16,0.25,,52000,,16,0.04,,,,,0.4,0.5, 05:46,1170,1933,1392,1170,0.841,1.19,1932,1391,,,35.5284301,-119.7278775,480.8, INT ML,Pitting,,,MFL/CLP,,
8539,Anomaly - Corrosion,,INT,174393.68,1718+88,43.09,16.1,59.19,31410,Block Valve - West Canal (1518+81),20006.12,Block Valve - Hwy 33 (1819+21),10032.99,16,0.25,,52000,,16,0.04,,,,,0.5,0.4, 06:06,1170,1932,1391,1170,0.841,1.189,1931,1391,,,35.5284299,-119.7278916,480.8, INT ML,Pitting,,,MFL/CLP,,
8540,Weld,,,174409.77,1719+04,59.19,59.26,59.26,31420,Block Valve - West Canal (1518+81),20022.21,Block Valve - Hwy 33 (1819+21),10016.89,16,0.25,,52000,,,,,,,,,,,1170,,,1170,,,,,,,35.5284292,-119.7279456,480.9,GIRTH WELD,,,,MFL/CLP,,
8541,Anomaly - Corrosion,,INT,174412.77,1719+07,3,56.27,59.26,31420,Block Valve - West Canal (1518+81),20025.21,Block Valve - Hwy 33 (1819+21),10013.89,16,0.25,,52000,,16,0.04,,,,,0.6,0.6, 06:07,1170,1931,1390,1170,0.842,1.188,1929,1389,,,35.5284292,-119.7279557,480.9, INT ML,Pitting,,,MFL/CLP,,
8542,Weld,,,174469.03,1719+63,59.26,59.25,59.25,31430,Block Valve - West Canal (1518+81),20081.47,Block Valve - Hwy 33 (1819+21),9957.63,16,0.25,,52000,,,,,,,,,,,1170,,,1170,,,,,,,35.5284275,-119.7281448,481.3,GIRTH WELD,,,,MFL/CLP,,
8543,Anomaly - Corrosion,,INT,174473.31,1719+67,4.28,54.97,59.25,31430,Block Valve - West Canal (1518+81),20085.75,Block Valve - Hwy 33 (1819+21),9953.35,16,0.25,,52000,,20,0.05,,,,,0.6,0.7, 05:40,1170,1927,1388,1170,0.843,1.186,1925,1386,,,35.5284273,-119.7281592,481.3, INT ML,Pitting,,,MFL/CLP,,
8544,Anomaly - Corrosion,,INT,174475.51,1719+70,6.48,52.77,59.25,31430,Block Valve - West Canal (1518+81),20087.95,Block Valve - Hwy 33 (1819+21),9951.15,16,0.25,,52000,,16,0.04,,,,,0.4,0.4, 06:08,1170,1934,1392,1170,0.84,1.19,1933,1392,,,35.5284272,-119.7281665,481.3, INT ML,Pitting,,,MFL/CLP,,
8545,Anomaly - Corrosion,,INT,174485.15,1719+79,16.12,43.13,59.25,31430,Block Valve - West Canal (1518+81),20097.59,Block Valve - Hwy 33 (1819+21),9941.51,16,0.25,,52000,,17,0.04,,,,,0.6,0.7, 05:42,1170,1929,1389,1170,0.843,1.187,1927,1388,,,35.5284268,-119.7281989,481.3, INT ML,Pitting,,,MFL/CLP,,
8546,Anomaly - Corrosion,,INT,174485.73,1719+80,16.7,42.55,59.25,31430,Block Valve - West Canal (1518+81),20098.17,Block Valve - Hwy 33 (1819+21),9940.93,16,0.25,,52000,,25,0.06,,,,,0.6,0.7, 05:45,1170,1924,1385,1170,0.845,1.184,1921,1383,,,35.5284268,-119.7282009,481.3, INT ML,Pitting,,,MFL/CLP,,
8547,Anomaly - Corrosion,,INT,174486.66,1719+81,17.63,41.61,59.25,31430,Block Valve - West Canal (1518+81),20099.1,Block Valve - Hwy 33 (1819+21),9940,16,0.25,,52000,,19,0.05,,,,,0.6,0.7, 05:43,1170,1929,1389,1170,0.843,1.187,1927,1388,,,35.5284268,-119.728204,481.3, INT ML,Pitting,,,MFL/CLP,,
8548,Anomaly - Corrosion,,INT,174490.16,1719+84,21.13,38.12,59.25,31430,Block Valve - West Canal (1518+81),20102.6,Block Valve - Hwy 33 (1819+21),9936.5,16,0.25,,52000,,16,0.04,,,,,0.5,0.5, 05:47,1170,1932,1391,1170,0.841,1.189,1931,1391,,,35.5284267,-119.7282157,481.3, INT ML,Pitting,,,MFL/CLP,,
8549,Anomaly - Corrosion,,INT,174490.49,1719+85,21.45,37.79,59.25,31430,Block Valve - West Canal (1518+81),20102.93,Block Valve - Hwy 33 (1819+21),9936.18,16,0.25,,52000,,21,0.05,,,,,0.5,0.6, 05:42,1170,1929,1389,1170,0.842,1.187,1927,1388,,,35.5284267,-119.7282169,481.3, INT ML,Pitting,,,MFL/CLP,,
8550,Anomaly - Corrosion,,INT,174494.07,1719+88,25.04,34.21,59.25,31430,Block Valve - West Canal (1518+81),20106.51,Block Valve - Hwy 33 (1819+21),9932.59,16,0.25,,52000,,15,0.04,,,,,0.5,0.6, 05:42,1170,1932,1391,1170,0.841,1.189,1931,1390,,,35.5284265,-119.7282289,481.4, INT ML,Pitting,,,MFL/CLP,,
8551,Weld,,,174528.28,1720+22,59.25,59.3,59.3,31440,Block Valve - West Canal (1518+81),20140.72,Block Valve - Hwy 33 (1819+21),9898.38,16,0.25,,52000, 12:36,,,,,,,,,,1170,,,1170,,,,,,,35.5284251,-119.7283438,481.5,GIRTH WELD,,,,MFL/CLP,,
8552,Weld,,,174587.58,1720+82,59.3,59.22,59.23,31450,Block Valve - West Canal (1518+81),20200.02,Block Valve - Hwy 33 (1819+21),9839.08,16,0.25,,52000, 11:00,,,,,,,,,,1170,,,1170,,,,,,,35.5284234,-119.7285431,481.8,GIRTH WELD,,,,MFL/CLP,,
8553,Weld,,,174646.8,1721+41,59.23,59.21,59.21,31460,Block Valve - West Canal (1518+81),20259.25,Block Valve - Hwy 33 (1819+21),9779.86,16,0.25,,52000, 01:24,,,,,,,,,,1170,,,1170,,,,,,,35.5284216,-119.7287421,482.2,GIRTH WELD,,,,MFL/CLP,,
8554,Anomaly - Corrosion,,INT,174649.3,1721+43,2.49,56.72,59.21,31460,Block Valve - West Canal (1518+81),20261.74,Block Valve - Hwy 33 (1819+21),9777.36,16,0.25,,52000,,16,0.04,,,,,0.5,0.6, 06:15,1170,1931,1391,1170,0.841,1.189,1930,1390,,,35.5284216,-119.7287505,482.2, INT ML,Pitting,,,MFL/CLP,,
8555,Weld,,,174706.02,1722+00,59.21,59.5,59.5,31470,Block Valve - West Canal (1518+81),20318.46,Block Valve - Hwy 33 (1819+21),9720.64,16,0.25,,52000,,,,,,,,,,,1170,,,1170,,,,,,,35.5284204,-119.7289411,482.6,GIRTH WELD,,,,MFL/CLP,,
8556,Anomaly - Corrosion,,INT,174725.55,1722+20,19.53,39.97,59.5,31470,Block Valve - West Canal (1518+81),20337.99,Block Valve - Hwy 33 (1819+21),9701.11,16,0.25,,52000,,16,0.04,,,,,0.5,0.5, 05:48,1170,1931,1391,1170,0.841,1.189,1930,1390,,,35.52842,-119.7290067,482.7, INT ML,Pitting,,,MFL/CLP,,
8557,Weld,,,174765.52,1722+60,59.5,61.56,61.56,31480,Block Valve - West Canal (1518+81),20377.96,Block Valve - Hwy 33 (1819+21),9661.14,16,0.25,,52000, 01:00,,,,,,,,,,1170,,,1170,,,,,,,35.5284188,-119.729141,482.9,GIRTH WELD,,,,MFL/CLP,,
8558,Anomaly - Corrosion,,INT,174796.51,1722+91,30.99,30.57,61.56,31480,Block Valve - West Canal (1518+81),20408.95,Block Valve - Hwy 33 (1819+21),9630.15,16,0.25,,52000,,17,0.04,,,,,0.7,0.5, 06:02,1170,1925,1386,1170,0.844,1.185,1923,1384,,,35.5284182,-119.7292451,483, INT ML,Pitting,,,MFL/CLP,,
8559,Anomaly - Corrosion,,INT,174798.06,1722+92,32.54,29.02,61.56,31480,Block Valve - West Canal (1518+81),20410.5,Block Valve - Hwy 33 (1819+21),9628.6,16,0.25,,52000,,19,0.05,,,,,0.4,0.4, 05:58,1170,1932,1391,1170,0.841,1.189,1931,1390,,,35.5284181,-119.7292503,483.1, INT ML,Pitting,,,MFL/CLP,,
8560,Anomaly - Corrosion,,INT,174800.41,1722+94,34.89,26.67,61.56,31480,Block Valve - West Canal (1518+81),20412.85,Block Valve - Hwy 33 (1819+21),9626.25,16,0.25,,52000,,16,0.04,,,,,0.5,0.4, 05:53,1170,1932,1391,1170,0.841,1.189,1931,1391,,,35.528418,-119.7292582,483.1, INT ML,Pitting,,,MFL/CLP,,
8561,Anomaly - Corrosion,,INT,174801.25,1722+95,35.73,25.83,61.56,31480,Block Valve - West Canal (1518+81),20413.69,Block Valve - Hwy 33 (1819+21),9625.41,16,0.25,,52000,,16,0.04,,,,,0.5,0.6, 06:01,1170,1931,1391,1170,0.841,1.189,1930,1390,,,35.528418,-119.729261,483.1, INT ML,Pitting,,,MFL/CLP,,
8562,Anomaly - Corrosion,,INT,174803.06,1722+97,37.54,24.02,61.56,31480,Block Valve - West Canal (1518+81),20415.5,Block Valve - Hwy 33 (1819+21),9623.6,16,0.25,,52000,,18,0.05,,,,,0.6,0.7, 06:00,1170,1928,1388,1170,0.843,1.187,1926,1387,,,35.528418,-119.7292672,483.1, INT ML,Pitting,,,MFL/CLP,,
8563,Anomaly - Corrosion,,INT,174804.15,1722+98,38.63,22.93,61.56,31480,Block Valve - West Canal (1518+81),20416.59,Block Valve - Hwy 33 (1819+21),9622.51,16,0.25,,52000,,16,0.04,,,,,0.6,0.6, 05:41,1170,1931,1390,1170,0.842,1.188,1929,1389,,,35.5284179,-119.7292708,483.1, INT ML,Pitting,,,MFL/CLP,,
8564,Weld,,,174827.08,1723+21,61.56,55.59,55.59,31490,Block Valve - West Canal (1518+81),20439.52,Block Valve - Hwy 33 (1819+21),9599.58,16,0.25,,52000, 10:12,,,,,,,,,,1170,,,1170,,,,,,,35.528417,-119.7293479,483.4,GIRTH WELD,,,,MFL/CLP,,
8565,Anomaly - Corrosion,,INT,174878.56,1723+73,51.48,4.11,55.59,31490,Block Valve - West Canal (1518+81),20491,Block Valve - Hwy 33 (1819+21),9548.1,16,0.25,,52000,,15,0.04,,,,,0.5,0.6, 06:09,1170,1932,1391,1170,0.841,1.189,1931,1390,,,35.5284152,-119.7295208,484, INT ML,Pitting,,,MFL/CLP,,
8566,Anomaly - Corrosion,,INT,174880.17,1723+74,53.09,2.5,55.59,31490,Block Valve - West Canal (1518+81),20492.61,Block Valve - Hwy 33 (1819+21),9546.49,16,0.25,,52000,,18,0.05,,,,,0.4,0.2, 06:13,1170,1933,1392,1170,0.841,1.19,1932,1391,,,35.5284151,-119.7295262,484, INT ML,Axial Slotting,,,MFL/CLP,,
8567,Anomaly - Corrosion,,INT,174880.41,1723+74,53.33,2.26,55.59,31490,Block Valve - West Canal (1518+81),20492.85,Block Valve - Hwy 33 (1819+21),9546.25,16,0.25,,52000,,20,0.05,,,,,0.5,0.6, 06:13,1170,1930,1389,1170,0.842,1.187,1928,1388,,,35.5284151,-119.729527,484, INT ML,Pitting,,,MFL/CLP,,
8568,Weld,,,174882.67,1723+77,55.59,59.08,59.08,31500,Block Valve - West Canal (1518+81),20495.11,Block Valve - Hwy 33 (1819+21),9543.99,16,0.25,,52000, 01:00,,,,,,,,,,1170,,,1170,,,,,,,35.5284151,-119.7295346,484,GIRTH WELD,,,,MFL/CLP,,
8569,Weld,,,174941.75,1724+36,59.08,61.51,61.51,31510,Block Valve - West Canal (1518+81),20554.19,Block Valve - Hwy 33 (1819+21),9484.91,16,0.25,,52000,,,,,,,,,,,1170,,,1170,,,,,,,35.5284134,-119.7297331,484.5,GIRTH WELD,,,,MFL/CLP,,
8570,Weld,,,175003.26,1724+97,61.51,59.13,59.13,31520,Block Valve - West Canal (1518+81),20615.7,Block Valve - Hwy 33 (1819+21),9423.4,16,0.25,,52000, 12:36,,,,,,,,,,1170,,,1170,,,,,,,35.5284112,-119.7299398,484.8,GIRTH WELD,,,,MFL/CLP,,
8571,Weld,,,175062.4,1725+56,59.13,59.13,59.13,31530,Block Valve - West Canal (1518+81),20674.84,Block Valve - Hwy 33 (1819+21),9364.27,16,0.25,,52000, 11:56,,,,,,,,,,1170,,,1170,,,,,,,35.5284092,-119.7301385,485.4,GIRTH WELD,,,,MFL/CLP,,
8572,Anomaly - Corrosion,,INT,175083.92,1725+78,21.52,37.6,59.13,31530,Block Valve - West Canal (1518+81),20696.36,Block Valve - Hwy 33 (1819+21),9342.74,16,0.25,,52000,,16,0.04,,,,,0.4,0.4, 05:53,1170,1933,1392,1170,0.841,1.19,1932,1391,,,35.5284086,-119.7302108,485.6, INT ML,Pitting,,,MFL/CLP,,
8573,Anomaly - Corrosion,,INT,175093.69,1725+88,31.29,27.83,59.13,31530,Block Valve - West Canal (1518+81),20706.13,Block Valve - Hwy 33 (1819+21),9332.97,16,0.25,,52000,,20,0.05,,,,,0.4,0.2, 05:42,1170,1932,1391,1170,0.841,1.189,1931,1390,,,35.5284083,-119.7302436,485.7, INT ML,Axial Slotting,,,MFL/CLP,,
8574,Weld,,,175121.52,1726+16,59.13,55.62,55.62,31540,Block Valve - West Canal (1518+81),20733.96,Block Valve - Hwy 33 (1819+21),9305.14,16,0.25,,52000, 01:04,,,,,,,,,,1170,,,1170,,,,,,,35.5284073,-119.7303372,486,GIRTH WELD,,,,MFL/CLP,,
8575,Weld,,,175177.14,1726+71,55.62,56.38,56.38,31550,Block Valve - West Canal (1518+81),20789.58,Block Valve - Hwy 33 (1819+21),9249.52,16,0.25,,52000,,,,,,,,,,,1170,,,1170,,,,,,,35.5284055,-119.730524,486.3,GIRTH WELD,,,,MFL/CLP,,
8576,Anomaly - Corrosion,,INT,175227.94,1727+22,50.8,5.58,56.38,31550,Block Valve - West Canal (1518+81),20840.38,Block Valve - Hwy 33 (1819+21),9198.72,16,0.25,,52000,,15,0.04,,,,,0.5,0.6, 05:38,1170,1932,1391,1170,0.841,1.189,1931,1390,,,35.5284041,-119.7306947,486.9, INT ML,Pitting,,,MFL/CLP,,
8577,Weld,,,175233.52,1727+28,56.38,55.63,55.63,31560,Block Valve - West Canal (1518+81),20845.96,Block Valve - Hwy 33 (1819+21),9193.14,16,0.25,,52000, 12:24,,,,,,,,,,1170,,,1170,,,,,,,35.528404,-119.7307135,486.9,GIRTH WELD,,,,MFL/CLP,,
8578,Weld,,,175289.15,1727+83,55.63,59.3,59.3,31570,Block Valve - West Canal (1518+81),20901.59,Block Valve - Hwy 33 (1819+21),9137.51,16,0.25,,52000, 10:48,,,,,,,,,,1170,,,1170,,,,,,,35.5284026,-119.7309004,487.3,GIRTH WELD,,,,MFL/CLP,,
8579,Weld,,,175348.45,1728+42,59.3,59.36,59.36,31580,Block Valve - West Canal (1518+81),20960.89,Block Valve - Hwy 33 (1819+21),9078.22,16,0.25,,52000,,,,,,,,,,,1170,,,1170,,,,,,,35.5284009,-119.7310996,487.9,GIRTH WELD,,,,MFL/CLP,,
8580,Weld,,,175407.8,1729+02,59.36,59.24,59.24,31590,Block Valve - West Canal (1518+81),21020.24,Block Valve - Hwy 33 (1819+21),9018.86,16,0.25,,52000, 11:00,,,,,,,,,,1170,,,1170,,,,,,,35.5283994,-119.731299,488.5,GIRTH WELD,,,,MFL/CLP,,
8581,Weld,,,175467.04,1729+61,59.24,58.99,58.99,31600,Block Valve - West Canal (1518+81),21079.49,Block Valve - Hwy 33 (1819+21),8959.62,16,0.25,,52000, 02:16,,,,,,,,,,1170,,,1170,,,,,,,35.5283974,-119.7314981,488.8,GIRTH WELD,,,,MFL/CLP,,
8582,Weld,,,175526.03,1730+20,58.99,59.25,59.25,31610,Block Valve - West Canal (1518+81),21138.47,Block Valve - Hwy 33 (1819+21),8900.63,16,0.25,,52000,,,,,,,,,,,1170,,,1170,,,,,,,35.5283955,-119.7316963,489.4,GIRTH WELD,,,,MFL/CLP,,
8583,Anomaly - Corrosion,,INT,175574.75,1730+69,48.72,10.53,59.25,31610,Block Valve - West Canal (1518+81),21187.19,Block Valve - Hwy 33 (1819+21),8851.91,16,0.25,,52000,,15,0.04,,,,,0.5,0.5, 05:51,1170,1933,1392,1170,0.841,1.189,1932,1391,,,35.5283935,-119.73186,489.8, INT ML,Pitting,,,MFL/CLP,,
8584,Weld,,,175585.28,1730+79,59.25,59.31,59.31,31620,Block Valve - West Canal (1518+81),21197.72,Block Valve - Hwy 33 (1819+21),8841.39,16,0.25,,52000, 01:08,,,,,,,,,,1170,,,1170,,,,,,,35.5283931,-119.7318954,489.8,GIRTH WELD,,,,MFL/CLP,,
8585,Weld,,,175644.59,1731+39,59.31,59.35,59.35,31630,Block Valve - West Canal (1518+81),21257.03,Block Valve - Hwy 33 (1819+21),8782.07,16,0.25,,52000, 11:12,,,,,,,,,,1170,,,1170,,,,,,,35.5283909,-119.7320946,490.4,GIRTH WELD,,,,MFL/CLP,,
8586,Weld,,,175703.94,1731+98,59.35,59.28,59.28,31640,Block Valve - West Canal (1518+81),21316.38,Block Valve - Hwy 33 (1819+21),8722.72,16,0.25,,52000, 12:24,,,,,,,,,,1170,,,1170,,,,,,,35.5283887,-119.732294,491,GIRTH WELD,,,,MFL/CLP,,
8587,Weld,,,175763.22,1732+57,59.28,59.3,59.3,31650,Block Valve - West Canal (1518+81),21375.66,Block Valve - Hwy 33 (1819+21),8663.44,16,0.25,,52000, 01:20,,,,,,,,,,1170,,,1170,,,,,,,35.528387,-119.7324932,491.5,GIRTH WELD,,,,MFL/CLP,,
8588,Weld,,,175822.52,1733+17,59.3,59.58,59.58,31660,Block Valve - West Canal (1518+81),21434.96,Block Valve - Hwy 33 (1819+21),8604.14,16,0.25,,52000, 10:20,,,,,,,,,,1170,,,1170,,,,,,,35.5283851,-119.7326925,492.3,GIRTH WELD,,,,MFL/CLP,,
8589,Weld,,,175882.09,1733+76,59.58,10.55,10.55,31670,Block Valve - West Canal (1518+81),21494.53,Block Valve - Hwy 33 (1819+21),8544.57,16,0.25,,52000, 12:32,,,,,,,,,,1170,,,1170,,,,,,,35.5283833,-119.7328926,493,GIRTH WELD,,,,MFL/CLP,,
8590,Weld,,,175892.64,1733+87,10.55,59.6,59.6,31680,Block Valve - West Canal (1518+81),21505.08,Block Valve - Hwy 33 (1819+21),8534.02,16,0.25,,52000, 01:44,,,,,,,,,,1170,,,1170,,,,,,,35.5283831,-119.732928,493.1,GIRTH WELD,,,,MFL/CLP,,
8591,Bend,,,175933.28,1734+27,40.64,18.95,59.6,31680,Block Valve - West Canal (1518+81),21545.73,Block Valve - Hwy 33 (1819+21),8493.38,16,0.25,,52000,,,,,,,,,,,1170,,,1170,,,,,,,35.5283823,-119.7330646,493.1,10 DEG BEND-COLD OVER,,,,MFL/CLP,,
8592,Weld,,,175952.24,1734+46,59.6,59.78,59.78,31690,Block Valve - West Canal (1518+81),21564.68,Block Valve - Hwy 33 (1819+21),8474.42,16,0.25,,52000, 03:08,,,,,,,,,,1170,,,1170,,,,,,,35.528382,-119.7331275,490.1,GIRTH WELD,,,,MFL/CLP,,
8593,Anomaly - Corrosion,,EXT,175990.12,1734+84,37.88,21.9,59.78,31690,Block Valve - West Canal (1518+81),21602.56,Block Valve - Hwy 33 (1819+21),8436.55,16,0.25,,52000,,31,0.08,,,,,0.6,0.8, 05:54,1170,1919,1382,1170,0.847,1.181,1915,1379,,,35.528381,-119.7332536,485.1,*EXT ML,Pitting,,,MFL/CLP,,
8594,Anomaly - Corrosion Cluster,,EXT,175990.46,1734+85,38.23,21.56,59.78,31690,Block Valve - West Canal (1518+81),21602.9,Block Valve - Hwy 33 (1819+21),8436.2,16,0.25,,52000,,16,0.04,,,,,1.6,2.3, 05:52,1170,1891,1361,1170,0.86,1.164,1901,1368,,,35.528381,-119.7332548,485.1, EXT ML,General Metal Loss,,,MFL/CLP,,
8595,Anomaly - Corrosion,,EXT,175992.77,1734+87,40.54,19.25,59.78,31690,Block Valve - West Canal (1518+81),21605.21,Block Valve - Hwy 33 (1819+21),8433.89,16,0.25,,52000,,15,0.04,,,,,0.6,0.6, 05:57,1170,1930,1390,1170,0.842,1.188,1929,1389,,,35.5283809,-119.7332625,484.9, EXT ML,Pitting,,,MFL/CLP,,
8596,Anomaly - Corrosion,,EXT,175993.07,1734+87,40.84,18.94,59.78,31690,Block Valve - West Canal (1518+81),21605.52,Block Valve - Hwy 33 (1819+21),8433.59,16,0.25,,52000,,18,0.05,,,,,0.7,0.6, 05:34,1170,1923,1385,1170,0.845,1.184,1920,1383,,,35.5283809,-119.7332635,484.9, EXT ML,Pitting,,,MFL/CLP,,
8597,Anomaly - Corrosion Cluster,,EXT,175993.49,1734+88,41.25,18.53,59.78,31690,Block Valve - West Canal (1518+81),21605.93,Block Valve - Hwy 33 (1819+21),8433.17,16,0.25,,52000,,22,0.06,,,,,4.9,3.5, 05:56,1170,1724,1242,1170,0.943,1.061,1794,1291,,,35.5283809,-119.7332649,484.9, EXT ML,General Metal Loss,,,MFL/CLP,,
8598,Repair - Welded sleeve begin,,,175994.07,1734+88,41.83,17.95,59.78,31690,Block Valve - West Canal (1518+81),21606.51,Block Valve - Hwy 33 (1819+21),8432.59,16,0.25,,52000,,,,,,,,,,,1170,,,1170,,,,,,,35.5283809,-119.7332669,484.9,REPAIR-SHELL START,,,,MFL/CLP,,
8599,Weld,,,176012.02,1735+06,59.78,59.45,59.46,31700,Block Valve - West Canal (1518+81),21624.46,Block Valve - Hwy 33 (1819+21),8414.64,16,0.25,,52000, 09:28,,,,,,,,,,1170,,,1170,,,,,,,35.5283804,-119.7333271,485.1,GIRTH WELD,,,,MFL/CLP,,
8600,Repair - Welded sleeve end,,,176018.15,1735+12,6.13,53.32,59.46,31700,Block Valve - West Canal (1518+81),21630.59,Block Valve - Hwy 33 (1819+21),8408.51,16,0.25,,52000,,,,,,,,,,,1170,,,1170,,,,,,,35.5283802,-119.7333477,485.3,REPAIR-SHELL END,,,,MFL/CLP,,
8601,Casing Begin,,,176019.05,1735+13,7.03,52.43,59.46,31700,Block Valve - West Canal (1518+81),21631.49,Block Valve - Hwy 33 (1819+21),8407.62,16,0.25,,52000,,,,,,,,,,,1170,,,1170,,,,,,,35.5283802,-119.7333507,485.4,CASING START,,,,MFL/CLP,,
8602,Anomaly - Corrosion,,INT,176050.75,1735+45,38.73,20.72,59.46,31700,Block Valve - West Canal (1518+81),21663.19,Block Valve - Hwy 33 (1819+21),8375.91,16,0.25,,52000,,16,0.04,,,,,0.5,0.5, 05:38,1170,1931,1391,1170,0.841,1.189,1930,1390,,,35.5283791,-119.7334572,485.9, INT ML,Pitting,,,MFL/CLP,,
8603,Anomaly - Corrosion,,INT,176052.89,1735+47,40.88,18.58,59.46,31700,Block Valve - West Canal (1518+81),21665.34,Block Valve - Hwy 33 (1819+21),8373.77,16,0.25,,52000,,15,0.04,,,,,0.7,0.7, 06:07,1170,1928,1388,1170,0.843,1.187,1926,1387,,,35.528379,-119.7334645,485.9, INT ML,Pitting,,,MFL/CLP,,
8604,Anomaly - Corrosion,,INT,176057.58,1735+52,45.56,13.89,59.46,31700,Block Valve - West Canal (1518+81),21670.02,Block Valve - Hwy 33 (1819+21),8369.08,16,0.25,,52000,,17,0.04,,,,,0.8,0.7, 05:36,1170,1921,1383,1170,0.846,1.182,1918,1381,,,35.5283789,-119.7334802,485.8, INT ML,Pitting,,,MFL/CLP,,
8605,Anomaly - Corrosion,,INT,176063.72,1735+58,51.71,7.75,59.46,31700,Block Valve - West Canal (1518+81),21676.16,Block Valve - Hwy 33 (1819+21),8362.94,16,0.25,,52000,,15,0.04,,,,,0.8,0.8, 05:37,1170,1925,1386,1170,0.844,1.184,1922,1384,,,35.5283787,-119.7335008,485.8, INT ML,Pitting,,,MFL/CLP,,
8606,Anomaly - Corrosion,,INT,176069.63,1735+64,57.61,1.84,59.46,31700,Block Valve - West Canal (1518+81),21682.07,Block Valve - Hwy 33 (1819+21),8357.03,16,0.25,,52000,,15,0.04,,,,,0.7,0.7, 06:02,1170,1928,1388,1170,0.843,1.187,1926,1387,,,35.5283786,-119.7335207,485.8, INT ML,Pitting,,,MFL/CLP,,
8607,Weld,,,176071.47,1735+66,59.46,59.57,59.57,31710,Block Valve - West Canal (1518+81),21683.91,Block Valve - Hwy 33 (1819+21),8355.19,16,0.25,,52000, 01:56,,,,,,,,,,1170,,,1170,,,,,,,35.5283785,-119.7335269,485.8,GIRTH WELD,,,,MFL/CLP,,
8608,Anomaly - Corrosion,,EXT,176081.59,1735+76,10.12,49.45,59.57,31710,Block Valve - West Canal (1518+81),21694.03,Block Valve - Hwy 33 (1819+21),8345.08,16,0.25,,52000,,21,0.05,,,,,0.6,0.4, 05:28,1170,1928,1388,1170,0.843,1.186,1926,1387,,,35.5283782,-119.7335609,485.8, EXT ML,Pitting,,,MFL/CLP,,
8609,Anomaly - Corrosion,,INT,176086.98,1735+81,15.51,44.06,59.57,31710,Block Valve - West Canal (1518+81),21699.42,Block Valve - Hwy 33 (1819+21),8339.69,16,0.25,,52000,,15,0.04,,,,,0.7,0.9, 05:43,1170,1928,1388,1170,0.843,1.187,1926,1387,,,35.5283781,-119.733579,485.8, INT ML,Pitting,,,MFL/CLP,,
8610,Anomaly - Corrosion,,INT,176089.33,1735+83,17.86,41.71,59.57,31710,Block Valve - West Canal (1518+81),21701.77,Block Valve - Hwy 33 (1819+21),8337.33,16,0.25,,52000,,15,0.04,,,,,0.7,0.7, 05:31,1170,1927,1388,1170,0.843,1.186,1925,1386,,,35.528378,-119.7335869,485.7, INT ML,Pitting,,,MFL/CLP,,
8611,Anomaly - Corrosion,,INT,176099.5,1735+94,28.03,31.54,59.57,31710,Block Valve - West Canal (1518+81),21711.94,Block Valve - Hwy 33 (1819+21),8327.16,16,0.25,,52000,,15,0.04,,,,,0.6,0.4, 05:30,1170,1931,1390,1170,0.842,1.188,1930,1389,,,35.5283778,-119.7336211,485.6, INT ML,Axial Slotting,,,MFL/CLP,,
8612,Anomaly - Corrosion Cluster,,INT,176103.26,1735+97,31.79,27.78,59.57,31710,Block Valve - West Canal (1518+81),21715.7,Block Valve - Hwy 33 (1819+21),8323.41,16,0.25,,52000,,15,0.04,,,,,1.5,0.9, 06:06,1170,1900,1368,1170,0.855,1.169,1903,1370,,,35.5283776,-119.7336337,485.6, INT ML,Pitting,,,MFL/CLP,,
8613,Anomaly - Corrosion,,INT,176104.57,1735+99,33.1,26.47,59.57,31710,Block Valve - West Canal (1518+81),21717.01,Block Valve - Hwy 33 (1819+21),8322.09,16,0.25,,52000,,29,0.07,,,,,0.3,0.2, 05:27,1170,1934,1392,1170,0.84,1.19,1933,1392,,,35.5283776,-119.7336381,485.6, INT ML,Pinhole,,,MFL/CLP,,
8614,Casing End,,,176115.54,1736+10,44.07,15.5,59.57,31710,Block Valve - West Canal (1518+81),21727.98,Block Valve - Hwy 33 (1819+21),8311.12,16,0.25,,52000,,,,,,,,,,,1170,,,1170,,,,,,,35.5283773,-119.7336749,485.3,CASING END,,,,MFL/CLP,,
8615,Repair - Welded sleeve begin,,,176117.26,1736+11,45.79,13.77,59.57,31710,Block Valve - West Canal (1518+81),21729.71,Block Valve - Hwy 33 (1819+21),8309.4,16,0.25,,52000,,,,,,,,,,,1170,,,1170,,,,,,,35.5283772,-119.7336807,485.2,REPAIR-SHELL START,,,,MFL/CLP,,
8616,Repair - Welded sleeve end,,,176130.06,1736+24,58.59,0.98,59.57,31710,Block Valve - West Canal (1518+81),21742.5,Block Valve - Hwy 33 (1819+21),8296.6,16,0.25,,52000,,,,,,,,,,,1170,,,1170,,,,,,,35.528377,-119.7337237,484.9,REPAIR-SHELL END,,,,MFL/CLP,,
8617,Weld - Change in wall thickness,,,176131.04,1736+25,59.57,13.71,13.71,31720,Block Valve - West Canal (1518+81),21743.48,Block Valve - Hwy 33 (1819+21),8295.62,16,0.375,,60000,,,,,,,,,,,1170,,,2025,,,,,,,35.528377,-119.733727,484.9,GIRTH WELD NWT 0.250/0.375IN,,,,MFL/CLP,,
8618,Bend,,,176138.3,1736+32,7.26,6.45,13.71,31720,Block Valve - West Canal (1518+81),21750.75,Block Valve - Hwy 33 (1819+21),8288.36,16,0.375,,60000,,,,,,,,,,,1170,,,2025,,,,,,,35.5283824,-119.7337496,485.4,5.0D 75 DEG BEND-HOT PULLED RIGHT,,,,MFL/CLP,,
8619,Weld - Change in wall thickness,,,176144.75,1736+39,13.71,28.42,28.42,31730,Block Valve - West Canal (1518+81),21757.19,Block Valve - Hwy 33 (1819+21),8281.91,16,0.25,,52000, 12:52,,,,,,,,,,1170,,,1170,,,,,,,35.5283977,-119.7337581,486.9,GIRTH WELD NWT 0.375/0.250IN,,,,MFL/CLP,,
8620,Anomaly - Corrosion Cluster,,EXT,176145.43,1736+40,0.68,27.74,28.42,31730,Block Valve - West Canal (1518+81),21757.87,Block Valve - Hwy 33 (1819+21),8281.23,16,0.25,,52000,,19,0.05,,,,,3.2,5.4, 05:48,1170,1807,1301,1170,0.9,1.112,1799,1295,,,35.5283995,-119.7337586,487.1, EXT ML,General Metal Loss,,,MFL/CLP,,
8621,Weld - Change in wall thickness,,,176173.17,1736+67,28.42,13.48,13.48,31740,Block Valve - West Canal (1518+81),21785.61,Block Valve - Hwy 33 (1819+21),8253.49,16,0.375,,60000,,,,,,,,,,,1170,,,2025,,,,,,,35.5284715,-119.7337787,493.7,GIRTH WELD NWT 0.250/0.375IN,,,,MFL/CLP,,
8622,Bend,,,176180.28,1736+74,7.11,6.37,13.48,31740,Block Valve - West Canal (1518+81),21792.72,Block Valve - Hwy 33 (1819+21),8246.39,16,0.375,,60000,,,,,,,,,,,1170,,,2025,,,,,,,35.5284875,-119.7337898,495.2,5.0D 75 DEG BEND-HOT PULLED LEFT,,,,MFL/CLP,,
8623,Weld - Change in wall thickness,,,176186.65,1736+81,13.48,59.25,59.25,31750,Block Valve - West Canal (1518+81),21799.09,Block Valve - Hwy 33 (1819+21),8240.01,16,0.25,,52000, 01:28,,,,,,,,,,1170,,,1170,,,,,,,35.5284906,-119.7338103,495.9,GIRTH WELD NWT 0.375/0.250IN,,,,MFL/CLP,,
8624,Anomaly - Corrosion,,INT,176241.75,1737+36,55.1,4.15,59.25,31750,Block Valve - West Canal (1518+81),21854.19,Block Valve - Hwy 33 (1819+21),8184.92,16,0.25,,52000,,19,0.05,,,,,0.6,0.7, 06:16,1170,1929,1389,1170,0.843,1.187,1927,1388,,,35.528488,-119.7339953,497.1, INT ML,Pitting,,,MFL/CLP,,
8625,Anomaly - Corrosion,,INT,176242.63,1737+37,55.98,3.26,59.25,31750,Block Valve - West Canal (1518+81),21855.07,Block Valve - Hwy 33 (1819+21),8184.03,16,0.25,,52000,,21,0.05,,,,,0.6,0.5, 05:26,1170,1928,1388,1170,0.843,1.186,1926,1387,,,35.528488,-119.7339983,497.1, INT ML,Pitting,,,MFL/CLP,,
8626,Weld,,,176245.89,1737+40,59.25,49.52,49.51,31760,Block Valve - West Canal (1518+81),21858.33,Block Valve - Hwy 33 (1819+21),8180.77,16,0.25,,52000, 10:28,,,,,,,,,,1170,,,1170,,,,,,,35.5284878,-119.7340093,497.1,GIRTH WELD,,,,MFL/CLP,,
8627,Anomaly - Corrosion,,INT,176246.35,1737+40,0.46,49.06,49.51,31760,Block Valve - West Canal (1518+81),21858.79,Block Valve - Hwy 33 (1819+21),8180.31,16,0.25,,52000,,20,0.05,,,,,0.6,0.6, 05:38,1170,1928,1389,1170,0.843,1.187,1926,1387,,,35.5284878,-119.7340108,497.1, INT ML,Pitting,,,MFL/CLP,,
8628,Anomaly - Corrosion,,INT,176249.49,1737+44,3.6,45.92,49.51,31760,Block Valve - West Canal (1518+81),21861.93,Block Valve - Hwy 33 (1819+21),8177.17,16,0.25,,52000,,15,0.04,,,,,0.7,0.8, 06:03,1170,1928,1388,1170,0.843,1.187,1926,1387,,,35.5284876,-119.7340214,497.1, INT ML,Pitting,,,MFL/CLP,,
8629,Anomaly - Corrosion Cluster,,INT,176250.6,1737+45,4.71,44.81,49.51,31760,Block Valve - West Canal (1518+81),21863.04,Block Valve - Hwy 33 (1819+21),8176.06,16,0.25,,52000,,20,0.05,,,,,2,1.6, 05:54,1170,1855,1336,1170,0.876,1.142,1892,1362,,,35.5284876,-119.7340251,497.1, INT ML,General Metal Loss,,,MFL/CLP,,
8630,Anomaly - Corrosion,,INT,176252.69,1737+47,6.8,42.72,49.51,31760,Block Valve - West Canal (1518+81),21865.14,Block Valve - Hwy 33 (1819+21),8173.97,16,0.25,,52000,,19,0.05,,,,,0.5,0.6, 05:35,1170,1930,1390,1170,0.842,1.188,1929,1389,,,35.5284875,-119.7340321,497.1, INT ML,Pitting,,,MFL/CLP,,
8631,Anomaly - Corrosion,,INT,176280.81,1737+75,34.92,14.6,49.51,31760,Block Valve - West Canal (1518+81),21893.26,Block Valve - Hwy 33 (1819+21),8145.85,16,0.25,,52000,,15,0.04,,,,,0.4,0.4, 05:44,1170,1934,1393,1170,0.84,1.19,1933,1392,,,35.5284862,-119.7341266,497.2, INT ML,Axial Slotting,,,MFL/CLP,,
8632,Anomaly - Corrosion,,INT,176282.1,1737+76,36.2,13.31,49.51,31760,Block Valve - West Canal (1518+81),21894.54,Block Valve - Hwy 33 (1819+21),8144.56,16,0.25,,52000,,19,0.05,,,,,0.6,0.7, 05:36,1170,1929,1389,1170,0.843,1.187,1927,1388,,,35.5284862,-119.7341309,497.2, INT ML,Pitting,,,MFL/CLP,,
8633,Anomaly - Corrosion,,INT,176282.82,1737+77,36.92,12.6,49.51,31760,Block Valve - West Canal (1518+81),21895.26,Block Valve - Hwy 33 (1819+21),8143.85,16,0.25,,52000,,16,0.04,,,,,0.5,0.4, 05:37,1170,1932,1391,1170,0.841,1.189,1931,1391,,,35.5284861,-119.7341333,497.2, INT ML,Pitting,,,MFL/CLP,,
8634,Anomaly - Corrosion,,INT,176285.09,1737+79,39.2,10.32,49.51,31760,Block Valve - West Canal (1518+81),21897.53,Block Valve - Hwy 33 (1819+21),8141.57,16,0.25,,52000,,17,0.04,,,,,0.6,0.8, 05:48,1170,1928,1388,1170,0.843,1.186,1926,1387,,,35.528486,-119.734141,497.2, INT ML,Pitting,,,MFL/CLP,,
8635,Weld,,,176295.41,1737+89,49.51,9.55,9.55,31770,Block Valve - West Canal (1518+81),21907.85,Block Valve - Hwy 33 (1819+21),8131.25,16,0.25,,52000, 09:00,,,,,,,,,,1170,,,1170,,,,,,,35.5284856,-119.7341757,497.3,GIRTH WELD,,,,MFL/CLP,,
8636,Weld,,,176304.96,1737+99,9.55,59.32,59.32,31780,Block Valve - West Canal (1518+81),21917.4,Block Valve - Hwy 33 (1819+21),8121.7,16,0.25,,52000, 12:52,,,,,,,,,,1170,,,1170,,,,,,,35.5284852,-119.7342078,497.3,GIRTH WELD,,,,MFL/CLP,,
8637,Anomaly - Corrosion,,INT,176327.83,1738+22,22.86,36.46,59.32,31780,Block Valve - West Canal (1518+81),21940.27,Block Valve - Hwy 33 (1819+21),8098.83,16,0.25,,52000,,16,0.04,,,,,0.6,0.7, 05:49,1170,1929,1389,1170,0.843,1.187,1927,1387,,,35.5284844,-119.7342846,497.5, INT ML,Pitting,,,MFL/CLP,,
8638,Weld,,,176364.29,1738+58,59.32,59.21,59.21,31790,Block Valve - West Canal (1518+81),21976.73,Block Valve - Hwy 33 (1819+21),8062.38,16,0.25,,52000,,,,,,,,,,,1170,,,1170,,,,,,,35.5284829,-119.7344071,497.8,GIRTH WELD,,,,MFL/CLP,,
8639,Anomaly - Corrosion,,EXT,176375.54,1738+70,11.25,47.95,59.21,31790,Block Valve - West Canal (1518+81),21987.98,Block Valve - Hwy 33 (1819+21),8051.12,16,0.25,,52000,,15,0.04,,,,,0.4,0.2, 02:07,1170,1935,1393,1170,0.84,1.191,1934,1393,,,35.5284824,-119.7344449,497.9, EXT ML,Pinhole,,,MFL/CLP,,
8640,Anomaly - Corrosion,,INT,176390.26,1738+84,25.97,33.23,59.21,31790,Block Valve - West Canal (1518+81),22002.7,Block Valve - Hwy 33 (1819+21),8036.4,16,0.25,,52000,,15,0.04,,,,,0.6,0.7, 05:47,1170,1930,1390,1170,0.842,1.188,1929,1389,,,35.5284818,-119.7344943,498, INT ML,Pitting,,,MFL/CLP,,
8641,Anomaly - Corrosion,,INT,176401.56,1738+96,37.27,21.93,59.21,31790,Block Valve - West Canal (1518+81),22014,Block Valve - Hwy 33 (1819+21),8025.1,16,0.25,,52000,,18,0.05,,,,,0.6,0.7, 05:52,1170,1930,1389,1170,0.842,1.187,1928,1388,,,35.5284814,-119.7345323,498.2, INT ML,Pitting,,,MFL/CLP,,
8642,Anomaly - Corrosion,,INT,176406.93,1739+01,42.64,16.57,59.21,31790,Block Valve - West Canal (1518+81),22019.37,Block Valve - Hwy 33 (1819+21),8019.73,16,0.25,,52000,,16,0.04,,,,,0.6,0.7, 05:48,1170,1930,1389,1170,0.842,1.187,1928,1388,,,35.5284812,-119.7345503,498.2, INT ML,Pitting,,,MFL/CLP,,
8643,Anomaly - Corrosion,,INT,176409.6,1739+04,45.32,13.89,59.21,31790,Block Valve - West Canal (1518+81),22022.04,Block Valve - Hwy 33 (1819+21),8017.06,16,0.25,,52000,,24,0.06,,,,,0.7,0.6, 05:50,1170,1917,1380,1170,0.848,1.18,1913,1377,,,35.5284811,-119.7345593,498.2, INT ML,Pitting,,,MFL/CLP,,
