Repository: kerbergr/datadump

File: MLCompare/bin/Debug/netcoreapp3.1/ex2/oldAug12_final.csv (part 60 of 64)
74,Anomaly - Corrosion,,INT,1110.35,11+13,40.81,19.61,60.43,240,Launch Valve - Rio Bravo Station (0+00),1110.35,Block Valve  BV 7.14 (377+16),36530.18,16,0.25,,52000,,15,0.04,,,,,0.3,0.4, 05:55,1170,1935,1393,1170,0.84,1.191,1935,1393,,,35.4366554,-119.2694426,320.4, INT ML,Pinhole,,,MFL/CLP,,
75,Weld,,,1129.97,11+32,60.43,60.31,60.31,250,Launch Valve - Rio Bravo Station (0+00),1129.97,Block Valve  BV 7.14 (377+16),36510.56,16,0.25,,52000, 02:04,,,,,,,,,,1170,,,1170,,,,,,,35.4367093,-119.2694419,320.8,GIRTH WELD,,,,MFL/CLP,,
76,Anomaly - Corrosion,,INT,1188.08,11+90,58.11,2.2,60.31,250,Launch Valve - Rio Bravo Station (0+00),1188.08,Block Valve  BV 7.14 (377+16),36452.45,16,0.25,,52000,,16,0.04,,,,,0.3,0.4, 05:46,1170,1935,1393,1170,0.84,1.191,1935,1393,,,35.436869,-119.2694407,321.6, INT ML,Pinhole,,,MFL/CLP,,
77,Weld,,,1190.28,11+93,60.31,60.3,60.3,260,Launch Valve - Rio Bravo Station (0+00),1190.28,Block Valve  BV 7.14 (377+16),36450.26,16,0.25,,52000, 11:48,,,,,,,,,,1170,,,1170,,,,,,,35.436875,-119.2694407,321.6,GIRTH WELD,,,,MFL/CLP,,
8644,Weld,,,176423.49,1739+18,59.21,59.34,59.34,31800,Block Valve - West Canal (1518+81),22035.93,Block Valve - Hwy 33 (1819+21),8003.17,16,0.25,,52000, 12:48,,,,,,,,,,1170,,,1170,,,,,,,35.5284806,-119.734606,498.4,GIRTH WELD,,,,MFL/CLP,,
8645,Anomaly - Corrosion,,INT,176461.54,1739+56,38.05,21.29,59.34,31800,Block Valve - West Canal (1518+81),22073.98,Block Valve - Hwy 33 (1819+21),7965.12,16,0.25,,52000,,15,0.04,,,,,0.6,0.8, 05:49,1170,1930,1390,1170,0.842,1.188,1929,1389,,,35.5284792,-119.7347338,498.9, INT ML,Pitting,,,MFL/CLP,,
8646,Weld,,,176482.83,1739+77,59.34,58.93,58.93,31810,Block Valve - West Canal (1518+81),22095.27,Block Valve - Hwy 33 (1819+21),7943.83,16,0.25,,52000, 10:52,,,,,,,,,,1170,,,1170,,,,,,,35.5284782,-119.7348054,499.1,GIRTH WELD,,,,MFL/CLP,,
8647,Anomaly - Corrosion,,INT,176486.02,1739+80,3.19,55.74,58.93,31810,Block Valve - West Canal (1518+81),22098.47,Block Valve - Hwy 33 (1819+21),7940.64,16,0.25,,52000,,22,0.06,,,,,0.6,0.4, 05:47,1170,1927,1388,1170,0.843,1.186,1925,1386,,,35.5284781,-119.7348161,499.2, INT ML,Axial Slotting,,,MFL/CLP,,
8648,Anomaly - Corrosion,,INT,176519.45,1740+14,36.61,22.31,58.93,31810,Block Valve - West Canal (1518+81),22131.89,Block Valve - Hwy 33 (1819+21),7907.22,16,0.25,,52000,,20,0.05,,,,,0.6,0.7, 05:58,1170,1927,1388,1170,0.843,1.186,1925,1386,,,35.5284766,-119.7349284,499.6, INT ML,Pitting,,,MFL/CLP,,
8649,Anomaly - Corrosion,,INT,176523.45,1740+18,40.62,18.31,58.93,31810,Block Valve - West Canal (1518+81),22135.89,Block Valve - Hwy 33 (1819+21),7903.21,16,0.25,,52000,,15,0.04,,,,,0.6,0.7, 06:05,1170,1930,1390,1170,0.842,1.188,1929,1389,,,35.5284765,-119.7349418,499.7, INT ML,Pitting,,,MFL/CLP,,
8650,Anomaly - Corrosion,,INT,176528.76,1740+23,45.93,13,58.93,31810,Block Valve - West Canal (1518+81),22141.2,Block Valve - Hwy 33 (1819+21),7897.9,16,0.25,,52000,,16,0.04,,,,,0.6,0.6, 05:55,1170,1931,1390,1170,0.842,1.188,1929,1389,,,35.5284763,-119.7349596,499.7, INT ML,Pitting,,,MFL/CLP,,
8651,Anomaly - Corrosion,,INT,176528.92,1740+23,46.09,12.84,58.93,31810,Block Valve - West Canal (1518+81),22141.36,Block Valve - Hwy 33 (1819+21),7897.74,16,0.25,,52000,,22,0.06,,,,,0.6,0.7, 05:53,1170,1927,1388,1170,0.843,1.186,1925,1386,,,35.5284763,-119.7349602,499.7, INT ML,Pitting,,,MFL/CLP,,
8652,Anomaly - Corrosion,,INT,176532.54,1740+27,49.71,9.22,58.93,31810,Block Valve - West Canal (1518+81),22144.98,Block Valve - Hwy 33 (1819+21),7894.12,16,0.25,,52000,,17,0.04,,,,,0.5,0.5, 05:47,1170,1932,1391,1170,0.841,1.189,1931,1390,,,35.5284761,-119.7349724,499.8, INT ML,Pitting,,,MFL/CLP,,
8653,Anomaly - Corrosion,,INT,176535.19,1740+29,52.36,6.57,58.93,31810,Block Valve - West Canal (1518+81),22147.63,Block Valve - Hwy 33 (1819+21),7891.47,16,0.25,,52000,,18,0.05,,,,,0.6,0.6, 05:47,1170,1930,1389,1170,0.842,1.187,1928,1388,,,35.5284761,-119.7349813,499.8, INT ML,Pitting,,,MFL/CLP,,
8654,Weld,,,176541.76,1740+36,58.93,59.16,59.16,31820,Block Valve - West Canal (1518+81),22154.2,Block Valve - Hwy 33 (1819+21),7884.9,16,0.25,,52000, 01:08,,,,,,,,,,1170,,,1170,,,,,,,35.5284758,-119.7350033,499.9,GIRTH WELD,,,,MFL/CLP,,
8655,Anomaly - Corrosion,,INT,176544.03,1740+38,2.27,56.89,59.16,31820,Block Valve - West Canal (1518+81),22156.47,Block Valve - Hwy 33 (1819+21),7882.63,16,0.25,,52000,,17,0.04,,,,,0.5,0.5, 05:54,1170,1931,1390,1170,0.842,1.188,1930,1389,,,35.5284757,-119.735011,499.9, INT ML,Pitting,,,MFL/CLP,,
8656,Anomaly - Corrosion,,INT,176545.34,1740+39,3.58,55.58,59.16,31820,Block Valve - West Canal (1518+81),22157.78,Block Valve - Hwy 33 (1819+21),7881.32,16,0.25,,52000,,15,0.04,,,,,0.6,0.6, 05:43,1170,1931,1390,1170,0.842,1.188,1930,1389,,,35.5284757,-119.7350154,499.9, INT ML,Pitting,,,MFL/CLP,,
8657,Anomaly - Corrosion,,INT,176548.93,1740+43,7.17,51.99,59.16,31820,Block Valve - West Canal (1518+81),22161.37,Block Valve - Hwy 33 (1819+21),7877.73,16,0.25,,52000,,15,0.04,,,,,0.5,0.6, 06:01,1170,1932,1391,1170,0.841,1.189,1931,1390,,,35.5284755,-119.7350274,499.9, INT ML,Pitting,,,MFL/CLP,,
8658,Anomaly - Corrosion,,INT,176553.6,1740+48,11.84,47.32,59.16,31820,Block Valve - West Canal (1518+81),22166.04,Block Valve - Hwy 33 (1819+21),7873.06,16,0.25,,52000,,15,0.04,,,,,0.5,0.5, 05:42,1170,1933,1392,1170,0.841,1.189,1932,1391,,,35.5284753,-119.7350431,500, INT ML,Pitting,,,MFL/CLP,,
8659,Anomaly - Corrosion,,INT,176555.81,1740+50,14.05,45.11,59.16,31820,Block Valve - West Canal (1518+81),22168.25,Block Valve - Hwy 33 (1819+21),7870.85,16,0.25,,52000,,15,0.04,,,,,0.6,0.6, 05:59,1170,1931,1390,1170,0.842,1.188,1930,1389,,,35.5284752,-119.7350505,500, INT ML,Pitting,,,MFL/CLP,,
8660,Anomaly - Corrosion,,INT,176568.78,1740+63,27.02,32.14,59.16,31820,Block Valve - West Canal (1518+81),22181.22,Block Valve - Hwy 33 (1819+21),7857.88,16,0.25,,52000,,16,0.04,,,,,0.6,0.8, 05:55,1170,1930,1389,1170,0.842,1.187,1928,1388,,,35.5284747,-119.7350941,500.2, INT ML,Pitting,,,MFL/CLP,,
8661,Anomaly - Corrosion,,INT,176573.46,1740+68,31.7,27.46,59.16,31820,Block Valve - West Canal (1518+81),22185.9,Block Valve - Hwy 33 (1819+21),7853.2,16,0.25,,52000,,15,0.04,,,,,0.5,0.6, 05:47,1170,1933,1392,1170,0.841,1.189,1932,1391,,,35.5284745,-119.7351098,500.2, INT ML,Pitting,,,MFL/CLP,,
8662,Anomaly - Corrosion,,INT,176574.77,1740+69,33.02,26.15,59.16,31820,Block Valve - West Canal (1518+81),22187.22,Block Valve - Hwy 33 (1819+21),7851.89,16,0.25,,52000,,16,0.04,,,,,0.6,0.6, 05:56,1170,1931,1390,1170,0.842,1.188,1929,1389,,,35.5284744,-119.7351143,500.3, INT ML,Pitting,,,MFL/CLP,,
8663,Anomaly - Corrosion,,INT,176578.06,1740+72,36.31,22.85,59.16,31820,Block Valve - West Canal (1518+81),22190.51,Block Valve - Hwy 33 (1819+21),7848.6,16,0.25,,52000,,18,0.05,,,,,0.5,0.6, 06:00,1170,1931,1390,1170,0.842,1.188,1929,1389,,,35.5284743,-119.7351253,500.3, INT ML,Pitting,,,MFL/CLP,,
8664,Anomaly - Corrosion,,INT,176580.57,1740+75,38.82,20.34,59.16,31820,Block Valve - West Canal (1518+81),22193.02,Block Valve - Hwy 33 (1819+21),7846.09,16,0.25,,52000,,19,0.05,,,,,0.6,0.7, 05:49,1170,1929,1389,1170,0.843,1.187,1927,1388,,,35.5284742,-119.7351337,500.3, INT ML,Pitting,,,MFL/CLP,,
8665,Anomaly - Corrosion,,INT,176580.73,1740+75,38.97,20.19,59.16,31820,Block Valve - West Canal (1518+81),22193.17,Block Valve - Hwy 33 (1819+21),7845.93,16,0.25,,52000,,15,0.04,,,,,0.4,0.5, 05:48,1170,1933,1392,1170,0.841,1.19,1933,1392,,,35.5284742,-119.7351343,500.3, INT ML,Pitting,,,MFL/CLP,,
8666,Anomaly - Corrosion,,INT,176583.07,1740+77,41.31,17.85,59.16,31820,Block Valve - West Canal (1518+81),22195.51,Block Valve - Hwy 33 (1819+21),7843.59,16,0.25,,52000,,21,0.05,,,,,0.6,0.7, 05:46,1170,1927,1387,1170,0.844,1.186,1924,1385,,,35.5284741,-119.7351421,500.4, INT ML,Pitting,,,MFL/CLP,,
8667,Anomaly - Corrosion,,INT,176584.69,1740+79,42.93,16.23,59.16,31820,Block Valve - West Canal (1518+81),22197.13,Block Valve - Hwy 33 (1819+21),7841.97,16,0.25,,52000,,15,0.04,,,,,0.6,0.6, 05:46,1170,1929,1389,1170,0.842,1.187,1927,1388,,,35.528474,-119.7351476,500.4, INT ML,Pitting,,,MFL/CLP,,
8668,Anomaly - Corrosion,,INT,176586.99,1740+81,45.23,13.93,59.16,31820,Block Valve - West Canal (1518+81),22199.43,Block Valve - Hwy 33 (1819+21),7839.67,16,0.25,,52000,,16,0.04,,,,,0.5,0.6, 05:46,1170,1932,1391,1170,0.841,1.189,1931,1391,,,35.5284739,-119.7351553,500.4, INT ML,Pitting,,,MFL/CLP,,
8669,Anomaly - Corrosion,,INT,176588.47,1740+83,46.72,12.44,59.16,31820,Block Valve - West Canal (1518+81),22200.92,Block Valve - Hwy 33 (1819+21),7838.19,16,0.25,,52000,,15,0.04,,,,,0.6,0.7, 05:50,1170,1930,1390,1170,0.842,1.188,1929,1389,,,35.5284738,-119.7351603,500.4, INT ML,Pitting,,,MFL/CLP,,
8670,Anomaly - Corrosion,,INT,176592.45,1740+87,50.69,8.47,59.16,31820,Block Valve - West Canal (1518+81),22204.89,Block Valve - Hwy 33 (1819+21),7834.21,16,0.25,,52000,,17,0.04,,,,,0.5,0.5, 05:58,1170,1931,1390,1170,0.842,1.188,1930,1389,,,35.5284737,-119.7351736,500.5, INT ML,Pitting,,,MFL/CLP,,
8671,Anomaly - Corrosion,,INT,176600.89,1740+95,59.13,0.03,59.16,31820,Block Valve - West Canal (1518+81),22213.33,Block Valve - Hwy 33 (1819+21),7825.77,16,0.25,,52000,,21,0.05,,,,,0.6,0.6, 05:53,1170,1925,1386,1170,0.844,1.185,1922,1384,,,35.5284733,-119.735202,500.6, INT ML,Pitting,,,MFL/CLP,,
8672,Weld,,,176600.92,1740+95,59.16,58.91,58.9,31830,Block Valve - West Canal (1518+81),22213.36,Block Valve - Hwy 33 (1819+21),7825.74,16,0.25,,52000, 09:32,,,,,,,,,,1170,,,1170,,,,,,,35.5284733,-119.7352021,500.6,GIRTH WELD,,,,MFL/CLP,,
8673,Anomaly - Corrosion,,INT,176601.98,1740+96,1.06,57.84,58.9,31830,Block Valve - West Canal (1518+81),22214.42,Block Valve - Hwy 33 (1819+21),7824.68,16,0.25,,52000,,15,0.04,,,,,0.5,0.6, 05:47,1170,1932,1391,1170,0.841,1.189,1931,1390,,,35.5284732,-119.7352057,500.6, INT ML,Pitting,,,MFL/CLP,,
8674,Anomaly - Corrosion,,INT,176604.08,1740+98,3.16,55.75,58.9,31830,Block Valve - West Canal (1518+81),22216.52,Block Valve - Hwy 33 (1819+21),7822.58,16,0.25,,52000,,18,0.05,,,,,0.6,0.7, 05:55,1170,1927,1388,1170,0.843,1.186,1925,1386,,,35.5284732,-119.7352127,500.6, INT ML,Pitting,,,MFL/CLP,,
8675,Anomaly - Corrosion Cluster,,INT,176606.8,1741+01,5.88,53.03,58.9,31830,Block Valve - West Canal (1518+81),22219.24,Block Valve - Hwy 33 (1819+21),7819.86,16,0.25,,52000,,15,0.04,,,,,2,0.7, 06:02,1170,1877,1351,1170,0.866,1.155,1906,1372,,,35.528473,-119.7352219,500.7, INT ML,Axial Grooving,,,MFL/CLP,,
8676,Anomaly - Corrosion,,INT,176617.9,1741+12,16.98,41.93,58.9,31830,Block Valve - West Canal (1518+81),22230.34,Block Valve - Hwy 33 (1819+21),7808.76,16,0.25,,52000,,15,0.04,,,,,0.5,0.4, 06:01,1170,1932,1391,1170,0.841,1.189,1931,1390,,,35.5284726,-119.7352592,500.8, INT ML,Pitting,,,MFL/CLP,,
8677,Anomaly - Corrosion,,INT,176641.52,1741+36,40.6,18.3,58.9,31830,Block Valve - West Canal (1518+81),22253.96,Block Valve - Hwy 33 (1819+21),7785.14,16,0.25,,52000,,17,0.04,,,,,0.6,0.7, 05:48,1170,1930,1390,1170,0.842,1.188,1928,1389,,,35.5284718,-119.7353385,501.1, INT ML,Pitting,,,MFL/CLP,,
8678,Weld,,,176659.83,1741+54,58.9,58.91,58.91,31840,Block Valve - West Canal (1518+81),22272.27,Block Valve - Hwy 33 (1819+21),7766.83,16,0.25,,52000, 01:16,,,,,,,,,,1170,,,1170,,,,,,,35.5284713,-119.7354,501.3,GIRTH WELD,,,,MFL/CLP,,
8679,Anomaly - Corrosion,,INT,176662.51,1741+57,2.68,56.23,58.91,31840,Block Valve - West Canal (1518+81),22274.95,Block Valve - Hwy 33 (1819+21),7764.15,16,0.25,,52000,,16,0.04,,,,,0.6,0.6, 05:55,1170,1931,1390,1170,0.842,1.188,1929,1389,,,35.5284712,-119.735409,501.4, INT ML,Pitting,,,MFL/CLP,,
8680,Anomaly - Corrosion,,INT,176677.24,1741+71,17.42,41.5,58.91,31840,Block Valve - West Canal (1518+81),22289.68,Block Valve - Hwy 33 (1819+21),7749.42,16,0.25,,52000,,17,0.04,,,,,0.6,0.6, 05:50,1170,1930,1390,1170,0.842,1.188,1928,1389,,,35.5284709,-119.7354585,501.5, INT ML,Pitting,,,MFL/CLP,,
8681,Anomaly - Corrosion,,INT,176680.29,1741+74,20.46,38.45,58.91,31840,Block Valve - West Canal (1518+81),22292.73,Block Valve - Hwy 33 (1819+21),7746.38,16,0.25,,52000,,16,0.04,,,,,0.7,0.7, 05:54,1170,1926,1387,1170,0.844,1.185,1924,1385,,,35.5284709,-119.7354688,501.6, INT ML,Pitting,,,MFL/CLP,,
8682,Anomaly - Corrosion,,INT,176681.52,1741+76,21.69,37.22,58.91,31840,Block Valve - West Canal (1518+81),22293.96,Block Valve - Hwy 33 (1819+21),7745.14,16,0.25,,52000,,15,0.04,,,,,0.7,0.7, 05:50,1170,1928,1388,1170,0.843,1.187,1926,1387,,,35.5284708,-119.7354729,501.6, INT ML,Pitting,,,MFL/CLP,,
8683,Anomaly - Corrosion,,INT,176686.76,1741+81,26.93,31.98,58.91,31840,Block Valve - West Canal (1518+81),22299.2,Block Valve - Hwy 33 (1819+21),7739.9,16,0.25,,52000,,15,0.04,,,,,0.5,0.4, 05:34,1170,1932,1391,1170,0.841,1.189,1931,1390,,,35.5284707,-119.7354905,501.6, INT ML,Axial Slotting,,,MFL/CLP,,
8684,Anomaly - Corrosion,,INT,176710.14,1742+04,50.32,8.6,58.91,31840,Block Valve - West Canal (1518+81),22322.58,Block Valve - Hwy 33 (1819+21),7716.52,16,0.25,,52000,,16,0.04,,,,,0.5,0.6, 05:51,1170,1932,1391,1170,0.841,1.189,1931,1391,,,35.52847,-119.735569,501.9, INT ML,Pitting,,,MFL/CLP,,
8685,Anomaly - Corrosion,,INT,176714.3,1742+08,54.48,4.44,58.91,31840,Block Valve - West Canal (1518+81),22326.74,Block Valve - Hwy 33 (1819+21),7712.36,16,0.25,,52000,,15,0.04,,,,,0.7,0.7, 05:58,1170,1927,1388,1170,0.843,1.186,1925,1386,,,35.5284698,-119.735583,502, INT ML,Pitting,,,MFL/CLP,,
8686,Weld,,,176718.74,1742+13,58.91,58.95,58.95,31850,Block Valve - West Canal (1518+81),22331.18,Block Valve - Hwy 33 (1819+21),7707.92,16,0.25,,52000, 09:56,,,,,,,,,,1170,,,1170,,,,,,,35.5284696,-119.7355979,502,GIRTH WELD,,,,MFL/CLP,,
8687,Anomaly - Corrosion,,INT,176733.24,1742+27,14.5,44.45,58.95,31850,Block Valve - West Canal (1518+81),22345.68,Block Valve - Hwy 33 (1819+21),7693.43,16,0.25,,52000,,17,0.04,,,,,0.5,0.6, 05:49,1170,1931,1390,1170,0.842,1.188,1930,1389,,,35.5284691,-119.7356467,502.2, INT ML,Pitting,,,MFL/CLP,,
8688,Anomaly - Corrosion,,INT,176738.88,1742+33,20.14,38.81,58.95,31850,Block Valve - West Canal (1518+81),22351.32,Block Valve - Hwy 33 (1819+21),7687.78,16,0.25,,52000,,16,0.04,,,,,0.5,0.4, 05:54,1170,1931,1391,1170,0.841,1.189,1930,1390,,,35.5284689,-119.7356656,502.3, INT ML,Pitting,,,MFL/CLP,,
8689,Anomaly - Corrosion,,INT,176758.91,1742+53,40.18,18.77,58.95,31850,Block Valve - West Canal (1518+81),22371.35,Block Valve - Hwy 33 (1819+21),7667.75,16,0.25,,52000,,16,0.04,,,,,0.6,0.4, 06:09,1170,1929,1389,1170,0.843,1.187,1927,1387,,,35.5284682,-119.7357329,502.6, INT ML,Pitting,,,MFL/CLP,,
8690,Anomaly - Corrosion,,INT,176761.88,1742+56,43.15,15.8,58.95,31850,Block Valve - West Canal (1518+81),22374.32,Block Valve - Hwy 33 (1819+21),7664.78,16,0.25,,52000,,15,0.04,,,,,0.5,0.7, 05:49,1170,1932,1391,1170,0.841,1.189,1931,1390,,,35.5284681,-119.7357429,502.6, INT ML,Pitting,,,MFL/CLP,,
8691,Anomaly - Corrosion,,INT,176765.63,1742+60,46.89,12.05,58.95,31850,Block Valve - West Canal (1518+81),22378.07,Block Valve - Hwy 33 (1819+21),7661.03,16,0.25,,52000,,18,0.05,,,,,0.6,0.6, 05:57,1170,1930,1389,1170,0.842,1.187,1928,1388,,,35.5284679,-119.7357555,502.7, INT ML,Pitting,,,MFL/CLP,,
8692,Anomaly - Corrosion,,INT,176770.03,1742+64,51.29,7.66,58.95,31850,Block Valve - West Canal (1518+81),22382.47,Block Valve - Hwy 33 (1819+21),7656.63,16,0.25,,52000,,19,0.05,,,,,0.5,0.6, 05:46,1170,1930,1390,1170,0.842,1.188,1929,1389,,,35.5284677,-119.7357703,502.7, INT ML,Pitting,,,MFL/CLP,,
8693,Anomaly - Corrosion,,INT,176774.76,1742+69,56.02,2.92,58.95,31850,Block Valve - West Canal (1518+81),22387.2,Block Valve - Hwy 33 (1819+21),7651.9,16,0.25,,52000,,15,0.04,,,,,0.6,0.6, 05:46,1170,1931,1390,1170,0.842,1.188,1930,1389,,,35.5284676,-119.7357862,502.8, INT ML,Pitting,,,MFL/CLP,,
8694,Anomaly - Corrosion,,INT,176777.28,1742+71,58.54,0.4,58.95,31850,Block Valve - West Canal (1518+81),22389.72,Block Valve - Hwy 33 (1819+21),7649.38,16,0.25,,52000,,19,0.05,,,,,0.4,0.4, 06:00,1170,1932,1391,1170,0.841,1.189,1931,1390,,,35.5284675,-119.7357946,502.8, INT ML,Pitting,,,MFL/CLP,,
8695,Weld,,,176777.68,1742+72,58.95,59.32,59.32,31860,Block Valve - West Canal (1518+81),22390.13,Block Valve - Hwy 33 (1819+21),7648.98,16,0.25,,52000,,,,,,,,,,,1170,,,1170,,,,,,,35.5284675,-119.735796,502.8,GIRTH WELD,,,,MFL/CLP,,
8696,Anomaly - Corrosion,,INT,176779.08,1742+73,1.39,57.93,59.32,31860,Block Valve - West Canal (1518+81),22391.52,Block Valve - Hwy 33 (1819+21),7647.58,16,0.25,,52000,,18,0.05,,,,,0.7,0.6, 05:56,1170,1926,1387,1170,0.844,1.185,1923,1385,,,35.5284674,-119.7358007,502.8, INT ML,Pitting,,,MFL/CLP,,
8697,Anomaly - Corrosion,,INT,176783.57,1742+78,5.89,53.44,59.32,31860,Block Valve - West Canal (1518+81),22396.01,Block Valve - Hwy 33 (1819+21),7643.09,16,0.25,,52000,,15,0.04,,,,,0.6,0.5, 05:44,1170,1931,1390,1170,0.842,1.188,1930,1389,,,35.5284673,-119.7358158,502.9, INT ML,Pitting,,,MFL/CLP,,
8698,Anomaly - Corrosion,,INT,176796.05,1742+90,18.36,40.96,59.32,31860,Block Valve - West Canal (1518+81),22408.49,Block Valve - Hwy 33 (1819+21),7630.61,16,0.25,,52000,,15,0.04,,,,,0.6,0.6, 05:44,1170,1931,1390,1170,0.842,1.188,1930,1389,,,35.5284668,-119.7358577,503, INT ML,Pitting,,,MFL/CLP,,
8699,Anomaly - Corrosion,,INT,176801.76,1742+96,24.07,35.25,59.32,31860,Block Valve - West Canal (1518+81),22414.2,Block Valve - Hwy 33 (1819+21),7624.9,16,0.25,,52000,,17,0.04,,,,,0.8,0.5, 05:45,1170,1921,1383,1170,0.846,1.182,1918,1381,,,35.5284666,-119.7358769,503.1, INT ML,Pitting,,,MFL/CLP,,
8700,Anomaly - Corrosion,,INT,176803.58,1742+98,25.89,33.43,59.32,31860,Block Valve - West Canal (1518+81),22416.02,Block Valve - Hwy 33 (1819+21),7623.08,16,0.25,,52000,,19,0.05,,,,,0.6,0.8, 05:49,1170,1927,1387,1170,0.844,1.186,1924,1385,,,35.5284665,-119.735883,503.1, INT ML,Pitting,,,MFL/CLP,,
8701,Anomaly - Corrosion Cluster,,INT,176817.16,1743+11,39.47,19.85,59.32,31860,Block Valve - West Canal (1518+81),22429.6,Block Valve - Hwy 33 (1819+21),7609.51,16,0.25,,52000,,15,0.04,,,,,1.1,0.4, 05:42,1170,1913,1377,1170,0.85,1.177,1921,1383,,,35.528466,-119.7359286,503.2, INT ML,Axial Grooving,,,MFL/CLP,,
8702,Anomaly - Corrosion,,INT,176822.51,1743+17,44.83,14.5,59.32,31860,Block Valve - West Canal (1518+81),22434.95,Block Valve - Hwy 33 (1819+21),7604.15,16,0.25,,52000,,20,0.05,,,,,0.7,0.9, 05:59,1170,1924,1386,1170,0.845,1.184,1922,1384,,,35.5284658,-119.7359466,503.3, INT ML,Pitting,,,MFL/CLP,,
8703,Anomaly - Corrosion,,INT,176825.55,1743+20,47.86,11.46,59.32,31860,Block Valve - West Canal (1518+81),22437.99,Block Valve - Hwy 33 (1819+21),7601.12,16,0.25,,52000,,16,0.04,,,,,0.7,0.6, 06:03,1170,1927,1388,1170,0.843,1.186,1925,1386,,,35.5284657,-119.7359568,503.3, INT ML,Pitting,,,MFL/CLP,,
8704,Anomaly - Corrosion Cluster,,INT,176826.02,1743+20,48.33,10.99,59.32,31860,Block Valve - West Canal (1518+81),22438.46,Block Valve - Hwy 33 (1819+21),7600.64,16,0.25,,52000,,16,0.04,,,,,1.1,1.6, 05:50,1170,1914,1378,1170,0.849,1.178,1911,1376,,,35.5284657,-119.7359584,503.3, INT ML,Pitting,,,MFL/CLP,,
8705,Anomaly - Corrosion,,INT,176832.68,1743+27,54.99,4.33,59.32,31860,Block Valve - West Canal (1518+81),22445.12,Block Valve - Hwy 33 (1819+21),7593.98,16,0.25,,52000,,18,0.05,,,,,0.6,0.8, 05:52,1170,1927,1388,1170,0.843,1.186,1925,1386,,,35.5284654,-119.7359808,503.4, INT ML,Pitting,,,MFL/CLP,,
8706,Weld,,,176837.01,1743+31,59.32,59.29,59.29,31870,Block Valve - West Canal (1518+81),22449.45,Block Valve - Hwy 33 (1819+21),7589.65,16,0.25,,52000, 09:52,,,,,,,,,,1170,,,1170,,,,,,,35.5284652,-119.7359953,503.4,GIRTH WELD,,,,MFL/CLP,,
8707,Anomaly - Corrosion,,INT,176839.59,1743+34,2.58,56.71,59.29,31870,Block Valve - West Canal (1518+81),22452.03,Block Valve - Hwy 33 (1819+21),7587.07,16,0.25,,52000,,16,0.04,,,,,0.6,0.7, 06:09,1170,1931,1390,1170,0.842,1.188,1929,1389,,,35.5284651,-119.736004,503.4, INT ML,Pitting,,,MFL/CLP,,
8708,Anomaly - Corrosion,,INT,176843.45,1743+38,6.44,52.84,59.29,31870,Block Valve - West Canal (1518+81),22455.89,Block Valve - Hwy 33 (1819+21),7583.21,16,0.25,,52000,,15,0.04,,,,,0.7,0.7, 05:52,1170,1928,1388,1170,0.843,1.187,1926,1387,,,35.528465,-119.7360169,503.5, INT ML,Pitting,,,MFL/CLP,,
8709,Anomaly - Corrosion,,INT,176845.12,1743+39,8.11,51.18,59.29,31870,Block Valve - West Canal (1518+81),22457.56,Block Valve - Hwy 33 (1819+21),7581.54,16,0.25,,52000,,20,0.05,,,,,0.4,0.6, 05:46,1170,1932,1391,1170,0.841,1.189,1931,1390,,,35.5284649,-119.7360226,503.5, INT ML,Pitting,,,MFL/CLP,,
8710,Anomaly - Corrosion,,INT,176846.81,1743+41,9.8,49.49,59.29,31870,Block Valve - West Canal (1518+81),22459.25,Block Valve - Hwy 33 (1819+21),7579.85,16,0.25,,52000,,19,0.05,,,,,0.6,0.6, 06:03,1170,1928,1388,1170,0.843,1.186,1926,1386,,,35.5284648,-119.7360282,503.5, INT ML,Pitting,,,MFL/CLP,,
8711,Anomaly - Corrosion Cluster,,INT,176849.81,1743+44,12.8,46.49,59.29,31870,Block Valve - West Canal (1518+81),22462.25,Block Valve - Hwy 33 (1819+21),7576.85,16,0.25,,52000,,26,0.07,,,,,2.2,0.7, 05:50,1170,1809,1302,1170,0.899,1.113,1885,1357,,,35.5284647,-119.7360383,503.5, INT ML,Axial Grooving,,,MFL/CLP,,
8712,Anomaly - Corrosion Cluster,,INT,176850.53,1743+45,13.52,45.77,59.29,31870,Block Valve - West Canal (1518+81),22462.97,Block Valve - Hwy 33 (1819+21),7576.13,16,0.25,,52000,,16,0.04,,,,,2.8,0.5, 05:49,1170,1841,1326,1170,0.883,1.133,1890,1361,,,35.5284647,-119.7360407,503.5, INT ML,Axial Grooving,,,MFL/CLP,,
8713,Anomaly - Corrosion,,INT,176853.09,1743+47,16.08,43.21,59.29,31870,Block Valve - West Canal (1518+81),22465.53,Block Valve - Hwy 33 (1819+21),7573.57,16,0.25,,52000,,15,0.04,,,,,0.5,0.4, 05:50,1170,1933,1392,1170,0.841,1.189,1932,1391,,,35.5284646,-119.7360494,503.5, INT ML,Pitting,,,MFL/CLP,,
8714,Anomaly - Corrosion,,INT,176855.9,1743+50,18.89,40.4,59.29,31870,Block Valve - West Canal (1518+81),22468.34,Block Valve - Hwy 33 (1819+21),7570.76,16,0.25,,52000,,19,0.05,,,,,0.6,0.6, 05:51,1170,1929,1389,1170,0.843,1.187,1927,1388,,,35.5284645,-119.7360588,503.6, INT ML,Pitting,,,MFL/CLP,,
8715,Anomaly - Corrosion Cluster,,INT,176857.92,1743+52,20.91,38.38,59.29,31870,Block Valve - West Canal (1518+81),22470.36,Block Valve - Hwy 33 (1819+21),7568.74,16,0.25,,52000,,15,0.04,,,,,1.4,0.8, 05:50,1170,1904,1371,1170,0.854,1.171,1917,1380,,,35.5284644,-119.7360656,503.6, INT ML,Pitting,,,MFL/CLP,,
8716,Anomaly - Corrosion Cluster,,INT,176860.27,1743+54,23.26,36.03,59.29,31870,Block Valve - West Canal (1518+81),22472.71,Block Valve - Hwy 33 (1819+21),7566.39,16,0.25,,52000,,19,0.05,,,,,4.4,1.8, 05:55,1170,1768,1273,1170,0.919,1.088,1857,1337,,,35.5284644,-119.7360735,503.6, INT ML,General Metal Loss,,,MFL/CLP,,
8717,Anomaly - Corrosion,,INT,176865.21,1743+59,28.21,31.08,59.29,31870,Block Valve - West Canal (1518+81),22477.65,Block Valve - Hwy 33 (1819+21),7561.45,16,0.25,,52000,,16,0.04,,,,,0.4,0.5, 05:58,1170,1933,1392,1170,0.841,1.19,1932,1391,,,35.5284642,-119.7360901,503.7, INT ML,Pitting,,,MFL/CLP,,
8718,Anomaly - Corrosion,,INT,176875.49,1743+70,38.48,20.81,59.29,31870,Block Valve - West Canal (1518+81),22487.93,Block Valve - Hwy 33 (1819+21),7551.18,16,0.25,,52000,,17,0.04,,,,,0.5,0.5, 05:57,1170,1931,1390,1170,0.842,1.188,1930,1389,,,35.5284639,-119.7361246,503.8, INT ML,Pitting,,,MFL/CLP,,
8719,Anomaly - Corrosion Cluster,,INT,176875.95,1743+70,38.94,20.34,59.29,31870,Block Valve - West Canal (1518+81),22488.39,Block Valve - Hwy 33 (1819+21),7550.71,16,0.25,,52000,,16,0.04,,,,,1.5,0.7, 06:05,1170,1894,1364,1170,0.858,1.166,1903,1370,,,35.5284639,-119.7361262,503.8, INT ML,Axial Grooving,,,MFL/CLP,,
8720,Anomaly - Corrosion,,INT,176876.6,1743+71,39.6,19.69,59.29,31870,Block Valve - West Canal (1518+81),22489.05,Block Valve - Hwy 33 (1819+21),7550.06,16,0.25,,52000,,17,0.04,,,,,0.7,1, 05:57,1170,1925,1386,1170,0.844,1.185,1923,1384,,,35.5284639,-119.7361283,503.8, INT ML,Pitting,,,MFL/CLP,,
8721,Anomaly - Corrosion,,INT,176879.2,1743+73,42.19,17.1,59.29,31870,Block Valve - West Canal (1518+81),22491.64,Block Valve - Hwy 33 (1819+21),7547.46,16,0.25,,52000,,16,0.04,,,,,0.5,0.3, 06:01,1170,1931,1391,1170,0.841,1.189,1930,1390,,,35.5284638,-119.7361371,503.8, INT ML,Axial Slotting,,,MFL/CLP,,
8722,Anomaly - Corrosion,,INT,176879.96,1743+74,42.95,16.34,59.29,31870,Block Valve - West Canal (1518+81),22492.4,Block Valve - Hwy 33 (1819+21),7546.7,16,0.25,,52000,,15,0.04,,,,,0.6,0.8, 05:56,1170,1930,1390,1170,0.842,1.188,1929,1389,,,35.5284638,-119.7361396,503.9, INT ML,Pitting,,,MFL/CLP,,
8723,Anomaly - Corrosion,,INT,176880.33,1743+74,43.32,15.97,59.29,31870,Block Valve - West Canal (1518+81),22492.77,Block Valve - Hwy 33 (1819+21),7546.33,16,0.25,,52000,,21,0.05,,,,,0.6,0.6, 05:53,1170,1927,1387,1170,0.844,1.186,1924,1385,,,35.5284638,-119.7361409,503.9, INT ML,Pitting,,,MFL/CLP,,
8724,Anomaly - Corrosion,,INT,176882.25,1743+76,45.25,14.04,59.29,31870,Block Valve - West Canal (1518+81),22494.7,Block Valve - Hwy 33 (1819+21),7544.41,16,0.25,,52000,,20,0.05,,,,,0.6,0.5, 05:57,1170,1928,1389,1170,0.843,1.187,1926,1387,,,35.5284637,-119.7361473,503.9, INT ML,Pitting,,,MFL/CLP,,
8725,Anomaly - Corrosion,,INT,176882.61,1743+77,45.6,13.68,59.29,31870,Block Valve - West Canal (1518+81),22495.05,Block Valve - Hwy 33 (1819+21),7544.05,16,0.25,,52000,,23,0.06,,,,,0.5,0.6, 05:57,1170,1928,1388,1170,0.843,1.187,1926,1387,,,35.5284637,-119.7361485,503.9, INT ML,Pitting,,,MFL/CLP,,
8726,Anomaly - Corrosion,,INT,176892.81,1743+87,55.8,3.49,59.29,31870,Block Valve - West Canal (1518+81),22505.25,Block Valve - Hwy 33 (1819+21),7533.85,16,0.25,,52000,,15,0.04,,,,,0.5,0.5, 05:58,1170,1933,1392,1170,0.841,1.189,1932,1391,,,35.5284635,-119.7361828,504, INT ML,Pitting,,,MFL/CLP,,
8727,Weld,,,176896.3,1743+90,59.29,59.31,59.31,31880,Block Valve - West Canal (1518+81),22508.74,Block Valve - Hwy 33 (1819+21),7530.36,16,0.25,,52000, 12:44,,,,,,,,,,1170,,,1170,,,,,,,35.5284634,-119.7361945,504,GIRTH WELD,,,,MFL/CLP,,
8728,Weld,,,176955.6,1744+50,59.31,59.22,59.22,31890,Block Valve - West Canal (1518+81),22568.05,Block Valve - Hwy 33 (1819+21),7471.06,16,0.25,,52000, 10:20,,,,,,,,,,1170,,,1170,,,,,,,35.5284614,-119.7363938,504.6,GIRTH WELD,,,,MFL/CLP,,
8729,Weld,,,177014.82,1745+09,59.22,59.27,59.27,31900,Block Valve - West Canal (1518+81),22627.26,Block Valve - Hwy 33 (1819+21),7411.84,16,0.25,,52000, 01:36,,,,,,,,,,1170,,,1170,,,,,,,35.5284593,-119.7365928,505.2,GIRTH WELD,,,,MFL/CLP,,
8730,Anomaly - Corrosion,,INT,177016.27,1745+10,1.45,57.82,59.27,31900,Block Valve - West Canal (1518+81),22628.71,Block Valve - Hwy 33 (1819+21),7410.39,16,0.25,,52000,,19,0.05,,,,,0.4,0.4, 06:06,1170,1932,1391,1170,0.841,1.189,1931,1390,,,35.5284593,-119.7365976,505.2, INT ML,Pitting,,,MFL/CLP,,
8731,Anomaly - Corrosion,,INT,177066.21,1745+60,51.39,7.88,59.27,31900,Block Valve - West Canal (1518+81),22678.65,Block Valve - Hwy 33 (1819+21),7360.45,16,0.25,,52000,,16,0.04,,,,,0.6,0.6, 05:37,1170,1931,1390,1170,0.842,1.188,1929,1389,,,35.5284573,-119.7367654,505.4, INT ML,Pitting,,,MFL/CLP,,
8732,Anomaly - Corrosion,,INT,177068.23,1745+62,53.4,5.86,59.27,31900,Block Valve - West Canal (1518+81),22680.67,Block Valve - Hwy 33 (1819+21),7358.44,16,0.25,,52000,,16,0.04,,,,,0.4,0.5, 05:50,1170,1933,1392,1170,0.841,1.19,1932,1391,,,35.5284572,-119.7367722,505.4, INT ML,Pitting,,,MFL/CLP,,
8733,Anomaly - Corrosion,,INT,177070.71,1745+65,55.88,3.38,59.27,31900,Block Valve - West Canal (1518+81),22683.15,Block Valve - Hwy 33 (1819+21),7355.96,16,0.25,,52000,,15,0.04,,,,,0.7,1.1, 05:55,1170,1927,1388,1170,0.843,1.186,1925,1386,,,35.5284571,-119.7367805,505.4, INT ML,Pitting,,,MFL/CLP,,
8734,Weld,,,177074.09,1745+68,59.27,59.3,59.3,31910,Block Valve - West Canal (1518+81),22686.53,Block Valve - Hwy 33 (1819+21),7352.57,16,0.25,,52000, 10:24,,,,,,,,,,1170,,,1170,,,,,,,35.5284569,-119.7367919,505.4,GIRTH WELD,,,,MFL/CLP,,
8735,Anomaly - Corrosion,,INT,177080.8,1745+75,6.71,52.59,59.3,31910,Block Valve - West Canal (1518+81),22693.24,Block Valve - Hwy 33 (1819+21),7345.86,16,0.25,,52000,,19,0.05,,,,,0.6,0.7, 06:12,1170,1929,1389,1170,0.843,1.187,1927,1388,,,35.5284566,-119.7368144,505.4, INT ML,Pitting,,,MFL/CLP,,
8736,Anomaly - Corrosion,,INT,177082.43,1745+77,8.35,50.95,59.3,31910,Block Valve - West Canal (1518+81),22694.88,Block Valve - Hwy 33 (1819+21),7344.23,16,0.25,,52000,,20,0.05,,,,,0.5,0.6, 05:43,1170,1930,1389,1170,0.842,1.187,1928,1388,,,35.5284566,-119.7368199,505.4, INT ML,Pitting,,,MFL/CLP,,
8737,Anomaly - Corrosion,,INT,177093.11,1745+87,19.02,40.28,59.3,31910,Block Valve - West Canal (1518+81),22705.55,Block Valve - Hwy 33 (1819+21),7333.55,16,0.25,,52000,,17,0.04,,,,,0.5,0.7, 06:14,1170,1931,1390,1170,0.842,1.188,1930,1389,,,35.5284561,-119.7368558,505.5, INT ML,Pitting,,,MFL/CLP,,
8738,Anomaly - Corrosion,,INT,177093.18,1745+87,19.09,40.2,59.3,31910,Block Valve - West Canal (1518+81),22705.62,Block Valve - Hwy 33 (1819+21),7333.48,16,0.25,,52000,,15,0.04,,,,,0.6,0.6, 05:40,1170,1931,1390,1170,0.842,1.188,1930,1389,,,35.5284561,-119.736856,505.5, INT ML,Pitting,,,MFL/CLP,,
8739,Anomaly - Corrosion,,INT,177104.9,1745+99,30.81,28.49,59.3,31910,Block Valve - West Canal (1518+81),22717.34,Block Valve - Hwy 33 (1819+21),7321.76,16,0.25,,52000,,15,0.04,,,,,0.4,0.4, 06:17,1170,1933,1392,1170,0.841,1.19,1933,1392,,,35.5284556,-119.7368954,505.5, INT ML,Pitting,,,MFL/CLP,,
8740,Weld,,,177133.39,1746+27,59.3,59.27,59.27,31920,Block Valve - West Canal (1518+81),22745.83,Block Valve - Hwy 33 (1819+21),7293.27,16,0.25,,52000, 12:20,,,,,,,,,,1170,,,1170,,,,,,,35.5284546,-119.7369911,505.7,GIRTH WELD,,,,MFL/CLP,,
8741,Weld,,,177192.66,1746+87,59.27,59.14,59.14,31930,Block Valve - West Canal (1518+81),22805.1,Block Valve - Hwy 33 (1819+21),7234,16,0.25,,52000, 09:56,,,,,,,,,,1170,,,1170,,,,,,,35.5284519,-119.7371903,506.2,GIRTH WELD,,,,MFL/CLP,,
8742,Anomaly - Corrosion,,INT,177232.27,1747+26,39.61,19.52,59.14,31930,Block Valve - West Canal (1518+81),22844.72,Block Valve - Hwy 33 (1819+21),7194.39,16,0.25,,52000,,15,0.04,,,,,0.4,0.5, 05:52,1170,1933,1392,1170,0.841,1.19,1933,1392,,,35.5284502,-119.7373234,506.6, INT ML,Pitting,,,MFL/CLP,,
8743,Anomaly - Corrosion Cluster,,INT,177247.53,1747+42,54.87,4.27,59.14,31930,Block Valve - West Canal (1518+81),22859.97,Block Valve - Hwy 33 (1819+21),7179.13,16,0.25,,52000,,19,0.05,,,,,1.1,1, 05:54,1170,1905,1372,1170,0.853,1.172,1917,1380,,,35.5284498,-119.7373746,506.8, INT ML,Pitting,,,MFL/CLP,,
8744,Weld,,,177251.8,1747+46,59.14,59.26,59.26,31940,Block Valve - West Canal (1518+81),22864.24,Block Valve - Hwy 33 (1819+21),7174.86,16,0.25,,52000,,,,,,,,,,,1170,,,1170,,,,,,,35.5284497,-119.737389,506.8,GIRTH WELD,,,,MFL/CLP,,
8745,Weld,,,177311.06,1748+05,59.26,58.81,58.81,31950,Block Valve - West Canal (1518+81),22923.5,Block Valve - Hwy 33 (1819+21),7115.6,16,0.25,,52000, 01:00,,,,,,,,,,1170,,,1170,,,,,,,35.5284481,-119.7375881,507.7,GIRTH WELD,,,,MFL/CLP,,
8746,Weld,,,177369.87,1748+64,58.81,58.79,58.79,31960,Block Valve - West Canal (1518+81),22982.31,Block Valve - Hwy 33 (1819+21),7056.8,16,0.25,,52000, 11:00,,,,,,,,,,1170,,,1170,,,,,,,35.5284465,-119.7377857,508.6,GIRTH WELD,,,,MFL/CLP,,
8747,Weld,,,177428.66,1749+23,58.79,58.83,58.83,31970,Block Valve - West Canal (1518+81),23041.1,Block Valve - Hwy 33 (1819+21),6998,16,0.25,,52000, 01:12,,,,,,,,,,1170,,,1170,,,,,,,35.5284443,-119.7379832,509.1,GIRTH WELD,,,,MFL/CLP,,
8748,Weld,,,177487.49,1749+82,58.83,58.73,58.73,31980,Block Valve - West Canal (1518+81),23099.93,Block Valve - Hwy 33 (1819+21),6939.17,16,0.25,,52000, 10:36,,,,,,,,,,1170,,,1170,,,,,,,35.528442,-119.7381809,509.7,GIRTH WELD,,,,MFL/CLP,,
8749,Anomaly - Corrosion,,INT,177544.05,1750+38,56.57,2.17,58.73,31980,Block Valve - West Canal (1518+81),23156.49,Block Valve - Hwy 33 (1819+21),6882.61,16,0.25,,52000,,17,0.04,,,,,0.4,0.4, 06:00,1170,1934,1392,1170,0.841,1.19,1933,1392,,,35.5284394,-119.7383709,510.5, INT ML,Axial Slotting,,,MFL/CLP,,
8750,Weld,,,177546.22,1750+40,58.73,58.77,58.77,31990,Block Valve - West Canal (1518+81),23158.66,Block Valve - Hwy 33 (1819+21),6880.44,16,0.25,,52000, 12:40,,,,,,,,,,1170,,,1170,,,,,,,35.5284393,-119.7383782,510.5,GIRTH WELD,,,,MFL/CLP,,
8751,Weld,,,177604.99,1750+99,58.77,58.89,58.89,32000,Block Valve - West Canal (1518+81),23217.43,Block Valve - Hwy 33 (1819+21),6821.67,16,0.25,,52000, 10:04,,,,,,,,,,1170,,,1170,,,,,,,35.5284373,-119.7385756,511.3,GIRTH WELD,,,,MFL/CLP,,
8752,Anomaly - Corrosion,,INT,177613.94,1751+08,8.94,49.95,58.89,32000,Block Valve - West Canal (1518+81),23226.38,Block Valve - Hwy 33 (1819+21),6812.72,16,0.25,,52000,,16,0.04,,,,,0.5,0.4, 05:54,1170,1931,1391,1170,0.841,1.189,1930,1390,,,35.5284369,-119.7386057,511.4, INT ML,Pitting,,,MFL/CLP,,
8753,Weld,,,177663.89,1751+58,58.89,58.95,58.95,32010,Block Valve - West Canal (1518+81),23276.33,Block Valve - Hwy 33 (1819+21),6762.77,16,0.25,,52000, 01:04,,,,,,,,,,1170,,,1170,,,,,,,35.528435,-119.7387735,512,GIRTH WELD,,,,MFL/CLP,,
8754,Anomaly - Corrosion,,INT,177673.82,1751+68,9.94,49.01,58.95,32010,Block Valve - West Canal (1518+81),23286.26,Block Valve - Hwy 33 (1819+21),6752.84,16,0.25,,52000,,19,0.05,,,,,0.5,0.6, 05:24,1170,1930,1390,1170,0.842,1.188,1929,1389,,,35.5284347,-119.7388069,512.2, INT ML,Pitting,,,MFL/CLP,,
8755,Anomaly - Corrosion,,INT,177710.01,1752+04,46.13,12.82,58.95,32010,Block Valve - West Canal (1518+81),23322.45,Block Valve - Hwy 33 (1819+21),6716.65,16,0.25,,52000,,15,0.04,,,,,0.4,0.4, 05:23,1170,1934,1393,1170,0.84,1.19,1933,1392,,,35.5284336,-119.7389285,512.8, INT ML,Pitting,,,MFL/CLP,,
8756,Weld,,,177722.84,1752+17,58.95,59.3,59.3,32020,Block Valve - West Canal (1518+81),23335.28,Block Valve - Hwy 33 (1819+21),6703.83,16,0.25,,52000, 10:56,,,,,,,,,,1170,,,1170,,,,,,,35.5284332,-119.7389716,513,GIRTH WELD,,,,MFL/CLP,,
8757,Anomaly - Corrosion,,EXT,177725.63,1752+20,2.8,56.5,59.3,32020,Block Valve - West Canal (1518+81),23338.07,Block Valve - Hwy 33 (1819+21),6701.03,16,0.25,,52000,,17,0.04,,,,,0.3,0.2, 06:05,1170,1935,1393,1170,0.84,1.191,1935,1393,,,35.5284331,-119.738981,513.1, EXT ML,Pinhole,,,MFL/CLP,,
8758,Anomaly - Corrosion,,EXT,177725.92,1752+20,3.08,56.21,59.3,32020,Block Valve - West Canal (1518+81),23338.36,Block Valve - Hwy 33 (1819+21),6700.74,16,0.25,,52000,,16,0.04,,,,,0.4,0.3, 05:17,1170,1934,1392,1170,0.84,1.19,1933,1392,,,35.5284331,-119.7389819,513.1, EXT ML,Axial Slotting,,,MFL/CLP,,
8759,Weld,,,177782.13,1752+76,59.3,33.67,33.68,32030,Block Valve - West Canal (1518+81),23394.57,Block Valve - Hwy 33 (1819+21),6644.53,16,0.25,,52000, 01:16,,,,,,,,,,1170,,,1170,,,,,,,35.5284316,-119.7391708,514.2,GIRTH WELD,,,,MFL/CLP,,
8760,Weld,,,177815.8,1753+10,33.68,23.08,23.08,32040,Block Valve - West Canal (1518+81),23428.24,Block Valve - Hwy 33 (1819+21),6610.86,16,0.25,,52000, 01:32,,,,,,,,,,1170,,,1170,,,,,,,35.528431,-119.7392839,514.6,GIRTH WELD,,,,MFL/CLP,,
8761,Anomaly - Corrosion,,INT,177824.2,1753+18,8.4,14.68,23.08,32040,Block Valve - West Canal (1518+81),23436.64,Block Valve - Hwy 33 (1819+21),6602.46,16,0.25,,52000,,20,0.05,,,,,0.4,0.5, 05:49,1170,1932,1391,1170,0.841,1.189,1931,1390,,,35.5284308,-119.7393121,514.7, INT ML,Pitting,,,MFL/CLP,,
8762,Anomaly - Corrosion,,INT,177828.51,1753+23,12.71,10.37,23.08,32040,Block Valve - West Canal (1518+81),23440.95,Block Valve - Hwy 33 (1819+21),6598.15,16,0.25,,52000,,16,0.04,,,,,0.6,0.3, 06:05,1170,1931,1390,1170,0.842,1.188,1929,1389,,,35.5284307,-119.7393266,514.7, INT ML,Axial Slotting,,,MFL/CLP,,
8763,Weld,,,177838.88,1753+33,23.08,58.94,58.94,32050,Block Valve - West Canal (1518+81),23451.32,Block Valve - Hwy 33 (1819+21),6587.78,16,0.25,,52000, 10:28,,,,,,,,,,1170,,,1170,,,,,,,35.5284303,-119.7393614,514.8,GIRTH WELD,,,,MFL/CLP,,
8764,Weld,,,177897.82,1753+92,58.94,58.86,58.86,32060,Block Valve - West Canal (1518+81),23510.26,Block Valve - Hwy 33 (1819+21),6528.85,16,0.25,,52000, 01:28,,,,,,,,,,1170,,,1170,,,,,,,35.5284286,-119.7395595,515.6,GIRTH WELD,,,,MFL/CLP,,
8765,Anomaly - Corrosion,,INT,177902.84,1753+97,5.03,53.83,58.86,32060,Block Valve - West Canal (1518+81),23515.28,Block Valve - Hwy 33 (1819+21),6523.82,16,0.25,,52000,,15,0.04,,,,,0.5,0.3, 05:53,1170,1933,1392,1170,0.841,1.189,1932,1391,,,35.5284285,-119.7395764,515.7, INT ML,Axial Slotting,,,MFL/CLP,,
8766,Weld,,,177956.67,1754+51,58.86,34.03,34.03,32070,Block Valve - West Canal (1518+81),23569.11,Block Valve - Hwy 33 (1819+21),6469.99,16,0.25,,52000, 08:44,,,,,,,,,,1170,,,1170,,,,,,,35.5284268,-119.7397572,516.4,GIRTH WELD,,,,MFL/CLP,,
8767,Weld - Change in wall thickness,,,177990.7,1754+85,34.03,25.51,25.51,32080,Block Valve - West Canal (1518+81),23603.14,Block Valve - Hwy 33 (1819+21),6435.96,16,0.281,,52000,,,,,,,,,,,1170,,,1315,,,,,,,35.5284255,-119.7398715,515.6,GIRTH WELD NWT 0.250/0.281IN,,,,MFL/CLP,,
8768,Anomaly - Corrosion,,EXT,177993.88,1754+88,3.17,22.34,25.51,32080,Block Valve - West Canal (1518+81),23606.32,Block Valve - Hwy 33 (1819+21),6432.79,16,0.281,,52000,,18,0.05,,,,,1.5,1.7, 03:20,1170,2129,1533,1315,0.763,1.166,2119,1526,,,35.5284254,-119.7398822,515.6, EXT ML,General Metal Loss,,,MFL/CLP,,
8769,Anomaly - Corrosion,,EXT,177994.11,1754+88,3.41,22.1,25.51,32080,Block Valve - West Canal (1518+81),23606.56,Block Valve - Hwy 33 (1819+21),6432.55,16,0.281,,52000,,28,0.08,,,,,1,0.9, 08:30,1170,2137,1539,1315,0.761,1.17,2127,1531,,,35.5284254,-119.739883,515.6, EXT ML,Pitting,,,MFL/CLP,,
8770,Anomaly - Corrosion Cluster,,EXT,177994.24,1754+88,3.53,21.98,25.51,32080,Block Valve - West Canal (1518+81),23606.68,Block Valve - Hwy 33 (1819+21),6432.43,16,0.281,,52000,,24,0.07,,,,,2.4,4.6, 08:37,1170,2044,1472,1315,0.795,1.119,2063,1485,,,35.5284254,-119.7398834,515.6, EXT ML,General Metal Loss,,,MFL/CLP,,
8771,Anomaly - Corrosion Cluster,,EXT,177994.51,1754+89,3.81,21.7,25.51,32080,Block Valve - West Canal (1518+81),23606.96,Block Valve - Hwy 33 (1819+21),6432.15,16,0.281,,52000,,18,0.05,,,,,2.1,4.2, 02:50,1170,2096,1509,1315,0.775,1.148,2092,1506,,,35.5284253,-119.7398843,515.6, EXT ML,General Metal Loss,,,MFL/CLP,,
8772,Anomaly - Corrosion,,EXT,177994.8,1754+89,4.09,21.42,25.51,32080,Block Valve - West Canal (1518+81),23607.24,Block Valve - Hwy 33 (1819+21),6431.86,16,0.281,,52000,,17,0.05,,,,,0.8,0.8, 03:08,1170,2162,1556,1315,0.752,1.183,2158,1554,,,35.5284253,-119.7398853,515.6, EXT ML,Pitting,,,MFL/CLP,,
8773,Anomaly - Corrosion Cluster,,EXT,177994.98,1754+89,4.28,21.24,25.51,32080,Block Valve - West Canal (1518+81),23607.42,Block Valve - Hwy 33 (1819+21),6431.68,16,0.281,,52000,,26,0.07,,,,,2.2,2.2, 07:54,1170,2043,1471,1315,0.796,1.118,2044,1471,,,35.5284253,-119.7398859,515.6, EXT ML,General Metal Loss,,,MFL/CLP,,
8774,Anomaly - Corrosion Cluster,,EXT,177995.58,1754+90,4.88,20.64,25.51,32080,Block Valve - West Canal (1518+81),23608.02,Block Valve - Hwy 33 (1819+21),6431.08,16,0.281,,52000,,25,0.07,,,,,1.6,1.2, 08:09,1170,2097,1510,1315,0.775,1.148,2144,1543,,,35.5284253,-119.7398879,515.5, EXT ML,General Metal Loss,,,MFL/CLP,,
8775,Anomaly - Corrosion,,EXT,177995.77,1754+90,5.07,20.45,25.51,32080,Block Valve - West Canal (1518+81),23608.21,Block Valve - Hwy 33 (1819+21),6430.89,16,0.281,,52000,,24,0.07,,,,,0.8,1, 04:06,1170,2155,1552,1315,0.754,1.18,2150,1548,,,35.5284253,-119.7398885,515.5, EXT ML,Pitting,,,MFL/CLP,,
8776,Anomaly - Corrosion Cluster,,EXT,177996.02,1754+90,5.32,20.19,25.51,32080,Block Valve - West Canal (1518+81),23608.46,Block Valve - Hwy 33 (1819+21),6430.64,16,0.281,,52000,,19,0.05,,,,,2.2,2.1, 03:54,1170,2084,1501,1315,0.78,1.141,2129,1533,,,35.5284253,-119.7398894,515.5, EXT ML,General Metal Loss,,,MFL/CLP,,
8777,Anomaly - Corrosion Cluster,,EXT,177996.38,1754+91,5.68,19.84,25.51,32080,Block Valve - West Canal (1518+81),23608.82,Block Valve - Hwy 33 (1819+21),6430.28,16,0.281,,52000,,25,0.07,,,,,2.1,1.2, 03:39,1170,2061,1484,1315,0.789,1.128,2106,1516,,,35.5284253,-119.7398906,515.5, EXT ML,General Metal Loss,,,MFL/CLP,,
8778,Anomaly - Corrosion Cluster,,EXT,177996.72,1754+91,6.01,19.5,25.51,32080,Block Valve - West Canal (1518+81),23609.16,Block Valve - Hwy 33 (1819+21),6429.94,16,0.281,,52000,,16,0.05,,,,,1,2.1, 08:19,1170,2157,1553,1315,0.753,1.181,2153,1550,,,35.5284253,-119.7398917,515.5, EXT ML,Circumferential Grooving,,,MFL/CLP,,
8779,Anomaly - Corrosion Cluster,,EXT,177997.01,1754+91,6.3,19.21,25.51,32080,Block Valve - West Canal (1518+81),23609.45,Block Valve - Hwy 33 (1819+21),6429.66,16,0.281,,52000,,17,0.05,,,,,2.6,1.9, 03:17,1170,2077,1496,1315,0.782,1.137,2118,1525,,,35.5284252,-119.7398927,515.5, EXT ML,General Metal Loss,,,MFL/CLP,,
8780,Anomaly - Corrosion,,EXT,177997.81,1754+92,7.1,18.41,25.51,32080,Block Valve - West Canal (1518+81),23610.25,Block Valve - Hwy 33 (1819+21),6428.86,16,0.281,,52000,,19,0.05,,,,,1,1.2, 02:06,1170,2150,1548,1315,0.756,1.177,2145,1544,,,35.5284252,-119.7398954,515.5, EXT ML,Pitting,,,MFL/CLP,,
8781,Anomaly - Corrosion,,EXT,177998.37,1754+93,7.67,17.84,25.51,32080,Block Valve - West Canal (1518+81),23610.81,Block Valve - Hwy 33 (1819+21),6428.29,16,0.281,,52000,,16,0.05,,,,,0.8,0.4, 08:46,1170,2164,1558,1315,0.751,1.185,2161,1556,,,35.5284252,-119.7398973,515.5, EXT ML,Pitting,,,MFL/CLP,,
