Repository: kerbergr/datadump

File: MLCompare/bin/Debug/netcoreapp3.1/ex2/oldAug12_final.csv (part 64 of 64)
74,Anomaly - Corrosion,,INT,1110.35,11+13,40.81,19.61,60.43,240,Launch Valve - Rio Bravo Station (0+00),1110.35,Block Valve  BV 7.14 (377+16),36530.18,16,0.25,,52000,,15,0.04,,,,,0.3,0.4, 05:55,1170,1935,1393,1170,0.84,1.191,1935,1393,,,35.4366554,-119.2694426,320.4, INT ML,Pinhole,,,MFL/CLP,,
75,Weld,,,1129.97,11+32,60.43,60.31,60.31,250,Launch Valve - Rio Bravo Station (0+00),1129.97,Block Valve  BV 7.14 (377+16),36510.56,16,0.25,,52000, 02:04,,,,,,,,,,1170,,,1170,,,,,,,35.4367093,-119.2694419,320.8,GIRTH WELD,,,,MFL/CLP,,
76,Anomaly - Corrosion,,INT,1188.08,11+90,58.11,2.2,60.31,250,Launch Valve - Rio Bravo Station (0+00),1188.08,Block Valve  BV 7.14 (377+16),36452.45,16,0.25,,52000,,16,0.04,,,,,0.3,0.4, 05:46,1170,1935,1393,1170,0.84,1.191,1935,1393,,,35.436869,-119.2694407,321.6, INT ML,Pinhole,,,MFL/CLP,,
77,Weld,,,1190.28,11+93,60.31,60.3,60.3,260,Launch Valve - Rio Bravo Station (0+00),1190.28,Block Valve  BV 7.14 (377+16),36450.26,16,0.25,,52000, 11:48,,,,,,,,,,1170,,,1170,,,,,,,35.436875,-119.2694407,321.6,GIRTH WELD,,,,MFL/CLP,,
9251,Weld,,,197417.35,1949+06,60.5,60.47,60.47,35440,Block Valve - Hwy 33 (1819+21),12990.69,Trap Valve - Carneras Station (1960+35),1129.09,16,0.25,,52000, 12:16,,,,,,,,,,1170,,,1170,,,,,,,35.528005,-119.8051129,722.9,GIRTH WELD,,,,MFL/CLP,,
9252,Weld,,,197477.82,1949+67,60.47,60.51,60.51,35450,Block Valve - Hwy 33 (1819+21),13051.16,Trap Valve - Carneras Station (1960+35),1068.61,16,0.25,,52000, 03:24,,,,,,,,,,1170,,,1170,,,,,,,35.528003,-119.8053156,725.6,GIRTH WELD,,,,MFL/CLP,,
9253,Weld,,,197538.33,1950+27,60.51,59.43,59.43,35460,Block Valve - Hwy 33 (1819+21),13111.67,Trap Valve - Carneras Station (1960+35),1008.1,16,0.25,,52000,,,,,,,,,,,1170,,,1170,,,,,,,35.5280013,-119.8055183,728.3,GIRTH WELD,,,,MFL/CLP,,
9254,Weld,,,197597.76,1950+87,59.43,60.59,60.59,35470,Block Valve - Hwy 33 (1819+21),13171.1,Trap Valve - Carneras Station (1960+35),948.67,16,0.25,,52000, 12:08,,,,,,,,,,1170,,,1170,,,,,,,35.5280009,-119.8057174,731.5,GIRTH WELD,,,,MFL/CLP,,
9255,Weld,,,197658.35,1951+47,60.59,60.56,60.56,35480,Block Valve - Hwy 33 (1819+21),13231.69,Trap Valve - Carneras Station (1960+35),888.08,16,0.25,,52000, 09:36,,,,,,,,,,1170,,,1170,,,,,,,35.5279999,-119.8059204,734.1,GIRTH WELD,,,,MFL/CLP,,
9256,Weld,,,197718.91,1952+08,60.56,60.57,60.57,35490,Block Valve - Hwy 33 (1819+21),13292.25,Trap Valve - Carneras Station (1960+35),827.52,16,0.25,,52000, 01:00,,,,,,,,,,1170,,,1170,,,,,,,35.5279988,-119.8061233,737.1,GIRTH WELD,,,,MFL/CLP,,
9257,Repair - Welded sleeve begin,,,197776.31,1952+65,57.4,3.18,60.57,35490,Block Valve - Hwy 33 (1819+21),13349.65,Trap Valve - Carneras Station (1960+35),770.13,16,0.25,,52000,,,,,,,,,,,1170,,,1170,,,,,,,35.527998,-119.8063155,740.8,REPAIR-SHELL START,,,,MFL/CLP,,
9258,Weld - Change in wall thickness,,,197779.48,1952+68,60.57,15.09,15.09,35500,Block Valve - Hwy 33 (1819+21),13352.82,Trap Valve - Carneras Station (1960+35),766.95,16,0.375,,60000,,,,,,,,,,,1170,,,2025,,,,,,,35.5279979,-119.8063261,741,GIRTH WELD NWT 0.250/0.375IN,,,,MFL/CLP,,
9259,Repair - Welded sleeve end,,,197779.84,1952+69,0.36,14.73,15.09,35500,Block Valve - Hwy 33 (1819+21),13353.18,Trap Valve - Carneras Station (1960+35),766.59,16,0.375,,60000,,,,,,,,,,,1170,,,2025,,,,,,,35.5279979,-119.8063273,741,REPAIR-SHELL END,,,,MFL/CLP,,
9260,Bend,,,197787.6,1952+76,8.11,6.98,15.09,35500,Block Valve - Hwy 33 (1819+21),13360.94,Trap Valve - Carneras Station (1960+35),758.83,16,0.375,,60000,,,,,,,,,,,1170,,,2025,,,,,,,35.528005,-119.8063506,741.6,5.0D 85 DEG BEND-HOT PULLED RIGHT,,,,MFL/CLP,,
9261,Weld - Change in wall thickness,,,197794.57,1952+83,15.09,60.49,60.49,35510,Block Valve - Hwy 33 (1819+21),13367.91,Trap Valve - Carneras Station (1960+35),751.86,16,0.25,,52000, 11:36,,,,,,,,,,1170,,,1170,,,,,,,35.5280231,-119.8063559,742.1,GIRTH WELD NWT 0.375/0.250IN,,,,MFL/CLP,,
9262,Weld,,,197855.06,1953+44,60.49,60.37,60.37,35520,Block Valve - Hwy 33 (1819+21),13428.4,Trap Valve - Carneras Station (1960+35),691.37,16,0.25,,52000, 01:40,,,,,,,,,,1170,,,1170,,,,,,,35.5281884,-119.8063529,744.1,GIRTH WELD,,,,MFL/CLP,,
9263,Weld,,,197915.43,1954+04,60.37,60.52,60.52,35530,Block Valve - Hwy 33 (1819+21),13488.77,Trap Valve - Carneras Station (1960+35),631,16,0.25,,52000, 11:12,,,,,,,,,,1170,,,1170,,,,,,,35.5283536,-119.8063523,744.5,GIRTH WELD,,,,MFL/CLP,,
9264,Repair - Welded sleeve begin,,,197934.64,1954+23,19.21,41.31,60.52,35530,Block Valve - Hwy 33 (1819+21),13507.98,Trap Valve - Carneras Station (1960+35),611.8,16,0.25,,52000,,,,,,,,,,,1170,,,1170,,,,,,,35.5284061,-119.8063521,744,REPAIR-SHELL START,,,,MFL/CLP,,
9265,Weld,,,197975.95,1954+65,60.52,60.47,60.47,35540,Block Valve - Hwy 33 (1819+21),13549.29,Trap Valve - Carneras Station (1960+35),570.48,16,0.25,,52000, 02:12,,,,,,,,,,1170,,,1170,,,,,,,35.5285191,-119.8063508,743.7,GIRTH WELD,,,,MFL/CLP,,
9266,Repair - Welded sleeve end,,,197978.37,1954+67,2.42,58.05,60.47,35540,Block Valve - Hwy 33 (1819+21),13551.71,Trap Valve - Carneras Station (1960+35),568.06,16,0.25,,52000,,,,,,,,,,,1170,,,1170,,,,,,,35.5285258,-119.8063507,743.8,REPAIR-SHELL END,,,,MFL/CLP,,
9267,Weld,,,198036.42,1955+25,60.47,60.41,60.41,35550,Block Valve - Hwy 33 (1819+21),13609.76,Trap Valve - Carneras Station (1960+35),510.01,16,0.25,,52000, 11:48,,,,,,,,,,1170,,,1170,,,,,,,35.5286845,-119.8063495,744.9,GIRTH WELD,,,,MFL/CLP,,
9268,Weld,,,198096.83,1955+86,60.41,60.4,60.4,35560,Block Valve - Hwy 33 (1819+21),13670.17,Trap Valve - Carneras Station (1960+35),449.6,16,0.25,,52000, 09:12,,,,,,,,,,1170,,,1170,,,,,,,35.5288498,-119.8063499,746.2,GIRTH WELD,,,,MFL/CLP,,
9269,Weld,,,198157.23,1956+46,60.4,30.29,30.3,35570,Block Valve - Hwy 33 (1819+21),13730.57,Trap Valve - Carneras Station (1960+35),389.2,16,0.25,,52000, 10:04,,,,,,,,,,1170,,,1170,,,,,,,35.529015,-119.8063506,747.2,GIRTH WELD,,,,MFL/CLP,,
9270,Weld - Change in wall thickness,,,198187.53,1956+76,30.3,15.47,15.47,35580,Block Valve - Hwy 33 (1819+21),13760.87,Trap Valve - Carneras Station (1960+35),358.9,16,0.375,,60000,,,,,,,,,,,1170,,,2025,,,,,,,35.5290979,-119.8063513,747.4,GIRTH WELD NWT 0.250/0.375IN,,,,MFL/CLP,,
9271,Bend,,,198195.69,1956+84,8.16,7.31,15.47,35580,Block Valve - Hwy 33 (1819+21),13769.03,Trap Valve - Carneras Station (1960+35),350.75,16,0.375,,60000,,,,,,,,,,,1170,,,2025,,,,,,,35.5291181,-119.8063601,747.4,5.0D 85 DEG BEND-HOT PULLED LEFT,,,,MFL/CLP,,
9272,Weld - Change in wall thickness,,,198203,1956+92,15.47,36.3,36.3,35590,Block Valve - Hwy 33 (1819+21),13776.34,Trap Valve - Carneras Station (1960+35),343.43,16,0.25,,52000, 11:12,,,,,,,,,,1170,,,1170,,,,,,,35.5291228,-119.8063833,747.5,GIRTH WELD NWT 0.375/0.250IN,,,,MFL/CLP,,
9273,Off take,,,198203.82,1956+93,0.82,35.48,36.3,35590,Block Valve - Hwy 33 (1819+21),13777.16,Trap Valve - Carneras Station (1960+35),342.61,16,0.25,,52000,,,,,,,,,, 12:00,1170,,,1170,,,,,,,35.5291227,-119.806386,747.5,1.0 IN OFFTAKE-WELDOLET,,,,MFL/CLP,,
9274,Weld,,,198239.3,1957+28,36.3,60.56,60.56,35600,Block Valve - Hwy 33 (1819+21),13812.64,Trap Valve - Carneras Station (1960+35),307.13,16,0.25,,52000, 12:56,,,,,,,,,,1170,,,1170,,,,,,,35.5291219,-119.806505,747.8,GIRTH WELD,,,,MFL/CLP,,
9275,Weld,,,198299.87,1957+89,60.56,7.72,7.72,35610,Block Valve - Hwy 33 (1819+21),13873.21,Trap Valve - Carneras Station (1960+35),246.57,16,0.25,,52000, 10:04,,,,,,,,,,1170,,,1170,,,,,,,35.529122,-119.8067081,748.8,GIRTH WELD,,,,MFL/CLP,,
9276,Weld,,,198307.58,1957+96,7.72,60.52,60.52,35620,Block Valve - Hwy 33 (1819+21),13880.92,Trap Valve - Carneras Station (1960+35),238.85,16,0.25,,52000, 12:12,,,,,,,,,,1170,,,1170,,,,,,,35.529122,-119.806734,749.1,GIRTH WELD,,,,MFL/CLP,,
9277,Weld,,,198368.1,1958+57,60.52,60.42,60.42,35630,Block Valve - Hwy 33 (1819+21),13941.44,Trap Valve - Carneras Station (1960+35),178.33,16,0.25,,52000, 09:28,,,,,,,,,,1170,,,1170,,,,,,,35.529124,-119.806937,750.2,GIRTH WELD,,,,MFL/CLP,,
9278,Weld,,,198428.52,1959+17,60.42,61.88,61.88,35640,Block Valve - Hwy 33 (1819+21),14001.86,Trap Valve - Carneras Station (1960+35),117.91,16,0.25,,52000, 09:48,,,,,,,,,,1170,,,1170,,,,,,,35.5291288,-119.8071395,751,GIRTH WELD,,,,MFL/CLP,,
9279,Bend,,,198452.14,1959+41,23.62,38.26,61.88,35640,Block Valve - Hwy 33 (1819+21),14025.48,Trap Valve - Carneras Station (1960+35),94.29,16,0.25,,52000,,,,,,,,,,,1170,,,1170,,,,,,,35.5291312,-119.807218,749.3,10 DEG BEND-COLD UNDER,,,,MFL/CLP,,
9280,Weld,,,198490.4,1959+79,61.88,37.69,37.69,35650,Block Valve - Hwy 33 (1819+21),14063.74,Trap Valve - Carneras Station (1960+35),56.03,16,0.25,,52000, 02:56,,,,,,,,,,1170,,,1170,,,,,,,35.5291396,-119.8073447,752.3,GIRTH WELD,,,,MFL/CLP,,
9281,Anomaly - Corrosion,,EXT,198498.8,1959+87,8.4,29.29,37.69,35650,Block Valve - Hwy 33 (1819+21),14072.14,Trap Valve - Carneras Station (1960+35),47.63,16,0.25,,52000,,17,0.04,,,,,1.6,1.5, 10:41,1170,1887,1359,1170,0.861,1.161,1877,1352,,,35.5291415,-119.8073725,753.1, EXT ML,General Metal Loss,,,MFL/CLP,,
9282,Anomaly - Corrosion Cluster,,EXT,198499,1959+88,8.6,29.09,37.69,35650,Block Valve - Hwy 33 (1819+21),14072.34,Trap Valve - Carneras Station (1960+35),47.43,16,0.25,,52000,,18,0.05,,,,,4.1,2.9, 11:49,1170,1787,1286,1170,0.91,1.1,1801,1296,,,35.5291415,-119.8073732,753.1, EXT ML,General Metal Loss,,,MFL/CLP,,
9283,Anomaly - Corrosion,,EXT,198511.93,1960+01,21.53,16.16,37.69,35650,Block Valve - Hwy 33 (1819+21),14085.27,Trap Valve - Carneras Station (1960+35),34.5,16,0.25,,52000,,16,0.04,,,,,1,0.4, 09:51,1170,1917,1380,1170,0.848,1.18,1913,1377,,,35.5291444,-119.807416,754.4, EXT ML,Axial Grooving,,,MFL/CLP,,
9284,Off take,,,198512.25,1960+01,21.85,15.84,37.69,35650,Block Valve - Hwy 33 (1819+21),14085.59,Trap Valve - Carneras Station (1960+35),34.18,16,0.25,,52000,,,,,,,,,, 12:00,1170,,,1170,,,,,,,35.5291445,-119.807417,754.4,1.0 IN OFFTAKE-WELDOLET,,,,MFL/CLP,,
9285,Anomaly - Corrosion Cluster,,EXT,198512.6,1960+01,22.2,15.49,37.69,35650,Block Valve - Hwy 33 (1819+21),14085.94,Trap Valve - Carneras Station (1960+35),33.84,16,0.25,,52000,,15,0.04,,,,,2.5,1.3, 09:11,1170,1860,1339,1170,0.874,1.145,1884,1357,,,35.5291445,-119.8074182,754.4, EXT ML,General Metal Loss,,,MFL/CLP,,
9286,Bend,,,198515.51,1960+04,25.11,12.58,37.69,35650,Block Valve - Hwy 33 (1819+21),14088.85,Trap Valve - Carneras Station (1960+35),30.93,16,0.25,,52000,,,,,,,,,,,1170,,,1170,,,,,,,35.5291451,-119.8074278,754.6,10 DEG BEND-COLD OVER,,,,MFL/CLP,,
9287,Off take,,,198524.43,1960+13,34.04,3.66,37.69,35650,Block Valve - Hwy 33 (1819+21),14097.77,Trap Valve - Carneras Station (1960+35),22,16,0.25,,52000,,,,,,,,,, 12:00,1170,,,1170,,,,,,,35.5291468,-119.8074575,754.5,1.0 IN OFFTAKE-WELDOLET,,,,MFL/CLP,,
9288,Weld - Change in wall thickness,,,198528.09,1960+17,37.69,1.97,1.97,35652,Block Valve - Hwy 33 (1819+21),14101.43,Trap Valve - Carneras Station (1960+35),18.34,16,0.312,,60000,,,,,,,,,,,1170,,,1685,,,,,,,35.5291474,-119.8074696,754.3,GIRTH WELD NWT 0.250/0.312IN,,,,MFL/CLP,,
9289,Weld,,,198530.06,1960+19,1.97,2.09,2.09,35653,Block Valve - Hwy 33 (1819+21),14103.4,Trap Valve - Carneras Station (1960+35),16.37,16,0.312,,60000,,,,,,,,,,,1170,,,1685,,,,,,,35.5291477,-119.8074762,754.2,GIRTH WELD,,,,MFL/CLP,,
9290,Tee,,,198531.07,1960+20,1.01,1.07,2.09,35653,Block Valve - Hwy 33 (1819+21),14104.41,Trap Valve - Carneras Station (1960+35),15.36,16,0.312,,60000,,,,,,,,,, 03:00,1170,,,1685,,,,,,,35.529148,-119.8074796,754.1,10 IN OFFTAKE-FORGED,,,,MFL/CLP,,
9291,Weld,,,198532.15,1960+21,2.09,2.07,2.07,35654,Block Valve - Hwy 33 (1819+21),14105.49,Trap Valve - Carneras Station (1960+35),14.29,16,0.312,,60000,,,,,,,,,,,1170,,,1685,,,,,,,35.5291481,-119.8074831,754.1,GIRTH WELD,,,,MFL/CLP,,
9292,Weld - Change in wall thickness,,,198534.21,1960+23,2.07,6.74,6.74,35655,Block Valve - Hwy 33 (1819+21),14107.55,Trap Valve - Carneras Station (1960+35),12.22,16,0.25,,52000, 03:12,,,,,,,,,,1170,,,1170,,,,,,,35.5291484,-119.80749,753.9,GIRTH WELD NWT 0.312/0.250IN,,,,MFL/CLP,,
9293,External Support,,,198539.71,1960+28,5.5,1.24,6.74,35655,Block Valve - Hwy 33 (1819+21),14113.05,Trap Valve - Carneras Station (1960+35),6.72,16,0.25,,52000,,,,,,,,,,,1170,,,1170,,,,,,,35.5291493,-119.8075082,753.5,SUPPORT,,,,MFL/CLP,,
9294,Off take,,,198540.48,1960+29,6.27,0.47,6.74,35655,Block Valve - Hwy 33 (1819+21),14113.82,Trap Valve - Carneras Station (1960+35),5.95,16,0.25,,52000,,,,,,,,,, 12:00,1170,,,1170,,,,,,,35.5291494,-119.8075108,753.5,1.0 IN OFFTAKE-WELDOLET,,,,MFL/CLP,,
9295,Weld - Change in wall thickness,,,198540.96,1960+30,6.74,1,1,35656,Block Valve - Hwy 33 (1819+21),14114.3,Trap Valve - Carneras Station (1960+35),5.48,16,0.312,,60000,,,,,,,,,,,1170,,,1685,,,,,,,35.5291495,-119.8075124,753.4,GIRTH WELD NWT 0.250/0.312IN,,,,MFL/CLP,,
9296,Off take,,,198541.42,1960+30,0.47,0.53,1,35656,Block Valve - Hwy 33 (1819+21),14114.76,Trap Valve - Carneras Station (1960+35),5.01,16,0.312,,60000,,,,,,,,,, 12:00,1170,,,1685,,,,,,,35.5291496,-119.8075139,753.4,2 IN OFFTAKE-WELDOLET,,,,MFL/CLP,,
9297,Weld,,,198541.95,1960+31,1,2,2,35658,Block Valve - Hwy 33 (1819+21),14115.29,Trap Valve - Carneras Station (1960+35),4.48,16,0.312,,60000,,,,,,,,,,,1170,,,1685,,,,,,,35.5291496,-119.8075157,753.3,GIRTH WELD,,,,MFL/CLP,,
9298,Pipeline Fixture,,,198542.92,1960+32,0.97,1.03,2,35658,Block Valve - Hwy 33 (1819+21),14116.26,Trap Valve - Carneras Station (1960+35),3.51,16,0.312,,60000,,,,,,,,,, 12:00,1170,,,1685,,,,,,,35.5291497,-119.8075189,753.3,ATTACHMENT,,,,MFL/CLP,,
9299,Tee,,,198542.97,1960+32,1.02,0.98,2,35658,Block Valve - Hwy 33 (1819+21),14116.31,Trap Valve - Carneras Station (1960+35),3.46,16,0.312,,60000,,,,,,,,,, 09:00,1170,,,1685,,,,,,,35.5291497,-119.8075191,753.3,16 IN OFFTAKE-FORGED,,,,MFL/CLP,,
9300,Weld,,,198543.95,1960+33,2,5,5,35660,Block Valve - Hwy 33 (1819+21),14117.29,Trap Valve - Carneras Station (1960+35),2.48,16,0.312,,60000,,,,,,,,,,,1170,,,1685,,,,,,,35.5291499,-119.8075223,753.2,GIRTH WELD,,,,MFL/CLP,,
9301,Valve,,,198546.43,1960+35,2.49,2.51,5,35660,Block Valve - Hwy 33 (1819+21),14119.77,,,16,0.312,,60000,,,,,,,,,,,1170,,,1685,,,,,,,35.5291502,-119.8075306,753,Trap Valve - Carneras Station (1960+35),,,,MFL/CLP,,
9302,Weld - Change in wall thickness,,,198548.94,1960+38,5,15.05,15.05,35670,Trap Valve - Carneras Station (1960+35),2.51,,,16,0.375,,60000, 12:36,,,,,,,,,,1170,,,2025,,,,,,,,,,GIRTH WELD NWT 0.312/0.375IN,,,,MFL/CLP,,
9303,External Support,,,198550.23,1960+39,1.29,13.76,15.05,35670,Trap Valve - Carneras Station (1960+35),3.8,,,16,0.375,,60000,,,,,,,,,,,1170,,,2025,,,,,,,,,,SUPPORT,,,,MFL/CLP,,
9304,Off take,,,198550.4,1960+39,1.46,13.59,15.05,35670,Trap Valve - Carneras Station (1960+35),3.97,,,16,0.375,,60000,,,,,,,,,, 12:00,1170,,,2025,,,,,,,,,,1.0 IN OFFTAKE-WELDOLET,,,,MFL/CLP,,
9305,Off take,,,198551.91,1960+41,2.97,12.08,15.05,35670,Trap Valve - Carneras Station (1960+35),5.48,,,16,0.375,,60000,,,,,,,,,, 12:00,1170,,,2025,,,,,,,,,,1.0 IN OFFTAKE-WELDOLET,,,,MFL/CLP,,
9306,Off take,,,198553.44,1960+42,4.5,10.55,15.05,35670,Trap Valve - Carneras Station (1960+35),7.01,,,16,0.375,,60000,,,,,,,,,, 12:00,1170,,,2025,,,,,,,,,,1.0 IN OFFTAKE-WELDOLET,,,,MFL/CLP,,
9307,Off take,,,198553.58,1960+42,4.64,10.41,15.05,35670,Trap Valve - Carneras Station (1960+35),7.15,,,16,0.375,,60000,,,,,,,,,, 06:00,1170,,,2025,,,,,,,,,,1.5 IN OFFTAKE-WELDOLET,,,,MFL/CLP,,
9308,External Support,,,198561.66,1960+50,12.72,2.33,15.05,35670,Trap Valve - Carneras Station (1960+35),15.23,,,16,0.375,,60000,,,,,,,,,,,1170,,,2025,,,,,,,,,,SUPPORT,,,,MFL/CLP,,
9309,Weld,,,198563.99,1960+53,15.05,6.78,6.79,35680,Trap Valve - Carneras Station (1960+35),17.56,,,16,0.375,,60000, 12:20,,,,,,,,,,1170,,,2025,,,,,,,,,,GIRTH WELD,,,,MFL/CLP,,
9310,Bend,,,198567.38,1960+56,3.39,3.39,6.79,35680,Trap Valve - Carneras Station (1960+35),20.95,,,16,0.375,,60000,,,,,,,,,,,1170,,,2025,,,,,,,,,,3.0D 85 DEG BEND-FORGED LEFT,,,,MFL/CLP,,
9311,Weld,,,198570.77,1960+59,6.79,10.34,10.34,35690,Trap Valve - Carneras Station (1960+35),24.34,,,16,0.375,,60000, 11:28,,,,,,,,,,1170,,,2025,,,,,,,,,,GIRTH WELD,,,,MFL/CLP,,
9312,External Support,,,198572.9,1960+62,2.13,8.21,10.34,35690,Trap Valve - Carneras Station (1960+35),26.47,,,16,0.375,,60000,,,,,,,,,,,1170,,,2025,,,,,,,,,,SUPPORT,,,,MFL/CLP,,
9313,Off take,,,198578.99,1960+68,8.22,2.12,10.34,35690,Trap Valve - Carneras Station (1960+35),32.56,,,16,0.375,,60000,,,,,,,,,, 12:00,1170,,,2025,,,,,,,,,,1.0 IN OFFTAKE-WELDOLET,,,,MFL/CLP,,
9314,Weld,,,198581.11,1960+70,10.34,,,35700,Trap Valve - Carneras Station (1960+35),34.68,,,16,0.375,,60000,,,,,,,,,,,1170,,,2025,,,,,,,,,,GIRTH WELD,,,,MFL/CLP,,
