Repository: kerbergr/datadump

File: MLCompare/ex2022/Old_CleanedUP - Copy.csv (part 3 of 41)
108,Weld,,2223.87,164+82,24.71,25.91,25.91,800,Bakersfield Station (142+76),2223.87,Block Valve #4.46 (232+30),6704.04,10.75,0.203,,52000, 10:32,,,,,,,,,,1402,,,,,,,,,,35.37321039,-119.08702948,113.868,GIRTH WELD,,,,MFL/CLP,,
109,Anomaly - Corrosion,EXT,2235.81,164+94,11.94,13.97,25.91,800,Bakersfield Station (142+76),2235.81,Block Valve #4.46 (232+30),6692.10,10.75,0.203,,52000, 10:32,18,0.04,,,,,0.4,0.5, 08:27,1402,2332,1679,1414,0.835,1.188,2330.5,1678.0,,,35.37317769,-119.08702951,113.885,EXT ML,Pitting,,,MFL/CLP,,
110,Weld,,2249.78,165+07,25.91,28.04,28.04,810,Bakersfield Station (142+76),2249.78,Block Valve #4.46 (232+30),6678.13,10.75,0.203,,52000, 01:12,,,,,,,,,,1402,,,,,,,,,,35.37313944,-119.08702953,113.791,GIRTH WELD,,,,MFL/CLP,,
111,Weld,,2277.82,165+35,28.04,26.85,26.85,820,Bakersfield Station (142+76),2277.82,Block Valve #4.46 (232+30),6650.09,10.75,0.203,,52000, 10:32,,,,,,,,,,1402,,,,,,,,,,35.37306265,-119.08702982,113.752,GIRTH WELD,,,,MFL/CLP,,
290,Anomaly - Corrosion,EXT,2652.66,169+07,25.46,12.39,37.84,990,Bakersfield Station (142+76),2652.66,Block Valve #4.46 (232+30),6275.25,10.75,0.203,,52000, 10:36,15,0.03,,,,,0.2,0.2, 06:59,1402,2340,1685,1414,0.832,1.191,2339.3,1684.3,,,35.37203656,-119.08701762,115.216,EXT ML,Pinhole,,,MFL/CLP,,
291,Anomaly - Corrosion,EXT,2653.47,169+08,26.26,11.58,37.84,990,Bakersfield Station (142+76),2653.47,Block Valve #4.46 (232+30),6274.45,10.75,0.203,,52000, 10:36,15,0.03,,,,,0.7,0.2, 04:07,1402,2322,1672,1414,0.839,1.182,2317.6,1668.7,,,35.37203435,-119.08701754,115.215,EXT ML,Axial Slotting,,,MFL/CLP,,
292,Anomaly - Corrosion,EXT,2654.89,169+09,27.68,10.16,37.84,990,Bakersfield Station (142+76),2654.89,Block Valve #4.46 (232+30),6273.03,10.75,0.203,,52000, 10:36,19,0.04,,,,,0.2,0.2, 03:50,1402,2339,1684,1414,0.833,1.191,2338.5,1683.8,,,35.37203046,-119.08701742,115.210,EXT ML,Pinhole,,,MFL/CLP,,
293,Anomaly - Corrosion,EXT,2660.44,169+15,33.24,4.60,37.84,990,Bakersfield Station (142+76),2660.44,Block Valve #4.46 (232+30),6267.47,10.75,0.203,,52000, 10:36,20,0.04,,,,,0.4,0.7, 07:14,1402,2331,1679,1414,0.835,1.187,2329.0,1676.9,,,35.37201527,-119.08701695,115.197,EXT ML,Pitting,,,MFL/CLP,,
294,Anomaly - Corrosion,EXT,2661.15,169+15,33.95,3.89,37.84,990,Bakersfield Station (142+76),2661.15,Block Valve #4.46 (232+30),6266.76,10.75,0.203,,52000, 10:36,16,0.03,,,,,0.2,0.2, 02:52,1402,2340,1684,1414,0.832,1.191,2339.1,1684.2,,,35.37201330,-119.08701689,115.200,EXT ML,Pinhole,,,MFL/CLP,,
295,Anomaly - Corrosion,EXT,2661.29,169+16,34.09,3.76,37.84,990,Bakersfield Station (142+76),2661.29,Block Valve #4.46 (232+30),6266.62,10.75,0.203,,52000, 10:36,25,0.05,,,,,0.4,0.4, 07:23,1402,2331,1678,1414,0.836,1.187,2328.0,1676.1,,,35.37201293,-119.08701688,115.200,EXT ML,Pinhole,,,MFL/CLP,,
296,Anomaly - Corrosion,EXT,2661.69,169+16,34.49,3.36,37.84,990,Bakersfield Station (142+76),2661.69,Block Valve #4.46 (232+30),6266.22,10.75,0.203,,52000, 10:36,18,0.04,,,,,0.2,0.2, 07:42,1402,2339,1684,1414,0.833,1.191,2338.7,1683.9,,,35.37201184,-119.08701684,115.201,EXT ML,Pinhole,,,MFL/CLP,,
297,Anomaly - Corrosion Cluster,EXT,2662.53,169+17,35.32,2.52,37.84,990,Bakersfield Station (142+76),2662.53,Block Valve #4.46 (232+30),6265.39,10.75,0.203,,52000, 10:36,30,0.06,,,,,1.6,1.1, 03:07,1402,2167,1560,1414,0.899,1.104,2282.0,1643.0,,,35.37200954,-119.08701677,115.204,EXT ML,Pitting,,,MFL/CLP,,
298,Anomaly - Corrosion,EXT,2663.22,169+17,36.01,1.83,37.84,990,Bakersfield Station (142+76),2663.22,Block Valve #4.46 (232+30),6264.70,10.75,0.203,,52000, 10:36,17,0.03,,,,,0.4,0.7, 05:25,1402,2331,1679,1414,0.835,1.187,2329.2,1677.0,,,35.37200766,-119.08701672,115.209,EXT ML,Pitting,,,MFL/CLP,,
299,Repair - Welded Sleeve Begin,,2663.57,169+18,36.37,37.84,37.84,990,Bakersfield Station (142+76),2663.57,Block Valve #4.46 (232+30),6264.34,10.75,0.203,,52000, 10:36,,,,,,,,,,1402,,,,,,,,,,35.37200668,-119.08701670,115.210,REPAIR-SHELL START,,,,MFL/CLP,,
300,Weld,,2665.05,169+19,37.84,40.08,40.08,1000,Bakersfield Station (142+76),2665.05,Block Valve #4.46 (232+30),6262.87,10.75,0.203,,52000, 01:24,,,,,,,,,,1402,,,,,,,,,,35.37200264,-119.08701658,115.222,GIRTH WELD,,,,MFL/CLP,,
301,Repair - Welded Sleeve End,,2666.50,169+21,1.45,40.08,40.08,1000,Bakersfield Station (142+76),2666.50,Block Valve #4.46 (232+30),6261.41,10.75,0.203,,52000, 01:24,,,,,,,,,,1402,,,,,,,,,,35.37199867,-119.08701646,115.237,REPAIR-SHELL END,,,,MFL/CLP,,
302,Anomaly - Corrosion Cluster,EXT,2667.19,169+22,2.14,37.94,40.08,1000,Bakersfield Station (142+76),2667.19,Block Valve #4.46 (232+30),6260.73,10.75,0.203,,52000, 01:24,15,0.03,,,,,1.9,1.3, 04:49,1402,2247,1618,1414,0.867,1.144,2299.2,1655.4,,,35.37199679,-119.08701641,115.248,EXT ML,General Metal Loss,,,MFL/CLP,,
303,Anomaly - Corrosion,EXT,2669.97,169+24,4.93,35.15,40.08,1000,Bakersfield Station (142+76),2669.97,Block Valve #4.46 (232+30),6257.94,10.75,0.203,,52000, 01:24,18,0.04,,,,,0.4,0.2, 10:07,1402,2331,1678,1414,0.836,1.187,2328.3,1676.4,,,35.37198917,-119.08701620,115.292,EXT ML,Axial Slotting,,,MFL/CLP,,
304,Anomaly - Corrosion,EXT,2691.76,169+46,26.72,13.36,40.08,1000,Bakersfield Station (142+76),2691.76,Block Valve #4.46 (232+30),6236.15,10.75,0.203,,52000, 01:24,15,0.03,,,,,0.2,0.2, 03:06,1402,2340,1685,1414,0.832,1.191,2339.3,1684.3,,,35.37192950,-119.08701452,115.645,EXT ML,Pinhole,,,MFL/CLP,,
305,Anomaly - Corrosion,EXT,2695.02,169+49,29.98,10.10,40.08,1000,Bakersfield Station (142+76),2695.02,Block Valve #4.46 (232+30),6232.89,10.75,0.203,,52000, 01:24,15,0.03,,,,,0.2,0.2, 05:41,1402,2340,1685,1414,0.832,1.191,2339.3,1684.3,,,35.37192058,-119.08701425,115.661,EXT ML,Pinhole,,,MFL/CLP,,
306,Weld,,2705.12,169+59,40.08,39.86,39.86,1010,Bakersfield Station (142+76),2705.12,Block Valve #4.46 (232+30),6222.79,10.75,0.203,,52000, 11:08,,,,,,,,,,1402,,,,,,,,,,35.37189293,-119.08701341,115.715,GIRTH WELD,,,,MFL/CLP,,
307,Anomaly - Corrosion,EXT,2708.60,169+62,3.47,36.39,39.86,1010,Bakersfield Station (142+76),2708.60,Block Valve #4.46 (232+30),6219.32,10.75,0.203,,52000, 11:08,15,0.03,,,,,0.2,0.2, 04:37,1402,2340,1685,1414,0.832,1.191,2339.3,1684.3,,,35.37188343,-119.08701313,115.739,EXT ML,Pinhole,,,MFL/CLP,,
308,Anomaly - Corrosion,EXT,2716.64,169+70,11.52,28.34,39.86,1010,Bakersfield Station (142+76),2716.64,Block Valve #4.46 (232+30),6211.27,10.75,0.203,,52000, 11:08,15,0.03,,,,,0.2,0.2, 05:44,1402,2340,1685,1414,0.832,1.191,2339.3,1684.3,,,35.37186137,-119.08701249,115.810,EXT ML,Pinhole,,,MFL/CLP,,
309,Anomaly - Corrosion,EXT,2720.59,169+74,15.47,24.39,39.86,1010,Bakersfield Station (142+76),2720.59,Block Valve #4.46 (232+30),6207.33,10.75,0.203,,52000, 11:08,15,0.03,,,,,0.2,0.2, 04:24,1402,2340,1685,1414,0.832,1.191,2339.3,1684.3,,,35.37185060,-119.08701220,115.842,EXT ML,Pinhole,,,MFL/CLP,,
310,Anomaly - Corrosion,EXT,2730.79,169+84,25.67,14.19,39.86,1010,Bakersfield Station (142+76),2730.79,Block Valve #4.46 (232+30),6197.13,10.75,0.203,,52000, 11:08,16,0.03,,,,,0.2,0.2, 05:55,1402,2340,1684,1414,0.832,1.191,2339.1,1684.2,,,35.37182266,-119.08701152,115.913,EXT ML,Pinhole,,,MFL/CLP,,
311,Anomaly - Corrosion,EXT,2731.25,169+85,26.13,13.73,39.86,1010,Bakersfield Station (142+76),2731.25,Block Valve #4.46 (232+30),6196.67,10.75,0.203,,52000, 11:08,15,0.03,,,,,0.3,0.2, 06:02,1402,2338,1683,1414,0.833,1.190,2337.1,1682.7,,,35.37182139,-119.08701149,115.914,EXT ML,Pinhole,,,MFL/CLP,,
312,Anomaly - Corrosion,EXT,2732.13,169+86,27.01,12.85,39.86,1010,Bakersfield Station (142+76),2732.13,Block Valve #4.46 (232+30),6195.78,10.75,0.203,,52000, 11:08,17,0.03,,,,,0.2,0.2, 04:59,1402,2339,1684,1414,0.832,1.191,2338.9,1684.0,,,35.37181898,-119.08701143,115.920,EXT ML,Pinhole,,,MFL/CLP,,
313,Anomaly - Corrosion,EXT,2732.13,169+86,27.01,12.85,39.86,1010,Bakersfield Station (142+76),2732.13,Block Valve #4.46 (232+30),6195.78,10.75,0.203,,52000, 11:08,16,0.03,,,,,0.5,0.2, 05:43,1402,2330,1678,1414,0.836,1.187,2328.0,1676.2,,,35.37181897,-119.08701143,115.920,EXT ML,Axial Slotting,,,MFL/CLP,,
314,Anomaly - Corrosion,EXT,2732.95,169+87,27.83,12.03,39.86,1010,Bakersfield Station (142+76),2732.95,Block Valve #4.46 (232+30),6194.96,10.75,0.203,,52000, 11:08,16,0.03,,,,,0.2,0.2, 06:32,1402,2340,1684,1414,0.832,1.191,2339.1,1684.2,,,35.37181674,-119.08701139,115.923,EXT ML,Pinhole,,,MFL/CLP,,
315,Anomaly - Corrosion,EXT,2734.69,169+88,29.57,10.29,39.86,1010,Bakersfield Station (142+76),2734.69,Block Valve #4.46 (232+30),6193.23,10.75,0.203,,52000, 11:08,18,0.04,,,,,0.2,0.4, 05:55,1402,2338,1684,1414,0.833,1.191,2337.5,1683.0,,,35.37181197,-119.08701129,115.928,EXT ML,Circumferential Slotting,,,MFL/CLP,,
316,Anomaly - Corrosion,EXT,2735.24,169+89,30.12,9.74,39.86,1010,Bakersfield Station (142+76),2735.24,Block Valve #4.46 (232+30),6192.67,10.75,0.203,,52000, 11:08,15,0.03,,,,,0.3,0.6, 06:02,1402,2337,1683,1414,0.833,1.190,2335.8,1681.8,,,35.37181046,-119.08701127,115.930,EXT ML,Circumferential Slotting,,,MFL/CLP,,
317,Anomaly - Corrosion,EXT,2735.99,169+90,30.87,8.99,39.86,1010,Bakersfield Station (142+76),2735.99,Block Valve #4.46 (232+30),6191.92,10.75,0.203,,52000, 11:08,19,0.04,,,,,0.2,0.2, 05:24,1402,2339,1684,1414,0.833,1.191,2338.5,1683.8,,,35.37180839,-119.08701123,115.929,EXT ML,Pinhole,,,MFL/CLP,,
318,Anomaly - Corrosion,EXT,2736.02,169+90,30.90,8.96,39.86,1010,Bakersfield Station (142+76),2736.02,Block Valve #4.46 (232+30),6191.90,10.75,0.203,,52000, 11:08,18,0.04,,,,,0.3,0.2, 06:00,1402,2336,1682,1414,0.834,1.189,2334.4,1680.8,,,35.37180833,-119.08701123,115.929,EXT ML,Pinhole,,,MFL/CLP,,
319,Anomaly - Corrosion,EXT,2736.54,169+90,31.41,8.45,39.86,1010,Bakersfield Station (142+76),2736.54,Block Valve #4.46 (232+30),6191.38,10.75,0.203,,52000, 11:08,15,0.03,,,,,0.2,0.4, 06:03,1402,2339,1684,1414,0.833,1.191,2338.3,1683.6,,,35.37180693,-119.08701120,115.931,EXT ML,Pinhole,,,MFL/CLP,,
320,Anomaly - Corrosion,EXT,2736.73,169+90,31.61,8.25,39.86,1010,Bakersfield Station (142+76),2736.73,Block Valve #4.46 (232+30),6191.18,10.75,0.203,,52000, 11:08,24,0.05,,,,,0.3,0.2, 04:56,1402,2335,1681,1414,0.834,1.189,2333.6,1680.2,,,35.37180638,-119.08701119,115.931,EXT ML,Pinhole,,,MFL/CLP,,
321,Anomaly - Corrosion,EXT,2738.12,169+92,33.00,6.86,39.86,1010,Bakersfield Station (142+76),2738.12,Block Valve #4.46 (232+30),6189.79,10.75,0.203,,52000, 11:08,17,0.03,,,,,0.2,0.2, 06:50,1402,2339,1684,1414,0.832,1.191,2338.9,1684.0,,,35.37180257,-119.08701112,115.932,EXT ML,Pinhole,,,MFL/CLP,,
322,Anomaly - Corrosion,EXT,2738.13,169+92,33.01,6.85,39.86,1010,Bakersfield Station (142+76),2738.13,Block Valve #4.46 (232+30),6189.79,10.75,0.203,,52000, 11:08,22,0.04,,,,,0.3,0.2, 06:14,1402,2336,1682,1414,0.834,1.189,2334.5,1680.8,,,35.37180257,-119.08701112,115.932,EXT ML,Pinhole,,,MFL/CLP,,
323,Anomaly - Corrosion,EXT,2740.26,169+94,35.14,4.72,39.86,1010,Bakersfield Station (142+76),2740.26,Block Valve #4.46 (232+30),6187.66,10.75,0.203,,52000, 11:08,19,0.04,,,,,0.4,0.4, 05:11,1402,2334,1680,1414,0.834,1.188,2332.0,1679.0,,,35.37179674,-119.08701103,115.939,EXT ML,Circumferential Slotting,,,MFL/CLP,,
324,Anomaly - Corrosion Cluster,EXT,2741.24,169+95,36.12,3.74,39.86,1010,Bakersfield Station (142+76),2741.24,Block Valve #4.46 (232+30),6186.67,10.75,0.203,,52000, 11:08,18,0.04,,,,,1.3,2.3, 05:13,1402,2265,1631,1414,0.860,1.153,2272.4,1636.1,,,35.37179404,-119.08701099,115.945,EXT ML,General Metal Loss,,,MFL/CLP,,
325,Anomaly - Corrosion,EXT,2741.62,169+95,36.50,3.36,39.86,1010,Bakersfield Station (142+76),2741.62,Block Valve #4.46 (232+30),6186.30,10.75,0.203,,52000, 11:08,22,0.04,,,,,0.2,0.2, 04:59,1402,2339,1684,1414,0.833,1.191,2337.9,1683.3,,,35.37179301,-119.08701097,115.946,EXT ML,Pinhole,,,MFL/CLP,,
326,Repair - Welded Sleeve Begin,,2741.81,169+95,36.69,39.86,39.86,1010,Bakersfield Station (142+76),2741.81,Block Valve #4.46 (232+30),6186.10,10.75,0.203,,52000, 11:08,,,,,,,,,,1402,,,,,,,,,,35.37179247,-119.08701096,115.947,REPAIR-SHELL START,,,,MFL/CLP,,
327,Weld,,2744.98,169+99,39.86,39.82,39.82,1020,Bakersfield Station (142+76),2744.98,Block Valve #4.46 (232+30),6182.93,10.75,0.203,,52000, 01:04,,,,,,,,,,1402,,,,,,,,,,35.37178380,-119.08701085,115.976,GIRTH WELD,,,,MFL/CLP,,
328,Repair - Welded Sleeve End,,2745.77,169+99,0.79,39.82,39.82,1020,Bakersfield Station (142+76),2745.77,Block Valve #4.46 (232+30),6182.14,10.75,0.203,,52000, 01:04,,,,,,,,,,1402,,,,,,,,,,35.37178162,-119.08701083,115.985,REPAIR-SHELL END,,,,MFL/CLP,,
329,Anomaly - Corrosion,EXT,2745.99,170+00,1.01,38.80,39.82,1020,Bakersfield Station (142+76),2745.99,Block Valve #4.46 (232+30),6181.92,10.75,0.203,,52000, 01:04,16,0.03,,,,,0.5,0.7, 05:04,1402,2330,1678,1414,0.836,1.187,2328.0,1676.2,,,35.37178103,-119.08701083,115.986,EXT ML,Pitting,,,MFL/CLP,,
330,Anomaly - Corrosion,EXT,2747.72,170+01,2.74,37.08,39.82,1020,Bakersfield Station (142+76),2747.72,Block Valve #4.46 (232+30),6180.19,10.75,0.203,,52000, 01:04,23,0.05,,,,,0.4,0.7, 05:06,1402,2327,1675,1414,0.837,1.185,2323.6,1673.0,,,35.37177631,-119.08701079,116.008,EXT ML,Pitting,,,MFL/CLP,,
331,Anomaly - Corrosion,EXT,2750.36,170+04,5.38,34.44,39.82,1020,Bakersfield Station (142+76),2750.36,Block Valve #4.46 (232+30),6177.56,10.75,0.203,,52000, 01:04,16,0.03,,,,,0.2,0.2, 05:34,1402,2340,1684,1414,0.832,1.191,2339.1,1684.2,,,35.37176907,-119.08701074,116.042,EXT ML,Pinhole,,,MFL/CLP,,
332,Anomaly - Corrosion,EXT,2751.84,170+05,6.86,32.96,39.82,1020,Bakersfield Station (142+76),2751.84,Block Valve #4.46 (232+30),6176.07,10.75,0.203,,52000, 01:04,20,0.04,,,,,0.2,0.4, 05:09,1402,2338,1683,1414,0.833,1.190,2337.0,1682.6,,,35.37176501,-119.08701071,116.063,*EXT ML,Circumferential Slotting,,,MFL/CLP,,
333,Anomaly - Corrosion,EXT,2752.09,170+06,7.11,32.71,39.82,1020,Bakersfield Station (142+76),2752.09,Block Valve #4.46 (232+30),6175.82,10.75,0.203,,52000, 01:04,16,0.03,,,,,0.2,0.2, 05:36,1402,2339,1684,1414,0.833,1.191,2338.1,1683.4,,,35.37176432,-119.08701070,116.067,EXT ML,Pinhole,,,MFL/CLP,,
334,Anomaly - Corrosion,EXT,2756.34,170+10,11.37,28.46,39.82,1020,Bakersfield Station (142+76),2756.34,Block Valve #4.46 (232+30),6171.57,10.75,0.203,,52000, 01:04,17,0.03,,,,,0.2,0.2, 05:04,1402,2339,1684,1414,0.832,1.191,2338.9,1684.0,,,35.37175268,-119.08701062,116.120,EXT ML,Pinhole,,,MFL/CLP,,
335,Weld,,2784.80,170+38,39.82,40.07,40.07,1030,Bakersfield Station (142+76),2784.80,Block Valve #4.46 (232+30),6143.12,10.75,0.203,,52000, 10:32,,,,,,,,,,1402,,,,,,,,,,35.37167476,-119.08701082,116.344,GIRTH WELD,,,,MFL/CLP,,
336,Anomaly - Corrosion,EXT,2795.19,170+48,10.39,29.67,40.07,1030,Bakersfield Station (142+76),2795.19,Block Valve #4.46 (232+30),6132.72,10.75,0.203,,52000, 10:32,16,0.03,,,,,0.2,0.2, 04:56,1402,2339,1684,1414,0.833,1.191,2338.1,1683.4,,,35.37164630,-119.08701122,116.268,EXT ML,Pinhole,,,MFL/CLP,,
337,Anomaly - Corrosion,EXT,2796.32,170+49,11.52,28.54,40.07,1030,Bakersfield Station (142+76),2796.32,Block Valve #4.46 (232+30),6131.59,10.75,0.203,,52000, 10:32,15,0.03,,,,,0.3,0.3, 05:00,1402,2338,1683,1414,0.833,1.190,2337.1,1682.7,,,35.37164321,-119.08701128,116.259,EXT ML,Pinhole,,,MFL/CLP,,
338,Anomaly - Corrosion,EXT,2797.29,170+50,12.49,27.58,40.07,1030,Bakersfield Station (142+76),2797.29,Block Valve #4.46 (232+30),6130.63,10.75,0.203,,52000, 10:32,17,0.03,,,,,0.4,0.3, 04:59,1402,2335,1681,1414,0.834,1.189,2333.2,1679.9,,,35.37164055,-119.08701133,116.249,EXT ML,Pinhole,,,MFL/CLP,,
339,Anomaly - Corrosion,EXT,2797.72,170+51,12.93,27.14,40.07,1030,Bakersfield Station (142+76),2797.72,Block Valve #4.46 (232+30),6130.19,10.75,0.203,,52000, 10:32,26,0.05,,,,,0.3,0.2, 06:23,1402,2332,1679,1414,0.835,1.188,2330.1,1677.7,,,35.37163935,-119.08701134,116.247,EXT ML,Pinhole,,,MFL/CLP,,
340,Anomaly - Corrosion,EXT,2797.89,170+51,13.09,26.98,40.07,1030,Bakersfield Station (142+76),2797.89,Block Valve #4.46 (232+30),6130.03,10.75,0.203,,52000, 10:32,23,0.05,,,,,0.4,0.2, 06:18,1402,2327,1675,1414,0.837,1.185,2323.6,1673.0,,,35.37163891,-119.08701135,116.244,EXT ML,Axial Slotting,,,MFL/CLP,,
341,Anomaly - Corrosion,EXT,2798.29,170+51,13.49,26.58,40.07,1030,Bakersfield Station (142+76),2798.29,Block Valve #4.46 (232+30),6129.63,10.75,0.203,,52000, 10:32,15,0.03,,,,,0.3,0.4, 06:02,1402,2338,1683,1414,0.833,1.190,2337.1,1682.7,,,35.37163781,-119.08701137,116.242,EXT ML,Pinhole,,,MFL/CLP,,
342,Anomaly - Corrosion,EXT,2798.73,170+52,13.93,26.14,40.07,1030,Bakersfield Station (142+76),2798.73,Block Valve #4.46 (232+30),6129.19,10.75,0.203,,52000, 10:32,21,0.04,,,,,0.2,0.2, 06:17,1402,2339,1684,1414,0.833,1.191,2338.1,1683.5,,,35.37163660,-119.08701139,116.240,EXT ML,Pinhole,,,MFL/CLP,,
343,Weld,,2824.86,170+78,40.07,40.02,40.02,1040,Bakersfield Station (142+76),2824.86,Block Valve #4.46 (232+30),6103.05,10.75,0.203,,52000, 01:28,,,,,,,,,,1402,,,,,,,,,,35.37156505,-119.08701272,116.172,GIRTH WELD,,,,MFL/CLP,,
344,Weld,,2864.88,171+17,40.02,39.24,39.24,1050,Bakersfield Station (142+76),2864.88,Block Valve #4.46 (232+30),6063.04,10.75,0.203,,52000, 11:36,,,,,,,,,,1402,,,,,,,,,,35.37145547,-119.08701560,116.407,GIRTH WELD,,,,MFL/CLP,,
345,Anomaly - Corrosion,EXT,2899.92,171+52,35.04,4.20,39.24,1050,Bakersfield Station (142+76),2899.92,Block Valve #4.46 (232+30),6028.00,10.75,0.203,,52000, 11:36,15,0.03,,,,,0.2,0.2, 05:35,1402,2340,1685,1414,0.832,1.191,2339.3,1684.3,,,35.37135954,-119.08701832,116.551,EXT ML,Pinhole,,,MFL/CLP,,
346,Weld,,2904.12,171+56,39.24,38.43,38.43,1060,Bakersfield Station (142+76),2904.12,Block Valve #4.46 (232+30),6023.79,10.75,0.203,,52000, 03:20,,,,,,,,,,1402,,,,,,,,,,35.37134802,-119.08701864,116.581,GIRTH WELD,,,,MFL/CLP,,
347,Weld,,2942.55,171+95,38.43,34.42,34.42,1070,Bakersfield Station (142+76),2942.55,Block Valve #4.46 (232+30),5985.36,10.75,0.203,,52000, 10:24,,,,,,,,,,1402,,,,,,,,,,35.37124282,-119.08702158,116.847,GIRTH WELD,,,,MFL/CLP,,
348,Anomaly - Corrosion,EXT,2950.41,172+02,7.85,26.57,34.42,1070,Bakersfield Station (142+76),2950.41,Block Valve #4.46 (232+30),5977.51,10.75,0.203,,52000, 10:24,18,0.04,,,,,0.2,0.2, 05:36,1402,2339,1684,1414,0.833,1.191,2338.7,1683.9,,,35.37122130,-119.08702218,116.894,EXT ML,Pinhole,,,MFL/CLP,,
349,Offtake,,2970.85,172+23,28.30,34.42,34.42,1070,Bakersfield Station (142+76),2970.85,Block Valve #4.46 (232+30),5957.06,10.75,0.203,,52000, 10:24,,,,,,,,, 12:00,1402,,,,,,,,,,35.37116532,-119.08702288,116.625,1.5 IN OFFTAKE-WELDOLET,,,,MFL/CLP,,
350,Weld - Change in Wall Thickness,,2976.97,172+29,34.42,42.50,42.50,1080,Bakersfield Station (142+76),2976.97,Block Valve #4.46 (232+30),5950.94,10.75,0.250,,52000, 04:52,,,,,,,,,,1402,,,,,,,,,,35.37114856,-119.08702295,116.586,GIRTH WELD NWT 0.203/0.250IN,,,,MFL/CLP,,
351,Offtake,,2984.31,172+36,7.34,42.50,42.50,1080,Bakersfield Station (142+76),2984.31,Block Valve #4.46 (232+30),5943.60,10.75,0.250,,52000, 04:52,,,,,,,,, 12:00,1402,,,,,,,,,,35.37112845,-119.08702291,116.530,1.5 IN OFFTAKE-WELDOLET,,,,MFL/CLP,,
352,Weld - Change in Wall Thickness,,3019.48,172+71,42.50,4.77,4.77,1090,Bakersfield Station (142+76),3019.48,Block Valve #4.46 (232+30),5908.44,10.75,0.365,,60000,,,,,,,,,,,1402,,,,,,,,,,35.37103216,-119.08702384,116.369,GIRTH WELD NWT 0.250/0.365IN,,,,MFL/CLP,,
353,Weld - Bend Begin,,3024.25,172+76,4.77,3.88,3.88,1100,Bakersfield Station (142+76),3024.25,Block Valve #4.46 (232+30),5903.67,10.75,0.365,,60000,,,,,,,,,,,1402,,,,,,,,,,35.37101908,-119.08702426,116.367,GIRTH WELD,,,,MFL/CLP,,
354,Bend,,3026.19,172+78,1.94,3.88,3.88,1100,Bakersfield Station (142+76),3026.19,Block Valve #4.46 (232+30),5901.73,10.75,0.365,,60000,,,,,,,,,,,1402,,,,,,,,,,35.37101425,-119.08702652,116.560,3.0D 85 DEG BEND-FORGED RIGHT,,,,MFL/CLP,,
355,Weld - Bend End,,3028.13,172+79,3.88,2.43,2.43,1110,Bakersfield Station (142+76),3028.13,Block Valve #4.46 (232+30),5899.79,10.75,0.365,,60000,,,,,,,,,,,1402,,,,,,,,,,35.37101182,-119.08703191,117.029,GIRTH WELD,,,,MFL/CLP,,
356,Weld - Bend Begin,,3030.56,172+82,2.43,4.22,4.22,1120,Bakersfield Station (142+76),3030.56,Block Valve #4.46 (232+30),5897.36,10.75,0.365,,60000,,,,,,,,,,,1402,,,,,,,,,,35.37101185,-119.08703973,117.709,GIRTH WELD,,,,MFL/CLP,,
357,Bend,,3032.67,172+84,2.11,4.22,4.22,1120,Bakersfield Station (142+76),3032.67,Block Valve #4.46 (232+30),5895.24,10.75,0.365,,60000,,,,,,,,,,,1402,,,,,,,,,,35.37101040,-119.08704613,118.272,3.0D 85 DEG BEND-FORGED LEFT,,,,MFL/CLP,,
358,Weld - Bend End - Change in Wall Thickness ,,3034.78,172+86,4.22,15.92,15.92,1130,Bakersfield Station (142+76),3034.78,Block Valve #4.46 (232+30),5893.13,10.75,0.250,,52000, 04:36,,,,,,,,,,1402,,,,,,,,,,35.37100550,-119.08704943,118.565,GIRTH WELD NWT 0.365/0.250IN,,,,MFL/CLP,,
359,Weld - Change in Wall Thickness,,3050.70,173+02,15.92,3.05,3.05,1140,Bakersfield Station (142+76),3050.70,Block Valve #4.46 (232+30),5877.21,10.75,0.365,,60000,,,,,,,,,,,1402,,,,,,,,,,35.37096192,-119.08705034,118.615,GIRTH WELD NWT 0.250/0.365IN,,,,MFL/CLP,,
360,Weld - Bend Begin,,3053.75,173+05,3.05,3.90,3.90,1150,Bakersfield Station (142+76),3053.75,Block Valve #4.46 (232+30),5874.17,10.75,0.365,,60000,,,,,,,,,,,1402,,,,,,,,,,35.37095358,-119.08705053,118.608,GIRTH WELD,,,,MFL/CLP,,
361,Bend,,3055.70,173+07,1.95,3.90,3.90,1150,Bakersfield Station (142+76),3055.70,Block Valve #4.46 (232+30),5872.22,10.75,0.365,,60000,,,,,,,,,,,1402,,,,,,,,,,35.37094881,-119.08705304,118.615,3.0D 85 DEG BEND-FORGED RIGHT,,,,MFL/CLP,,
362,Weld - Bend End - Change in Wall Thickness ,,3057.64,173+09,3.90,10.92,10.92,1160,Bakersfield Station (142+76),3057.64,Block Valve #4.46 (232+30),5870.27,10.75,0.250,,52000, 10:20,,,,,,,,,,1402,,,,,,,,,,35.37094690,-119.08705897,118.621,GIRTH WELD NWT 0.365/0.250IN,,,,MFL/CLP,,
363,Weld,,3068.56,173+20,10.92,44.04,44.04,1170,Bakersfield Station (142+76),3068.56,Block Valve #4.46 (232+30),5859.35,10.75,0.250,,52000, 12:56,,,,,,,,,,1402,,,,,,,,,,35.37094712,-119.08709556,118.584,GIRTH WELD,,,,MFL/CLP,,
364,Weld - Change in Wall Thickness,,3112.61,173+63,44.04,3.04,3.04,1180,Bakersfield Station (142+76),3112.61,Block Valve #4.46 (232+30),5815.31,10.75,0.365,,60000, 10:56,,,,,,,,,,1402,,,,,,,,,,35.37094726,-119.08724316,118.872,GIRTH WELD NWT 0.250/0.365IN,,,,MFL/CLP,,
365,Weld - Bend Begin,,3115.64,173+66,3.04,1.92,1.92,1190,Bakersfield Station (142+76),3115.64,Block Valve #4.46 (232+30),5812.27,10.75,0.365,,60000,,,,,,,,,,,1402,,,,,,,,,,35.37094723,-119.08725333,118.913,GIRTH WELD,,,,MFL/CLP,,
366,Bend,,3116.60,173+67,0.96,1.92,1.92,1190,Bakersfield Station (142+76),3116.60,Block Valve #4.46 (232+30),5811.31,10.75,0.365,,60000,,,,,,,,,,,1402,,,,,,,,,,35.37094720,-119.08725645,119.121,3.0D 45 DEG BEND-FORGED UNDER,,,,MFL/CLP,,
367,Weld - Bend End - Change in Wall Thickness ,,3117.56,173+68,1.92,10.77,10.77,1200,Bakersfield Station (142+76),3117.56,Block Valve #4.46 (232+30),5810.35,10.75,0.250,,52000, 10:40,,,,,,,,,,1402,,,,,,,,,,35.37094716,-119.08725911,119.655,GIRTH WELD NWT 0.365/0.250IN,,,,MFL/CLP,,
368,Weld - Change in Wall Thickness,,3128.34,173+79,10.77,3.03,3.03,1210,Bakersfield Station (142+76),3128.34,Block Valve #4.46 (232+30),5799.58,10.75,0.365,,60000,,,,,,,,,,,1402,,,,,,,,,,35.37094688,-119.08728418,127.400,GIRTH WELD NWT 0.250/0.365IN,,,,MFL/CLP,,
369,Weld - Bend Begin,,3131.37,173+82,3.03,1.87,1.87,1220,Bakersfield Station (142+76),3131.37,Block Valve #4.46 (232+30),5796.55,10.75,0.365,,60000,,,,,,,,,,,1402,,,,,,,,,,35.37094684,-119.08729129,129.558,GIRTH WELD,,,,MFL/CLP,,
370,Bend,,3132.30,173+83,0.94,1.87,1.87,1220,Bakersfield Station (142+76),3132.30,Block Valve #4.46 (232+30),5795.61,10.75,0.365,,60000,,,,,,,,,,,1402,,,,,,,,,,35.37094685,-119.08729387,130.083,3.0D 45 DEG BEND-FORGED OVER,,,,MFL/CLP,,
371,Weld - Bend End,,3133.24,173+84,1.87,40.22,40.22,1230,Bakersfield Station (142+76),3133.24,Block Valve #4.46 (232+30),5794.68,10.75,0.365,,60000, 06:20,,,,,,,,,,1402,,,,,,,,,,35.37094689,-119.08729688,130.327,GIRTH WELD,,,,MFL/CLP,,
372,Casing Begin,,3133.65,173+84,0.42,40.22,40.22,1230,Bakersfield Station (142+76),3133.65,Block Valve #4.46 (232+30),5794.26,10.75,0.365,,60000, 06:20,,,,,,,,,,1402,,,,,,,,,,35.37094691,-119.08729828,130.352,CASING START,,,,MFL/CLP,,
373,Weld,,3173.46,174+24,40.22,40.01,40.01,1240,Bakersfield Station (142+76),3173.46,Block Valve #4.46 (232+30),5754.46,10.75,0.365,,60000, 01:12,,,,,,,,,,1402,,,,,,,,,,35.37094659,-119.08743166,130.491,GIRTH WELD,,,,MFL/CLP,,
374,Casing End,,3213.20,174+63,39.75,40.01,40.01,1240,Bakersfield Station (142+76),3213.20,Block Valve #4.46 (232+30),5714.71,10.75,0.365,,60000, 01:12,,,,,,,,,,1402,,,,,,,,,,35.37094634,-119.08756485,130.706,CASING END,,,,MFL/CLP,,
375,Weld - Bend Begin,,3213.47,174+63,40.01,1.97,1.97,1250,Bakersfield Station (142+76),3213.47,Block Valve #4.46 (232+30),5714.45,10.75,0.365,,60000,,,,,,,,,,,1402,,,,,,,,,,35.37094633,-119.08756573,130.700,GIRTH WELD,,,,MFL/CLP,,
376,Bend,,3214.45,174+64,0.98,1.97,1.97,1250,Bakersfield Station (142+76),3214.45,Block Valve #4.46 (232+30),5713.47,10.75,0.365,,60000,,,,,,,,,,,1402,,,,,,,,,,35.37094634,-119.08756896,130.522,3.0D 45 DEG BEND-FORGED OVER,,,,MFL/CLP,,
377,Weld - Bend End - Change in Wall Thickness ,,3215.43,174+65,1.97,13.02,13.02,1260,Bakersfield Station (142+76),3215.43,Block Valve #4.46 (232+30),5712.48,10.75,0.250,,52000, 05:32,,,,,,,,,,1402,,,,,,,,,,35.37094637,-119.08757173,129.999,GIRTH WELD NWT 0.365/0.250IN,,,,MFL/CLP,,
378,Weld - Change in Wall Thickness,,3228.45,174+78,13.02,3.06,3.06,1270,Bakersfield Station (142+76),3228.45,Block Valve #4.46 (232+30),5699.47,10.75,0.365,,60000,,,,,,,,,,,1402,,,,,,,,,,35.37094742,-119.08760248,120.778,GIRTH WELD NWT 0.250/0.365IN,,,,MFL/CLP,,
379,Weld - Bend Begin,,3231.51,174+81,3.06,1.99,1.99,1280,Bakersfield Station (142+76),3231.51,Block Valve #4.46 (232+30),5696.41,10.75,0.365,,60000,,,,,,,,,,,1402,,,,,,,,,,35.37094766,-119.08760964,118.596,GIRTH WELD,,,,MFL/CLP,,
380,Bend,,3232.50,174+82,0.99,1.99,1.99,1280,Bakersfield Station (142+76),3232.50,Block Valve #4.46 (232+30),5695.41,10.75,0.365,,60000,,,,,,,,,,,1402,,,,,,,,,,35.37094771,-119.08761238,118.048,3.0D 45 DEG BEND-FORGED UNDER,,,,MFL/CLP,,
381,Weld - Bend End - Change in Wall Thickness ,,3233.49,174+83,1.99,44.45,44.45,1290,Bakersfield Station (142+76),3233.49,Block Valve #4.46 (232+30),5694.42,10.75,0.250,,52000, 10:08,,,,,,,,,,1402,,,,,,,,,,35.37094773,-119.08761563,117.839,GIRTH WELD NWT 0.365/0.250IN,,,,MFL/CLP,,
382,Weld,,3277.95,175+27,44.45,27.96,27.96,1300,Bakersfield Station (142+76),3277.95,Block Valve #4.46 (232+30),5649.97,10.75,0.250,,52000, 12:40,,,,,,,,,,1402,,,,,,,,,,35.37094719,-119.08776460,117.799,GIRTH WELD,,,,MFL/CLP,,
383,Weld,,3305.91,175+55,27.96,43.72,43.72,1310,Bakersfield Station (142+76),3305.91,Block Valve #4.46 (232+30),5622.01,10.75,0.250,,52000, 10:40,,,,,,,,,,1402,,,,,,,,,,35.37094674,-119.08785829,117.490,GIRTH WELD,,,,MFL/CLP,,
384,Weld,,3349.62,175+98,43.72,44.64,44.64,1320,Bakersfield Station (142+76),3349.62,Block Valve #4.46 (232+30),5578.29,10.75,0.250,,52000, 01:24,,,,,,,,,,1402,,,,,,,,,,35.37094724,-119.08800478,116.983,GIRTH WELD,,,,MFL/CLP,,
385,Weld,,3394.26,176+43,44.64,44.65,44.65,1330,Bakersfield Station (142+76),3394.26,Block Valve #4.46 (232+30),5533.65,10.75,0.250,,52000, 10:20,,,,,,,,,,1402,,,,,,,,,,35.37094828,-119.08815438,116.795,GIRTH WELD,,,,MFL/CLP,,
386,Weld,,3438.91,176+87,44.65,44.12,44.12,1340,Bakersfield Station (142+76),3438.91,Block Valve #4.46 (232+30),5489.00,10.75,0.250,,52000, 05:36,,,,,,,,,,1402,,,,,,,,,,35.37094901,-119.08830402,116.722,GIRTH WELD,,,,MFL/CLP,,
387,Weld,,3483.04,177+31,44.12,44.39,44.39,1350,Bakersfield Station (142+76),3483.04,Block Valve #4.46 (232+30),5444.88,10.75,0.250,,52000, 10:24,,,,,,,,,,1402,,,,,,,,,,35.37094938,-119.08845187,116.432,GIRTH WELD,,,,MFL/CLP,,
388,Weld,,3527.43,177+75,44.39,44.54,44.54,1360,Bakersfield Station (142+76),3527.43,Block Valve #4.46 (232+30),5400.49,10.75,0.250,,52000, 12:40,,,,,,,,,,1402,,,,,,,,,,35.37094974,-119.08860065,116.690,GIRTH WELD,,,,MFL/CLP,,
389,Weld,,3571.97,178+19,44.54,44.48,44.48,1370,Bakersfield Station (142+76),3571.97,Block Valve #4.46 (232+30),5355.95,10.75,0.250,,52000, 10:40,,,,,,,,,,1402,,,,,,,,,,35.37094953,-119.08874990,116.617,GIRTH WELD,,,,MFL/CLP,,
390,Weld,,3616.44,178+63,44.48,44.48,44.48,1380,Bakersfield Station (142+76),3616.44,Block Valve #4.46 (232+30),5311.47,10.75,0.250,,52000, 12:44,,,,,,,,,,1402,,,,,,,,,,35.37094949,-119.08889896,116.485,GIRTH WELD,,,,MFL/CLP,,
391,Weld,,3660.93,179+07,44.48,44.46,44.46,1390,Bakersfield Station (142+76),3660.93,Block Valve #4.46 (232+30),5266.99,10.75,0.250,,52000, 09:48,,,,,,,,,,1402,,,,,,,,,,35.37095011,-119.08904804,116.579,GIRTH WELD,,,,MFL/CLP,,
392,Weld,,3705.38,179+51,44.46,44.48,44.48,1400,Bakersfield Station (142+76),3705.38,Block Valve #4.46 (232+30),5222.54,10.75,0.250,,52000, 12:48,,,,,,,,,,1402,,,,,,,,,,35.37095049,-119.08919699,116.525,GIRTH WELD,,,,MFL/CLP,,
393,Weld,,3749.86,179+95,44.48,43.30,43.30,1410,Bakersfield Station (142+76),3749.86,Block Valve #4.46 (232+30),5178.06,10.75,0.250,,52000, 10:00,,,,,,,,,,1402,,,,,,,,,,35.37095102,-119.08934604,116.872,GIRTH WELD,,,,MFL/CLP,,
394,Weld,,3793.16,180+38,43.30,44.63,44.63,1420,Bakersfield Station (142+76),3793.16,Block Valve #4.46 (232+30),5134.76,10.75,0.250,,52000, 01:08,,,,,,,,,,1402,,,,,,,,,,35.37095120,-119.08949116,116.574,GIRTH WELD,,,,MFL/CLP,,
395,Weld,,3837.79,180+82,44.63,44.38,44.38,1430,Bakersfield Station (142+76),3837.79,Block Valve #4.46 (232+30),5090.13,10.75,0.250,,52000, 10:12,,,,,,,,,,1402,,,,,,,,,,35.37095124,-119.08964072,116.576,GIRTH WELD,,,,MFL/CLP,,
396,Weld,,3882.17,181+26,44.38,44.41,44.41,1440,Bakersfield Station (142+76),3882.17,Block Valve #4.46 (232+30),5045.74,10.75,0.250,,52000, 12:48,,,,,,,,,,1402,,,,,,,,,,35.37095104,-119.08978945,116.398,GIRTH WELD,,,,MFL/CLP,,
397,Weld,,3926.58,181+71,44.41,44.41,44.41,1450,Bakersfield Station (142+76),3926.58,Block Valve #4.46 (232+30),5001.33,10.75,0.250,,52000, 10:40,,,,,,,,,,1402,,,,,,,,,,35.37095150,-119.08993830,116.453,GIRTH WELD,,,,MFL/CLP,,
398,Weld,,3970.99,182+15,44.41,44.55,44.55,1460,Bakersfield Station (142+76),3970.99,Block Valve #4.46 (232+30),4956.92,10.75,0.250,,52000, 12:44,,,,,,,,,,1402,,,,,,,,,,35.37095207,-119.09008711,116.435,GIRTH WELD,,,,MFL/CLP,,
399,Weld,,4015.54,182+59,44.55,44.46,44.46,1470,Bakersfield Station (142+76),4015.54,Block Valve #4.46 (232+30),4912.38,10.75,0.250,,52000, 10:20,,,,,,,,,,1402,,,,,,,,,,35.37095277,-119.09023639,116.192,GIRTH WELD,,,,MFL/CLP,,
400,Weld,,4060.00,183+03,44.46,44.32,44.32,1480,Bakersfield Station (142+76),4060.00,Block Valve #4.46 (232+30),4867.91,10.75,0.250,,52000, 12:48,,,,,,,,,,1402,,,,,,,,,,35.37095324,-119.09038540,116.194,GIRTH WELD,,,,MFL/CLP,,
401,Weld,,4104.32,183+47,44.32,44.34,44.34,1490,Bakersfield Station (142+76),4104.32,Block Valve #4.46 (232+30),4823.59,10.75,0.250,,52000, 10:52,,,,,,,,,,1402,,,,,,,,,,35.37095327,-119.09053396,116.085,GIRTH WELD,,,,MFL/CLP,,
402,Weld,,4148.67,183+91,44.34,44.53,44.53,1500,Bakersfield Station (142+76),4148.67,Block Valve #4.46 (232+30),4779.25,10.75,0.250,,52000, 12:56,,,,,,,,,,1402,,,,,,,,,,35.37095292,-119.09068254,116.031,GIRTH WELD,,,,MFL/CLP,,
403,Weld,,4193.20,184+35,44.53,44.56,44.56,1510,Bakersfield Station (142+76),4193.20,Block Valve #4.46 (232+30),4734.71,10.75,0.250,,52000, 10:04,,,,,,,,,,1402,,,,,,,,,,35.37095249,-119.09083179,115.896,GIRTH WELD,,,,MFL/CLP,,
404,Weld,,4237.76,184+79,44.56,43.58,43.58,1520,Bakersfield Station (142+76),4237.76,Block Valve #4.46 (232+30),4690.15,10.75,0.250,,52000, 12:16,,,,,,,,,,1402,,,,,,,,,,35.37095254,-119.09098112,115.697,GIRTH WELD,,,,MFL/CLP,,
405,Weld,,4281.34,185+22,43.58,43.89,43.89,1530,Bakersfield Station (142+76),4281.34,Block Valve #4.46 (232+30),4646.57,10.75,0.250,,52000, 11:00,,,,,,,,,,1402,,,,,,,,,,35.37095259,-119.09112715,115.099,GIRTH WELD,,,,MFL/CLP,,
406,Weld,,4325.24,185+66,43.89,44.50,44.50,1540,Bakersfield Station (142+76),4325.24,Block Valve #4.46 (232+30),4602.68,10.75,0.250,,52000, 12:20,,,,,,,,,,1402,,,,,,,,,,35.37095267,-119.09127424,115.150,GIRTH WELD,,,,MFL/CLP,,
407,Weld,,4369.73,186+10,44.50,44.25,44.25,1550,Bakersfield Station (142+76),4369.73,Block Valve #4.46 (232+30),4558.18,10.75,0.250,,52000, 10:48,,,,,,,,,,1402,,,,,,,,,,35.37095322,-119.09142337,115.001,GIRTH WELD,,,,MFL/CLP,,
408,Weld,,4413.98,186+54,44.25,44.65,44.65,1560,Bakersfield Station (142+76),4413.98,Block Valve #4.46 (232+30),4513.93,10.75,0.250,,52000, 01:00,,,,,,,,,,1402,,,,,,,,,,35.37095411,-119.09157166,114.951,GIRTH WELD,,,,MFL/CLP,,
409,Weld,,4458.63,186+98,44.65,10.54,10.54,1570,Bakersfield Station (142+76),4458.63,Block Valve #4.46 (232+30),4469.29,10.75,0.250,,52000, 10:04,,,,,,,,,,1402,,,,,,,,,,35.37095490,-119.09172128,115.216,GIRTH WELD,,,,MFL/CLP,,
410,Weld,,4469.17,187+09,10.54,44.45,44.45,1580,Bakersfield Station (142+76),4469.17,Block Valve #4.46 (232+30),4458.75,10.75,0.250,,52000, 02:20,,,,,,,,,,1402,,,,,,,,,,35.37095502,-119.09175659,115.207,GIRTH WELD,,,,MFL/CLP,,
411,Weld,,4513.62,187+53,44.45,44.44,44.44,1590,Bakersfield Station (142+76),4513.62,Block Valve #4.46 (232+30),4414.30,10.75,0.250,,52000, 12:16,,,,,,,,,,1402,,,,,,,,,,35.37095601,-119.09190553,115.534,GIRTH WELD,,,,MFL/CLP,,
412,Weld - Change in Wall Thickness,,4558.05,187+97,44.44,3.06,3.06,1600,Bakersfield Station (142+76),4558.05,Block Valve #4.46 (232+30),4369.87,10.75,0.365,,60000,,,,,,,,,,,1402,,,,,,,,,,35.37095641,-119.09205443,115.339,GIRTH WELD NWT 0.250/0.365IN,,,,MFL/CLP,,
413,Weld - Bend Begin,,4561.11,188+00,3.06,1.91,1.91,1610,Bakersfield Station (142+76),4561.11,Block Valve #4.46 (232+30),4366.80,10.75,0.365,,60000,,,,,,,,,,,1402,,,,,,,,,,35.37095643,-119.09206470,115.363,GIRTH WELD,,,,MFL/CLP,,
414,Bend,,4562.07,188+01,0.96,1.91,1.91,1610,Bakersfield Station (142+76),4562.07,Block Valve #4.46 (232+30),4365.85,10.75,0.365,,60000,,,,,,,,,,,1402,,,,,,,,,,35.37095641,-119.09206783,115.548,3.0D 45 DEG BEND-FORGED UNDER,,,,MFL/CLP,,
415,Weld - Bend End,,4563.03,188+02,1.91,1.27,1.27,1620,Bakersfield Station (142+76),4563.03,Block Valve #4.46 (232+30),4364.89,10.75,0.365,,60000,,,,,,,,,,,1402,,,,,,,,,,35.37095636,-119.09207058,116.031,GIRTH WELD,,,,MFL/CLP,,
416,Weld - Bend Begin,,4564.30,188+03,1.27,1.91,1.91,1630,Bakersfield Station (142+76),4564.30,Block Valve #4.46 (232+30),4363.62,10.75,0.365,,60000,,,,,,,,,,,1402,,,,,,,,,,35.37095626,-119.09207363,116.920,GIRTH WELD,,,,MFL/CLP,,
417,Bend,,4565.25,188+04,0.96,1.91,1.91,1630,Bakersfield Station (142+76),4565.25,Block Valve #4.46 (232+30),4362.66,10.75,0.365,,60000,,,,,,,,,,,1402,,,,,,,,,,35.37095619,-119.09207607,117.537,3.0D 45 DEG BEND-FORGED OVER,,,,MFL/CLP,,
418,Weld - Bend End,,4566.21,188+05,1.91,30.05,30.05,1640,Bakersfield Station (142+76),4566.21,Block Valve #4.46 (232+30),4361.71,10.75,0.365,,60000, 09:56,,,,,,,,,,1402,,,,,,,,,,35.37095616,-119.09207903,117.891,GIRTH WELD,,,,MFL/CLP,,
419,Anomaly - Corrosion,EXT,4587.81,188+26,21.60,8.45,30.05,1640,Bakersfield Station (142+76),4587.81,Block Valve #4.46 (232+30),4340.10,10.75,0.365,,60000, 09:56,15,0.06,,,,,0.9,0.5, 03:33,1402,4709,3391,2934,0.414,1.156,4700.0,3384.0,,,35.37095667,-119.09215141,118.240,EXT ML,Axial Grooving,,,MFL/CLP,,
420,Weld - Bend Begin,,4596.26,188+35,30.05,3.95,3.95,1650,Bakersfield Station (142+76),4596.26,Block Valve #4.46 (232+30),4331.65,10.75,0.365,,60000,,,,,,,,,,,1402,,,,,,,,,,35.37095704,-119.09217970,118.354,GIRTH WELD,,,,MFL/CLP,,
421,Bend,,4598.24,188+37,1.98,3.95,3.95,1650,Bakersfield Station (142+76),4598.24,Block Valve #4.46 (232+30),4329.68,10.75,0.365,,60000,,,,,,,,,,,1402,,,,,,,,,,35.37095523,-119.09218580,118.376,3.0D 90 DEG BEND-FORGED LEFT,,,,MFL/CLP,,
422,Weld - Bend End - Change in Wall Thickness ,,4600.21,188+39,3.95,45.10,45.10,1660,Bakersfield Station (142+76),4600.21,Block Valve #4.46 (232+30),4327.70,10.75,0.250,,52000, 01:52,,,,,,,,,,1402,,,,,,,,,,35.37095059,-119.09218892,118.408,GIRTH WELD NWT 0.365/0.250IN,,,,MFL/CLP,,
423,Weld,,4645.31,188+83,45.10,44.52,44.52,1670,Bakersfield Station (142+76),4645.31,Block Valve #4.46 (232+30),4282.60,10.75,0.250,,52000, 09:44,,,,,,,,,,1402,,,,,,,,,,35.37082708,-119.09218765,118.664,GIRTH WELD,,,,MFL/CLP,,
424,Weld,,4689.83,189+28,44.52,44.43,44.43,1680,Bakersfield Station (142+76),4689.83,Block Valve #4.46 (232+30),4238.08,10.75,0.250,,52000, 12:52,,,,,,,,,,1402,,,,,,,,,,35.37070517,-119.09218601,118.195,GIRTH WELD,,,,MFL/CLP,,
425,Weld,,4734.26,189+72,44.43,44.27,44.27,1690,Bakersfield Station (142+76),4734.26,Block Valve #4.46 (232+30),4193.66,10.75,0.250,,52000, 10:28,,,,,,,,,,1402,,,,,,,,,,35.37058350,-119.09218460,118.189,GIRTH WELD,,,,MFL/CLP,,
426,Weld,,4778.52,190+15,44.27,38.62,38.62,1700,Bakersfield Station (142+76),4778.52,Block Valve #4.46 (232+30),4149.39,10.75,0.250,,52000, 12:08,,,,,,,,,,1402,,,,,,,,,,35.37046227,-119.09218359,118.383,GIRTH WELD,,,,MFL/CLP,,
427,Weld,,4817.14,190+54,38.62,44.64,44.64,1710,Bakersfield Station (142+76),4817.14,Block Valve #4.46 (232+30),4110.77,10.75,0.250,,52000, 09:32,,,,,,,,,,1402,,,,,,,,,,35.37035650,-119.09218248,118.227,GIRTH WELD,,,,MFL/CLP,,
428,Weld,,4861.78,190+98,44.64,44.38,44.38,1720,Bakersfield Station (142+76),4861.78,Block Valve #4.46 (232+30),4066.14,10.75,0.250,,52000, 01:04,,,,,,,,,,1402,,,,,,,,,,35.37023425,-119.09218168,117.972,GIRTH WELD,,,,MFL/CLP,,
429,Weld,,4906.16,191+42,44.38,44.46,44.46,1730,Bakersfield Station (142+76),4906.16,Block Valve #4.46 (232+30),4021.76,10.75,0.250,,52000, 10:16,,,,,,,,,,1402,,,,,,,,,,35.37011269,-119.09218020,117.799,GIRTH WELD,,,,MFL/CLP,,
430,Weld,,4950.62,191+86,44.46,44.53,44.53,1740,Bakersfield Station (142+76),4950.62,Block Valve #4.46 (232+30),3977.29,10.75,0.250,,52000, 12:04,,,,,,,,,,1402,,,,,,,,,,35.36998986,-119.09218039,117.751,GIRTH WELD,,,,MFL/CLP,,
431,Weld,,4995.15,192+30,44.53,44.53,44.53,1750,Bakersfield Station (142+76),4995.15,Block Valve #4.46 (232+30),3932.76,10.75,0.250,,52000, 10:36,,,,,,,,,,1402,,,,,,,,,,35.36986681,-119.09218052,117.762,GIRTH WELD,,,,MFL/CLP,,
432,Weld,,5039.68,192+75,44.53,44.40,44.40,1760,Bakersfield Station (142+76),5039.68,Block Valve #4.46 (232+30),3888.23,10.75,0.250,,52000,,,,,,,,,,,1402,,,,,,,,,,35.36974378,-119.09218068,117.410,GIRTH WELD,,,,MFL/CLP,,
433,Weld,,5084.09,193+19,44.40,44.33,44.33,1770,Bakersfield Station (142+76),5084.09,Block Valve #4.46 (232+30),3843.83,10.75,0.250,,52000, 11:20,,,,,,,,,,1402,,,,,,,,,,35.36962110,-119.09218068,117.299,GIRTH WELD,,,,MFL/CLP,,
434,Weld,,5128.42,193+63,44.33,44.55,44.55,1780,Bakersfield Station (142+76),5128.42,Block Valve #4.46 (232+30),3799.50,10.75,0.250,,52000, 12:16,,,,,,,,,,1402,,,,,,,,,,35.36949860,-119.09217961,117.205,GIRTH WELD,,,,MFL/CLP,,
435,Weld,,5172.97,194+07,44.55,44.54,44.54,1790,Bakersfield Station (142+76),5172.97,Block Valve #4.46 (232+30),3754.94,10.75,0.250,,52000, 10:24,,,,,,,,,,1402,,,,,,,,,,35.36937551,-119.09217877,117.299,GIRTH WELD,,,,MFL/CLP,,
436,Weld,,5217.51,194+51,44.54,44.52,44.52,1800,Bakersfield Station (142+76),5217.51,Block Valve #4.46 (232+30),3710.40,10.75,0.250,,52000,,,,,,,,,,,1402,,,,,,,,,,35.36925245,-119.09217798,116.996,GIRTH WELD,,,,MFL/CLP,,
437,Weld,,5262.03,194+95,44.52,44.31,44.31,1810,Bakersfield Station (142+76),5262.03,Block Valve #4.46 (232+30),3665.88,10.75,0.250,,52000, 10:16,,,,,,,,,,1402,,,,,,,,,,35.36912948,-119.09217788,115.811,GIRTH WELD,,,,MFL/CLP,,
438,Weld,,5306.35,195+39,44.31,44.42,44.42,1820,Bakersfield Station (142+76),5306.35,Block Valve #4.46 (232+30),3621.57,10.75,0.250,,52000, 01:12,,,,,,,,,,1402,,,,,,,,,,35.36900711,-119.09217745,114.253,GIRTH WELD,,,,MFL/CLP,,
439,Weld,,5350.76,195+83,44.42,44.29,44.29,1830,Bakersfield Station (142+76),5350.76,Block Valve #4.46 (232+30),3577.15,10.75,0.250,,52000, 10:28,,,,,,,,,,1402,,,,,,,,,,35.36888440,-119.09217698,113.661,GIRTH WELD,,,,MFL/CLP,,
440,Weld,,5395.05,196+27,44.29,44.46,44.46,1840,Bakersfield Station (142+76),5395.05,Block Valve #4.46 (232+30),3532.86,10.75,0.250,,52000, 12:08,,,,,,,,,,1402,,,,,,,,,,35.36876204,-119.09217705,113.431,GIRTH WELD,,,,MFL/CLP,,
441,Weld,,5439.51,196+71,44.46,44.51,44.51,1850,Bakersfield Station (142+76),5439.51,Block Valve #4.46 (232+30),3488.40,10.75,0.250,,52000, 08:48,,,,,,,,,,1402,,,,,,,,,,35.36863918,-119.09217725,113.367,GIRTH WELD,,,,MFL/CLP,,
442,Weld,,5484.03,197+15,44.51,43.99,43.99,1860,Bakersfield Station (142+76),5484.03,Block Valve #4.46 (232+30),3443.89,10.75,0.250,,52000, 12:44,,,,,,,,,,1402,,,,,,,,,,35.36851625,-119.09217753,114.725,GIRTH WELD,,,,MFL/CLP,,
443,Weld,,5528.02,197+59,43.99,44.51,44.51,1870,Bakersfield Station (142+76),5528.02,Block Valve #4.46 (232+30),3399.90,10.75,0.250,,52000, 09:52,,,,,,,,,,1402,,,,,,,,,,35.36839479,-119.09217575,116.128,GIRTH WELD,,,,MFL/CLP,,
444,Weld,,5572.53,198+03,44.51,44.61,44.61,1880,Bakersfield Station (142+76),5572.53,Block Valve #4.46 (232+30),3355.39,10.75,0.250,,52000, 12:16,,,,,,,,,,1402,,,,,,,,,,35.36827191,-119.09216997,116.401,GIRTH WELD,,,,MFL/CLP,,
445,Weld,,5617.13,198+47,44.61,44.62,44.62,1890,Bakersfield Station (142+76),5617.13,Block Valve #4.46 (232+30),3310.78,10.75,0.250,,52000, 10:00,,,,,,,,,,1402,,,,,,,,,,35.36814881,-119.09216259,116.541,GIRTH WELD,,,,MFL/CLP,,
