Repository: kerbergr/datadump

File: MLCompare/ex2022/Old_CleanedUP.csv (part 3 of 26)
Feature Number (sequential order),Pipeline Feature,INT/ EXT (ID/OD),Odometer,Station Number,Distance to U/S weld,Distance to D/S weld,Joint Length,Defect Joint Number,Upstream (U/S) Reference Name,UpStreamDistanceFrom,DownstreamName,DownstreamDistanceTo,Diameter,Nominal Wall Thickness,Measured Wall Thickness,Pipe Grade (SMYS),Long Seam Orientation,Metal Loss Depth,Metal Loss Depth,Deformation Depth,Deformation Depth,Crack Depth,Crack Depth,Length,Width,Orientation,MOP,Modified B31.G PBURST,Modified B31.G PSAFE,Design Pressure (72% SMYS),ERF_MOP_SAFE,RPR_PBURST_100_SMYS,Effective Area P Burst,Effective Area P Safe,Group Number,Group Category,NAD 83 Latitude,NAD 83 Longitude,NAVD 88,Comments,POF Classification,Excavation/ Repair Required,SPLC Notes,Tool Type/ Technology,Length/A (x),Width/A (y)
2469,Weld,,50528.06,651+49,33.84,38.36,38.36,14480,Block Valve #13 (625+92),2611.22,Block Valve #17.6 (932+02),27944.57,10.75,0.203,,52000,,,,,,,,,,,1402,,,,,,,,,,35.25663664,-119.07448515,103.874,GIRTH WELD,,,,MFL/CLP,,
2470,Repair - Welded Sleeve End,,50529.96,651+51,1.89,38.36,38.36,14480,Block Valve #13 (625+92),2613.11,Block Valve #17.6 (932+02),27942.67,10.75,0.203,,52000,,,,,,,,,,,1402,,,,,,,,,,35.25663142,-119.07448521,103.886,REPAIR-SHELL END,,,,MFL/CLP,,
2736,Anomaly - Corrosion,EXT,50935.57,655+58,4.36,35.56,39.92,14590,Block Valve #13 (625+92),3018.72,Block Valve #17.6 (932+02),27537.06,10.75,0.203,,52000, 01:00,15,0.03,,,,,0.2,0.2, 05:48,1402,2339,1684,1414,0.833,1.191,2338.3,1683.6,,,35.25551101,-119.07447767,104.038,EXT ML,Pinhole,,,MFL/CLP,,
2737,Weld,,50971.13,655+94,39.92,40.03,40.03,14600,Block Valve #13 (625+92),3054.28,Block Valve #17.6 (932+02),27501.51,10.75,0.203,,52000, 01:44,,,,,,,,,,1402,,,,,,,,,,35.25541275,-119.07447791,104.116,GIRTH WELD,,,,MFL/CLP,,
2738,Weld,,51011.16,656+34,40.03,38.78,38.78,14610,Block Valve #13 (625+92),3094.31,Block Valve #17.6 (932+02),27461.48,10.75,0.203,,52000, 11:04,,,,,,,,,,1402,,,,,,,,,,35.25530212,-119.07447856,104.266,GIRTH WELD,,,,MFL/CLP,,
2739,Repair - Welded Sleeve Begin,,51048.91,656+72,37.75,38.78,38.78,14610,Block Valve #13 (625+92),3132.06,Block Valve #17.6 (932+02),27423.72,10.75,0.203,,52000, 11:04,,,,,,,,,,1402,,,,,,,,,,35.25519780,-119.07447913,104.188,REPAIR-SHELL START,,,,MFL/CLP,,
2740,Weld,,51049.93,656+73,38.78,40.02,40.02,14620,Block Valve #13 (625+92),3133.08,Block Valve #17.6 (932+02),27422.70,10.75,0.203,,52000, 02:24,,,,,,,,,,1402,,,,,,,,,,35.25519496,-119.07447914,104.189,GIRTH WELD,,,,MFL/CLP,,
2741,Repair - Welded Sleeve End,,51050.98,656+74,1.05,40.02,40.02,14620,Block Valve #13 (625+92),3134.13,Block Valve #17.6 (932+02),27421.65,10.75,0.203,,52000, 02:24,,,,,,,,,,1402,,,,,,,,,,35.25519207,-119.07447915,104.190,REPAIR-SHELL END,,,,MFL/CLP,,
2742,Anomaly - Corrosion,EXT,51058.18,656+81,8.25,31.77,40.02,14620,Block Valve #13 (625+92),3141.33,Block Valve #17.6 (932+02),27414.46,10.75,0.203,,52000, 02:24,19,0.04,,,,,0.2,0.2, 04:48,1402,2338,1683,1414,0.833,1.190,2337.2,1682.8,,,35.25517218,-119.07447917,104.203,EXT ML,Pinhole,,,MFL/CLP,,
2743,Anomaly - Corrosion,EXT,51058.22,656+82,8.29,31.73,40.02,14620,Block Valve #13 (625+92),3141.37,Block Valve #17.6 (932+02),27414.42,10.75,0.203,,52000, 02:24,17,0.03,,,,,0.2,0.2, 06:54,1402,2339,1684,1414,0.832,1.191,2338.9,1684.0,,,35.25517207,-119.07447917,104.203,EXT ML,Pinhole,,,MFL/CLP,,
2744,Anomaly - Corrosion,EXT,51060.17,656+83,10.24,29.78,40.02,14620,Block Valve #13 (625+92),3143.32,Block Valve #17.6 (932+02),27412.46,10.75,0.203,,52000, 02:24,18,0.04,,,,,0.2,0.2, 04:49,1402,2339,1684,1414,0.833,1.191,2338.7,1683.9,,,35.25516667,-119.07447918,104.203,EXT ML,Pinhole,,,MFL/CLP,,
2745,Anomaly - Corrosion,EXT,51060.49,656+84,10.56,29.46,40.02,14620,Block Valve #13 (625+92),3143.65,Block Valve #17.6 (932+02),27412.14,10.75,0.203,,52000, 02:24,16,0.03,,,,,0.2,0.2, 04:55,1402,2340,1684,1414,0.832,1.191,2339.1,1684.2,,,35.25516578,-119.07447917,104.203,EXT ML,Pinhole,,,MFL/CLP,,
2746,Anomaly - Corrosion,EXT,51060.98,656+84,11.05,28.97,40.02,14620,Block Valve #13 (625+92),3144.13,Block Valve #17.6 (932+02),27411.65,10.75,0.203,,52000, 02:24,15,0.03,,,,,0.3,0.2, 05:41,1402,2337,1683,1414,0.833,1.190,2335.8,1681.8,,,35.25516443,-119.07447918,104.201,EXT ML,Pinhole,,,MFL/CLP,,
2747,Anomaly - Corrosion,EXT,51061.66,656+85,11.73,28.29,40.02,14620,Block Valve #13 (625+92),3144.81,Block Valve #17.6 (932+02),27410.97,10.75,0.203,,52000, 02:24,19,0.04,,,,,0.2,0.2, 04:22,1402,2339,1684,1414,0.833,1.191,2338.5,1683.8,,,35.25516254,-119.07447917,104.202,EXT ML,Pinhole,,,MFL/CLP,,
2748,Anomaly - Corrosion Cluster,EXT,51061.95,656+85,12.02,28.00,40.02,14620,Block Valve #13 (625+92),3145.11,Block Valve #17.6 (932+02),27410.68,10.75,0.203,,52000, 02:24,19,0.04,,,,,1.1,1.4, 05:04,1402,2284,1644,1414,0.853,1.163,2322.2,1672.0,,,35.25516174,-119.07447918,104.199,EXT ML,Pitting,,,MFL/CLP,,
2749,Anomaly - Corrosion Cluster,EXT,51062.19,656+86,12.26,27.76,40.02,14620,Block Valve #13 (625+92),3145.34,Block Valve #17.6 (932+02),27410.44,10.75,0.203,,52000, 02:24,18,0.04,,,,,1.4,1.2, 05:06,1402,2262,1629,1414,0.861,1.152,2317.8,1668.8,,,35.25516108,-119.07447918,104.199,EXT ML,General Metal Loss,,,MFL/CLP,,
2750,Anomaly - Corrosion,EXT,51062.32,656+86,12.40,27.63,40.02,14620,Block Valve #13 (625+92),3145.48,Block Valve #17.6 (932+02),27410.31,10.75,0.203,,52000, 02:24,15,0.03,,,,,0.2,0.5, 06:57,1402,2340,1685,1414,0.832,1.191,2339.3,1684.3,,,35.25516071,-119.07447918,104.199,EXT ML,Circumferential Slotting,,,MFL/CLP,,
2751,Anomaly - Corrosion,EXT,51062.45,656+86,12.52,27.50,40.02,14620,Block Valve #13 (625+92),3145.60,Block Valve #17.6 (932+02),27410.18,10.75,0.203,,52000, 02:24,25,0.05,,,,,0.2,0.3, 04:43,1402,2337,1682,1414,0.833,1.190,2335.4,1681.5,,,35.25516036,-119.07447918,104.199,EXT ML,Pinhole,,,MFL/CLP,,
2752,Anomaly - Corrosion,EXT,51062.60,656+86,12.67,27.35,40.02,14620,Block Valve #13 (625+92),3145.75,Block Valve #17.6 (932+02),27410.03,10.75,0.203,,52000, 02:24,20,0.04,,,,,0.2,0.2, 06:21,1402,2339,1684,1414,0.833,1.191,2338.3,1683.6,,,35.25515996,-119.07447917,104.196,EXT ML,Pinhole,,,MFL/CLP,,
2753,Anomaly - Corrosion,EXT,51062.89,656+86,12.96,27.06,40.02,14620,Block Valve #13 (625+92),3146.04,Block Valve #17.6 (932+02),27409.74,10.75,0.203,,52000, 02:24,22,0.04,,,,,0.3,0.3, 04:39,1402,2336,1682,1414,0.834,1.189,2334.5,1680.8,,,35.25515915,-119.07447917,104.197,EXT ML,Pinhole,,,MFL/CLP,,
2754,Anomaly - Corrosion,EXT,51063.66,656+87,13.73,26.29,40.02,14620,Block Valve #13 (625+92),3146.81,Block Valve #17.6 (932+02),27408.98,10.75,0.203,,52000, 02:24,16,0.03,,,,,0.4,0.4, 04:37,1402,2335,1681,1414,0.834,1.189,2333.8,1680.3,,,35.25515704,-119.07447918,104.194,EXT ML,Circumferential Slotting,,,MFL/CLP,,
2755,Anomaly - Corrosion Cluster,EXT,51063.87,656+87,13.94,26.08,40.02,14620,Block Valve #13 (625+92),3147.02,Block Valve #17.6 (932+02),27408.76,10.75,0.203,,52000, 02:24,16,0.03,,,,,2.3,1.0, 05:28,1402,2214,1594,1414,0.879,1.128,2306.5,1660.7,,,35.25515644,-119.07447917,104.195,EXT ML,Axial Grooving,,,MFL/CLP,,
2756,Anomaly - Corrosion,EXT,51064.18,656+88,14.25,25.77,40.02,14620,Block Valve #13 (625+92),3147.33,Block Valve #17.6 (932+02),27408.45,10.75,0.203,,52000, 02:24,26,0.05,,,,,0.2,0.4, 04:56,1402,2338,1683,1414,0.833,1.190,2337.0,1682.7,,,35.25515558,-119.07447918,104.192,EXT ML,Pinhole,,,MFL/CLP,,
2757,Anomaly - Corrosion,EXT,51064.44,656+88,14.51,25.51,40.02,14620,Block Valve #13 (625+92),3147.59,Block Valve #17.6 (932+02),27408.19,10.75,0.203,,52000, 02:24,17,0.03,,,,,0.2,0.2, 04:26,1402,2339,1684,1414,0.832,1.191,2338.9,1684.0,,,35.25515486,-119.07447918,104.192,EXT ML,Pinhole,,,MFL/CLP,,
2758,Anomaly - Corrosion,EXT,51064.46,656+88,14.53,25.49,40.02,14620,Block Valve #13 (625+92),3147.61,Block Valve #17.6 (932+02),27408.18,10.75,0.203,,52000, 02:24,16,0.03,,,,,0.2,0.4, 05:38,1402,2340,1684,1414,0.832,1.191,2339.1,1684.2,,,35.25515482,-119.07447918,104.192,EXT ML,Circumferential Slotting,,,MFL/CLP,,
2759,Anomaly - Corrosion,EXT,51064.73,656+88,14.80,25.22,40.02,14620,Block Valve #13 (625+92),3147.88,Block Valve #17.6 (932+02),27407.90,10.75,0.203,,52000, 02:24,16,0.03,,,,,0.2,0.2, 06:28,1402,2340,1684,1414,0.832,1.191,2339.1,1684.2,,,35.25515407,-119.07447918,104.192,EXT ML,Pinhole,,,MFL/CLP,,
2760,Anomaly - Corrosion,EXT,51064.84,656+88,14.92,25.11,40.02,14620,Block Valve #13 (625+92),3148.00,Block Valve #17.6 (932+02),27407.79,10.75,0.203,,52000, 02:24,15,0.03,,,,,0.2,0.2, 06:20,1402,2340,1685,1414,0.832,1.191,2339.3,1684.3,,,35.25515375,-119.07447918,104.189,EXT ML,Pinhole,,,MFL/CLP,,
2761,Anomaly - Corrosion Cluster,EXT,51064.90,656+88,14.97,25.05,40.02,14620,Block Valve #13 (625+92),3148.05,Block Valve #17.6 (932+02),27407.73,10.75,0.203,,52000, 02:24,16,0.03,,,,,2.7,1.5, 05:48,1402,2193,1579,1414,0.888,1.117,2300.3,1656.2,,,35.25515361,-119.07447917,104.189,EXT ML,General Metal Loss,,,MFL/CLP,,
2762,Anomaly - Corrosion,EXT,51065.42,656+89,15.49,24.52,40.02,14620,Block Valve #13 (625+92),3148.58,Block Valve #17.6 (932+02),27407.21,10.75,0.203,,52000, 02:24,15,0.03,,,,,0.7,0.4, 04:47,1402,2317,1668,1414,0.840,1.180,2312.3,1664.8,,,35.25515215,-119.07447918,104.190,EXT ML,Pitting,,,MFL/CLP,,
2763,Anomaly - Corrosion Cluster,EXT,51065.83,656+89,15.90,24.11,40.02,14620,Block Valve #13 (625+92),3148.99,Block Valve #17.6 (932+02),27406.80,10.75,0.203,,52000, 02:24,19,0.04,,,,,1.1,0.2, 04:35,1402,2277,1640,1414,0.855,1.160,2319.8,1670.3,,,35.25515101,-119.07447918,104.187,EXT ML,Axial Slotting,,,MFL/CLP,,
2764,Anomaly - Corrosion,EXT,51066.23,656+90,16.31,23.71,40.02,14620,Block Valve #13 (625+92),3149.39,Block Valve #17.6 (932+02),27406.40,10.75,0.203,,52000, 02:24,24,0.05,,,,,0.4,0.2, 04:09,1402,2331,1678,1414,0.835,1.187,2328.7,1676.7,,,35.25514991,-119.07447918,104.185,EXT ML,Pinhole,,,MFL/CLP,,
2765,Anomaly - Corrosion,EXT,51066.54,656+90,16.61,23.41,40.02,14620,Block Valve #13 (625+92),3149.70,Block Valve #17.6 (932+02),27406.09,10.75,0.203,,52000, 02:24,23,0.05,,,,,0.2,0.2, 04:37,1402,2338,1684,1414,0.833,1.191,2337.7,1683.2,,,35.25514905,-119.07447918,104.185,EXT ML,Pinhole,,,MFL/CLP,,
2766,Anomaly - Corrosion,EXT,51066.75,656+90,16.81,23.20,40.02,14620,Block Valve #13 (625+92),3149.90,Block Valve #17.6 (932+02),27405.89,10.75,0.203,,52000, 02:24,16,0.03,,,,,0.5,0.5, 05:32,1402,2330,1678,1414,0.836,1.187,2328.0,1676.2,,,35.25514850,-119.07447918,104.182,EXT ML,Pitting,,,MFL/CLP,,
2767,Anomaly - Corrosion Cluster,EXT,51066.79,656+90,16.86,23.16,40.02,14620,Block Valve #13 (625+92),3149.94,Block Valve #17.6 (932+02),27405.84,10.75,0.203,,52000, 02:24,20,0.04,,,,,0.5,2.2, 04:10,1402,2327,1675,1414,0.837,1.185,2326.0,1674.7,,,35.25514837,-119.07447918,104.182,EXT ML,Circumferential Grooving,,,MFL/CLP,,
2768,Anomaly - Corrosion,EXT,51067.15,656+91,17.22,22.80,40.02,14620,Block Valve #13 (625+92),3150.31,Block Valve #17.6 (932+02),27405.48,10.75,0.203,,52000, 02:24,21,0.04,,,,,0.2,0.2, 03:58,1402,2339,1684,1414,0.833,1.191,2338.1,1683.5,,,35.25514736,-119.07447918,104.182,EXT ML,Pinhole,,,MFL/CLP,,
2769,Anomaly - Corrosion,EXT,51067.63,656+91,17.70,22.32,40.02,14620,Block Valve #13 (625+92),3150.78,Block Valve #17.6 (932+02),27405.00,10.75,0.203,,52000, 02:24,16,0.03,,,,,0.2,0.2, 05:07,1402,2340,1684,1414,0.832,1.191,2339.1,1684.2,,,35.25514604,-119.07447918,104.180,EXT ML,Pinhole,,,MFL/CLP,,
2770,Anomaly - Corrosion Cluster,EXT,51067.84,656+91,17.90,22.11,40.02,14620,Block Valve #13 (625+92),3150.99,Block Valve #17.6 (932+02),27404.80,10.75,0.203,,52000, 02:24,19,0.04,,,,,1.2,0.7, 04:55,1402,2274,1637,1414,0.856,1.158,2314.6,1666.5,,,35.25514549,-119.07447918,104.177,EXT ML,Pitting,,,MFL/CLP,,
2771,Anomaly - Corrosion,EXT,51068.53,656+92,18.60,21.42,40.02,14620,Block Valve #13 (625+92),3151.68,Block Valve #17.6 (932+02),27404.10,10.75,0.203,,52000, 02:24,22,0.04,,,,,0.2,0.2, 06:27,1402,2339,1684,1414,0.833,1.191,2337.9,1683.3,,,35.25514356,-119.07447918,104.174,EXT ML,Pinhole,,,MFL/CLP,,
2772,Anomaly - Corrosion,EXT,51068.59,656+92,18.66,21.36,40.02,14620,Block Valve #13 (625+92),3151.75,Block Valve #17.6 (932+02),27404.04,10.75,0.203,,52000, 02:24,20,0.04,,,,,0.2,0.2, 05:28,1402,2339,1684,1414,0.833,1.191,2338.3,1683.6,,,35.25514339,-119.07447918,104.174,EXT ML,Pinhole,,,MFL/CLP,,
2773,Anomaly - Corrosion Cluster,EXT,51069.73,656+93,19.80,20.22,40.02,14620,Block Valve #13 (625+92),3152.88,Block Valve #17.6 (932+02),27402.90,10.75,0.203,,52000, 02:24,23,0.05,,,,,2.7,0.7, 04:44,1402,2122,1528,1414,0.918,1.081,2269.0,1633.7,,,35.25514025,-119.07447918,104.169,EXT ML,Axial Grooving,,,MFL/CLP,,
2774,Anomaly - Corrosion,EXT,51070.00,656+93,20.07,19.95,40.02,14620,Block Valve #13 (625+92),3153.15,Block Valve #17.6 (932+02),27402.63,10.75,0.203,,52000, 02:24,16,0.03,,,,,0.2,0.2, 07:02,1402,2340,1684,1414,0.832,1.191,2339.1,1684.2,,,35.25513949,-119.07447918,104.166,EXT ML,Pinhole,,,MFL/CLP,,
2775,Anomaly - Corrosion,EXT,51070.13,656+94,20.20,19.82,40.02,14620,Block Valve #13 (625+92),3153.28,Block Valve #17.6 (932+02),27402.50,10.75,0.203,,52000, 02:24,24,0.05,,,,,0.5,0.7, 04:39,1402,2323,1673,1414,0.838,1.183,2319.2,1669.8,,,35.25513915,-119.07447918,104.167,EXT ML,Pitting,,,MFL/CLP,,
2776,Anomaly - Corrosion Cluster,EXT,51070.49,656+94,20.56,19.46,40.02,14620,Block Valve #13 (625+92),3153.65,Block Valve #17.6 (932+02),27402.14,10.75,0.203,,52000, 02:24,21,0.04,,,,,2.6,2.1, 05:06,1402,2146,1545,1414,0.907,1.093,2259.2,1626.6,,,35.25513814,-119.07447919,104.164,EXT ML,General Metal Loss,,,MFL/CLP,,
2777,Anomaly - Corrosion Cluster,EXT,51070.97,656+94,21.03,18.98,40.02,14620,Block Valve #13 (625+92),3154.12,Block Valve #17.6 (932+02),27401.67,10.75,0.203,,52000, 02:24,20,0.04,,,,,1.5,1.3, 04:40,1402,2244,1616,1414,0.868,1.143,2287.9,1647.3,,,35.25513683,-119.07447918,104.161,EXT ML,General Metal Loss,,,MFL/CLP,,
2778,Anomaly - Corrosion,EXT,51071.26,656+95,21.33,18.69,40.02,14620,Block Valve #13 (625+92),3154.41,Block Valve #17.6 (932+02),27401.37,10.75,0.203,,52000, 02:24,15,0.03,,,,,0.3,0.2, 05:36,1402,2337,1683,1414,0.833,1.190,2335.8,1681.8,,,35.25513602,-119.07447918,104.162,EXT ML,Pinhole,,,MFL/CLP,,
2779,Anomaly - Corrosion,EXT,51071.36,656+95,21.43,18.59,40.02,14620,Block Valve #13 (625+92),3154.51,Block Valve #17.6 (932+02),27401.27,10.75,0.203,,52000, 02:24,16,0.03,,,,,0.2,0.5, 04:43,1402,2339,1684,1414,0.833,1.191,2338.1,1683.4,,,35.25513574,-119.07447918,104.162,EXT ML,Circumferential Slotting,,,MFL/CLP,,
2780,Anomaly - Corrosion,EXT,51071.94,656+95,22.01,18.01,40.02,14620,Block Valve #13 (625+92),3155.09,Block Valve #17.6 (932+02),27400.69,10.75,0.203,,52000, 02:24,16,0.03,,,,,0.2,0.3, 05:25,1402,2339,1684,1414,0.833,1.191,2338.1,1683.4,,,35.25513414,-119.07447918,104.156,EXT ML,Pinhole,,,MFL/CLP,,
2781,Anomaly - Corrosion,EXT,51072.31,656+96,22.38,17.64,40.02,14620,Block Valve #13 (625+92),3155.46,Block Valve #17.6 (932+02),27400.32,10.75,0.203,,52000, 02:24,18,0.04,,,,,0.5,0.2, 05:31,1402,2329,1677,1414,0.836,1.186,2326.0,1674.7,,,35.25513312,-119.07447918,104.156,EXT ML,Axial Slotting,,,MFL/CLP,,
2782,Anomaly - Corrosion Cluster,EXT,51073.89,656+97,23.96,16.06,40.02,14620,Block Valve #13 (625+92),3157.04,Block Valve #17.6 (932+02),27398.74,10.75,0.203,,52000, 02:24,15,0.03,,,,,0.4,1.0, 05:45,1402,2333,1680,1414,0.835,1.188,2331.8,1678.9,,,35.25512874,-119.07447918,104.149,EXT ML,Circumferential Grooving,,,MFL/CLP,,
2783,Anomaly - Corrosion,EXT,51074.31,656+98,24.38,15.64,40.02,14620,Block Valve #13 (625+92),3157.46,Block Valve #17.6 (932+02),27398.32,10.75,0.203,,52000, 02:24,15,0.03,,,,,0.2,0.2, 05:33,1402,2340,1685,1414,0.832,1.191,2339.3,1684.3,,,35.25512758,-119.07447917,104.146,EXT ML,Pinhole,,,MFL/CLP,,
2784,Anomaly - Corrosion Cluster,EXT,51074.99,656+98,25.06,14.96,40.02,14620,Block Valve #13 (625+92),3158.14,Block Valve #17.6 (932+02),27397.64,10.75,0.203,,52000, 02:24,16,0.03,,,,,1.3,1.4, 05:17,1402,2277,1640,1414,0.855,1.160,2319.7,1670.2,,,35.25512570,-119.07447916,104.143,EXT ML,General Metal Loss,,,MFL/CLP,,
2785,Anomaly - Corrosion Cluster,EXT,51075.56,656+99,25.63,14.39,40.02,14620,Block Valve #13 (625+92),3158.71,Block Valve #17.6 (932+02),27397.07,10.75,0.203,,52000, 02:24,19,0.04,,,,,2.3,1.9, 05:32,1402,2185,1573,1414,0.891,1.113,2296.7,1653.6,,,35.25512415,-119.07447916,104.141,EXT ML,General Metal Loss,,,MFL/CLP,,
2786,Anomaly - Corrosion,EXT,51076.20,657+00,26.27,13.75,40.02,14620,Block Valve #13 (625+92),3159.35,Block Valve #17.6 (932+02),27396.43,10.75,0.203,,52000, 02:24,17,0.03,,,,,0.2,0.2, 05:33,1402,2339,1684,1414,0.832,1.191,2338.9,1684.0,,,35.25512236,-119.07447916,104.135,EXT ML,Pinhole,,,MFL/CLP,,
2787,Anomaly - Corrosion,EXT,51076.33,657+00,26.40,13.62,40.02,14620,Block Valve #13 (625+92),3159.48,Block Valve #17.6 (932+02),27396.30,10.75,0.203,,52000, 02:24,15,0.03,,,,,0.2,0.2, 05:43,1402,2340,1685,1414,0.832,1.191,2339.3,1684.3,,,35.25512201,-119.07447916,104.135,EXT ML,Pinhole,,,MFL/CLP,,
2788,Anomaly - Corrosion,EXT,51076.65,657+00,26.73,13.29,40.02,14620,Block Valve #13 (625+92),3159.81,Block Valve #17.6 (932+02),27395.98,10.75,0.203,,52000, 02:24,15,0.03,,,,,0.2,0.2, 05:40,1402,2340,1685,1414,0.832,1.191,2339.3,1684.3,,,35.25512111,-119.07447915,104.136,EXT ML,Pinhole,,,MFL/CLP,,
2789,Anomaly - Corrosion Cluster,EXT,51076.80,657+00,26.88,13.14,40.02,14620,Block Valve #13 (625+92),3159.96,Block Valve #17.6 (932+02),27395.83,10.75,0.203,,52000, 02:24,21,0.04,,,,,1.3,0.4, 05:43,1402,2254,1623,1414,0.864,1.148,2319.7,1670.2,,,35.25512068,-119.07447915,104.133,EXT ML,Axial Grooving,,,MFL/CLP,,
2790,Anomaly - Corrosion,EXT,51077.44,657+01,27.51,12.51,40.02,14620,Block Valve #13 (625+92),3160.59,Block Valve #17.6 (932+02),27395.19,10.75,0.203,,52000, 02:24,20,0.04,,,,,0.2,0.2, 06:05,1402,2339,1684,1414,0.833,1.191,2338.3,1683.6,,,35.25511893,-119.07447914,104.130,EXT ML,Pinhole,,,MFL/CLP,,
2791,Anomaly - Corrosion,EXT,51077.50,657+01,27.57,12.45,40.02,14620,Block Valve #13 (625+92),3160.65,Block Valve #17.6 (932+02),27395.14,10.75,0.203,,52000, 02:24,19,0.04,,,,,0.2,0.2, 05:06,1402,2339,1684,1414,0.833,1.191,2338.5,1683.8,,,35.25511877,-119.07447915,104.130,EXT ML,Pinhole,,,MFL/CLP,,
2792,Anomaly - Corrosion,EXT,51079.84,657+03,29.91,10.11,40.02,14620,Block Valve #13 (625+92),3163.00,Block Valve #17.6 (932+02),27392.79,10.75,0.203,,52000, 02:24,25,0.05,,,,,0.2,0.2, 05:18,1402,2338,1683,1414,0.833,1.191,2337.3,1682.8,,,35.25511230,-119.07447913,104.120,EXT ML,Pinhole,,,MFL/CLP,,
2793,Anomaly - Corrosion Cluster,EXT,51080.34,657+04,30.41,9.61,40.02,14620,Block Valve #13 (625+92),3163.49,Block Valve #17.6 (932+02),27392.29,10.75,0.203,,52000, 02:24,15,0.03,,,,,1.1,0.6, 05:24,1402,2292,1651,1414,0.850,1.167,2323.6,1673.0,,,35.25511092,-119.07447912,104.121,EXT ML,Pitting,,,MFL/CLP,,
2794,Anomaly - Corrosion,EXT,51080.55,657+04,30.62,9.39,40.02,14620,Block Valve #13 (625+92),3163.71,Block Valve #17.6 (932+02),27392.08,10.75,0.203,,52000, 02:24,16,0.03,,,,,0.2,0.2, 05:20,1402,2340,1684,1414,0.832,1.191,2339.1,1684.2,,,35.25511033,-119.07447912,104.118,EXT ML,Pinhole,,,MFL/CLP,,
2795,Anomaly - Corrosion,EXT,51081.42,657+05,31.50,8.52,40.02,14620,Block Valve #13 (625+92),3164.58,Block Valve #17.6 (932+02),27391.21,10.75,0.203,,52000, 02:24,19,0.04,,,,,0.2,0.4, 05:23,1402,2339,1684,1414,0.833,1.191,2338.5,1683.8,,,35.25510793,-119.07447911,104.116,EXT ML,Circumferential Slotting,,,MFL/CLP,,
2796,Anomaly - Corrosion,EXT,51081.81,657+05,31.88,8.13,40.02,14620,Block Valve #13 (625+92),3164.97,Block Valve #17.6 (932+02),27390.82,10.75,0.203,,52000, 02:24,16,0.03,,,,,0.6,0.4, 05:20,1402,2327,1675,1414,0.837,1.185,2323.5,1672.9,,,35.25510686,-119.07447911,104.113,EXT ML,Pitting,,,MFL/CLP,,
2797,Anomaly - Corrosion Cluster,EXT,51083.19,657+07,33.26,6.76,40.02,14620,Block Valve #13 (625+92),3166.34,Block Valve #17.6 (932+02),27389.44,10.75,0.203,,52000, 02:24,15,0.03,,,,,0.8,0.7, 05:24,1402,2313,1665,1414,0.842,1.178,2326.6,1675.1,,,35.25510305,-119.07447909,104.108,EXT ML,Pitting,,,MFL/CLP,,
2798,Anomaly - Corrosion Cluster,EXT,51085.46,657+09,35.53,4.49,40.02,14620,Block Valve #13 (625+92),3168.61,Block Valve #17.6 (932+02),27387.17,10.75,0.203,,52000, 02:24,18,0.04,,,,,1.4,0.2, 05:18,1402,2262,1629,1414,0.861,1.152,2317.8,1668.8,,,35.25509677,-119.07447906,104.101,EXT ML,Axial Slotting,,,MFL/CLP,,
2799,Anomaly - Corrosion,EXT,51086.18,657+10,36.25,3.77,40.02,14620,Block Valve #13 (625+92),3169.33,Block Valve #17.6 (932+02),27386.45,10.75,0.203,,52000, 02:24,22,0.04,,,,,0.2,0.2, 04:39,1402,2339,1684,1414,0.833,1.191,2337.9,1683.3,,,35.25509477,-119.07447905,104.099,EXT ML,Pinhole,,,MFL/CLP,,
2800,Repair - Welded Sleeve Begin,,51089.05,657+12,39.12,40.02,40.02,14620,Block Valve #13 (625+92),3172.20,Block Valve #17.6 (932+02),27383.58,10.75,0.203,,52000, 02:24,,,,,,,,,,1402,,,,,,,,,,35.25508686,-119.07447901,104.093,REPAIR-SHELL START,,,,MFL/CLP,,
2801,Weld,,51089.95,657+13,40.02,40.07,40.07,14630,Block Valve #13 (625+92),3173.10,Block Valve #17.6 (932+02),27382.68,10.75,0.203,,52000, 01:04,,,,,,,,,,1402,,,,,,,,,,35.25508437,-119.07447900,104.094,GIRTH WELD,,,,MFL/CLP,,
2802,Repair - Welded Sleeve End,,51090.79,657+14,0.84,40.07,40.07,14630,Block Valve #13 (625+92),3173.94,Block Valve #17.6 (932+02),27381.84,10.75,0.203,,52000, 01:04,,,,,,,,,,1402,,,,,,,,,,35.25508205,-119.07447900,104.095,REPAIR-SHELL END,,,,MFL/CLP,,
2803,Anomaly - Corrosion,EXT,51095.85,657+19,5.90,34.17,40.07,14630,Block Valve #13 (625+92),3179.00,Block Valve #17.6 (932+02),27376.79,10.75,0.203,,52000, 01:04,20,0.04,,,,,0.2,0.2, 04:39,1402,2339,1684,1414,0.833,1.191,2338.3,1683.6,,,35.25506807,-119.07447902,104.115,EXT ML,Pinhole,,,MFL/CLP,,
2804,Anomaly - Corrosion,EXT,51096.84,657+20,6.89,33.18,40.07,14630,Block Valve #13 (625+92),3180.00,Block Valve #17.6 (932+02),27375.79,10.75,0.203,,52000, 01:04,16,0.03,,,,,0.2,0.2, 05:09,1402,2339,1684,1414,0.833,1.191,2338.1,1683.4,,,35.25506531,-119.07447902,104.117,EXT ML,Pinhole,,,MFL/CLP,,
2805,Weld,,51130.02,657+54,40.07,40.04,40.04,14640,Block Valve #13 (625+92),3213.17,Block Valve #17.6 (932+02),27342.61,10.75,0.203,,52000, 02:16,,,,,,,,,,1402,,,,,,,,,,35.25497362,-119.07447894,104.254,GIRTH WELD,,,,MFL/CLP,,
2806,Repair - Welded Sleeve Begin,,51169.17,657+93,39.16,40.04,40.04,14640,Block Valve #13 (625+92),3252.33,Block Valve #17.6 (932+02),27303.46,10.75,0.203,,52000, 02:16,,,,,,,,,,1402,,,,,,,,,,35.25486541,-119.07447880,104.304,REPAIR-SHELL START,,,,MFL/CLP,,
2807,Weld,,51170.06,657+94,40.04,39.95,39.95,14650,Block Valve #13 (625+92),3253.21,Block Valve #17.6 (932+02),27302.57,10.75,0.203,,52000, 12:08,,,,,,,,,,1402,,,,,,,,,,35.25486297,-119.07447880,104.301,GIRTH WELD,,,,MFL/CLP,,
2808,Repair - Welded Sleeve End,,51171.34,657+95,1.28,39.95,39.95,14650,Block Valve #13 (625+92),3254.49,Block Valve #17.6 (932+02),27301.29,10.75,0.203,,52000, 12:08,,,,,,,,,,1402,,,,,,,,,,35.25485943,-119.07447882,104.293,REPAIR-SHELL END,,,,MFL/CLP,,
2809,Anomaly - Corrosion,EXT,51192.26,658+16,22.20,17.75,39.95,14650,Block Valve #13 (625+92),3275.41,Block Valve #17.6 (932+02),27280.37,10.75,0.203,,52000, 12:08,19,0.04,,,,,0.2,0.2, 06:21,1402,2338,1683,1414,0.833,1.190,2337.2,1682.8,,,35.25480165,-119.07447922,104.200,EXT ML,Pinhole,,,MFL/CLP,,
2810,Anomaly - Corrosion,EXT,51192.85,658+17,22.79,17.16,39.95,14650,Block Valve #13 (625+92),3276.00,Block Valve #17.6 (932+02),27279.78,10.75,0.203,,52000, 12:08,15,0.03,,,,,0.2,0.2, 05:37,1402,2340,1685,1414,0.832,1.191,2339.3,1684.3,,,35.25480001,-119.07447922,104.197,EXT ML,Pinhole,,,MFL/CLP,,
2811,Anomaly - Corrosion,EXT,51199.39,658+23,29.33,10.62,39.95,14650,Block Valve #13 (625+92),3282.55,Block Valve #17.6 (932+02),27273.24,10.75,0.203,,52000, 12:08,15,0.03,,,,,0.2,0.2, 06:31,1402,2340,1685,1414,0.832,1.191,2339.3,1684.3,,,35.25478192,-119.07447939,104.196,EXT ML,Pinhole,,,MFL/CLP,,
2812,Anomaly - Corrosion,EXT,51199.50,658+23,29.44,10.52,39.95,14650,Block Valve #13 (625+92),3282.65,Block Valve #17.6 (932+02),27273.14,10.75,0.203,,52000, 12:08,16,0.03,,,,,0.2,0.2, 05:47,1402,2340,1684,1414,0.832,1.191,2339.1,1684.2,,,35.25478164,-119.07447939,104.196,EXT ML,Pinhole,,,MFL/CLP,,
2813,Anomaly - Corrosion,EXT,51199.77,658+24,29.72,10.24,39.95,14650,Block Valve #13 (625+92),3282.93,Block Valve #17.6 (932+02),27272.86,10.75,0.203,,52000, 12:08,18,0.04,,,,,0.4,0.2, 04:54,1402,2332,1679,1414,0.835,1.188,2330.5,1678.0,,,35.25478087,-119.07447940,104.196,EXT ML,Axial Slotting,,,MFL/CLP,,
2814,Anomaly - Corrosion,EXT,51201.04,658+25,30.98,8.97,39.95,14650,Block Valve #13 (625+92),3284.19,Block Valve #17.6 (932+02),27271.59,10.75,0.203,,52000, 12:08,18,0.04,,,,,0.2,0.2, 06:18,1402,2339,1684,1414,0.833,1.191,2338.7,1683.9,,,35.25477739,-119.07447943,104.198,EXT ML,Pinhole,,,MFL/CLP,,
2815,Anomaly - Corrosion,EXT,51201.59,658+25,31.53,8.42,39.95,14650,Block Valve #13 (625+92),3284.75,Block Valve #17.6 (932+02),27271.04,10.75,0.203,,52000, 12:08,15,0.03,,,,,0.2,0.2, 04:54,1402,2340,1685,1414,0.832,1.191,2339.3,1684.3,,,35.25477585,-119.07447943,104.198,EXT ML,Pinhole,,,MFL/CLP,,
2816,Repair - Welded Sleeve Begin,,51208.60,658+32,38.54,39.95,39.95,14650,Block Valve #13 (625+92),3291.75,Block Valve #17.6 (932+02),27264.03,10.75,0.203,,52000, 12:08,,,,,,,,,,1402,,,,,,,,,,35.25475650,-119.07447959,104.214,REPAIR-SHELL START,,,,MFL/CLP,,
2817,Weld,,51210.01,658+34,39.95,39.99,39.99,14660,Block Valve #13 (625+92),3293.16,Block Valve #17.6 (932+02),27262.62,10.75,0.203,,52000, 02:20,,,,,,,,,,1402,,,,,,,,,,35.25475260,-119.07447962,104.222,GIRTH WELD,,,,MFL/CLP,,
2818,Repair - Welded Sleeve End,,51211.05,658+35,1.04,39.99,39.99,14660,Block Valve #13 (625+92),3294.20,Block Valve #17.6 (932+02),27261.58,10.75,0.203,,52000, 02:20,,,,,,,,,,1402,,,,,,,,,,35.25474972,-119.07447965,104.227,REPAIR-SHELL END,,,,MFL/CLP,,
2819,Anomaly - Corrosion,EXT,51224.82,658+49,14.81,25.17,39.99,14660,Block Valve #13 (625+92),3307.98,Block Valve #17.6 (932+02),27247.81,10.75,0.203,,52000, 02:20,15,0.03,,,,,0.2,0.2, 08:40,1402,2340,1685,1414,0.832,1.191,2339.3,1684.3,,,35.25471168,-119.07447999,104.379,EXT ML,Pinhole,,,MFL/CLP,,
2820,Anomaly - Corrosion,EXT,51225.35,658+49,15.34,24.65,39.99,14660,Block Valve #13 (625+92),3308.50,Block Valve #17.6 (932+02),27247.28,10.75,0.203,,52000, 02:20,15,0.03,,,,,0.2,0.2, 07:48,1402,2340,1685,1414,0.832,1.191,2339.3,1684.3,,,35.25471023,-119.07448001,104.387,EXT ML,Pinhole,,,MFL/CLP,,
2821,Anomaly - Corrosion,EXT,51225.60,658+50,15.59,24.40,39.99,14660,Block Valve #13 (625+92),3308.75,Block Valve #17.6 (932+02),27247.03,10.75,0.203,,52000, 02:20,15,0.03,,,,,0.2,0.2, 07:48,1402,2340,1685,1414,0.832,1.191,2339.3,1684.3,,,35.25470954,-119.07448001,104.390,EXT ML,Pinhole,,,MFL/CLP,,
2822,Anomaly - Corrosion,EXT,51226.18,658+50,16.17,23.82,39.99,14660,Block Valve #13 (625+92),3309.33,Block Valve #17.6 (932+02),27246.46,10.75,0.203,,52000, 02:20,16,0.03,,,,,0.3,0.2, 07:45,1402,2336,1682,1414,0.834,1.190,2335.4,1681.5,,,35.25470794,-119.07448002,104.401,EXT ML,Pinhole,,,MFL/CLP,,
2823,Anomaly - Corrosion,EXT,51227.58,658+52,17.57,22.41,39.99,14660,Block Valve #13 (625+92),3310.74,Block Valve #17.6 (932+02),27245.05,10.75,0.203,,52000, 02:20,15,0.03,,,,,0.2,0.2, 06:24,1402,2339,1684,1414,0.833,1.191,2338.3,1683.6,,,35.25470405,-119.07448006,104.419,EXT ML,Pinhole,,,MFL/CLP,,
2824,Anomaly - Corrosion,EXT,51234.64,658+59,24.63,15.35,39.99,14660,Block Valve #13 (625+92),3317.79,Block Valve #17.6 (932+02),27237.99,10.75,0.203,,52000, 02:20,16,0.03,,,,,0.5,0.4, 06:29,1402,2329,1677,1414,0.836,1.186,2325.8,1674.6,,,35.25468455,-119.07448025,104.511,EXT ML,Pitting,,,MFL/CLP,,
2825,Anomaly - Corrosion,EXT,51234.82,658+59,24.81,15.17,39.99,14660,Block Valve #13 (625+92),3317.97,Block Valve #17.6 (932+02),27237.81,10.75,0.203,,52000, 02:20,26,0.05,,,,,0.3,0.3, 06:56,1402,2334,1681,1414,0.834,1.189,2332.8,1679.6,,,35.25468405,-119.07448025,104.514,EXT ML,Pinhole,,,MFL/CLP,,
2826,Anomaly - Corrosion,EXT,51234.88,658+59,24.87,15.12,39.99,14660,Block Valve #13 (625+92),3318.03,Block Valve #17.6 (932+02),27237.76,10.75,0.203,,52000, 02:20,18,0.04,,,,,0.4,0.2, 06:20,1402,2332,1679,1414,0.835,1.188,2330.5,1678.0,,,35.25468390,-119.07448025,104.514,EXT ML,Axial Slotting,,,MFL/CLP,,
2827,Anomaly - Corrosion,EXT,51236.07,658+60,26.06,13.92,39.99,14660,Block Valve #13 (625+92),3319.23,Block Valve #17.6 (932+02),27236.56,10.75,0.203,,52000, 02:20,28,0.06,,,,,0.3,0.5, 06:46,1402,2331,1679,1414,0.835,1.187,2328.9,1676.8,,,35.25468059,-119.07448028,104.529,EXT ML,Circumferential Slotting,,,MFL/CLP,,
2828,Anomaly - Corrosion,EXT,51236.34,658+60,26.33,13.66,39.99,14660,Block Valve #13 (625+92),3319.49,Block Valve #17.6 (932+02),27236.30,10.75,0.203,,52000, 02:20,22,0.04,,,,,0.3,0.2, 07:41,1402,2336,1682,1414,0.834,1.189,2334.5,1680.8,,,35.25467987,-119.07448029,104.529,EXT ML,Pinhole,,,MFL/CLP,,
2829,Anomaly - Corrosion,EXT,51236.59,658+61,26.58,13.41,39.99,14660,Block Valve #13 (625+92),3319.74,Block Valve #17.6 (932+02),27236.05,10.75,0.203,,52000, 02:20,19,0.04,,,,,0.4,0.7, 06:34,1402,2330,1678,1414,0.836,1.186,2327.4,1675.8,,,35.25467917,-119.07448029,104.533,EXT ML,Pitting,,,MFL/CLP,,
2830,Anomaly - Corrosion,EXT,51236.88,658+61,26.87,13.12,39.99,14660,Block Valve #13 (625+92),3320.03,Block Valve #17.6 (932+02),27235.76,10.75,0.203,,52000, 02:20,19,0.04,,,,,0.3,0.3, 07:06,1402,2335,1681,1414,0.834,1.189,2333.9,1680.4,,,35.25467837,-119.07448030,104.536,EXT ML,Pinhole,,,MFL/CLP,,
2831,Anomaly - Corrosion,EXT,51237.28,658+61,27.28,12.71,39.99,14660,Block Valve #13 (625+92),3320.44,Block Valve #17.6 (932+02),27235.35,10.75,0.203,,52000, 02:20,21,0.04,,,,,0.3,0.4, 06:36,1402,2334,1681,1414,0.834,1.189,2332.9,1679.7,,,35.25467725,-119.07448031,104.539,EXT ML,Circumferential Slotting,,,MFL/CLP,,
2832,Anomaly - Corrosion,EXT,51238.66,658+63,28.66,11.33,39.99,14660,Block Valve #13 (625+92),3321.81,Block Valve #17.6 (932+02),27233.97,10.75,0.203,,52000, 02:20,16,0.03,,,,,0.3,0.2, 08:18,1402,2338,1683,1414,0.833,1.190,2336.8,1682.5,,,35.25467344,-119.07448034,104.549,EXT ML,Pinhole,,,MFL/CLP,,
2833,Anomaly - Corrosion,EXT,51238.88,658+63,28.87,11.11,39.99,14660,Block Valve #13 (625+92),3322.03,Block Valve #17.6 (932+02),27233.75,10.75,0.203,,52000, 02:20,16,0.03,,,,,0.2,0.2, 08:19,1402,2340,1684,1414,0.832,1.191,2339.1,1684.2,,,35.25467283,-119.07448035,104.549,EXT ML,Pinhole,,,MFL/CLP,,
2834,Anomaly - Corrosion,EXT,51239.20,658+63,29.19,10.79,39.99,14660,Block Valve #13 (625+92),3322.35,Block Valve #17.6 (932+02),27233.43,10.75,0.203,,52000, 02:20,17,0.03,,,,,0.2,0.2, 06:41,1402,2339,1684,1414,0.832,1.191,2338.9,1684.0,,,35.25467195,-119.07448036,104.553,EXT ML,Pinhole,,,MFL/CLP,,
2835,Anomaly - Corrosion Cluster,EXT,51239.22,658+63,29.21,10.77,39.99,14660,Block Valve #13 (625+92),3322.37,Block Valve #17.6 (932+02),27233.41,10.75,0.203,,52000, 02:20,19,0.04,,,,,1.2,0.8, 08:31,1402,2270,1635,1414,0.858,1.156,2321.7,1671.6,,,35.25467190,-119.07448036,104.553,EXT ML,Pitting,,,MFL/CLP,,
2836,Anomaly - Corrosion,EXT,51239.44,658+63,29.43,10.55,39.99,14660,Block Valve #13 (625+92),3322.59,Block Valve #17.6 (932+02),27233.19,10.75,0.203,,52000, 02:20,22,0.04,,,,,0.2,0.3, 07:44,1402,2337,1683,1414,0.833,1.190,2336.4,1682.2,,,35.25467131,-119.07448037,104.553,EXT ML,Pinhole,,,MFL/CLP,,
2837,Anomaly - Corrosion,EXT,51240.93,658+65,30.92,9.07,39.99,14660,Block Valve #13 (625+92),3324.08,Block Valve #17.6 (932+02),27231.71,10.75,0.203,,52000, 02:20,18,0.04,,,,,0.2,0.2, 07:30,1402,2339,1684,1414,0.833,1.191,2338.7,1683.9,,,35.25466719,-119.07448040,104.558,EXT ML,Pinhole,,,MFL/CLP,,
2838,Anomaly - Corrosion,EXT,51241.20,658+65,31.19,8.79,39.99,14660,Block Valve #13 (625+92),3324.35,Block Valve #17.6 (932+02),27231.43,10.75,0.203,,52000, 02:20,16,0.03,,,,,0.2,0.5, 07:54,1402,2339,1684,1414,0.833,1.191,2338.1,1683.4,,,35.25466644,-119.07448040,104.558,EXT ML,Circumferential Slotting,,,MFL/CLP,,
2839,Anomaly - Corrosion,EXT,51243.46,658+67,33.45,6.53,39.99,14660,Block Valve #13 (625+92),3326.61,Block Valve #17.6 (932+02),27229.17,10.75,0.203,,52000, 02:20,18,0.04,,,,,0.2,0.2, 08:18,1402,2339,1684,1414,0.833,1.191,2338.7,1683.9,,,35.25466019,-119.07448046,104.558,EXT ML,Pinhole,,,MFL/CLP,,
2840,Anomaly - Corrosion,EXT,51246.28,658+70,36.27,3.71,39.99,14660,Block Valve #13 (625+92),3329.43,Block Valve #17.6 (932+02),27226.35,10.75,0.203,,52000, 02:20,20,0.04,,,,,0.4,0.4, 08:07,1402,2331,1679,1414,0.835,1.187,2329.0,1676.9,,,35.25465242,-119.07448051,104.545,EXT ML,Pitting,,,MFL/CLP,,
2841,Weld,,51249.99,658+74,39.99,40.09,40.09,14670,Block Valve #13 (625+92),3333.15,Block Valve #17.6 (932+02),27222.64,10.75,0.203,,52000, 02:56,,,,,,,,,,1402,,,,,,,,,,35.25464214,-119.07448059,104.526,GIRTH WELD,,,,MFL/CLP,,
2842,Anomaly - Corrosion,EXT,51251.76,658+76,1.76,38.33,40.09,14670,Block Valve #13 (625+92),3334.91,Block Valve #17.6 (932+02),27220.88,10.75,0.203,,52000, 02:56,15,0.03,,,,,0.6,0.3, 04:32,1402,2326,1675,1414,0.837,1.184,2322.4,1672.2,,,35.25463728,-119.07448061,104.519,EXT ML,Axial Slotting,,,MFL/CLP,,
2843,Anomaly - Corrosion,EXT,51254.19,658+78,4.19,35.90,40.09,14670,Block Valve #13 (625+92),3337.34,Block Valve #17.6 (932+02),27218.45,10.75,0.203,,52000, 02:56,15,0.03,,,,,0.2,0.2, 02:32,1402,2340,1685,1414,0.832,1.191,2339.3,1684.3,,,35.25463056,-119.07448063,104.505,EXT ML,Pinhole,,,MFL/CLP,,
2844,Weld - Bend Begin,,51290.09,659+14,40.09,39.25,39.25,14680,Block Valve #13 (625+92),3373.24,Block Valve #17.6 (932+02),27182.54,10.75,0.203,,52000, 10:32,,,,,,,,,,1402,,,,,,,,,,35.25453151,-119.07448174,103.039,GIRTH WELD,,,,MFL/CLP,,
2845,Anomaly - Corrosion,EXT,51290.49,659+15,0.40,38.85,39.25,14680,Block Valve #13 (625+92),3373.64,Block Valve #17.6 (932+02),27182.15,10.75,0.203,,52000, 10:32,18,0.04,,,,,0.4,0.6, 04:39,1402,2331,1678,1414,0.836,1.187,2328.3,1676.4,,,35.25453040,-119.07448177,103.006,EXT ML,Pitting,,,MFL/CLP,,
2846,Bend,,51319.68,659+44,29.59,39.25,39.25,14680,Block Valve #13 (625+92),3402.83,Block Valve #17.6 (932+02),27152.95,10.75,0.203,,52000, 10:32,,,,,,,,,,1402,,,,,,,,,,35.25445012,-119.07448326,100.238,5 DEG BEND-COLD UNDER,,,,MFL/CLP,,
2847,Weld - Bend End,,51329.34,659+54,39.25,39.99,39.99,14690,Block Valve #13 (625+92),3412.49,Block Valve #17.6 (932+02),27143.29,10.75,0.203,,52000, 08:04,,,,,,,,,,1402,,,,,,,,,,35.25442345,-119.07448356,100.211,GIRTH WELD,,,,MFL/CLP,,
2848,Repair - Welded Sleeve Begin,,51366.18,659+91,36.84,39.99,39.99,14690,Block Valve #13 (625+92),3449.33,Block Valve #17.6 (932+02),27106.46,10.75,0.203,,52000, 08:04,,,,,,,,,,1402,,,,,,,,,,35.25432184,-119.07448405,102.240,REPAIR-SHELL START,,,,MFL/CLP,,
2849,Weld,,51369.33,659+94,39.99,37.70,37.70,14700,Block Valve #13 (625+92),3452.48,Block Valve #17.6 (932+02),27103.30,10.75,0.203,,52000, 08:08,,,,,,,,,,1402,,,,,,,,,,35.25431316,-119.07448400,102.446,GIRTH WELD,,,,MFL/CLP,,
2850,Repair - Welded Sleeve End,,51379.47,660+04,10.14,37.70,37.70,14700,Block Valve #13 (625+92),3462.63,Block Valve #17.6 (932+02),27093.16,10.75,0.203,,52000, 08:08,,,,,,,,,,1402,,,,,,,,,,35.25428518,-119.07448371,103.070,REPAIR-SHELL END,,,,MFL/CLP,,
2851,Weld,,51407.02,660+32,37.70,38.62,38.62,14710,Block Valve #13 (625+92),3490.18,Block Valve #17.6 (932+02),27065.61,10.75,0.203,,52000, 12:16,,,,,,,,,,1402,,,,,,,,,,35.25420913,-119.07448299,103.944,GIRTH WELD,,,,MFL/CLP,,
2852,Weld,,51445.64,660+70,38.62,38.86,38.86,14720,Block Valve #13 (625+92),3528.80,Block Valve #17.6 (932+02),27026.99,10.75,0.203,,52000, 10:32,,,,,,,,,,1402,,,,,,,,,,35.25410243,-119.07448199,104.092,GIRTH WELD,,,,MFL/CLP,,
2853,Weld,,51484.51,661+09,38.86,40.10,40.10,14730,Block Valve #13 (625+92),3567.66,Block Valve #17.6 (932+02),26988.13,10.75,0.203,,52000, 12:40,,,,,,,,,,1402,,,,,,,,,,35.25399506,-119.07448205,104.024,GIRTH WELD,,,,MFL/CLP,,
2854,Weld,,51524.60,661+50,40.10,40.10,40.10,14740,Block Valve #13 (625+92),3607.75,Block Valve #17.6 (932+02),26948.03,10.75,0.203,,52000, 09:00,,,,,,,,,,1402,,,,,,,,,,35.25388429,-119.07448247,103.830,GIRTH WELD,,,,MFL/CLP,,
2855,Anomaly - Corrosion,EXT,51564.44,661+90,39.84,0.27,40.10,14740,Block Valve #13 (625+92),3647.59,Block Valve #17.6 (932+02),26908.20,10.75,0.203,,52000, 09:00,16,0.03,,,,,0.5,0.2, 09:51,1402,2329,1677,1414,0.836,1.186,2325.8,1674.6,,,35.25377424,-119.07448324,103.572,EXT ML,Axial Slotting,,,MFL/CLP,,
2856,Weld,,51564.71,661+90,40.10,40.06,40.06,14750,Block Valve #13 (625+92),3647.86,Block Valve #17.6 (932+02),26907.93,10.75,0.203,,52000, 12:04,,,,,,,,,,1402,,,,,,,,,,35.25377350,-119.07448324,103.572,GIRTH WELD,,,,MFL/CLP,,
2857,Anomaly - Corrosion,EXT,51580.67,662+06,15.97,24.09,40.06,14750,Block Valve #13 (625+92),3663.82,Block Valve #17.6 (932+02),26891.96,10.75,0.203,,52000, 12:04,16,0.03,,,,,0.2,0.2, 07:17,1402,2340,1684,1414,0.832,1.191,2339.1,1684.2,,,35.25372939,-119.07448339,103.612,EXT ML,Pinhole,,,MFL/CLP,,
2858,Anomaly - Corrosion Cluster,EXT,51589.09,662+14,24.38,15.68,40.06,14750,Block Valve #13 (625+92),3672.24,Block Valve #17.6 (932+02),26883.55,10.75,0.203,,52000, 12:04,15,0.03,,,,,1.5,0.4, 05:56,1402,2266,1632,1414,0.859,1.154,2313.9,1666.0,,,35.25370615,-119.07448341,103.635,EXT ML,Axial Grooving,,,MFL/CLP,,
2859,Anomaly - Corrosion,EXT,51590.75,662+16,26.05,14.01,40.06,14750,Block Valve #13 (625+92),3673.90,Block Valve #17.6 (932+02),26881.88,10.75,0.203,,52000, 12:04,20,0.04,,,,,0.2,0.2, 06:40,1402,2339,1684,1414,0.833,1.191,2338.3,1683.6,,,35.25370154,-119.07448343,103.644,EXT ML,Pinhole,,,MFL/CLP,,
2860,Anomaly - Corrosion,EXT,51590.99,662+16,26.28,13.78,40.06,14750,Block Valve #13 (625+92),3674.14,Block Valve #17.6 (932+02),26881.64,10.75,0.203,,52000, 12:04,17,0.03,,,,,0.2,0.2, 06:05,1402,2339,1684,1414,0.832,1.191,2338.9,1684.0,,,35.25370089,-119.07448342,103.644,EXT ML,Pinhole,,,MFL/CLP,,
2861,Anomaly - Corrosion,EXT,51599.18,662+25,34.47,5.59,40.06,14750,Block Valve #13 (625+92),3682.33,Block Valve #17.6 (932+02),26873.46,10.75,0.203,,52000, 12:04,15,0.03,,,,,0.4,0.2, 05:03,1402,2333,1680,1414,0.835,1.188,2330.9,1678.3,,,35.25367826,-119.07448350,103.698,EXT ML,Axial Slotting,,,MFL/CLP,,
2862,Repair - Welded Sleeve Begin,,51603.59,662+29,38.88,40.06,40.06,14750,Block Valve #13 (625+92),3686.74,Block Valve #17.6 (932+02),26869.05,10.75,0.203,,52000, 12:04,,,,,,,,,,1402,,,,,,,,,,35.25366608,-119.07448356,103.730,REPAIR-SHELL START,,,,MFL/CLP,,
2863,Weld,,51604.76,662+30,40.06,40.10,40.10,14760,Block Valve #13 (625+92),3687.92,Block Valve #17.6 (932+02),26867.87,10.75,0.203,,52000, 09:36,,,,,,,,,,1402,,,,,,,,,,35.25366282,-119.07448358,103.744,GIRTH WELD,,,,MFL/CLP,,
2864,Repair - Welded Sleeve End,,51607.65,662+33,2.89,40.10,40.10,14760,Block Valve #13 (625+92),3690.80,Block Valve #17.6 (932+02),26864.98,10.75,0.203,,52000, 09:36,,,,,,,,,,1402,,,,,,,,,,35.25365483,-119.07448360,103.771,REPAIR-SHELL END,,,,MFL/CLP,,
2865,Anomaly - Corrosion,EXT,51610.32,662+36,5.55,34.55,40.10,14760,Block Valve #13 (625+92),3693.47,Block Valve #17.6 (932+02),26862.31,10.75,0.203,,52000, 09:36,20,0.04,,,,,0.5,0.6, 06:47,1402,2327,1675,1414,0.837,1.185,2323.8,1673.2,,,35.25364748,-119.07448363,103.797,EXT ML,Pitting,,,MFL/CLP,,
2866,Anomaly - Corrosion,EXT,51610.87,662+36,6.11,34.00,40.10,14760,Block Valve #13 (625+92),3694.02,Block Valve #17.6 (932+02),26861.76,10.75,0.203,,52000, 09:36,15,0.03,,,,,0.3,0.6, 07:25,1402,2338,1683,1414,0.833,1.190,2337.1,1682.7,,,35.25364596,-119.07448364,103.805,EXT ML,Circumferential Slotting,,,MFL/CLP,,
2867,Anomaly - Corrosion,EXT,51611.87,662+37,7.11,32.99,40.10,14760,Block Valve #13 (625+92),3695.03,Block Valve #17.6 (932+02),26860.76,10.75,0.203,,52000, 09:36,25,0.05,,,,,0.3,0.4, 06:52,1402,2335,1681,1414,0.834,1.189,2333.2,1679.9,,,35.25364317,-119.07448365,103.813,EXT ML,Circumferential Slotting,,,MFL/CLP,,
2868,Anomaly - Corrosion,EXT,51612.62,662+38,7.85,32.25,40.10,14760,Block Valve #13 (625+92),3695.77,Block Valve #17.6 (932+02),26860.02,10.75,0.203,,52000, 09:36,15,0.03,,,,,0.4,0.3, 06:32,1402,2336,1682,1414,0.834,1.189,2334.4,1680.7,,,35.25364113,-119.07448366,103.820,EXT ML,Pinhole,,,MFL/CLP,,
2869,Anomaly - Corrosion Cluster,EXT,51612.86,662+38,8.09,32.01,40.10,14760,Block Valve #13 (625+92),3696.01,Block Valve #17.6 (932+02),26859.77,10.75,0.203,,52000, 09:36,16,0.03,,,,,1.0,1.1, 07:45,1402,2300,1656,1414,0.847,1.171,2324.5,1673.6,,,35.25364046,-119.07448365,103.820,EXT ML,Pitting,,,MFL/CLP,,
2870,Anomaly - Corrosion,EXT,51613.25,662+39,8.48,31.62,40.10,14760,Block Valve #13 (625+92),3696.40,Block Valve #17.6 (932+02),26859.39,10.75,0.203,,52000, 09:36,32,0.07,,,,,0.2,0.2, 09:16,1402,2335,1681,1414,0.834,1.189,2332.9,1679.7,,,35.25363939,-119.07448366,103.824,EXT ML,Pinhole,,,MFL/CLP,,
2871,Anomaly - Corrosion,EXT,51613.60,662+39,8.84,31.27,40.10,14760,Block Valve #13 (625+92),3696.75,Block Valve #17.6 (932+02),26859.04,10.75,0.203,,52000, 09:36,15,0.03,,,,,0.3,0.4, 08:28,1402,2337,1683,1414,0.833,1.190,2335.8,1681.8,,,35.25363842,-119.07448367,103.828,EXT ML,Circumferential Slotting,,,MFL/CLP,,
2872,Anomaly - Corrosion,EXT,51615.83,662+41,11.06,29.04,40.10,14760,Block Valve #13 (625+92),3698.98,Block Valve #17.6 (932+02),26856.80,10.75,0.203,,52000, 09:36,15,0.03,,,,,0.2,0.2, 07:23,1402,2340,1685,1414,0.832,1.191,2339.3,1684.3,,,35.25363226,-119.07448370,103.844,EXT ML,Pinhole,,,MFL/CLP,,
