Repository: kerbergr/datadump

File: MLCompare/ex2022/Old_CleanedUP.csv (part 4 of 26)
Feature Number (sequential order),Pipeline Feature,INT/ EXT (ID/OD),Odometer,Station Number,Distance to U/S weld,Distance to D/S weld,Joint Length,Defect Joint Number,Upstream (U/S) Reference Name,UpStreamDistanceFrom,DownstreamName,DownstreamDistanceTo,Diameter,Nominal Wall Thickness,Measured Wall Thickness,Pipe Grade (SMYS),Long Seam Orientation,Metal Loss Depth,Metal Loss Depth,Deformation Depth,Deformation Depth,Crack Depth,Crack Depth,Length,Width,Orientation,MOP,Modified B31.G PBURST,Modified B31.G PSAFE,Design Pressure (72% SMYS),ERF_MOP_SAFE,RPR_PBURST_100_SMYS,Effective Area P Burst,Effective Area P Safe,Group Number,Group Category,NAD 83 Latitude,NAD 83 Longitude,NAVD 88,Comments,POF Classification,Excavation/ Repair Required,SPLC Notes,Tool Type/ Technology,Length/A (x),Width/A (y)
2469,Weld,,50528.06,651+49,33.84,38.36,38.36,14480,Block Valve #13 (625+92),2611.22,Block Valve #17.6 (932+02),27944.57,10.75,0.203,,52000,,,,,,,,,,,1402,,,,,,,,,,35.25663664,-119.07448515,103.874,GIRTH WELD,,,,MFL/CLP,,
2470,Repair - Welded Sleeve End,,50529.96,651+51,1.89,38.36,38.36,14480,Block Valve #13 (625+92),2613.11,Block Valve #17.6 (932+02),27942.67,10.75,0.203,,52000,,,,,,,,,,,1402,,,,,,,,,,35.25663142,-119.07448521,103.886,REPAIR-SHELL END,,,,MFL/CLP,,
2873,Weld,,51644.87,662+70,40.10,39.99,39.99,14770,Block Valve #13 (625+92),3728.02,Block Valve #17.6 (932+02),26827.77,10.75,0.203,,52000, 12:04,,,,,,,,,,1402,,,,,,,,,,35.25355204,-119.07448415,103.801,GIRTH WELD,,,,MFL/CLP,,
2874,Weld,,51684.85,663+11,39.99,39.95,39.95,14780,Block Valve #13 (625+92),3768.00,Block Valve #17.6 (932+02),26787.78,10.75,0.203,,52000, 11:44,,,,,,,,,,1402,,,,,,,,,,35.25344156,-119.07448469,103.702,GIRTH WELD,,,,MFL/CLP,,
2875,Weld,,51724.80,663+51,39.95,37.07,37.07,14790,Block Valve #13 (625+92),3807.96,Block Valve #17.6 (932+02),26747.83,10.75,0.203,,52000, 12:52,,,,,,,,,,1402,,,,,,,,,,35.25333118,-119.07448533,103.589,GIRTH WELD,,,,MFL/CLP,,
2876,Weld,,51761.87,663+88,37.07,40.12,40.12,14800,Block Valve #13 (625+92),3845.03,Block Valve #17.6 (932+02),26710.76,10.75,0.203,,52000, 10:24,,,,,,,,,,1402,,,,,,,,,,35.25322878,-119.07448592,103.665,GIRTH WELD,,,,MFL/CLP,,
2877,Weld,,51801.99,664+28,40.12,40.03,40.03,14810,Block Valve #13 (625+92),3885.14,Block Valve #17.6 (932+02),26670.64,10.75,0.203,,52000, 01:32,,,,,,,,,,1402,,,,,,,,,,35.25311794,-119.07448661,103.953,GIRTH WELD,,,,MFL/CLP,,
2878,Weld,,51842.01,664+68,40.03,40.09,40.09,14820,Block Valve #13 (625+92),3925.17,Block Valve #17.6 (932+02),26630.62,10.75,0.203,,52000, 12:00,,,,,,,,,,1402,,,,,,,,,,35.25300736,-119.07448689,104.069,GIRTH WELD,,,,MFL/CLP,,
2879,Weld,,51882.11,665+09,40.09,40.03,40.03,14830,Block Valve #13 (625+92),3965.26,Block Valve #17.6 (932+02),26590.52,10.75,0.203,,52000, 12:44,,,,,,,,,,1402,,,,,,,,,,35.25289660,-119.07448626,104.225,GIRTH WELD,,,,MFL/CLP,,
2880,Weld,,51922.14,665+49,40.03,38.52,38.52,14840,Block Valve #13 (625+92),4005.29,Block Valve #17.6 (932+02),26550.49,10.75,0.203,,52000, 09:28,,,,,,,,,,1402,,,,,,,,,,35.25278602,-119.07448429,103.994,GIRTH WELD,,,,MFL/CLP,,
2881,Weld,,51960.66,665+87,38.52,39.62,39.62,14850,Block Valve #13 (625+92),4043.82,Block Valve #17.6 (932+02),26511.97,10.75,0.203,,52000, 11:56,,,,,,,,,,1402,,,,,,,,,,35.25267963,-119.07448214,103.055,GIRTH WELD,,,,MFL/CLP,,
2882,Anomaly - Corrosion,EXT,51972.65,666+00,11.99,27.63,39.62,14850,Block Valve #13 (625+92),4055.80,Block Valve #17.6 (932+02),26499.98,10.75,0.203,,52000, 11:56,15,0.03,,,,,0.4,0.2, 05:02,1402,2334,1681,1414,0.834,1.189,2332.7,1679.5,,,35.25264655,-119.07448182,102.470,EXT ML,Axial Slotting,,,MFL/CLP,,
2883,Weld,,52000.28,666+27,39.62,40.20,40.20,14860,Block Valve #13 (625+92),4083.43,Block Valve #17.6 (932+02),26472.35,10.75,0.203,,52000, 06:56,,,,,,,,,,1402,,,,,,,,,,35.25257030,-119.07448160,101.329,GIRTH WELD,,,,MFL/CLP,,
2884,Repair - Welded Sleeve Begin,,52039.44,666+67,39.16,40.20,40.20,14860,Block Valve #13 (625+92),4122.59,Block Valve #17.6 (932+02),26433.20,10.75,0.203,,52000, 06:56,,,,,,,,,,1402,,,,,,,,,,35.25246227,-119.07448264,103.055,REPAIR-SHELL START,,,,MFL/CLP,,
2885,Weld,,52040.48,666+68,40.20,40.02,40.02,14870,Block Valve #13 (625+92),4123.63,Block Valve #17.6 (932+02),26432.15,10.75,0.203,,52000, 09:04,,,,,,,,,,1402,,,,,,,,,,35.25245939,-119.07448268,103.123,GIRTH WELD,,,,MFL/CLP,,
2886,Repair - Welded Sleeve End,,52041.51,666+69,1.03,40.02,40.02,14870,Block Valve #13 (625+92),4124.66,Block Valve #17.6 (932+02),26431.12,10.75,0.203,,52000, 09:04,,,,,,,,,,1402,,,,,,,,,,35.25245655,-119.07448270,103.191,REPAIR-SHELL END,,,,MFL/CLP,,
2887,Weld,,52080.50,667+08,40.02,40.10,40.10,14880,Block Valve #13 (625+92),4163.66,Block Valve #17.6 (932+02),26392.13,10.75,0.203,,52000, 11:52,,,,,,,,,,1402,,,,,,,,,,35.25234893,-119.07448374,104.614,GIRTH WELD,,,,MFL/CLP,,
2888,Repair - Welded Sleeve Begin,,52119.68,667+47,39.18,40.10,40.10,14880,Block Valve #13 (625+92),4202.83,Block Valve #17.6 (932+02),26352.95,10.75,0.203,,52000, 11:52,,,,,,,,,,1402,,,,,,,,,,35.25224070,-119.07448442,104.083,REPAIR-SHELL START,,,,MFL/CLP,,
2889,Weld,,52120.60,667+48,40.10,37.22,37.22,14890,Block Valve #13 (625+92),4203.75,Block Valve #17.6 (932+02),26352.03,10.75,0.203,,52000, 12:24,,,,,,,,,,1402,,,,,,,,,,35.25223816,-119.07448445,104.072,GIRTH WELD,,,,MFL/CLP,,
2890,Repair - Welded Sleeve End,,52121.75,667+49,1.15,37.22,37.22,14890,Block Valve #13 (625+92),4204.91,Block Valve #17.6 (932+02),26350.88,10.75,0.203,,52000, 12:24,,,,,,,,,,1402,,,,,,,,,,35.25223497,-119.07448448,104.057,REPAIR-SHELL END,,,,MFL/CLP,,
2891,Repair - Welded Sleeve Begin,,52156.61,667+84,36.01,37.22,37.22,14890,Block Valve #13 (625+92),4239.77,Block Valve #17.6 (932+02),26316.02,10.75,0.203,,52000, 12:24,,,,,,,,,,1402,,,,,,,,,,35.25213866,-119.07448546,103.877,REPAIR-SHELL START,,,,MFL/CLP,,
2892,Weld,,52157.82,667+85,37.22,39.97,39.97,14900,Block Valve #13 (625+92),4240.97,Block Valve #17.6 (932+02),26314.81,10.75,0.203,,52000, 11:28,,,,,,,,,,1402,,,,,,,,,,35.25213534,-119.07448549,103.874,GIRTH WELD,,,,MFL/CLP,,
2893,Repair - Welded Sleeve End,,52159.21,667+87,1.39,39.97,39.97,14900,Block Valve #13 (625+92),4242.36,Block Valve #17.6 (932+02),26313.42,10.75,0.203,,52000, 11:28,,,,,,,,,,1402,,,,,,,,,,35.25213148,-119.07448552,103.872,REPAIR-SHELL END,,,,MFL/CLP,,
2894,Anomaly - Corrosion Cluster,EXT,52197.50,668+25,39.68,0.29,39.97,14900,Block Valve #13 (625+92),4280.65,Block Valve #17.6 (932+02),26275.14,10.75,0.203,,52000, 11:28,15,0.03,,,,,1.4,0.8, 05:25,1402,2274,1637,1414,0.856,1.158,2316.8,1668.1,,,35.25202572,-119.07448626,103.761,EXT ML,Pitting,,,MFL/CLP,,
2895,Weld,,52197.79,668+26,39.97,34.36,34.36,14910,Block Valve #13 (625+92),4280.94,Block Valve #17.6 (932+02),26274.84,10.75,0.203,,52000, 02:12,,,,,,,,,,1402,,,,,,,,,,35.25202491,-119.07448627,103.761,GIRTH WELD,,,,MFL/CLP,,
2896,Weld,,52232.15,668+60,34.36,40.14,40.14,14920,Block Valve #13 (625+92),4315.31,Block Valve #17.6 (932+02),26240.48,10.75,0.203,,52000, 12:52,,,,,,,,,,1402,,,,,,,,,,35.25192997,-119.07448702,104.016,GIRTH WELD,,,,MFL/CLP,,
2897,Weld,,52272.30,669+00,40.14,36.68,36.68,14930,Block Valve #13 (625+92),4355.45,Block Valve #17.6 (932+02),26200.34,10.75,0.203,,52000, 10:20,,,,,,,,,,1402,,,,,,,,,,35.25181907,-119.07448787,103.841,GIRTH WELD,,,,MFL/CLP,,
2898,Weld,,52308.98,669+37,36.68,37.87,37.87,14940,Block Valve #13 (625+92),4392.13,Block Valve #17.6 (932+02),26163.66,10.75,0.203,,52000, 01:48,,,,,,,,,,1402,,,,,,,,,,35.25171773,-119.07448841,103.902,GIRTH WELD,,,,MFL/CLP,,
2899,Weld,,52346.85,669+75,37.87,40.06,40.06,14950,Block Valve #13 (625+92),4430.01,Block Valve #17.6 (932+02),26125.78,10.75,0.203,,52000, 10:56,,,,,,,,,,1402,,,,,,,,,,35.25161308,-119.07448930,103.679,GIRTH WELD,,,,MFL/CLP,,
2900,Weld,,52386.91,670+15,40.06,39.99,39.99,14960,Block Valve #13 (625+92),4470.06,Block Valve #17.6 (932+02),26085.72,10.75,0.203,,52000, 01:24,,,,,,,,,,1402,,,,,,,,,,35.25150242,-119.07449049,103.584,GIRTH WELD,,,,MFL/CLP,,
2901,Weld,,52426.90,670+55,39.99,40.00,40.00,14970,Block Valve #13 (625+92),4510.05,Block Valve #17.6 (932+02),26045.74,10.75,0.203,,52000, 11:08,,,,,,,,,,1402,,,,,,,,,,35.25139195,-119.07449190,103.614,GIRTH WELD,,,,MFL/CLP,,
2902,Weld,,52466.89,670+96,40.00,39.99,39.99,14980,Block Valve #13 (625+92),4550.05,Block Valve #17.6 (932+02),26005.74,10.75,0.203,,52000, 01:04,,,,,,,,,,1402,,,,,,,,,,35.25128145,-119.07449287,103.518,GIRTH WELD,,,,MFL/CLP,,
2903,Repair - Welded Sleeve Begin,,52505.75,671+35,38.85,39.99,39.99,14980,Block Valve #13 (625+92),4588.90,Block Valve #17.6 (932+02),25966.89,10.75,0.203,,52000, 01:04,,,,,,,,,,1402,,,,,,,,,,35.25117411,-119.07449347,103.269,REPAIR-SHELL START,,,,MFL/CLP,,
2904,Weld,,52506.89,671+36,39.99,40.11,40.11,14990,Block Valve #13 (625+92),4590.04,Block Valve #17.6 (932+02),25965.75,10.75,0.203,,52000, 10:24,,,,,,,,,,1402,,,,,,,,,,35.25117098,-119.07449350,103.254,GIRTH WELD,,,,MFL/CLP,,
2905,Repair - Welded Sleeve End,,52507.82,671+37,0.93,40.11,40.11,14990,Block Valve #13 (625+92),4590.97,Block Valve #17.6 (932+02),25964.82,10.75,0.203,,52000, 10:24,,,,,,,,,,1402,,,,,,,,,,35.25116841,-119.07449352,103.245,REPAIR-SHELL END,,,,MFL/CLP,,
2906,Repair - Welded Sleeve Begin,,52545.67,671+75,38.78,40.11,40.11,14990,Block Valve #13 (625+92),4628.82,Block Valve #17.6 (932+02),25926.97,10.75,0.203,,52000, 10:24,,,,,,,,,,1402,,,,,,,,,,35.25106384,-119.07449451,103.203,REPAIR-SHELL START,,,,MFL/CLP,,
2907,Weld,,52546.99,671+76,40.11,40.03,40.03,15000,Block Valve #13 (625+92),4630.14,Block Valve #17.6 (932+02),25925.64,10.75,0.203,,52000, 01:32,,,,,,,,,,1402,,,,,,,,,,35.25106016,-119.07449453,103.217,GIRTH WELD,,,,MFL/CLP,,
2908,Repair - Welded Sleeve End,,52548.26,671+77,1.27,40.03,40.03,15000,Block Valve #13 (625+92),4631.41,Block Valve #17.6 (932+02),25924.37,10.75,0.203,,52000, 01:32,,,,,,,,,,1402,,,,,,,,,,35.25105667,-119.07449455,103.232,REPAIR-SHELL END,,,,MFL/CLP,,
2909,Anomaly - Corrosion,EXT,52580.65,672+10,33.66,6.37,40.03,15000,Block Valve #13 (625+92),4663.80,Block Valve #17.6 (932+02),25891.99,10.75,0.203,,52000, 01:32,20,0.04,,,,,0.4,0.4, 05:41,1402,2333,1680,1414,0.835,1.188,2331.4,1678.6,,,35.25096720,-119.07449451,103.428,EXT ML,Circumferential Slotting,,,MFL/CLP,,
2910,Anomaly - Corrosion,EXT,52582.51,672+12,35.52,4.51,40.03,15000,Block Valve #13 (625+92),4665.66,Block Valve #17.6 (932+02),25890.13,10.75,0.203,,52000, 01:32,19,0.04,,,,,0.2,0.2, 03:10,1402,2339,1684,1414,0.833,1.191,2338.5,1683.8,,,35.25096206,-119.07449447,103.417,EXT ML,Pinhole,,,MFL/CLP,,
2911,Anomaly - Corrosion,EXT,52586.20,672+15,39.21,0.81,40.03,15000,Block Valve #13 (625+92),4669.35,Block Valve #17.6 (932+02),25886.43,10.75,0.203,,52000, 01:32,16,0.03,,,,,0.2,0.4, 03:35,1402,2340,1684,1414,0.832,1.191,2339.1,1684.2,,,35.25095185,-119.07449441,103.382,EXT ML,Pinhole,,,MFL/CLP,,
2912,Weld,,52587.01,672+16,40.03,40.11,40.11,15010,Block Valve #13 (625+92),4670.17,Block Valve #17.6 (932+02),25885.62,10.75,0.203,,52000, 09:52,,,,,,,,,,1402,,,,,,,,,,35.25094960,-119.07449439,103.373,GIRTH WELD,,,,MFL/CLP,,
2913,Anomaly - Corrosion,EXT,52588.08,672+17,1.07,39.04,40.11,15010,Block Valve #13 (625+92),4671.23,Block Valve #17.6 (932+02),25884.55,10.75,0.203,,52000, 09:52,16,0.03,,,,,0.7,0.7, 04:53,1402,2315,1667,1414,0.841,1.179,2310.0,1663.2,,,35.25094666,-119.07449438,103.368,EXT ML,Pitting,,,MFL/CLP,,
2914,Repair - Welded Sleeve Begin,,52625.69,672+55,38.68,40.11,40.11,15010,Block Valve #13 (625+92),4708.84,Block Valve #17.6 (932+02),25846.94,10.75,0.203,,52000, 09:52,,,,,,,,,,1402,,,,,,,,,,35.25084276,-119.07449356,103.253,REPAIR-SHELL START,,,,MFL/CLP,,
2915,Weld,,52627.12,672+56,40.11,40.05,40.05,15020,Block Valve #13 (625+92),4710.27,Block Valve #17.6 (932+02),25845.51,10.75,0.203,,52000, 12:48,,,,,,,,,,1402,,,,,,,,,,35.25083881,-119.07449353,103.254,GIRTH WELD,,,,MFL/CLP,,
2916,Repair - Welded Sleeve End,,52628.82,672+58,1.70,40.05,40.05,15020,Block Valve #13 (625+92),4711.97,Block Valve #17.6 (932+02),25843.81,10.75,0.203,,52000, 12:48,,,,,,,,,,1402,,,,,,,,,,35.25083411,-119.07449352,103.257,REPAIR-SHELL END,,,,MFL/CLP,,
2917,Repair - Welded Sleeve Begin,,52666.15,672+96,39.03,40.05,40.05,15020,Block Valve #13 (625+92),4749.30,Block Valve #17.6 (932+02),25806.48,10.75,0.203,,52000, 12:48,,,,,,,,,,1402,,,,,,,,,,35.25073098,-119.07449330,103.134,REPAIR-SHELL START,,,,MFL/CLP,,
2918,Weld,,52667.17,672+97,40.05,36.63,36.63,15030,Block Valve #13 (625+92),4750.33,Block Valve #17.6 (932+02),25805.46,10.75,0.203,,52000, 10:52,,,,,,,,,,1402,,,,,,,,,,35.25072815,-119.07449330,103.139,GIRTH WELD,,,,MFL/CLP,,
2919,Repair - Welded Sleeve End,,52668.23,672+98,1.06,36.63,36.63,15030,Block Valve #13 (625+92),4751.39,Block Valve #17.6 (932+02),25804.40,10.75,0.203,,52000, 10:52,,,,,,,,,,1402,,,,,,,,,,35.25072522,-119.07449331,103.144,REPAIR-SHELL END,,,,MFL/CLP,,
2920,Weld,,52703.80,673+33,36.63,36.58,36.58,15040,Block Valve #13 (625+92),4786.96,Block Valve #17.6 (932+02),25768.83,10.75,0.203,,52000, 12:04,,,,,,,,,,1402,,,,,,,,,,35.25062696,-119.07449405,103.347,GIRTH WELD,,,,MFL/CLP,,
2921,Weld,,52740.38,673+70,36.58,40.13,40.13,15050,Block Valve #13 (625+92),4823.54,Block Valve #17.6 (932+02),25732.25,10.75,0.203,,52000, 09:56,,,,,,,,,,1402,,,,,,,,,,35.25052589,-119.07449485,103.472,GIRTH WELD,,,,MFL/CLP,,
2922,Anomaly - Corrosion,EXT,52759.93,673+90,19.55,20.57,40.13,15050,Block Valve #13 (625+92),4843.09,Block Valve #17.6 (932+02),25712.70,10.75,0.203,,52000, 09:56,16,0.03,,,,,0.2,0.2, 04:25,1402,2340,1684,1414,0.832,1.191,2339.1,1684.2,,,35.25047187,-119.07449504,103.459,EXT ML,Pinhole,,,MFL/CLP,,
2923,Weld,,52780.51,674+10,40.13,39.72,39.72,15060,Block Valve #13 (625+92),4863.66,Block Valve #17.6 (932+02),25692.13,10.75,0.203,,52000, 01:12,,,,,,,,,,1402,,,,,,,,,,35.25041504,-119.07449512,103.383,GIRTH WELD,,,,MFL/CLP,,
2924,Repair - Welded Sleeve Begin,,52819.13,674+49,38.62,39.72,39.72,15060,Block Valve #13 (625+92),4902.28,Block Valve #17.6 (932+02),25653.50,10.75,0.203,,52000, 01:12,,,,,,,,,,1402,,,,,,,,,,35.25030834,-119.07449551,103.394,REPAIR-SHELL START,,,,MFL/CLP,,
2925,Weld,,52820.23,674+50,39.72,40.07,40.07,15070,Block Valve #13 (625+92),4903.39,Block Valve #17.6 (932+02),25652.40,10.75,0.203,,52000, 09:52,,,,,,,,,,1402,,,,,,,,,,35.25030529,-119.07449550,103.399,GIRTH WELD,,,,MFL/CLP,,
2926,Repair - Welded Sleeve End,,52821.23,674+51,1.00,40.07,40.07,15070,Block Valve #13 (625+92),4904.39,Block Valve #17.6 (932+02),25651.40,10.75,0.203,,52000, 09:52,,,,,,,,,,1402,,,,,,,,,,35.25030252,-119.07449552,103.401,REPAIR-SHELL END,,,,MFL/CLP,,
2927,Anomaly - Corrosion,EXT,52859.56,674+90,39.33,0.74,40.07,15070,Block Valve #13 (625+92),4942.71,Block Valve #17.6 (932+02),25613.07,10.75,0.203,,52000, 09:52,17,0.03,,,,,0.4,0.4, 05:25,1402,2335,1681,1414,0.834,1.189,2333.2,1679.9,,,35.25019667,-119.07449591,103.448,EXT ML,Pinhole,,,MFL/CLP,,
2928,Repair - Welded Sleeve Begin,,52859.67,674+90,39.44,40.07,40.07,15070,Block Valve #13 (625+92),4942.82,Block Valve #17.6 (932+02),25612.97,10.75,0.203,,52000, 09:52,,,,,,,,,,1402,,,,,,,,,,35.25019637,-119.07449591,103.448,REPAIR-SHELL START,,,,MFL/CLP,,
2929,Weld,,52860.30,674+91,40.07,40.06,40.06,15080,Block Valve #13 (625+92),4943.46,Block Valve #17.6 (932+02),25612.33,10.75,0.203,,52000, 12:48,,,,,,,,,,1402,,,,,,,,,,35.25019462,-119.07449593,103.450,GIRTH WELD,,,,MFL/CLP,,
2930,Repair - Welded Sleeve End,,52860.99,674+91,0.70,40.06,40.06,15080,Block Valve #13 (625+92),4944.15,Block Valve #17.6 (932+02),25611.64,10.75,0.203,,52000, 12:48,,,,,,,,,,1402,,,,,,,,,,35.25019270,-119.07449593,103.451,REPAIR-SHELL END,,,,MFL/CLP,,
2931,Weld,,52900.36,675+31,40.06,36.62,36.62,15090,Block Valve #13 (625+92),4983.51,Block Valve #17.6 (932+02),25572.27,10.75,0.203,,52000, 10:32,,,,,,,,,,1402,,,,,,,,,,35.25008398,-119.07449678,103.526,GIRTH WELD,,,,MFL/CLP,,
2932,Weld,,52936.99,675+68,36.62,39.99,39.99,15100,Block Valve #13 (625+92),5020.14,Block Valve #17.6 (932+02),25535.65,10.75,0.203,,52000, 01:28,,,,,,,,,,1402,,,,,,,,,,35.24998284,-119.07449744,103.511,GIRTH WELD,,,,MFL/CLP,,
2933,Weld,,52976.98,676+08,39.99,40.09,40.09,15110,Block Valve #13 (625+92),5060.13,Block Valve #17.6 (932+02),25495.65,10.75,0.203,,52000, 09:56,,,,,,,,,,1402,,,,,,,,,,35.24987239,-119.07449805,103.505,GIRTH WELD,,,,MFL/CLP,,
2934,Weld,,53017.07,676+48,40.09,40.05,40.05,15120,Block Valve #13 (625+92),5100.22,Block Valve #17.6 (932+02),25455.56,10.75,0.203,,52000, 12:32,,,,,,,,,,1402,,,,,,,,,,35.24976167,-119.07449860,103.486,GIRTH WELD,,,,MFL/CLP,,
2935,Anomaly - Corrosion Cluster,EXT,53017.36,676+48,0.29,39.75,40.05,15120,Block Valve #13 (625+92),5100.52,Block Valve #17.6 (932+02),25455.27,10.75,0.203,,52000, 12:32,15,0.03,,,,,0.9,1.5, 05:21,1402,2308,1662,1414,0.844,1.175,2324.0,1673.3,,,35.24976085,-119.07449861,103.487,EXT ML,Pitting,,,MFL/CLP,,
2936,Weld,,53057.12,676+88,40.05,40.03,40.03,15130,Block Valve #13 (625+92),5140.27,Block Valve #17.6 (932+02),25415.52,10.75,0.203,,52000, 10:16,,,,,,,,,,1402,,,,,,,,,,35.24965106,-119.07449881,103.536,GIRTH WELD,,,,MFL/CLP,,
2937,Weld,,53097.14,677+28,40.03,30.61,30.61,15140,Block Valve #13 (625+92),5180.30,Block Valve #17.6 (932+02),25375.49,10.75,0.203,,52000, 01:40,,,,,,,,,,1402,,,,,,,,,,35.24954051,-119.07449899,103.402,GIRTH WELD,,,,MFL/CLP,,
2938,Weld,,53127.76,677+59,30.61,39.99,39.99,15150,Block Valve #13 (625+92),5210.91,Block Valve #17.6 (932+02),25344.88,10.75,0.203,,52000, 11:28,,,,,,,,,,1402,,,,,,,,,,35.24945596,-119.07449952,103.388,GIRTH WELD,,,,MFL/CLP,,
2939,Weld,,53167.75,677+99,39.99,38.45,38.45,15160,Block Valve #13 (625+92),5250.90,Block Valve #17.6 (932+02),25304.88,10.75,0.203,,52000, 12:24,,,,,,,,,,1402,,,,,,,,,,35.24934552,-119.07450051,103.494,GIRTH WELD,,,,MFL/CLP,,
2940,Anomaly - Corrosion,EXT,53167.75,677+99,0.01,38.45,38.45,15160,Block Valve #13 (625+92),5250.91,Block Valve #17.6 (932+02),25304.88,10.75,0.203,,52000, 12:24,29,0.06,,,,,0.3,0.4, 05:21,1402,2331,1678,1414,0.835,1.187,2328.3,1676.4,,,35.24934550,-119.07450051,103.494,EXT ML,Pinhole,,,MFL/CLP,,
2941,Weld,,53206.20,678+38,38.45,40.03,40.03,15170,Block Valve #13 (625+92),5289.35,Block Valve #17.6 (932+02),25266.43,10.75,0.203,,52000, 10:40,,,,,,,,,,1402,,,,,,,,,,35.24923931,-119.07450082,103.654,GIRTH WELD,,,,MFL/CLP,,
2942,Weld,,53246.23,678+78,40.03,37.45,37.45,15180,Block Valve #13 (625+92),5329.38,Block Valve #17.6 (932+02),25226.40,10.75,0.203,,52000, 12:56,,,,,,,,,,1402,,,,,,,,,,35.24912877,-119.07450118,103.860,GIRTH WELD,,,,MFL/CLP,,
2943,Repair - Welded Sleeve Begin,,53282.42,679+14,36.18,37.45,37.45,15180,Block Valve #13 (625+92),5365.57,Block Valve #17.6 (932+02),25190.22,10.75,0.203,,52000, 12:56,,,,,,,,,,1402,,,,,,,,,,35.24902884,-119.07450143,103.780,REPAIR-SHELL START,,,,MFL/CLP,,
2944,Weld,,53283.68,679+16,37.45,39.97,39.97,15190,Block Valve #13 (625+92),5366.83,Block Valve #17.6 (932+02),25188.96,10.75,0.203,,52000, 12:40,,,,,,,,,,1402,,,,,,,,,,35.24902535,-119.07450144,103.776,GIRTH WELD,,,,MFL/CLP,,
2945,Repair - Welded Sleeve End,,53284.53,679+16,0.86,39.97,39.97,15190,Block Valve #13 (625+92),5367.69,Block Valve #17.6 (932+02),25188.10,10.75,0.203,,52000, 12:40,,,,,,,,,,1402,,,,,,,,,,35.24902298,-119.07450145,103.771,REPAIR-SHELL END,,,,MFL/CLP,,
2946,Anomaly - Corrosion Cluster,EXT,53314.34,679+46,30.67,9.30,39.97,15190,Block Valve #13 (625+92),5397.49,Block Valve #17.6 (932+02),25158.29,10.75,0.203,,52000, 12:40,22,0.04,,,,,1.2,1.6, 05:23,1402,2261,1628,1414,0.861,1.151,2284.0,1644.5,,,35.24894066,-119.07450183,103.736,EXT ML,General Metal Loss,,,MFL/CLP,,
2947,Anomaly - Corrosion,EXT,53315.17,679+47,31.50,8.47,39.97,15190,Block Valve #13 (625+92),5398.33,Block Valve #17.6 (932+02),25157.46,10.75,0.203,,52000, 12:40,16,0.03,,,,,0.3,0.3, 05:20,1402,2338,1683,1414,0.833,1.190,2336.8,1682.5,,,35.24893836,-119.07450184,103.734,EXT ML,Pinhole,,,MFL/CLP,,
2948,Weld,,53323.64,679+56,39.97,34.22,34.22,15200,Block Valve #13 (625+92),5406.80,Block Valve #17.6 (932+02),25148.99,10.75,0.203,,52000, 06:28,,,,,,,,,,1402,,,,,,,,,,35.24891497,-119.07450194,103.701,GIRTH WELD,,,,MFL/CLP,,
2949,Anomaly - Corrosion,EXT,53324.02,679+56,0.37,33.85,34.22,15200,Block Valve #13 (625+92),5407.17,Block Valve #17.6 (932+02),25148.62,10.75,0.203,,52000, 06:28,21,0.04,,,,,0.4,0.4, 09:34,1402,2328,1677,1414,0.836,1.186,2325.6,1674.4,,,35.24891394,-119.07450195,103.698,EXT ML,Pitting,,,MFL/CLP,,
2950,Weld,,53357.86,679+90,34.22,38.98,38.98,15210,Block Valve #13 (625+92),5441.01,Block Valve #17.6 (932+02),25114.77,10.75,0.203,,52000, 08:48,,,,,,,,,,1402,,,,,,,,,,35.24882046,-119.07450201,103.889,GIRTH WELD,,,,MFL/CLP,,
2951,Weld,,53396.84,680+29,38.98,39.96,39.96,15220,Block Valve #13 (625+92),5479.99,Block Valve #17.6 (932+02),25075.79,10.75,0.203,,52000, 12:32,,,,,,,,,,1402,,,,,,,,,,35.24871281,-119.07450231,104.073,GIRTH WELD,,,,MFL/CLP,,
2952,Weld,,53436.80,680+69,39.96,39.96,39.96,15230,Block Valve #13 (625+92),5519.95,Block Valve #17.6 (932+02),25035.83,10.75,0.203,,52000, 12:48,,,,,,,,,,1402,,,,,,,,,,35.24860245,-119.07450176,103.726,GIRTH WELD,,,,MFL/CLP,,
2953,Weld,,53476.76,681+09,39.96,40.12,40.12,15240,Block Valve #13 (625+92),5559.92,Block Valve #17.6 (932+02),24995.87,10.75,0.203,,52000, 09:40,,,,,,,,,,1402,,,,,,,,,,35.24849208,-119.07450171,103.658,GIRTH WELD,,,,MFL/CLP,,
2954,Weld,,53516.88,681+50,40.12,40.05,40.05,15250,Block Valve #13 (625+92),5600.04,Block Valve #17.6 (932+02),24955.75,10.75,0.203,,52000, 11:52,,,,,,,,,,1402,,,,,,,,,,35.24838128,-119.07450219,103.563,GIRTH WELD,,,,MFL/CLP,,
2955,Weld,,53556.93,681+90,40.05,38.63,38.63,15260,Block Valve #13 (625+92),5640.09,Block Valve #17.6 (932+02),24915.70,10.75,0.203,,52000, 10:00,,,,,,,,,,1402,,,,,,,,,,35.24827067,-119.07450261,103.517,GIRTH WELD,,,,MFL/CLP,,
2956,Weld,,53595.56,682+29,38.63,40.04,40.04,15270,Block Valve #13 (625+92),5678.72,Block Valve #17.6 (932+02),24877.07,10.75,0.203,,52000, 01:04,,,,,,,,,,1402,,,,,,,,,,35.24816397,-119.07450276,103.525,GIRTH WELD,,,,MFL/CLP,,
2957,Repair - Welded Sleeve Begin,,53634.63,682+68,39.07,40.04,40.04,15270,Block Valve #13 (625+92),5717.79,Block Valve #17.6 (932+02),24838.00,10.75,0.203,,52000, 01:04,,,,,,,,,,1402,,,,,,,,,,35.24805607,-119.07450273,103.465,REPAIR-SHELL START,,,,MFL/CLP,,
2958,Weld,,53635.60,682+69,40.04,39.99,39.99,15280,Block Valve #13 (625+92),5718.76,Block Valve #17.6 (932+02),24837.03,10.75,0.203,,52000, 10:24,,,,,,,,,,1402,,,,,,,,,,35.24805340,-119.07450274,103.463,GIRTH WELD,,,,MFL/CLP,,
2959,Repair - Welded Sleeve End,,53636.69,682+70,1.08,39.99,39.99,15280,Block Valve #13 (625+92),5719.84,Block Valve #17.6 (932+02),24835.95,10.75,0.203,,52000, 10:24,,,,,,,,,,1402,,,,,,,,,,35.24805039,-119.07450275,103.462,REPAIR-SHELL END,,,,MFL/CLP,,
2960,Weld,,53675.59,683+09,39.99,39.95,39.95,15290,Block Valve #13 (625+92),5758.75,Block Valve #17.6 (932+02),24797.04,10.75,0.203,,52000, 12:16,,,,,,,,,,1402,,,,,,,,,,35.24794295,-119.07450333,103.517,GIRTH WELD,,,,MFL/CLP,,
2961,Anomaly - Corrosion,EXT,53676.28,683+10,0.69,39.27,39.95,15290,Block Valve #13 (625+92),5759.44,Block Valve #17.6 (932+02),24796.35,10.75,0.203,,52000, 12:16,15,0.03,,,,,0.8,0.4, 07:35,1402,2313,1665,1414,0.842,1.178,2306.7,1660.8,,,35.24794104,-119.07450335,103.518,EXT ML,Axial Grooving,,,MFL/CLP,,
2962,Weld,,53715.55,683+49,39.95,40.05,40.05,15300,Block Valve #13 (625+92),5798.70,Block Valve #17.6 (932+02),24757.08,10.75,0.203,,52000, 10:20,,,,,,,,,,1402,,,,,,,,,,35.24783261,-119.07450488,103.547,GIRTH WELD,,,,MFL/CLP,,
2963,Weld,,53755.60,683+89,40.05,40.11,40.11,15310,Block Valve #13 (625+92),5838.75,Block Valve #17.6 (932+02),24717.03,10.75,0.203,,52000, 12:48,,,,,,,,,,1402,,,,,,,,,,35.24772200,-119.07450664,103.509,GIRTH WELD,,,,MFL/CLP,,
2964,Weld,,53795.71,684+30,40.11,40.05,40.05,15320,Block Valve #13 (625+92),5878.86,Block Valve #17.6 (932+02),24676.92,10.75,0.203,,52000, 11:00,,,,,,,,,,1402,,,,,,,,,,35.24761123,-119.07450728,103.738,GIRTH WELD,,,,MFL/CLP,,
2965,Weld,,53835.76,684+70,40.05,40.10,40.10,15330,Block Valve #13 (625+92),5918.91,Block Valve #17.6 (932+02),24636.87,10.75,0.203,,52000, 11:52,,,,,,,,,,1402,,,,,,,,,,35.24750066,-119.07450731,104.710,GIRTH WELD,,,,MFL/CLP,,
2966,Weld,,53875.86,685+10,40.10,40.04,40.04,15340,Block Valve #13 (625+92),5959.01,Block Valve #17.6 (932+02),24596.77,10.75,0.203,,52000, 10:36,,,,,,,,,,1402,,,,,,,,,,35.24738991,-119.07450710,105.012,GIRTH WELD,,,,MFL/CLP,,
2967,Weld,,53915.90,685+50,40.04,38.23,38.23,15350,Block Valve #13 (625+92),5999.05,Block Valve #17.6 (932+02),24556.73,10.75,0.203,,52000, 12:00,,,,,,,,,,1402,,,,,,,,,,35.24727934,-119.07450778,104.626,GIRTH WELD,,,,MFL/CLP,,
2968,Weld,,53954.13,685+89,38.23,40.02,40.02,15360,Block Valve #13 (625+92),6037.28,Block Valve #17.6 (932+02),24518.50,10.75,0.203,,52000, 09:12,,,,,,,,,,1402,,,,,,,,,,35.24717376,-119.07450830,104.495,GIRTH WELD,,,,MFL/CLP,,
2969,Weld,,53994.15,686+29,40.02,40.14,40.14,15370,Block Valve #13 (625+92),6077.30,Block Valve #17.6 (932+02),24478.48,10.75,0.203,,52000, 09:56,,,,,,,,,,1402,,,,,,,,,,35.24706323,-119.07450854,104.102,GIRTH WELD,,,,MFL/CLP,,
2970,Weld,,54034.29,686+69,40.14,39.99,39.99,15380,Block Valve #13 (625+92),6117.44,Block Valve #17.6 (932+02),24438.34,10.75,0.203,,52000, 01:08,,,,,,,,,,1402,,,,,,,,,,35.24695238,-119.07450903,103.776,GIRTH WELD,,,,MFL/CLP,,
2971,Weld,,54074.28,687+09,39.99,40.07,40.07,15390,Block Valve #13 (625+92),6157.43,Block Valve #17.6 (932+02),24398.35,10.75,0.203,,52000, 09:56,,,,,,,,,,1402,,,,,,,,,,35.24684193,-119.07450951,103.598,GIRTH WELD,,,,MFL/CLP,,
2972,Weld,,54114.34,687+49,40.07,40.03,40.03,15400,Block Valve #13 (625+92),6197.50,Block Valve #17.6 (932+02),24358.29,10.75,0.203,,52000, 12:44,,,,,,,,,,1402,,,,,,,,,,35.24673127,-119.07450964,103.672,GIRTH WELD,,,,MFL/CLP,,
2973,Anomaly - Corrosion,EXT,54150.54,687+86,36.19,3.84,40.03,15400,Block Valve #13 (625+92),6233.69,Block Valve #17.6 (932+02),24322.09,10.75,0.203,,52000, 12:44,18,0.04,,,,,0.4,0.4, 08:10,1402,2334,1681,1414,0.834,1.189,2332.6,1679.5,,,35.24663132,-119.07450959,103.662,EXT ML,Circumferential Slotting,,,MFL/CLP,,
2974,Weld,,54154.37,687+90,40.03,39.97,39.97,15410,Block Valve #13 (625+92),6237.53,Block Valve #17.6 (932+02),24318.26,10.75,0.203,,52000, 09:44,,,,,,,,,,1402,,,,,,,,,,35.24662073,-119.07450960,103.662,GIRTH WELD,,,,MFL/CLP,,
2975,Weld,,54194.34,688+30,39.97,6.23,6.23,15420,Block Valve #13 (625+92),6277.50,Block Valve #17.6 (932+02),24278.29,10.75,0.203,,52000, 11:08,,,,,,,,,,1402,,,,,,,,,,35.24651033,-119.07450951,103.596,GIRTH WELD,,,,MFL/CLP,,
2976,Weld,,54200.57,688+36,6.23,40.00,40.00,15430,Block Valve #13 (625+92),6283.72,Block Valve #17.6 (932+02),24272.06,10.75,0.203,,52000, 11:28,,,,,,,,,,1402,,,,,,,,,,35.24649313,-119.07450959,103.543,GIRTH WELD,,,,MFL/CLP,,
2977,Weld,,54240.57,688+76,40.00,40.15,40.15,15440,Block Valve #13 (625+92),6323.72,Block Valve #17.6 (932+02),24232.06,10.75,0.203,,52000, 01:52,,,,,,,,,,1402,,,,,,,,,,35.24638268,-119.07451043,103.811,GIRTH WELD,,,,MFL/CLP,,
2978,Weld,,54280.72,689+16,40.15,40.05,40.05,15450,Block Valve #13 (625+92),6363.88,Block Valve #17.6 (932+02),24191.91,10.75,0.203,,52000, 11:00,,,,,,,,,,1402,,,,,,,,,,35.24627178,-119.07451137,103.571,GIRTH WELD,,,,MFL/CLP,,
2979,Weld,,54320.77,689+57,40.05,40.08,40.08,15460,Block Valve #13 (625+92),6403.92,Block Valve #17.6 (932+02),24151.86,10.75,0.203,,52000, 01:32,,,,,,,,,,1402,,,,,,,,,,35.24616119,-119.07451227,103.678,GIRTH WELD,,,,MFL/CLP,,
2980,Weld,,54360.85,689+97,40.08,40.06,40.06,15470,Block Valve #13 (625+92),6444.00,Block Valve #17.6 (932+02),24111.78,10.75,0.203,,52000, 10:56,,,,,,,,,,1402,,,,,,,,,,35.24605050,-119.07451272,103.460,GIRTH WELD,,,,MFL/CLP,,
2981,Weld,,54400.91,690+37,40.06,39.68,39.68,15480,Block Valve #13 (625+92),6484.06,Block Valve #17.6 (932+02),24071.73,10.75,0.203,,52000, 01:28,,,,,,,,,,1402,,,,,,,,,,35.24593986,-119.07451266,103.713,GIRTH WELD,,,,MFL/CLP,,
2982,Anomaly - Corrosion,EXT,54437.63,690+74,36.73,2.95,39.68,15480,Block Valve #13 (625+92),6520.78,Block Valve #17.6 (932+02),24035.00,10.75,0.203,,52000, 01:28,30,0.06,,,,,0.2,0.2, 06:58,1402,2337,1683,1414,0.833,1.190,2336.0,1682.0,,,35.24583845,-119.07451247,103.452,EXT ML,Pinhole,,,MFL/CLP,,
2983,Weld,,54440.58,690+77,39.68,39.97,39.97,15490,Block Valve #13 (625+92),6523.74,Block Valve #17.6 (932+02),24032.05,10.75,0.203,,52000, 11:56,,,,,,,,,,1402,,,,,,,,,,35.24583030,-119.07451250,103.382,GIRTH WELD,,,,MFL/CLP,,
2984,Weld,,54480.55,691+17,39.97,40.14,40.14,15500,Block Valve #13 (625+92),6563.71,Block Valve #17.6 (932+02),23992.08,10.75,0.203,,52000, 01:40,,,,,,,,,,1402,,,,,,,,,,35.24571991,-119.07451290,102.900,GIRTH WELD,,,,MFL/CLP,,
2985,Anomaly - Corrosion,EXT,54520.35,691+57,39.80,0.34,40.14,15500,Block Valve #13 (625+92),6603.51,Block Valve #17.6 (932+02),23952.28,10.75,0.203,,52000, 01:40,15,0.03,,,,,0.3,0.2, 07:22,1402,2337,1683,1414,0.833,1.190,2335.8,1681.8,,,35.24561037,-119.07451222,103.359,EXT ML,Pinhole,,,MFL/CLP,,
2986,Weld,,54520.69,691+57,40.14,40.07,40.07,15510,Block Valve #13 (625+92),6603.85,Block Valve #17.6 (932+02),23951.94,10.75,0.203,,52000, 01:04,,,,,,,,,,1402,,,,,,,,,,35.24560944,-119.07451222,103.370,GIRTH WELD,,,,MFL/CLP,,
2987,Anomaly - Corrosion,EXT,54560.34,691+97,39.65,0.42,40.07,15510,Block Valve #13 (625+92),6643.49,Block Valve #17.6 (932+02),23912.29,10.75,0.203,,52000, 01:04,15,0.03,,,,,0.7,1.8, 05:01,1402,2322,1672,1414,0.839,1.182,2317.6,1668.7,,,35.24550035,-119.07451058,104.102,EXT ML,Circumferential Grooving,,,MFL/CLP,,
2988,Weld,,54560.76,691+98,40.07,40.06,40.06,15520,Block Valve #13 (625+92),6643.91,Block Valve #17.6 (932+02),23911.87,10.75,0.203,,52000, 10:32,,,,,,,,,,1402,,,,,,,,,,35.24549919,-119.07451056,104.109,GIRTH WELD,,,,MFL/CLP,,
2989,Anomaly - Corrosion,EXT,54561.46,691+98,0.70,39.37,40.06,15520,Block Valve #13 (625+92),6644.61,Block Valve #17.6 (932+02),23911.17,10.75,0.203,,52000, 10:32,20,0.04,,,,,0.2,0.4, 08:05,1402,2339,1684,1414,0.833,1.191,2338.3,1683.6,,,35.24549726,-119.07451054,104.113,EXT ML,Circumferential Slotting,,,MFL/CLP,,
2990,Anomaly - Corrosion,EXT,54600.77,692+38,40.01,0.06,40.06,15520,Block Valve #13 (625+92),6683.92,Block Valve #17.6 (932+02),23871.86,10.75,0.203,,52000, 10:32,24,0.05,,,,,0.5,0.9, 04:10,1402,2323,1673,1414,0.838,1.183,2319.2,1669.8,,,35.24538907,-119.07450912,104.197,*EXT ML,Circumferential Grooving,,,MFL/CLP,,
2991,Weld - Bend Begin,,54600.83,692+38,40.06,40.16,40.16,15530,Block Valve #13 (625+92),6683.98,Block Valve #17.6 (932+02),23871.80,10.75,0.203,,52000, 06:12,,,,,,,,,,1402,,,,,,,,,,35.24538892,-119.07450912,104.197,GIRTH WELD,,,,MFL/CLP,,
2992,Anomaly - Corrosion,EXT,54600.90,692+38,0.07,40.09,40.16,15530,Block Valve #13 (625+92),6684.05,Block Valve #17.6 (932+02),23871.74,10.75,0.203,,52000, 06:12,21,0.04,,,,,0.9,0.6, 04:28,1402,2292,1650,1414,0.850,1.167,2280.7,1642.1,,,35.24538873,-119.07450910,104.197,*EXT ML,Pitting,,,MFL/CLP,,
2993,Bend,,54609.48,692+47,8.66,40.16,40.16,15530,Block Valve #13 (625+92),6692.64,Block Valve #17.6 (932+02),23863.15,10.75,0.203,,52000, 06:12,,,,,,,,,,1402,,,,,,,,,,35.24536514,-119.07450989,103.950,20 DEG BEND-COLD RIGHT,,,,MFL/CLP,,
2994,Anomaly - Corrosion,EXT,54613.18,692+50,12.35,27.81,40.16,15530,Block Valve #13 (625+92),6696.33,Block Valve #17.6 (932+02),23859.45,10.75,0.203,,52000, 06:12,17,0.03,,,,,0.9,0.4, 02:42,1402,2300,1656,1414,0.847,1.171,2291.0,1649.5,,,35.24535517,-119.07451205,103.580,EXT ML,Axial Grooving,,,MFL/CLP,,
2995,Anomaly - Corrosion,EXT,54625.10,692+62,24.27,15.89,40.16,15530,Block Valve #13 (625+92),6708.25,Block Valve #17.6 (932+02),23847.54,10.75,0.203,,52000, 06:12,15,0.03,,,,,0.2,0.2, 06:38,1402,2340,1685,1414,0.832,1.191,2339.3,1684.3,,,35.24532416,-119.07452346,101.746,EXT ML,Pinhole,,,MFL/CLP,,
2996,Anomaly - Corrosion,EXT,54626.49,692+64,25.67,14.49,40.16,15530,Block Valve #13 (625+92),6709.65,Block Valve #17.6 (932+02),23846.14,10.75,0.203,,52000, 06:12,17,0.03,,,,,0.6,0.4, 02:25,1402,2323,1673,1414,0.838,1.183,2319.4,1670.0,,,35.24532049,-119.07452477,101.527,EXT ML,Pitting,,,MFL/CLP,,
2997,Bend,,54631.33,692+68,30.51,40.16,40.16,15530,Block Valve #13 (625+92),6714.49,Block Valve #17.6 (932+02),23841.30,10.75,0.203,,52000, 06:12,,,,,,,,,,1402,,,,,,,,,,35.24530754,-119.07452796,100.981,20 DEG BEND-COLD LEFT,,,,MFL/CLP,,
2998,Weld - Bend End,,54640.98,692+78,40.16,13.45,13.45,15540,Block Valve #13 (625+92),6724.14,Block Valve #17.6 (932+02),23831.65,10.75,0.203,,52000, 11:28,,,,,,,,,,1402,,,,,,,,,,35.24528104,-119.07452915,100.752,GIRTH WELD,,,,MFL/CLP,,
2999,Casing Begin,,54643.17,692+80,2.18,13.45,13.45,15540,Block Valve #13 (625+92),6726.32,Block Valve #17.6 (932+02),23829.46,10.75,0.203,,52000, 11:28,,,,,,,,,,1402,,,,,,,,,,35.24527502,-119.07452905,100.777,CASING START,,,,MFL/CLP,,
3000,Weld,,54654.43,692+92,13.45,38.90,38.90,15550,Block Valve #13 (625+92),6737.59,Block Valve #17.6 (932+02),23818.20,10.75,0.203,,52000, 08:08,,,,,,,,,,1402,,,,,,,,,,35.24524404,-119.07452862,100.932,GIRTH WELD,,,,MFL/CLP,,
3001,Weld - Bend Begin,,54693.34,693+31,38.90,39.95,39.95,15560,Block Valve #13 (625+92),6776.49,Block Valve #17.6 (932+02),23779.30,10.75,0.203,,52000, 02:36,,,,,,,,,,1402,,,,,,,,,,35.24513696,-119.07452744,101.321,GIRTH WELD,,,,MFL/CLP,,
3002,Casing End,,54705.90,693+43,12.56,39.95,39.95,15560,Block Valve #13 (625+92),6789.05,Block Valve #17.6 (932+02),23766.74,10.75,0.203,,52000, 02:36,,,,,,,,, 07:15,1402,,,,,,,,,,35.24510240,-119.07452662,101.369,TOUCHING CASING-ECCENTRIC END,,,,MFL/CLP,,
3003,Anomaly - Corrosion,EXT,54706.84,693+44,13.51,26.44,39.95,15560,Block Valve #13 (625+92),6790.00,Block Valve #17.6 (932+02),23765.79,10.75,0.203,,52000, 02:36,16,0.03,,,,,0.4,0.2, 02:52,1402,2335,1681,1414,0.834,1.189,2333.8,1680.3,,,35.24509979,-119.07452655,101.377,EXT ML,Pinhole,,,MFL/CLP,,
3004,Anomaly - Corrosion,EXT,54707.99,693+45,14.65,25.30,39.95,15560,Block Valve #13 (625+92),6791.14,Block Valve #17.6 (932+02),23764.65,10.75,0.203,,52000, 02:36,18,0.04,,,,,0.4,0.2, 08:19,1402,2334,1681,1414,0.834,1.189,2332.6,1679.5,,,35.24509664,-119.07452647,101.385,EXT ML,Pinhole,,,MFL/CLP,,
3005,Anomaly - Corrosion,EXT,54714.63,693+52,21.30,18.66,39.95,15560,Block Valve #13 (625+92),6797.78,Block Valve #17.6 (932+02),23758.00,10.75,0.203,,52000, 02:36,15,0.03,,,,,1.1,0.3, 03:36,1402,2298,1654,1414,0.848,1.170,2288.7,1647.9,,,35.24507835,-119.07452597,101.459,EXT ML,Axial Slotting,,,MFL/CLP,,
3006,Anomaly - Corrosion Cluster,EXT,54715.53,693+53,22.20,17.76,39.95,15560,Block Valve #13 (625+92),6798.68,Block Valve #17.6 (932+02),23757.10,10.75,0.203,,52000, 02:36,17,0.03,,,,,1.7,2.6, 03:19,1402,2241,1613,1414,0.869,1.141,2228.7,1604.6,,,35.24507587,-119.07452594,101.473,EXT ML,General Metal Loss,,,MFL/CLP,,
3007,Anomaly - Corrosion,EXT,54716.24,693+54,22.91,17.04,39.95,15560,Block Valve #13 (625+92),6799.40,Block Valve #17.6 (932+02),23756.39,10.75,0.203,,52000, 02:36,15,0.03,,,,,0.4,0.2, 05:19,1402,2336,1682,1414,0.834,1.189,2334.4,1680.7,,,35.24507392,-119.07452594,101.487,EXT ML,Pinhole,,,MFL/CLP,,
3008,Anomaly - Corrosion,EXT,54716.98,693+54,23.65,16.31,39.95,15560,Block Valve #13 (625+92),6800.14,Block Valve #17.6 (932+02),23755.65,10.75,0.203,,52000, 02:36,16,0.03,,,,,0.6,0.8, 04:50,1402,2324,1674,1414,0.838,1.184,2320.9,1671.1,,,35.24507188,-119.07452599,101.501,EXT ML,Pitting,,,MFL/CLP,,
3009,Anomaly - Corrosion,EXT,54717.30,693+55,23.96,15.99,39.95,15560,Block Valve #13 (625+92),6800.45,Block Valve #17.6 (932+02),23755.33,10.75,0.203,,52000, 02:36,17,0.03,,,,,0.7,1.0, 04:01,1402,2314,1666,1414,0.842,1.178,2307.7,1661.5,,,35.24507102,-119.07452603,101.508,EXT ML,Pitting,,,MFL/CLP,,
3010,Anomaly - Corrosion,EXT,54717.65,693+55,24.32,15.63,39.95,15560,Block Valve #13 (625+92),6800.81,Block Valve #17.6 (932+02),23754.98,10.75,0.203,,52000, 02:36,25,0.05,,,,,0.5,0.6, 03:03,1402,2322,1672,1414,0.839,1.183,2318.0,1668.9,,,35.24507004,-119.07452607,101.516,EXT ML,Pitting,,,MFL/CLP,,
3011,Anomaly - Corrosion,EXT,54718.12,693+56,24.79,15.16,39.95,15560,Block Valve #13 (625+92),6801.28,Block Valve #17.6 (932+02),23754.51,10.75,0.203,,52000, 02:36,16,0.03,,,,,0.5,0.2, 04:40,1402,2329,1677,1414,0.836,1.186,2325.8,1674.6,,,35.24506875,-119.07452615,101.529,EXT ML,Axial Slotting,,,MFL/CLP,,
3012,Anomaly - Corrosion Cluster,EXT,54718.35,693+56,25.01,14.94,39.95,15560,Block Valve #13 (625+92),6801.50,Block Valve #17.6 (932+02),23754.29,10.75,0.203,,52000, 02:36,22,0.04,,,,,1.5,0.5, 03:05,1402,2229,1605,1414,0.874,1.135,2291.9,1650.2,,,35.24506814,-119.07452619,101.536,EXT ML,Axial Grooving,,,MFL/CLP,,
3013,Anomaly - Corrosion Cluster,EXT,54718.57,693+56,25.23,14.72,39.95,15560,Block Valve #13 (625+92),6801.72,Block Valve #17.6 (932+02),23754.06,10.75,0.203,,52000, 02:36,15,0.03,,,,,1.6,0.7, 02:55,1402,2261,1628,1414,0.861,1.151,2299.6,1655.7,,,35.24506751,-119.07452624,101.539,EXT ML,Axial Grooving,,,MFL/CLP,,
3014,Anomaly - Corrosion,EXT,54719.37,693+57,26.04,13.91,39.95,15560,Block Valve #13 (625+92),6802.53,Block Valve #17.6 (932+02),23753.26,10.75,0.203,,52000, 02:36,16,0.03,,,,,0.9,0.6, 02:45,1402,2308,1662,1414,0.844,1.175,2300.9,1656.6,,,35.24506532,-119.07452643,101.562,EXT ML,Pitting,,,MFL/CLP,,
3015,Anomaly - Corrosion Cluster,EXT,54719.79,693+57,26.45,13.50,39.95,15560,Block Valve #13 (625+92),6802.94,Block Valve #17.6 (932+02),23752.84,10.75,0.203,,52000, 02:36,19,0.04,,,,,1.9,0.6, 04:41,1402,2212,1593,1414,0.880,1.127,2281.4,1642.6,,,35.24506419,-119.07452655,101.574,EXT ML,Axial Grooving,,,MFL/CLP,,
3016,Anomaly - Corrosion,EXT,54720.58,693+58,27.24,12.71,39.95,15560,Block Valve #13 (625+92),6803.73,Block Valve #17.6 (932+02),23752.05,10.75,0.203,,52000, 02:36,17,0.03,,,,,0.9,1.0, 02:41,1402,2305,1660,1414,0.845,1.174,2297.9,1654.5,,,35.24506202,-119.07452683,101.598,EXT ML ( SW ) ,Pitting,,,MFL/CLP,,
3017,Anomaly - Corrosion,EXT,54721.34,693+59,28.01,11.95,39.95,15560,Block Valve #13 (625+92),6804.50,Block Valve #17.6 (932+02),23751.29,10.75,0.203,,52000, 02:36,17,0.03,,,,,1.1,1.0, 02:20,1402,2291,1649,1414,0.850,1.167,2280.4,1641.9,,,35.24505992,-119.07452714,101.618,EXT ML,Pitting,,,MFL/CLP,,
3018,Anomaly - Corrosion,EXT,54721.68,693+59,28.34,11.61,39.95,15560,Block Valve #13 (625+92),6804.83,Block Valve #17.6 (932+02),23750.96,10.75,0.203,,52000, 02:36,16,0.03,,,,,0.9,1.9, 03:33,1402,2308,1662,1414,0.844,1.175,2300.9,1656.6,,,35.24505903,-119.07452728,101.628,EXT ML,Circumferential Grooving,,,MFL/CLP,,
3019,Bend,,54721.69,693+59,28.35,39.95,39.95,15560,Block Valve #13 (625+92),6804.84,Block Valve #17.6 (932+02),23750.95,10.75,0.203,,52000, 02:36,,,,,,,,,,1402,,,,,,,,,,35.24505899,-119.07452729,101.630,20 DEG BEND-COLD RIGHT,,,,MFL/CLP,,
3020,Anomaly - Corrosion,EXT,54721.85,693+59,28.52,11.43,39.95,15560,Block Valve #13 (625+92),6805.01,Block Valve #17.6 (932+02),23750.78,10.75,0.203,,52000, 02:36,21,0.04,,,,,0.2,0.2, 03:28,1402,2339,1684,1414,0.833,1.191,2338.1,1683.5,,,35.24505853,-119.07452737,101.635,EXT ML,Pinhole,,,MFL/CLP,,
3021,Anomaly - Corrosion,EXT,54721.92,693+59,28.58,11.37,39.95,15560,Block Valve #13 (625+92),6805.07,Block Valve #17.6 (932+02),23750.71,10.75,0.203,,52000, 02:36,16,0.03,,,,,0.2,0.2, 09:29,1402,2340,1684,1414,0.832,1.191,2339.1,1684.2,,,35.24505835,-119.07452740,101.639,EXT ML,Pinhole,,,MFL/CLP,,
3022,Anomaly - Corrosion Cluster,EXT,54722.84,693+60,29.50,10.45,39.95,15560,Block Valve #13 (625+92),6805.99,Block Valve #17.6 (932+02),23749.80,10.75,0.203,,52000, 02:36,23,0.05,,,,,2.1,1.1, 03:13,1402,2167,1560,1414,0.899,1.103,2231.0,1606.3,,,35.24505587,-119.07452787,101.666,EXT ML,Pitting,,,MFL/CLP,,
3023,Anomaly - Corrosion,EXT,54723.61,693+61,30.28,9.68,39.95,15560,Block Valve #13 (625+92),6806.76,Block Valve #17.6 (932+02),23749.02,10.75,0.203,,52000, 02:36,17,0.03,,,,,0.5,0.8, 03:20,1402,2330,1677,1414,0.836,1.186,2327.0,1675.5,,,35.24505377,-119.07452834,101.690,EXT ML,Pitting,,,MFL/CLP,,
3024,Anomaly - Corrosion Cluster,EXT,54724.39,693+62,31.06,8.89,39.95,15560,Block Valve #13 (625+92),6807.55,Block Valve #17.6 (932+02),23748.24,10.75,0.203,,52000, 02:36,19,0.04,,,,,1.5,1.3, 03:34,1402,2243,1615,1414,0.868,1.142,2296.3,1653.3,,,35.24505166,-119.07452886,101.714,EXT ML,General Metal Loss,,,MFL/CLP,,
3025,Anomaly - Corrosion Cluster,EXT,54724.67,693+62,31.33,8.62,39.95,15560,Block Valve #13 (625+92),6807.82,Block Valve #17.6 (932+02),23747.96,10.75,0.203,,52000, 02:36,19,0.04,,,,,3.2,1.7, 02:53,1402,2141,1542,1414,0.910,1.090,2221.6,1599.6,,,35.24505091,-119.07452904,101.724,*EXT ML ( SW ) ,General Metal Loss,,,MFL/CLP,,
3026,Anomaly - Corrosion,EXT,54724.96,693+62,31.62,8.33,39.95,15560,Block Valve #13 (625+92),6808.11,Block Valve #17.6 (932+02),23747.67,10.75,0.203,,52000, 02:36,19,0.04,,,,,0.4,0.4, 03:29,1402,2334,1680,1414,0.834,1.188,2332.0,1679.0,,,35.24505014,-119.07452925,101.731,EXT ML,Pinhole,,,MFL/CLP,,
3027,Anomaly - Corrosion Cluster,EXT,54725.29,693+63,31.96,8.00,39.95,15560,Block Valve #13 (625+92),6808.44,Block Valve #17.6 (932+02),23747.34,10.75,0.203,,52000, 02:36,34,0.07,,,,,2.4,3.0, 03:24,1402,2021,1455,1414,0.964,1.029,2121.6,1527.5,,,35.24504925,-119.07452949,101.743,*EXT ML,General Metal Loss,,,MFL/CLP,,
