Repository: kerbergr/datadump

File: MLCompare/ex2022/Old_CleanedUP.csv (part 9 of 26)
Feature Number (sequential order),Pipeline Feature,INT/ EXT (ID/OD),Odometer,Station Number,Distance to U/S weld,Distance to D/S weld,Joint Length,Defect Joint Number,Upstream (U/S) Reference Name,UpStreamDistanceFrom,DownstreamName,DownstreamDistanceTo,Diameter,Nominal Wall Thickness,Measured Wall Thickness,Pipe Grade (SMYS),Long Seam Orientation,Metal Loss Depth,Metal Loss Depth,Deformation Depth,Deformation Depth,Crack Depth,Crack Depth,Length,Width,Orientation,MOP,Modified B31.G PBURST,Modified B31.G PSAFE,Design Pressure (72% SMYS),ERF_MOP_SAFE,RPR_PBURST_100_SMYS,Effective Area P Burst,Effective Area P Safe,Group Number,Group Category,NAD 83 Latitude,NAD 83 Longitude,NAVD 88,Comments,POF Classification,Excavation/ Repair Required,SPLC Notes,Tool Type/ Technology,Length/A (x),Width/A (y)
2469,Weld,,50528.06,651+49,33.84,38.36,38.36,14480,Block Valve #13 (625+92),2611.22,Block Valve #17.6 (932+02),27944.57,10.75,0.203,,52000,,,,,,,,,,,1402,,,,,,,,,,35.25663664,-119.07448515,103.874,GIRTH WELD,,,,MFL/CLP,,
2470,Repair - Welded Sleeve End,,50529.96,651+51,1.89,38.36,38.36,14480,Block Valve #13 (625+92),2613.11,Block Valve #17.6 (932+02),27942.67,10.75,0.203,,52000,,,,,,,,,,,1402,,,,,,,,,,35.25663142,-119.07448521,103.886,REPAIR-SHELL END,,,,MFL/CLP,,
3625,Weld,,63876.62,785+50,40.14,37.94,37.94,18030,Block Valve #13 (625+92),15959.77,Block Valve #17.6 (932+02),14596.01,10.75,0.203,,52000,,,,,,,,,,,1402,,,,,,,,,,35.21986544,-119.07459718,97.389,GIRTH WELD,,,,MFL/CLP,,
3626,Repair - Welded Sleeve End,,63877.65,785+51,1.03,37.94,37.94,18030,Block Valve #13 (625+92),15960.80,Block Valve #17.6 (932+02),14594.98,10.75,0.203,,52000,,,,,,,,,,,1402,,,,,,,,,,35.21986261,-119.07459720,97.384,REPAIR-SHELL END,,,,MFL/CLP,,
3627,Repair - Welded Sleeve Begin,,63913.57,785+87,36.95,37.94,37.94,18030,Block Valve #13 (625+92),15996.72,Block Valve #17.6 (932+02),14559.06,10.75,0.203,,52000,,,,,,,,,,,1402,,,,,,,,,,35.21976373,-119.07459750,97.392,REPAIR-SHELL START,,,,MFL/CLP,,
3628,Weld,,63914.56,785+88,37.94,40.10,40.10,18040,Block Valve #13 (625+92),15997.71,Block Valve #17.6 (932+02),14558.07,10.75,0.203,,52000, 12:56,,,,,,,,,,1402,,,,,,,,,,35.21976101,-119.07459751,97.397,GIRTH WELD,,,,MFL/CLP,,
3629,Repair - Welded Sleeve End,,63915.56,785+89,1.01,40.10,40.10,18040,Block Valve #13 (625+92),15998.72,Block Valve #17.6 (932+02),14557.07,10.75,0.203,,52000, 12:56,,,,,,,,,,1402,,,,,,,,,,35.21975824,-119.07459752,97.401,REPAIR-SHELL END,,,,MFL/CLP,,
3630,Repair - Welded Sleeve Begin,,63953.34,786+27,38.78,40.10,40.10,18040,Block Valve #13 (625+92),16036.49,Block Valve #17.6 (932+02),14519.29,10.75,0.203,,52000, 12:56,,,,,,,,,,1402,,,,,,,,,,35.21965425,-119.07459778,97.877,REPAIR-SHELL START,,,,MFL/CLP,,
3631,Weld,,63954.66,786+28,40.10,36.60,36.60,18050,Block Valve #13 (625+92),16037.82,Block Valve #17.6 (932+02),14517.97,10.75,0.203,,52000, 10:12,,,,,,,,,,1402,,,,,,,,,,35.21965061,-119.07459779,97.905,GIRTH WELD,,,,MFL/CLP,,
3632,Repair - Welded Sleeve End,,63955.92,786+29,1.26,36.60,36.60,18050,Block Valve #13 (625+92),16039.08,Block Valve #17.6 (932+02),14516.71,10.75,0.203,,52000, 10:12,,,,,,,,,,1402,,,,,,,,,,35.21964715,-119.07459781,97.930,REPAIR-SHELL END,,,,MFL/CLP,,
3633,Anomaly - Corrosion Cluster,EXT,63991.02,786+64,36.36,0.24,36.60,18050,Block Valve #13 (625+92),16074.17,Block Valve #17.6 (932+02),14481.61,10.75,0.203,,52000, 10:12,20,0.04,,,,,3.1,3.2, 05:09,1402,2133,1536,1414,0.913,1.086,2173.0,1564.6,,,35.21955054,-119.07459862,98.052,*EXT ML ( GW ) ,General Metal Loss,,,MFL/CLP,,
3634,Weld,,63991.26,786+65,36.60,37.92,37.92,18060,Block Valve #13 (625+92),16074.41,Block Valve #17.6 (932+02),14481.37,10.75,0.203,,52000, 12:00,,,,,,,,,,1402,,,,,,,,,,35.21954986,-119.07459863,98.052,GIRTH WELD,,,,MFL/CLP,,
3635,Anomaly - Corrosion Cluster,EXT,64029.12,787+03,37.86,0.07,37.92,18060,Block Valve #13 (625+92),16112.27,Block Valve #17.6 (932+02),14443.51,10.75,0.203,,52000, 12:00,18,0.04,,,,,1.9,1.8, 04:38,1402,2220,1598,1414,0.877,1.130,2257.0,1625.0,,,35.21944566,-119.07459962,98.030,EXT ML ( GW ) ,General Metal Loss,,,MFL/CLP,,
3636,Weld,,64029.18,787+03,37.92,39.89,39.89,18070,Block Valve #13 (625+92),16112.34,Block Valve #17.6 (932+02),14443.45,10.75,0.203,,52000, 09:56,,,,,,,,,,1402,,,,,,,,,,35.21944546,-119.07459962,98.030,GIRTH WELD,,,,MFL/CLP,,
3637,Anomaly - Corrosion,EXT,64029.44,787+03,0.26,39.64,39.89,18070,Block Valve #13 (625+92),16112.60,Block Valve #17.6 (932+02),14443.19,10.75,0.203,,52000, 09:56,22,0.04,,,,,0.7,1.4, 06:08,1402,2310,1663,1414,0.843,1.176,2303.5,1658.5,,,35.21944476,-119.07459964,98.027,EXT ML,Circumferential Grooving,,,MFL/CLP,,
3638,Anomaly - Corrosion,EXT,64039.98,787+14,10.80,29.10,39.89,18070,Block Valve #13 (625+92),16123.13,Block Valve #17.6 (932+02),14432.65,10.75,0.203,,52000, 09:56,16,0.03,,,,,0.5,1.5, 07:30,1402,2329,1677,1414,0.836,1.186,2325.8,1674.6,,,35.21941574,-119.07459985,97.975,EXT ML,Circumferential Grooving,,,MFL/CLP,,
3639,Anomaly - Corrosion,EXT,64040.25,787+14,11.07,28.83,39.89,18070,Block Valve #13 (625+92),16123.40,Block Valve #17.6 (932+02),14432.38,10.75,0.203,,52000, 09:56,15,0.03,,,,,1.1,1.4, 07:25,1402,2292,1651,1414,0.850,1.167,2282.4,1643.4,,,35.21941501,-119.07459986,97.972,*EXT ML,Pitting,,,MFL/CLP,,
3640,Anomaly - Corrosion,EXT,64040.58,787+14,11.39,28.50,39.89,18070,Block Valve #13 (625+92),16123.73,Block Valve #17.6 (932+02),14432.05,10.75,0.203,,52000, 09:56,28,0.06,,,,,0.5,0.5, 08:12,1402,2319,1670,1414,0.840,1.181,2314.1,1666.1,,,35.21941410,-119.07459986,97.969,EXT ML,Pitting,,,MFL/CLP,,
3641,Anomaly - Corrosion,EXT,64067.55,787+41,38.37,1.53,39.89,18070,Block Valve #13 (625+92),16150.70,Block Valve #17.6 (932+02),14405.08,10.75,0.203,,52000, 09:56,15,0.03,,,,,0.2,0.2, 04:33,1402,2340,1685,1414,0.832,1.191,2339.3,1684.3,,,35.21933985,-119.07460024,97.854,EXT ML,Pinhole,,,MFL/CLP,,
3642,Repair - Welded Sleeve Begin,,64067.98,787+42,38.80,39.89,39.89,18070,Block Valve #13 (625+92),16151.13,Block Valve #17.6 (932+02),14404.65,10.75,0.203,,52000, 09:56,,,,,,,,,,1402,,,,,,,,,,35.21933867,-119.07460025,97.855,REPAIR-SHELL START,,,,MFL/CLP,,
3643,Weld,,64069.08,787+43,39.89,38.74,38.74,18080,Block Valve #13 (625+92),16152.23,Block Valve #17.6 (932+02),14403.55,10.75,0.203,,52000, 12:40,,,,,,,,,,1402,,,,,,,,,,35.21933565,-119.07460026,97.850,GIRTH WELD,,,,MFL/CLP,,
3644,Repair - Welded Sleeve End,,64070.06,787+44,0.98,38.74,38.74,18080,Block Valve #13 (625+92),16153.21,Block Valve #17.6 (932+02),14402.58,10.75,0.203,,52000, 12:40,,,,,,,,,,1402,,,,,,,,,,35.21933296,-119.07460028,97.851,REPAIR-SHELL END,,,,MFL/CLP,,
3645,Anomaly - Corrosion,EXT,64091.19,787+65,22.12,16.63,38.74,18080,Block Valve #13 (625+92),16174.34,Block Valve #17.6 (932+02),14381.44,10.75,0.203,,52000, 12:40,15,0.03,,,,,0.6,0.2, 06:26,1402,2326,1675,1414,0.837,1.184,2322.4,1672.2,,,35.21927476,-119.07460048,97.888,EXT ML,Axial Slotting,,,MFL/CLP,,
3646,Anomaly - Corrosion,EXT,64091.24,787+65,22.17,16.58,38.74,18080,Block Valve #13 (625+92),16174.40,Block Valve #17.6 (932+02),14381.39,10.75,0.203,,52000, 12:40,15,0.03,,,,,0.2,0.2, 07:02,1402,2339,1684,1414,0.833,1.191,2338.3,1683.6,,,35.21927462,-119.07460047,97.888,EXT ML,Pinhole,,,MFL/CLP,,
3647,Weld,,64107.82,787+82,38.74,40.04,40.04,18090,Block Valve #13 (625+92),16190.97,Block Valve #17.6 (932+02),14364.81,10.75,0.203,,52000, 10:00,,,,,,,,,,1402,,,,,,,,,,35.21922899,-119.07460062,97.799,GIRTH WELD,,,,MFL/CLP,,
3648,Repair - Welded Sleeve Begin,,64146.66,788+21,38.85,40.04,40.04,18090,Block Valve #13 (625+92),16229.82,Block Valve #17.6 (932+02),14325.97,10.75,0.203,,52000, 10:00,,,,,,,,,,1402,,,,,,,,,,35.21912206,-119.07460127,97.637,REPAIR-SHELL START,,,,MFL/CLP,,
3649,Weld,,64147.85,788+22,40.04,40.08,40.08,18100,Block Valve #13 (625+92),16231.01,Block Valve #17.6 (932+02),14324.78,10.75,0.203,,52000, 12:32,,,,,,,,,,1402,,,,,,,,,,35.21911878,-119.07460130,97.636,GIRTH WELD,,,,MFL/CLP,,
3650,Repair - Welded Sleeve End,,64148.75,788+23,0.90,40.08,40.08,18100,Block Valve #13 (625+92),16231.91,Block Valve #17.6 (932+02),14323.88,10.75,0.203,,52000, 12:32,,,,,,,,,,1402,,,,,,,,,,35.21911632,-119.07460131,97.634,REPAIR-SHELL END,,,,MFL/CLP,,
3651,Repair - Welded Sleeve Begin,,64186.90,788+61,39.04,40.08,40.08,18100,Block Valve #13 (625+92),16270.05,Block Valve #17.6 (932+02),14285.74,10.75,0.203,,52000, 12:32,,,,,,,,,,1402,,,,,,,,,,35.21901130,-119.07460236,97.418,REPAIR-SHELL START,,,,MFL/CLP,,
3652,Weld,,64187.93,788+62,40.08,40.05,40.05,18110,Block Valve #13 (625+92),16271.09,Block Valve #17.6 (932+02),14284.70,10.75,0.203,,52000, 10:04,,,,,,,,,,1402,,,,,,,,,,35.21900846,-119.07460238,97.419,GIRTH WELD,,,,MFL/CLP,,
3653,Repair - Welded Sleeve End,,64188.97,788+63,1.04,40.05,40.05,18110,Block Valve #13 (625+92),16272.12,Block Valve #17.6 (932+02),14283.66,10.75,0.203,,52000, 10:04,,,,,,,,,,1402,,,,,,,,,,35.21900560,-119.07460242,97.421,REPAIR-SHELL END,,,,MFL/CLP,,
3654,Repair - Welded Sleeve Begin,,64227.23,789+01,39.30,40.05,40.05,18110,Block Valve #13 (625+92),16310.39,Block Valve #17.6 (932+02),14245.40,10.75,0.203,,52000, 10:04,,,,,,,,,,1402,,,,,,,,,,35.21890027,-119.07460319,97.571,REPAIR-SHELL START,,,,MFL/CLP,,
3655,Weld,,64227.98,789+02,40.05,40.01,40.01,18120,Block Valve #13 (625+92),16311.14,Block Valve #17.6 (932+02),14244.65,10.75,0.203,,52000, 01:32,,,,,,,,,,1402,,,,,,,,,,35.21889822,-119.07460320,97.575,GIRTH WELD,,,,MFL/CLP,,
3656,Repair - Welded Sleeve End,,64229.30,789+04,1.32,40.01,40.01,18120,Block Valve #13 (625+92),16312.45,Block Valve #17.6 (932+02),14243.33,10.75,0.203,,52000, 01:32,,,,,,,,,,1402,,,,,,,,,,35.21889459,-119.07460323,97.577,REPAIR-SHELL END,,,,MFL/CLP,,
3657,Repair - Welded Sleeve Begin,,64266.95,789+41,38.97,40.01,40.01,18120,Block Valve #13 (625+92),16350.10,Block Valve #17.6 (932+02),14205.68,10.75,0.203,,52000, 01:32,,,,,,,,,,1402,,,,,,,,,,35.21879094,-119.07460392,97.660,REPAIR-SHELL START,,,,MFL/CLP,,
3658,Weld,,64267.99,789+42,40.01,39.95,39.95,18130,Block Valve #13 (625+92),16351.14,Block Valve #17.6 (932+02),14204.65,10.75,0.203,,52000, 11:48,,,,,,,,,,1402,,,,,,,,,,35.21878808,-119.07460394,97.665,GIRTH WELD,,,,MFL/CLP,,
3659,Repair - Welded Sleeve End,,64269.04,789+43,1.06,39.95,39.95,18130,Block Valve #13 (625+92),16352.20,Block Valve #17.6 (932+02),14203.59,10.75,0.203,,52000, 11:48,,,,,,,,,,1402,,,,,,,,,,35.21878517,-119.07460396,97.673,REPAIR-SHELL END,,,,MFL/CLP,,
3660,Repair - Welded Sleeve Begin,,64307.04,789+82,39.05,39.95,39.95,18130,Block Valve #13 (625+92),16390.19,Block Valve #17.6 (932+02),14165.59,10.75,0.203,,52000, 11:48,,,,,,,,,,1402,,,,,,,,,,35.21868058,-119.07460432,97.803,REPAIR-SHELL START,,,,MFL/CLP,,
3661,Weld,,64307.94,789+83,39.95,40.10,40.10,18140,Block Valve #13 (625+92),16391.09,Block Valve #17.6 (932+02),14164.70,10.75,0.203,,52000, 12:12,,,,,,,,,,1402,,,,,,,,,,35.21867810,-119.07460432,97.798,GIRTH WELD,,,,MFL/CLP,,
3662,Repair - Welded Sleeve End,,64308.80,789+83,0.87,40.10,40.10,18140,Block Valve #13 (625+92),16391.96,Block Valve #17.6 (932+02),14163.83,10.75,0.203,,52000, 12:12,,,,,,,,,,1402,,,,,,,,,,35.21867573,-119.07460434,97.792,REPAIR-SHELL END,,,,MFL/CLP,,
3663,Weld,,64348.04,790+23,40.10,40.14,40.14,18150,Block Valve #13 (625+92),16431.19,Block Valve #17.6 (932+02),14124.59,10.75,0.203,,52000, 09:32,,,,,,,,,,1402,,,,,,,,,,35.21856771,-119.07460451,97.667,GIRTH WELD,,,,MFL/CLP,,
3664,Weld,,64388.18,790+63,40.14,36.65,36.65,18160,Block Valve #13 (625+92),16471.34,Block Valve #17.6 (932+02),14084.45,10.75,0.203,,52000, 01:24,,,,,,,,,,1402,,,,,,,,,,35.21845720,-119.07460453,97.909,GIRTH WELD,,,,MFL/CLP,,
3665,Weld,,64424.83,791+00,36.65,40.10,40.10,18170,Block Valve #13 (625+92),16507.98,Block Valve #17.6 (932+02),14047.80,10.75,0.203,,52000, 10:56,,,,,,,,,,1402,,,,,,,,,,35.21835633,-119.07460500,97.700,GIRTH WELD,,,,MFL/CLP,,
3666,Anomaly - Corrosion Cluster,EXT,64464.62,791+40,39.79,0.30,40.10,18170,Block Valve #13 (625+92),16547.78,Block Valve #17.6 (932+02),14008.01,10.75,0.203,,52000, 10:56,22,0.04,,,,,1.6,1.9, 06:13,1402,2218,1597,1414,0.878,1.129,2259.6,1626.9,,,35.21824664,-119.07460628,97.601,EXT ML,General Metal Loss,,,MFL/CLP,,
3667,Anomaly - Corrosion Cluster,EXT,64464.89,791+40,40.06,0.04,40.10,18170,Block Valve #13 (625+92),16548.04,Block Valve #17.6 (932+02),14007.74,10.75,0.203,,52000, 10:56,17,0.03,,,,,2.0,2.6, 05:56,1402,2220,1598,1414,0.877,1.130,2277.3,1639.7,,,35.21824589,-119.07460630,97.598,EXT ML ( GW ) ,General Metal Loss,,,MFL/CLP,,
3668,Weld,,64464.93,791+40,40.10,40.02,40.02,18180,Block Valve #13 (625+92),16548.08,Block Valve #17.6 (932+02),14007.71,10.75,0.203,,52000, 01:04,,,,,,,,,,1402,,,,,,,,,,35.21824580,-119.07460630,97.598,GIRTH WELD,,,,MFL/CLP,,
3669,Anomaly - Corrosion,EXT,64504.32,791+80,39.39,0.62,40.02,18180,Block Valve #13 (625+92),16587.47,Block Valve #17.6 (932+02),13968.31,10.75,0.203,,52000, 01:04,15,0.03,,,,,0.5,0.9, 07:11,1402,2329,1677,1414,0.836,1.186,2326.9,1675.4,,,35.21813721,-119.07460677,97.634,EXT ML,Pitting,,,MFL/CLP,,
3670,Weld,,64504.94,791+80,40.02,39.93,39.93,18190,Block Valve #13 (625+92),16588.09,Block Valve #17.6 (932+02),13967.69,10.75,0.203,,52000, 10:40,,,,,,,,,,1402,,,,,,,,,,35.21813549,-119.07460679,97.635,GIRTH WELD,,,,MFL/CLP,,
3671,Repair - Welded Sleeve Begin,,64543.60,792+19,38.67,39.93,39.93,18190,Block Valve #13 (625+92),16626.76,Block Valve #17.6 (932+02),13929.03,10.75,0.203,,52000, 10:40,,,,,,,,,,1402,,,,,,,,,,35.21802890,-119.07460701,97.643,REPAIR-SHELL START,,,,MFL/CLP,,
3672,Weld,,64544.86,792+20,39.93,40.01,40.01,18200,Block Valve #13 (625+92),16628.02,Block Valve #17.6 (932+02),13927.77,10.75,0.203,,52000, 12:08,,,,,,,,,,1402,,,,,,,,,,35.21802543,-119.07460703,97.641,GIRTH WELD,,,,MFL/CLP,,
3673,Repair - Welded Sleeve End,,64546.19,792+22,1.33,40.01,40.01,18200,Block Valve #13 (625+92),16629.35,Block Valve #17.6 (932+02),13926.44,10.75,0.203,,52000, 12:08,,,,,,,,,,1402,,,,,,,,,,35.21802176,-119.07460706,97.637,REPAIR-SHELL END,,,,MFL/CLP,,
3674,Weld,,64584.88,792+61,40.01,33.02,33.02,18210,Block Valve #13 (625+92),16668.03,Block Valve #17.6 (932+02),13887.76,10.75,0.203,,52000, 08:44,,,,,,,,,,1402,,,,,,,,,,35.21791513,-119.07460771,97.529,GIRTH WELD,,,,MFL/CLP,,
3675,Weld,,64617.90,792+94,33.02,40.03,40.03,18220,Block Valve #13 (625+92),16701.05,Block Valve #17.6 (932+02),13854.73,10.75,0.203,,52000, 12:00,,,,,,,,,,1402,,,,,,,,,,35.21782411,-119.07460784,97.573,GIRTH WELD,,,,MFL/CLP,,
3676,Repair - Welded Sleeve Begin,,64656.85,793+33,38.95,40.03,40.03,18220,Block Valve #13 (625+92),16740.00,Block Valve #17.6 (932+02),13815.78,10.75,0.203,,52000, 12:00,,,,,,,,,,1402,,,,,,,,,,35.21771672,-119.07460796,97.439,REPAIR-SHELL START,,,,MFL/CLP,,
3677,Weld,,64657.93,793+34,40.03,40.06,40.06,18230,Block Valve #13 (625+92),16741.08,Block Valve #17.6 (932+02),13814.71,10.75,0.203,,52000, 09:52,,,,,,,,,,1402,,,,,,,,,,35.21771375,-119.07460795,97.434,GIRTH WELD,,,,MFL/CLP,,
3678,Repair - Welded Sleeve End,,64659.02,793+35,1.09,40.06,40.06,18230,Block Valve #13 (625+92),16742.17,Block Valve #17.6 (932+02),13813.61,10.75,0.203,,52000, 09:52,,,,,,,,,,1402,,,,,,,,,,35.21771074,-119.07460796,97.429,REPAIR-SHELL END,,,,MFL/CLP,,
3679,Anomaly - Corrosion,EXT,64697.68,793+74,39.75,0.31,40.06,18230,Block Valve #13 (625+92),16780.83,Block Valve #17.6 (932+02),13774.95,10.75,0.203,,52000, 09:52,22,0.04,,,,,0.2,0.2, 03:28,1402,2339,1684,1414,0.833,1.191,2337.9,1683.3,,,35.21760417,-119.07460750,97.289,EXT ML,Pinhole,,,MFL/CLP,,
3680,Anomaly - Corrosion,EXT,64697.75,793+74,39.82,0.24,40.06,18230,Block Valve #13 (625+92),16780.90,Block Valve #17.6 (932+02),13774.89,10.75,0.203,,52000, 09:52,21,0.04,,,,,0.6,1.3, 04:48,1402,2315,1667,1414,0.841,1.179,2309.3,1662.7,,,35.21760397,-119.07460750,97.289,EXT ML,Circumferential Grooving,,,MFL/CLP,,
3681,Weld,,64697.99,793+74,40.06,40.06,40.06,18240,Block Valve #13 (625+92),16781.14,Block Valve #17.6 (932+02),13774.65,10.75,0.203,,52000, 12:24,,,,,,,,,,1402,,,,,,,,,,35.21760332,-119.07460749,97.286,GIRTH WELD,,,,MFL/CLP,,
3682,Anomaly - Corrosion,EXT,64698.30,793+74,0.31,39.75,40.06,18240,Block Valve #13 (625+92),16781.45,Block Valve #17.6 (932+02),13774.33,10.75,0.203,,52000, 12:24,21,0.04,,,,,0.5,1.1, 04:19,1402,2326,1675,1414,0.837,1.184,2322.7,1672.4,,,35.21760246,-119.07460749,97.286,EXT ML,Circumferential Grooving,,,MFL/CLP,,
3683,Anomaly - Corrosion Cluster,EXT,64698.33,793+74,0.35,39.72,40.06,18240,Block Valve #13 (625+92),16781.49,Block Valve #17.6 (932+02),13774.30,10.75,0.203,,52000, 12:24,18,0.04,,,,,1.1,1.9, 05:46,1402,2284,1645,1414,0.853,1.163,2276.9,1639.4,,,35.21760236,-119.07460749,97.286,EXT ML,Pitting,,,MFL/CLP,,
3684,Repair - Welded Sleeve Begin,,64737.19,794+13,39.21,40.06,40.06,18240,Block Valve #13 (625+92),16820.34,Block Valve #17.6 (932+02),13735.44,10.75,0.203,,52000, 12:24,,,,,,,,,,1402,,,,,,,,,,35.21749525,-119.07460737,97.034,REPAIR-SHELL START,,,,MFL/CLP,,
3685,Weld,,64738.05,794+14,40.06,39.95,39.95,18250,Block Valve #13 (625+92),16821.20,Block Valve #17.6 (932+02),13734.58,10.75,0.203,,52000, 10:48,,,,,,,,,,1402,,,,,,,,,,35.21749289,-119.07460738,97.032,GIRTH WELD,,,,MFL/CLP,,
3686,Repair - Welded Sleeve End,,64738.94,794+15,0.89,39.95,39.95,18250,Block Valve #13 (625+92),16822.09,Block Valve #17.6 (932+02),13733.69,10.75,0.203,,52000, 10:48,,,,,,,,,,1402,,,,,,,,,,35.21749044,-119.07460738,97.030,REPAIR-SHELL END,,,,MFL/CLP,,
3687,Weld,,64777.99,794+54,39.95,32.64,32.64,18260,Block Valve #13 (625+92),16861.15,Block Valve #17.6 (932+02),13694.64,10.75,0.203,,52000, 12:44,,,,,,,,,,1402,,,,,,,,,,35.21738277,-119.07460845,96.989,GIRTH WELD,,,,MFL/CLP,,
3688,Weld,,64810.63,794+87,32.64,40.09,40.09,18270,Block Valve #13 (625+92),16893.79,Block Valve #17.6 (932+02),13662.00,10.75,0.203,,52000, 10:28,,,,,,,,,,1402,,,,,,,,,,35.21729282,-119.07461021,97.045,GIRTH WELD,,,,MFL/CLP,,
3689,Weld,,64850.73,795+27,40.09,38.98,38.98,18280,Block Valve #13 (625+92),16933.88,Block Valve #17.6 (932+02),13621.91,10.75,0.203,,52000, 12:24,,,,,,,,,,1402,,,,,,,,,,35.21718230,-119.07461132,97.362,GIRTH WELD,,,,MFL/CLP,,
3690,Weld,,64889.71,795+67,38.98,39.85,39.85,18290,Block Valve #13 (625+92),16972.86,Block Valve #17.6 (932+02),13582.92,10.75,0.203,,52000, 10:16,,,,,,,,,,1402,,,,,,,,,,35.21707483,-119.07461039,97.176,GIRTH WELD,,,,MFL/CLP,,
3691,Repair - Welded Sleeve Begin,,64928.51,796+05,38.81,39.85,39.85,18290,Block Valve #13 (625+92),17011.66,Block Valve #17.6 (932+02),13544.12,10.75,0.203,,52000, 10:16,,,,,,,,,,1402,,,,,,,,,,35.21696786,-119.07461044,97.168,REPAIR-SHELL START,,,,MFL/CLP,,
3692,Weld,,64929.56,796+07,39.85,40.14,40.14,18300,Block Valve #13 (625+92),17012.71,Block Valve #17.6 (932+02),13543.07,10.75,0.203,,52000, 12:00,,,,,,,,,,1402,,,,,,,,,,35.21696499,-119.07461045,97.166,GIRTH WELD,,,,MFL/CLP,,
3693,Repair - Welded Sleeve End,,64930.72,796+08,1.16,40.14,40.14,18300,Block Valve #13 (625+92),17013.87,Block Valve #17.6 (932+02),13541.92,10.75,0.203,,52000, 12:00,,,,,,,,,,1402,,,,,,,,,,35.21696179,-119.07461047,97.168,REPAIR-SHELL END,,,,MFL/CLP,,
3694,Anomaly - Corrosion,EXT,64969.63,796+47,40.07,0.07,40.14,18300,Block Valve #13 (625+92),17052.78,Block Valve #17.6 (932+02),13503.01,10.75,0.203,,52000, 12:00,17,0.03,,,,,0.6,1.4, 04:44,1402,2323,1673,1414,0.838,1.183,2319.4,1670.0,,,35.21685452,-119.07461070,97.222,EXT ML,Circumferential Grooving,,,MFL/CLP,,
3695,Weld,,64969.69,796+47,40.14,40.00,40.00,18310,Block Valve #13 (625+92),17052.84,Block Valve #17.6 (932+02),13502.94,10.75,0.203,,52000, 09:20,,,,,,,,,,1402,,,,,,,,,,35.21685435,-119.07461070,97.223,GIRTH WELD,,,,MFL/CLP,,
3696,Anomaly - Corrosion,EXT,64969.90,796+47,0.21,39.79,40.00,18310,Block Valve #13 (625+92),17053.05,Block Valve #17.6 (932+02),13502.73,10.75,0.203,,52000, 09:20,20,0.04,,,,,0.2,0.7, 04:39,1402,2338,1683,1414,0.833,1.190,2337.0,1682.6,,,35.21685379,-119.07461071,97.223,EXT ML,Circumferential Slotting,,,MFL/CLP,,
3697,Weld,,65009.69,796+87,40.00,39.93,39.93,18320,Block Valve #13 (625+92),17092.84,Block Valve #17.6 (932+02),13462.94,10.75,0.203,,52000, 02:12,,,,,,,,,,1402,,,,,,,,,,35.21674409,-119.07461078,97.137,GIRTH WELD,,,,MFL/CLP,,
3698,Weld,,65049.62,797+27,39.93,40.03,40.03,18330,Block Valve #13 (625+92),17132.78,Block Valve #17.6 (932+02),13423.01,10.75,0.203,,52000, 10:12,,,,,,,,,,1402,,,,,,,,,,35.21663399,-119.07461131,97.121,GIRTH WELD,,,,MFL/CLP,,
3699,Weld,,65089.65,797+67,40.03,40.15,40.15,18340,Block Valve #13 (625+92),17172.81,Block Valve #17.6 (932+02),13382.98,10.75,0.203,,52000, 11:52,,,,,,,,,,1402,,,,,,,,,,35.21652365,-119.07461220,97.517,GIRTH WELD,,,,MFL/CLP,,
3700,Weld,,65129.80,798+08,40.15,39.98,39.98,18350,Block Valve #13 (625+92),17212.96,Block Valve #17.6 (932+02),13342.83,10.75,0.203,,52000, 10:44,,,,,,,,,,1402,,,,,,,,,,35.21641296,-119.07461346,97.382,GIRTH WELD,,,,MFL/CLP,,
3701,Anomaly - Corrosion Cluster,EXT,65169.51,798+47,39.71,0.27,39.98,18350,Block Valve #13 (625+92),17252.67,Block Valve #17.6 (932+02),13303.12,10.75,0.203,,52000, 10:44,16,0.03,,,,,1.1,2.9, 05:17,1402,2294,1652,1414,0.849,1.168,2296.6,1653.6,,,35.21630351,-119.07461391,97.266,EXT ML,Circumferential Grooving,,,MFL/CLP,,
3702,Anomaly - Corrosion,EXT,65169.77,798+48,39.97,0.01,39.98,18350,Block Valve #13 (625+92),17252.93,Block Valve #17.6 (932+02),13302.86,10.75,0.203,,52000, 10:44,17,0.03,,,,,0.3,0.4, 04:35,1402,2337,1683,1414,0.833,1.190,2336.4,1682.2,,,35.21630280,-119.07461391,97.263,EXT ML ( GW ) ,Pinhole,,,MFL/CLP,,
3703,Weld,,65169.79,798+48,39.98,40.07,40.07,18360,Block Valve #13 (625+92),17252.94,Block Valve #17.6 (932+02),13302.84,10.75,0.203,,52000, 12:20,,,,,,,,,,1402,,,,,,,,,,35.21630277,-119.07461391,97.263,GIRTH WELD,,,,MFL/CLP,,
3704,Anomaly - Corrosion,EXT,65169.97,798+48,0.19,39.88,40.07,18360,Block Valve #13 (625+92),17253.13,Block Valve #17.6 (932+02),13302.66,10.75,0.203,,52000, 12:20,19,0.04,,,,,0.6,1.4, 05:23,1402,2318,1669,1414,0.840,1.180,2313.1,1665.4,,,35.21630224,-119.07461391,97.263,EXT ML,Circumferential Grooving,,,MFL/CLP,,
3705,Weld,,65209.85,798+88,40.07,36.73,36.73,18370,Block Valve #13 (625+92),17293.01,Block Valve #17.6 (932+02),13262.78,10.75,0.203,,52000, 10:48,,,,,,,,,,1402,,,,,,,,,,35.21619232,-119.07461412,97.491,GIRTH WELD,,,,MFL/CLP,,
3706,Weld,,65246.58,799+25,36.73,39.96,39.96,18380,Block Valve #13 (625+92),17329.73,Block Valve #17.6 (932+02),13226.05,10.75,0.203,,52000, 12:52,,,,,,,,,,1402,,,,,,,,,,35.21609107,-119.07461430,97.513,GIRTH WELD,,,,MFL/CLP,,
3707,Weld,,65286.54,799+65,39.96,38.26,38.26,18390,Block Valve #13 (625+92),17369.69,Block Valve #17.6 (932+02),13186.10,10.75,0.203,,52000, 10:04,,,,,,,,,,1402,,,,,,,,,,35.21598093,-119.07461538,97.167,GIRTH WELD,,,,MFL/CLP,,
3708,Weld,,65324.79,800+03,38.26,37.04,37.04,18400,Block Valve #13 (625+92),17407.95,Block Valve #17.6 (932+02),13147.84,10.75,0.203,,52000, 10:56,,,,,,,,,,1402,,,,,,,,,,35.21587546,-119.07461627,97.112,GIRTH WELD,,,,MFL/CLP,,
3709,Weld,,65361.83,800+40,37.04,40.11,40.11,18410,Block Valve #13 (625+92),17444.99,Block Valve #17.6 (932+02),13110.80,10.75,0.203,,52000, 12:32,,,,,,,,,,1402,,,,,,,,,,35.21577336,-119.07461709,97.111,GIRTH WELD,,,,MFL/CLP,,
3710,Weld,,65401.94,800+81,40.11,40.03,40.03,18420,Block Valve #13 (625+92),17485.09,Block Valve #17.6 (932+02),13070.69,10.75,0.203,,52000, 09:28,,,,,,,,,,1402,,,,,,,,,,35.21566282,-119.07461721,96.953,GIRTH WELD,,,,MFL/CLP,,
3711,Weld,,65441.97,801+21,40.03,40.05,40.05,18430,Block Valve #13 (625+92),17525.12,Block Valve #17.6 (932+02),13030.66,10.75,0.203,,52000, 12:48,,,,,,,,,,1402,,,,,,,,,,35.21555246,-119.07461770,96.772,GIRTH WELD,,,,MFL/CLP,,
3712,Weld,,65482.02,801+61,40.05,40.01,40.01,18440,Block Valve #13 (625+92),17565.17,Block Valve #17.6 (932+02),12990.61,10.75,0.203,,52000, 09:40,,,,,,,,,,1402,,,,,,,,,,35.21544204,-119.07461796,96.696,GIRTH WELD,,,,MFL/CLP,,
3713,Anomaly - Corrosion,EXT,65482.23,801+61,0.21,39.80,40.01,18440,Block Valve #13 (625+92),17565.39,Block Valve #17.6 (932+02),12990.40,10.75,0.203,,52000, 09:40,15,0.03,,,,,1.0,0.3, 06:15,1402,2303,1658,1414,0.846,1.173,2294.9,1652.3,,,35.21544145,-119.07461796,96.696,EXT ML,Axial Slotting,,,MFL/CLP,,
3714,Weld,,65522.04,802+01,40.01,39.92,39.92,18450,Block Valve #13 (625+92),17605.19,Block Valve #17.6 (932+02),12950.59,10.75,0.203,,52000, 03:56,,,,,,,,,,1402,,,,,,,,,,35.21533175,-119.07461740,96.901,GIRTH WELD,,,,MFL/CLP,,
3715,Weld,,65561.96,802+41,39.92,40.06,40.06,18460,Block Valve #13 (625+92),17645.11,Block Valve #17.6 (932+02),12910.68,10.75,0.203,,52000, 11:52,,,,,,,,,,1402,,,,,,,,,,35.21522168,-119.07461743,96.940,GIRTH WELD,,,,MFL/CLP,,
3716,Weld,,65602.01,802+82,40.06,40.14,40.14,18470,Block Valve #13 (625+92),17685.16,Block Valve #17.6 (932+02),12870.62,10.75,0.203,,52000, 01:20,,,,,,,,,,1402,,,,,,,,,,35.21511128,-119.07461782,97.036,GIRTH WELD,,,,MFL/CLP,,
3717,Weld,,65642.15,803+22,40.14,40.06,40.06,18480,Block Valve #13 (625+92),17725.30,Block Valve #17.6 (932+02),12830.48,10.75,0.203,,52000, 11:04,,,,,,,,,,1402,,,,,,,,,,35.21500064,-119.07461848,97.063,GIRTH WELD,,,,MFL/CLP,,
3718,Weld,,65682.21,803+62,40.06,40.05,40.05,18490,Block Valve #13 (625+92),17765.36,Block Valve #17.6 (932+02),12790.43,10.75,0.203,,52000, 10:16,,,,,,,,,,1402,,,,,,,,,,35.21489021,-119.07461862,96.905,GIRTH WELD,,,,MFL/CLP,,
3719,Weld,,65722.26,804+02,40.05,35.91,35.91,18500,Block Valve #13 (625+92),17805.41,Block Valve #17.6 (932+02),12750.37,10.75,0.203,,52000, 02:08,,,,,,,,,,1402,,,,,,,,,,35.21477980,-119.07461882,96.951,GIRTH WELD,,,,MFL/CLP,,
3720,Weld,,65758.16,804+38,35.91,39.96,39.96,18510,Block Valve #13 (625+92),17841.32,Block Valve #17.6 (932+02),12714.47,10.75,0.203,,52000, 08:44,,,,,,,,,,1402,,,,,,,,,,35.21468082,-119.07461938,96.972,GIRTH WELD,,,,MFL/CLP,,
3721,Weld,,65798.13,804+78,39.96,14.54,14.54,18520,Block Valve #13 (625+92),17881.28,Block Valve #17.6 (932+02),12674.51,10.75,0.203,,52000, 01:00,,,,,,,,,,1402,,,,,,,,,,35.21457066,-119.07461987,96.982,GIRTH WELD,,,,MFL/CLP,,
3722,Repair - Welded Sleeve Begin,,65811.08,804+91,12.95,14.54,14.54,18520,Block Valve #13 (625+92),17894.23,Block Valve #17.6 (932+02),12661.56,10.75,0.203,,52000, 01:00,,,,,,,,,,1402,,,,,,,,,,35.21453495,-119.07461974,97.004,REPAIR-SHELL START,,,,MFL/CLP,,
3723,Weld,,65812.67,804+93,14.54,39.59,39.59,18530,Block Valve #13 (625+92),17895.82,Block Valve #17.6 (932+02),12659.96,10.75,0.203,,52000, 10:48,,,,,,,,,,1402,,,,,,,,,,35.21453057,-119.07461970,97.016,GIRTH WELD,,,,MFL/CLP,,
3724,Repair - Welded Sleeve End,,65814.18,804+95,1.52,39.59,39.59,18530,Block Valve #13 (625+92),17897.34,Block Valve #17.6 (932+02),12658.45,10.75,0.203,,52000, 10:48,,,,,,,,,,1402,,,,,,,,,,35.21452639,-119.07461965,97.011,REPAIR-SHELL END,,,,MFL/CLP,,
3725,Weld,,65852.25,805+33,39.59,39.28,39.28,18540,Block Valve #13 (625+92),17935.40,Block Valve #17.6 (932+02),12620.38,10.75,0.203,,52000, 01:40,,,,,,,,,,1402,,,,,,,,,,35.21442145,-119.07461832,96.880,GIRTH WELD,,,,MFL/CLP,,
3726,Weld,,65891.53,805+72,39.28,36.67,36.67,18550,Block Valve #13 (625+92),17974.68,Block Valve #17.6 (932+02),12581.10,10.75,0.203,,52000,,,,,,,,,,,1402,,,,,,,,,,35.21431319,-119.07461716,96.938,GIRTH WELD,,,,MFL/CLP,,
3727,Weld,,65928.20,806+09,36.67,40.03,40.03,18560,Block Valve #13 (625+92),18011.35,Block Valve #17.6 (932+02),12544.44,10.75,0.203,,52000, 12:52,,,,,,,,,,1402,,,,,,,,,,35.21421210,-119.07461692,96.700,GIRTH WELD,,,,MFL/CLP,,
3728,Weld,,65968.23,806+49,40.03,40.09,40.09,18570,Block Valve #13 (625+92),18051.38,Block Valve #17.6 (932+02),12504.40,10.75,0.203,,52000, 09:56,,,,,,,,,,1402,,,,,,,,,,35.21410175,-119.07461761,96.657,GIRTH WELD,,,,MFL/CLP,,
3729,Weld,,66008.32,806+89,40.09,39.93,39.93,18580,Block Valve #13 (625+92),18091.48,Block Valve #17.6 (932+02),12464.31,10.75,0.203,,52000, 01:36,,,,,,,,,,1402,,,,,,,,,,35.21399123,-119.07461796,96.529,GIRTH WELD,,,,MFL/CLP,,
3730,Weld,,66048.26,807+30,39.93,39.93,39.93,18590,Block Valve #13 (625+92),18131.41,Block Valve #17.6 (932+02),12424.38,10.75,0.203,,52000, 10:56,,,,,,,,,,1402,,,,,,,,,,35.21388114,-119.07461781,96.476,GIRTH WELD,,,,MFL/CLP,,
3731,Weld,,66088.19,807+70,39.93,40.11,40.11,18600,Block Valve #13 (625+92),18171.34,Block Valve #17.6 (932+02),12384.44,10.75,0.203,,52000, 12:12,,,,,,,,,,1402,,,,,,,,,,35.21377106,-119.07461796,96.598,GIRTH WELD,,,,MFL/CLP,,
3732,Weld,,66128.29,808+10,40.11,37.31,37.31,18610,Block Valve #13 (625+92),18211.45,Block Valve #17.6 (932+02),12344.34,10.75,0.203,,52000, 10:16,,,,,,,,,,1402,,,,,,,,,,35.21366049,-119.07461879,96.490,GIRTH WELD,,,,MFL/CLP,,
3733,Weld,,66165.60,808+47,37.31,39.98,39.98,18620,Block Valve #13 (625+92),18248.76,Block Valve #17.6 (932+02),12307.03,10.75,0.203,,52000, 12:32,,,,,,,,,,1402,,,,,,,,,,35.21355765,-119.07461985,96.582,GIRTH WELD,,,,MFL/CLP,,
3734,Weld,,66205.58,808+87,39.98,36.37,36.37,18630,Block Valve #13 (625+92),18288.73,Block Valve #17.6 (932+02),12267.05,10.75,0.203,,52000, 10:44,,,,,,,,,,1402,,,,,,,,,,35.21344746,-119.07461992,96.601,GIRTH WELD,,,,MFL/CLP,,
3735,Weld,,66241.95,809+24,36.37,39.99,39.99,18640,Block Valve #13 (625+92),18325.10,Block Valve #17.6 (932+02),12230.68,10.75,0.203,,52000, 12:12,,,,,,,,,,1402,,,,,,,,,,35.21334719,-119.07461989,96.478,GIRTH WELD,,,,MFL/CLP,,
3736,Weld,,66281.94,809+64,39.99,31.12,31.12,18650,Block Valve #13 (625+92),18365.09,Block Valve #17.6 (932+02),12190.69,10.75,0.203,,52000, 10:24,,,,,,,,,,1402,,,,,,,,,,35.21323696,-119.07462030,96.442,GIRTH WELD,,,,MFL/CLP,,
3737,Anomaly - Corrosion,EXT,66312.87,809+95,30.94,0.18,31.12,18650,Block Valve #13 (625+92),18396.03,Block Valve #17.6 (932+02),12159.76,10.75,0.203,,52000, 10:24,15,0.03,,,,,0.3,0.2, 05:50,1402,2337,1683,1414,0.833,1.190,2335.8,1681.8,,,35.21315167,-119.07462065,96.356,EXT ML,Pinhole,,,MFL/CLP,,
3738,Weld,,66313.05,809+95,31.12,39.93,39.93,18660,Block Valve #13 (625+92),18396.21,Block Valve #17.6 (932+02),12159.58,10.75,0.203,,52000, 12:00,,,,,,,,,,1402,,,,,,,,,,35.21315117,-119.07462064,96.357,GIRTH WELD,,,,MFL/CLP,,
3739,Weld,,66352.99,810+35,39.93,40.15,40.15,18670,Block Valve #13 (625+92),18436.14,Block Valve #17.6 (932+02),12119.64,10.75,0.203,,52000, 10:04,,,,,,,,,,1402,,,,,,,,,,35.21304109,-119.07462065,96.251,GIRTH WELD,,,,MFL/CLP,,
3740,Weld,,66393.14,810+76,40.15,40.07,40.07,18680,Block Valve #13 (625+92),18476.29,Block Valve #17.6 (932+02),12079.49,10.75,0.203,,52000, 12:40,,,,,,,,,,1402,,,,,,,,,,35.21293041,-119.07462059,96.737,GIRTH WELD,,,,MFL/CLP,,
3741,Weld,,66433.21,811+16,40.07,40.06,40.06,18690,Block Valve #13 (625+92),18516.36,Block Valve #17.6 (932+02),12039.43,10.75,0.203,,52000, 10:20,,,,,,,,,,1402,,,,,,,,,,35.21281997,-119.07462174,96.780,GIRTH WELD,,,,MFL/CLP,,
3742,Weld,,66473.26,811+56,40.06,40.08,40.08,18700,Block Valve #13 (625+92),18556.42,Block Valve #17.6 (932+02),11999.37,10.75,0.203,,52000, 11:56,,,,,,,,,,1402,,,,,,,,,,35.21270954,-119.07462220,96.681,GIRTH WELD,,,,MFL/CLP,,
3743,Weld,,66513.34,811+96,40.08,39.95,39.95,18710,Block Valve #13 (625+92),18596.50,Block Valve #17.6 (932+02),11959.29,10.75,0.203,,52000, 10:20,,,,,,,,,,1402,,,,,,,,,,35.21259907,-119.07462308,96.183,GIRTH WELD,,,,MFL/CLP,,
3744,Weld,,66553.30,812+37,39.95,39.95,39.95,18720,Block Valve #13 (625+92),18636.45,Block Valve #17.6 (932+02),11919.33,10.75,0.203,,52000, 12:20,,,,,,,,,,1402,,,,,,,,,,35.21248894,-119.07462360,96.035,GIRTH WELD,,,,MFL/CLP,,
3745,Weld,,66593.25,812+77,39.95,40.10,40.10,18730,Block Valve #13 (625+92),18676.40,Block Valve #17.6 (932+02),11879.38,10.75,0.203,,52000, 10:28,,,,,,,,,,1402,,,,,,,,,,35.21237881,-119.07462390,96.028,GIRTH WELD,,,,MFL/CLP,,
3746,Weld,,66633.34,813+17,40.10,40.13,40.13,18740,Block Valve #13 (625+92),18716.50,Block Valve #17.6 (932+02),11839.29,10.75,0.203,,52000, 10:28,,,,,,,,,,1402,,,,,,,,,,35.21226829,-119.07462399,95.883,GIRTH WELD,,,,MFL/CLP,,
3747,Weld,,66673.47,813+57,40.13,40.05,40.05,18750,Block Valve #13 (625+92),18756.62,Block Valve #17.6 (932+02),11799.16,10.75,0.203,,52000, 02:04,,,,,,,,,,1402,,,,,,,,,,35.21215767,-119.07462414,95.933,GIRTH WELD,,,,MFL/CLP,,
3748,Weld,,66713.51,813+97,40.05,40.04,40.04,18760,Block Valve #13 (625+92),18796.67,Block Valve #17.6 (932+02),11759.12,10.75,0.203,,52000, 11:08,,,,,,,,,,1402,,,,,,,,,,35.21204727,-119.07462459,95.920,GIRTH WELD,,,,MFL/CLP,,
3749,Weld,,66753.56,814+38,40.04,40.01,40.01,18770,Block Valve #13 (625+92),18836.71,Block Valve #17.6 (932+02),11719.08,10.75,0.203,,52000, 01:20,,,,,,,,,,1402,,,,,,,,,,35.21193689,-119.07462467,95.983,GIRTH WELD,,,,MFL/CLP,,
3750,Weld,,66793.57,814+78,40.01,35.58,35.58,18780,Block Valve #13 (625+92),18876.72,Block Valve #17.6 (932+02),11679.07,10.75,0.203,,52000, 10:12,,,,,,,,,,1402,,,,,,,,,,35.21182662,-119.07462449,96.841,GIRTH WELD,,,,MFL/CLP,,
3751,Weld,,66829.15,815+13,35.58,17.23,17.23,18790,Block Valve #13 (625+92),18912.30,Block Valve #17.6 (932+02),11643.48,10.75,0.203,,52000, 01:36,,,,,,,,,,1402,,,,,,,,,,35.21172856,-119.07462543,96.129,GIRTH WELD,,,,MFL/CLP,,
3752,Weld,,66846.38,815+31,17.23,40.10,40.10,18800,Block Valve #13 (625+92),18929.53,Block Valve #17.6 (932+02),11626.25,10.75,0.203,,52000, 10:44,,,,,,,,,,1402,,,,,,,,,,35.21168106,-119.07462624,96.001,GIRTH WELD,,,,MFL/CLP,,
3753,Weld,,66886.48,815+71,40.10,38.50,38.50,18810,Block Valve #13 (625+92),18969.63,Block Valve #17.6 (932+02),11586.15,10.75,0.203,,52000, 12:08,,,,,,,,,,1402,,,,,,,,,,35.21157054,-119.07462803,96.124,GIRTH WELD,,,,MFL/CLP,,
3754,Weld,,66924.97,816+10,38.50,13.01,13.01,18820,Block Valve #13 (625+92),19008.13,Block Valve #17.6 (932+02),11547.66,10.75,0.203,,52000, 09:48,,,,,,,,,,1402,,,,,,,,,,35.21146442,-119.07462860,95.960,GIRTH WELD,,,,MFL/CLP,,
3755,Weld,,66937.99,816+23,13.01,40.06,40.06,18830,Block Valve #13 (625+92),19021.14,Block Valve #17.6 (932+02),11534.65,10.75,0.203,,52000, 12:32,,,,,,,,,,1402,,,,,,,,,,35.21142855,-119.07462827,95.874,GIRTH WELD,,,,MFL/CLP,,
3756,Weld,,66978.05,816+63,40.06,15.33,15.33,18840,Block Valve #13 (625+92),19061.20,Block Valve #17.6 (932+02),11494.58,10.75,0.203,,52000, 10:56,,,,,,,,,,1402,,,,,,,,,,35.21131811,-119.07462816,95.721,GIRTH WELD,,,,MFL/CLP,,
3757,Weld,,66993.37,816+78,15.33,39.94,39.94,18850,Block Valve #13 (625+92),19076.53,Block Valve #17.6 (932+02),11479.26,10.75,0.203,,52000, 12:28,,,,,,,,,,1402,,,,,,,,,,35.21127586,-119.07462827,95.773,GIRTH WELD,,,,MFL/CLP,,
3758,Weld,,67033.31,817+18,39.94,37.87,37.87,18860,Block Valve #13 (625+92),19116.47,Block Valve #17.6 (932+02),11439.32,10.75,0.203,,52000, 10:32,,,,,,,,,,1402,,,,,,,,,,35.21116576,-119.07462854,95.723,GIRTH WELD,,,,MFL/CLP,,
3759,Weld,,67071.18,817+56,37.87,25.28,25.28,18870,Block Valve #13 (625+92),19154.33,Block Valve #17.6 (932+02),11401.45,10.75,0.203,,52000, 12:28,,,,,,,,,,1402,,,,,,,,,,35.21106137,-119.07462941,95.905,GIRTH WELD,,,,MFL/CLP,,
3760,Anomaly - Corrosion Cluster,EXT,67071.31,817+57,0.13,25.15,25.28,18870,Block Valve #13 (625+92),19154.47,Block Valve #17.6 (932+02),11401.32,10.75,0.203,,52000, 12:28,22,0.04,,,,,2.2,4.7, 07:39,1402,2163,1558,1414,0.900,1.101,2212.5,1593.0,,,35.21106100,-119.07462941,95.905,EXT ML,General Metal Loss,,,MFL/CLP,,
3761,Weld,,67096.46,817+82,25.28,40.10,40.10,18880,Block Valve #13 (625+92),19179.61,Block Valve #17.6 (932+02),11376.17,10.75,0.203,,52000, 10:40,,,,,,,,,,1402,,,,,,,,,,35.21099169,-119.07463009,95.845,GIRTH WELD,,,,MFL/CLP,,
3762,Weld,,67136.56,818+22,40.10,26.04,26.04,18890,Block Valve #13 (625+92),19219.71,Block Valve #17.6 (932+02),11336.07,10.75,0.203,,52000, 12:12,,,,,,,,,,1402,,,,,,,,,,35.21088116,-119.07463078,95.717,GIRTH WELD,,,,MFL/CLP,,
3763,Weld,,67162.60,818+48,26.04,40.04,40.04,18900,Block Valve #13 (625+92),19245.75,Block Valve #17.6 (932+02),11310.03,10.75,0.203,,52000, 11:00,,,,,,,,,,1402,,,,,,,,,,35.21080937,-119.07463103,95.479,GIRTH WELD,,,,MFL/CLP,,
3764,Weld,,67202.64,818+88,40.04,36.66,36.66,18910,Block Valve #13 (625+92),19285.79,Block Valve #17.6 (932+02),11269.99,10.75,0.203,,52000, 12:20,,,,,,,,,,1402,,,,,,,,,,35.21069900,-119.07463120,95.189,GIRTH WELD,,,,MFL/CLP,,
3765,Weld,,67239.30,819+25,36.66,27.00,27.00,18920,Block Valve #13 (625+92),19322.45,Block Valve #17.6 (932+02),11233.33,10.75,0.203,,52000, 01:16,,,,,,,,,,1402,,,,,,,,,,35.21059794,-119.07463217,95.251,GIRTH WELD,,,,MFL/CLP,,
3766,Weld,,67266.30,819+52,27.00,36.54,36.54,18930,Block Valve #13 (625+92),19349.45,Block Valve #17.6 (932+02),11206.33,10.75,0.203,,52000, 11:12,,,,,,,,,,1402,,,,,,,,,,35.21052350,-119.07463325,95.203,GIRTH WELD,,,,MFL/CLP,,
3767,Weld,,67302.84,819+89,36.54,39.96,39.96,18940,Block Valve #13 (625+92),19385.99,Block Valve #17.6 (932+02),11169.79,10.75,0.203,,52000, 11:44,,,,,,,,,,1402,,,,,,,,,,35.21042279,-119.07463490,95.373,GIRTH WELD,,,,MFL/CLP,,
3768,Weld,,67342.81,820+29,39.96,37.98,37.98,18950,Block Valve #13 (625+92),19425.96,Block Valve #17.6 (932+02),11129.83,10.75,0.203,,52000, 10:52,,,,,,,,,,1402,,,,,,,,,,35.21031263,-119.07463443,95.370,GIRTH WELD,,,,MFL/CLP,,
3769,Weld,,67380.78,820+67,37.98,36.73,36.73,18960,Block Valve #13 (625+92),19463.94,Block Valve #17.6 (932+02),11091.85,10.75,0.203,,52000, 12:04,,,,,,,,,,1402,,,,,,,,,,35.21020793,-119.07463432,95.179,GIRTH WELD,,,,MFL/CLP,,
3770,Weld,,67417.51,821+04,36.73,40.02,40.02,18970,Block Valve #13 (625+92),19500.66,Block Valve #17.6 (932+02),11055.12,10.75,0.203,,52000, 01:00,,,,,,,,,,1402,,,,,,,,,,35.21010668,-119.07463473,95.386,GIRTH WELD,,,,MFL/CLP,,
3771,Weld,,67457.53,821+44,40.02,40.14,40.14,18980,Block Valve #13 (625+92),19540.68,Block Valve #17.6 (932+02),11015.11,10.75,0.203,,52000, 11:24,,,,,,,,,,1402,,,,,,,,,,35.20999637,-119.07463472,95.472,GIRTH WELD,,,,MFL/CLP,,
3772,Weld,,67497.66,821+85,40.14,40.06,40.06,18990,Block Valve #13 (625+92),19580.82,Block Valve #17.6 (932+02),10974.97,10.75,0.203,,52000, 02:12,,,,,,,,,,1402,,,,,,,,,,35.20988573,-119.07463532,95.551,GIRTH WELD,,,,MFL/CLP,,
3773,Anomaly - Corrosion,EXT,67537.44,822+25,39.78,0.28,40.06,18990,Block Valve #13 (625+92),19620.59,Block Valve #17.6 (932+02),10935.19,10.75,0.203,,52000, 02:12,21,0.04,,,,,0.7,0.4, 07:04,1402,2312,1665,1414,0.842,1.177,2305.6,1660.0,,,35.20977608,-119.07463560,95.545,EXT ML,Pitting,,,MFL/CLP,,
3774,Weld,,67537.72,822+25,40.06,39.99,39.99,19000,Block Valve #13 (625+92),19620.87,Block Valve #17.6 (932+02),10934.91,10.75,0.203,,52000, 06:24,,,,,,,,,,1402,,,,,,,,,,35.20977532,-119.07463560,95.545,GIRTH WELD,,,,MFL/CLP,,
3775,Weld,,67577.71,822+65,39.99,39.99,39.99,19010,Block Valve #13 (625+92),19660.86,Block Valve #17.6 (932+02),10894.93,10.75,0.203,,52000, 11:32,,,,,,,,,,1402,,,,,,,,,,35.20966507,-119.07463579,95.228,GIRTH WELD,,,,MFL/CLP,,
3776,Anomaly - Corrosion,EXT,67617.34,823+05,39.63,0.36,39.99,19010,Block Valve #13 (625+92),19700.49,Block Valve #17.6 (932+02),10855.29,10.75,0.203,,52000, 11:32,17,0.03,,,,,2.2,0.2, 07:43,1402,2208,1590,1414,0.882,1.124,2181.4,1570.6,,,35.20955584,-119.07463593,95.350,EXT ML,Axial Slotting,,,MFL/CLP,,
3777,Anomaly - Corrosion,EXT,67617.66,823+05,39.95,0.04,39.99,19010,Block Valve #13 (625+92),19700.81,Block Valve #17.6 (932+02),10854.97,10.75,0.203,,52000, 11:32,15,0.03,,,,,0.9,0.6, 08:20,1402,2305,1660,1414,0.845,1.174,2297.9,1654.5,,,35.20955494,-119.07463594,95.354,EXT ML ( GW ) ,Pitting,,,MFL/CLP,,
3778,Weld,,67617.70,823+05,39.99,23.54,23.54,19020,Block Valve #13 (625+92),19700.85,Block Valve #17.6 (932+02),10854.93,10.75,0.203,,52000, 11:16,,,,,,,,,,1402,,,,,,,,,,35.20955484,-119.07463594,95.354,GIRTH WELD,,,,MFL/CLP,,
3779,Weld,,67641.24,823+29,23.54,40.15,40.15,19030,Block Valve #13 (625+92),19724.40,Block Valve #17.6 (932+02),10831.39,10.75,0.203,,52000, 02:00,,,,,,,,,,1402,,,,,,,,,,35.20948995,-119.07463616,95.258,GIRTH WELD,,,,MFL/CLP,,
3780,Anomaly - Corrosion Cluster,EXT,67681.07,823+69,39.82,0.33,40.15,19030,Block Valve #13 (625+92),19764.22,Block Valve #17.6 (932+02),10791.57,10.75,0.203,,52000, 02:00,17,0.03,,,,,1.2,1.8, 05:17,1402,2279,1641,1414,0.855,1.160,2308.9,1662.4,,,35.20938015,-119.07463617,94.998,EXT ML,General Metal Loss,,,MFL/CLP,,
3781,Weld,,67681.39,823+69,40.15,40.02,40.02,19040,Block Valve #13 (625+92),19764.55,Block Valve #17.6 (932+02),10791.24,10.75,0.203,,52000, 10:56,,,,,,,,,,1402,,,,,,,,,,35.20937926,-119.07463616,94.998,GIRTH WELD,,,,MFL/CLP,,
3782,Anomaly - Corrosion,EXT,67719.98,824+08,38.59,1.43,40.02,19040,Block Valve #13 (625+92),19803.13,Block Valve #17.6 (932+02),10752.65,10.75,0.203,,52000, 10:56,31,0.06,,,,,0.6,0.5, 07:01,1402,2308,1662,1414,0.844,1.175,2299.3,1655.5,,,35.20927288,-119.07463569,95.006,EXT ML,Pitting,,,MFL/CLP,,
3783,Weld,,67721.41,824+09,40.02,40.10,40.10,19050,Block Valve #13 (625+92),19804.57,Block Valve #17.6 (932+02),10751.22,10.75,0.203,,52000, 01:32,,,,,,,,,,1402,,,,,,,,,,35.20926894,-119.07463566,95.008,GIRTH WELD,,,,MFL/CLP,,
3784,Weld,,67761.52,824+49,40.10,37.16,37.16,19060,Block Valve #13 (625+92),19844.67,Block Valve #17.6 (932+02),10711.12,10.75,0.203,,52000, 09:28,,,,,,,,,,1402,,,,,,,,,,35.20915837,-119.07463583,95.371,GIRTH WELD,,,,MFL/CLP,,
3785,Weld,,67798.68,824+87,37.16,37.91,37.91,19070,Block Valve #13 (625+92),19881.83,Block Valve #17.6 (932+02),10673.96,10.75,0.203,,52000, 04:52,,,,,,,,,,1402,,,,,,,,,,35.20905596,-119.07463619,95.806,GIRTH WELD,,,,MFL/CLP,,
