Repository: kerbergr/datadump

File: MLCompare/ex2022/Old_CleanedUP.csv (part 10 of 26)
Feature Number (sequential order),Pipeline Feature,INT/ EXT (ID/OD),Odometer,Station Number,Distance to U/S weld,Distance to D/S weld,Joint Length,Defect Joint Number,Upstream (U/S) Reference Name,UpStreamDistanceFrom,DownstreamName,DownstreamDistanceTo,Diameter,Nominal Wall Thickness,Measured Wall Thickness,Pipe Grade (SMYS),Long Seam Orientation,Metal Loss Depth,Metal Loss Depth,Deformation Depth,Deformation Depth,Crack Depth,Crack Depth,Length,Width,Orientation,MOP,Modified B31.G PBURST,Modified B31.G PSAFE,Design Pressure (72% SMYS),ERF_MOP_SAFE,RPR_PBURST_100_SMYS,Effective Area P Burst,Effective Area P Safe,Group Number,Group Category,NAD 83 Latitude,NAD 83 Longitude,NAVD 88,Comments,POF Classification,Excavation/ Repair Required,SPLC Notes,Tool Type/ Technology,Length/A (x),Width/A (y)
2469,Weld,,50528.06,651+49,33.84,38.36,38.36,14480,Block Valve #13 (625+92),2611.22,Block Valve #17.6 (932+02),27944.57,10.75,0.203,,52000,,,,,,,,,,,1402,,,,,,,,,,35.25663664,-119.07448515,103.874,GIRTH WELD,,,,MFL/CLP,,
2470,Repair - Welded Sleeve End,,50529.96,651+51,1.89,38.36,38.36,14480,Block Valve #13 (625+92),2613.11,Block Valve #17.6 (932+02),27942.67,10.75,0.203,,52000,,,,,,,,,,,1402,,,,,,,,,,35.25663142,-119.07448521,103.886,REPAIR-SHELL END,,,,MFL/CLP,,
3786,Anomaly - Corrosion,EXT,67831.50,825+20,32.82,5.09,37.91,19070,Block Valve #13 (625+92),19914.65,Block Valve #17.6 (932+02),10641.13,10.75,0.203,,52000, 04:52,23,0.05,,,,,0.3,0.2, 06:17,1402,2335,1682,1414,0.834,1.189,2334.1,1680.5,,,35.20896560,-119.07463682,94.186,EXT ML,Pinhole,,,MFL/CLP,,
3787,Anomaly - Corrosion,EXT,67831.99,825+20,33.31,4.60,37.91,19070,Block Valve #13 (625+92),19915.14,Block Valve #17.6 (932+02),10640.64,10.75,0.203,,52000, 04:52,16,0.03,,,,,0.6,0.2, 05:31,1402,2324,1674,1414,0.838,1.184,2320.9,1671.1,,,35.20896426,-119.07463684,94.154,EXT ML,Axial Slotting,,,MFL/CLP,,
3788,Anomaly - Corrosion Cluster,EXT,67833.74,825+22,35.06,2.85,37.91,19070,Block Valve #13 (625+92),19916.89,Block Valve #17.6 (932+02),10638.89,10.75,0.203,,52000, 04:52,17,0.03,,,,,1.7,1.7, 07:23,1402,2246,1617,1414,0.867,1.144,2249.7,1619.8,,,35.20895944,-119.07463688,94.044,EXT ML,General Metal Loss,,,MFL/CLP,,
3789,Anomaly - Corrosion Cluster,EXT,67834.30,825+23,35.63,2.29,37.91,19070,Block Valve #13 (625+92),19917.46,Block Valve #17.6 (932+02),10638.33,10.75,0.203,,52000, 04:52,24,0.05,,,,,2.2,1.5, 08:24,1402,2145,1544,1414,0.908,1.092,2232.4,1607.4,,,35.20895790,-119.07463688,94.009,EXT ML,General Metal Loss,,,MFL/CLP,,
3790,Weld,,67836.59,825+25,37.91,0.96,0.96,19080,Block Valve #13 (625+92),19919.74,Block Valve #17.6 (932+02),10636.04,10.75,0.203,,52000,,,,,,,,,,,1402,,,,,,,,,,35.20895159,-119.07463689,93.870,GIRTH WELD,,,,MFL/CLP,,
3791,Weld - Bend Begin,,67837.55,825+26,0.96,6.62,6.62,19090,Block Valve #13 (625+92),19920.70,Block Valve #17.6 (932+02),10635.09,10.75,0.203,,52000,,,,,,,,,,,1402,,,,,,,,,,35.20894896,-119.07463687,93.812,GIRTH WELD,,,,MFL/CLP,,
3792,Bend,,67840.86,825+29,3.31,6.62,6.62,19090,Block Valve #13 (625+92),19924.01,Block Valve #17.6 (932+02),10631.78,10.75,0.203,,52000,,,,,,,,,,,1402,,,,,,,,,,35.20894074,-119.07463275,93.694,5.0D 90 DEG BEND-FORGED LEFT,,,,MFL/CLP,,
3793,Weld - Bend End,,67844.16,825+32,6.62,1.02,1.02,19100,Block Valve #13 (625+92),19927.32,Block Valve #17.6 (932+02),10628.47,10.75,0.203,,52000,,,,,,,,,,,1402,,,,,,,,,,35.20893701,-119.07462287,93.749,GIRTH WELD,,,,MFL/CLP,,
3794,Anomaly - Corrosion Cluster,EXT,67844.83,825+33,0.67,0.35,1.02,19100,Block Valve #13 (625+92),19927.99,Block Valve #17.6 (932+02),10627.80,10.75,0.203,,52000,,24,0.05,,,,,2.6,2.0, 10:54,1402,2120,1526,1414,0.919,1.079,2184.3,1572.7,,,35.20893700,-119.07462060,93.775,*EXT ML,General Metal Loss,,,MFL/CLP,,
3795,Weld,,67845.18,825+33,1.02,35.60,35.60,19110,Block Valve #13 (625+92),19928.33,Block Valve #17.6 (932+02),10627.45,10.75,0.203,,52000, 03:20,,,,,,,,,,1402,,,,,,,,,,35.20893705,-119.07461943,93.789,GIRTH WELD,,,,MFL/CLP,,
3796,Anomaly - Corrosion Cluster,EXT,67846.31,825+35,1.13,34.48,35.60,19110,Block Valve #13 (625+92),19929.46,Block Valve #17.6 (932+02),10626.32,10.75,0.203,,52000, 03:20,24,0.05,,,,,1.6,2.3, 07:20,1402,2209,1590,1414,0.882,1.125,2255.3,1623.8,,,35.20893721,-119.07461566,93.838,EXT ML,General Metal Loss,,,MFL/CLP,,
3797,Casing Begin,,67846.59,825+35,1.41,35.60,35.60,19110,Block Valve #13 (625+92),19929.74,Block Valve #17.6 (932+02),10626.04,10.75,0.203,,52000, 03:20,,,,,,,,,,1402,,,,,,,,,,35.20893726,-119.07461469,93.851,CASING START,,,,MFL/CLP,,
3798,Anomaly - Corrosion,EXT,67847.84,825+36,2.66,32.94,35.60,19110,Block Valve #13 (625+92),19931.00,Block Valve #17.6 (932+02),10624.79,10.75,0.203,,52000, 03:20,20,0.04,,,,,0.6,0.2, 05:44,1402,2322,1672,1414,0.839,1.182,2317.8,1668.9,,,35.20893743,-119.07461049,93.897,EXT ML,Axial Slotting,,,MFL/CLP,,
3799,Anomaly - Corrosion,EXT,67876.04,825+64,30.86,4.75,35.60,19110,Block Valve #13 (625+92),19959.19,Block Valve #17.6 (932+02),10596.59,10.75,0.203,,52000, 03:20,22,0.04,,,,,0.2,0.4, 07:16,1402,2337,1683,1414,0.833,1.190,2336.4,1682.2,,,35.20893888,-119.07451561,94.005,EXT ML,Pinhole,,,MFL/CLP,,
3800,Anomaly - Corrosion,EXT,67876.36,825+65,31.18,4.43,35.60,19110,Block Valve #13 (625+92),19959.51,Block Valve #17.6 (932+02),10596.28,10.75,0.203,,52000, 03:20,15,0.03,,,,,0.6,0.8, 06:41,1402,2326,1675,1414,0.837,1.184,2322.4,1672.2,,,35.20893890,-119.07451455,93.995,EXT ML,Pitting,,,MFL/CLP,,
3801,Casing End,,67876.88,825+65,31.70,35.60,35.60,19110,Block Valve #13 (625+92),19960.04,Block Valve #17.6 (932+02),10595.75,10.75,0.203,,52000, 03:20,,,,,,,,,,1402,,,,,,,,,,35.20893893,-119.07451278,93.982,CASING END,,,,MFL/CLP,,
3802,Anomaly - Corrosion Cluster,EXT,67877.13,825+66,31.95,3.65,35.60,19110,Block Valve #13 (625+92),19960.29,Block Valve #17.6 (932+02),10595.50,10.75,0.203,,52000, 03:20,22,0.04,,,,,1.6,0.9, 06:48,1402,2218,1597,1414,0.878,1.129,2223.1,1600.6,,,35.20893895,-119.07451194,93.975,EXT ML,Pitting,,,MFL/CLP,,
3803,Anomaly - Corrosion,EXT,67877.58,825+66,32.40,3.20,35.60,19110,Block Valve #13 (625+92),19960.74,Block Valve #17.6 (932+02),10595.05,10.75,0.203,,52000, 03:20,25,0.05,,,,,0.2,0.2, 04:12,1402,2338,1683,1414,0.833,1.191,2337.3,1682.8,,,35.20893899,-119.07451042,93.962,EXT ML,Pinhole,,,MFL/CLP,,
3804,Anomaly - Corrosion,EXT,67877.68,825+66,32.50,3.11,35.60,19110,Block Valve #13 (625+92),19960.83,Block Valve #17.6 (932+02),10594.95,10.75,0.203,,52000, 03:20,17,0.03,,,,,0.8,0.4, 10:32,1402,2308,1662,1414,0.844,1.175,2301.2,1656.8,,,35.20893899,-119.07451009,93.959,EXT ML,Axial Grooving,,,MFL/CLP,,
3805,Anomaly - Corrosion Cluster,EXT,67878.81,825+67,33.63,1.98,35.60,19110,Block Valve #13 (625+92),19961.96,Block Valve #17.6 (932+02),10593.82,10.75,0.203,,52000, 03:20,20,0.04,,,,,1.1,1.7, 03:30,1402,2277,1639,1414,0.855,1.159,2298.1,1654.6,,,35.20893909,-119.07450631,93.923,EXT ML ( SW ) ,Pitting,,,MFL/CLP,,
3806,Anomaly - Corrosion,EXT,67878.95,825+67,33.77,1.83,35.60,19110,Block Valve #13 (625+92),19962.10,Block Valve #17.6 (932+02),10593.68,10.75,0.203,,52000, 03:20,15,0.03,,,,,0.7,0.4, 06:03,1402,2322,1672,1414,0.839,1.182,2317.6,1668.7,,,35.20893909,-119.07450581,93.919,EXT ML,Pitting,,,MFL/CLP,,
3807,Repair - Welded Sleeve Begin,,67879.68,825+68,34.50,35.60,35.60,19110,Block Valve #13 (625+92),19962.84,Block Valve #17.6 (932+02),10592.95,10.75,0.203,,52000, 03:20,,,,,,,,,,1402,,,,,,,,,,35.20893916,-119.07450336,93.896,REPAIR-SHELL START,,,,MFL/CLP,,
3808,Weld,,67880.78,825+69,35.60,0.95,0.95,19120,Block Valve #13 (625+92),19963.94,Block Valve #17.6 (932+02),10591.85,10.75,0.203,,52000,,,,,,,,,,,1402,,,,,,,,,,35.20893926,-119.07449967,93.859,GIRTH WELD,,,,MFL/CLP,,
3809,Weld - Bend Begin,,67881.73,825+70,0.95,6.61,6.61,19130,Block Valve #13 (625+92),19964.89,Block Valve #17.6 (932+02),10590.90,10.75,0.203,,52000,,,,,,,,,,,1402,,,,,,,,,,35.20893933,-119.07449647,93.823,GIRTH WELD,,,,MFL/CLP,,
3810,Bend,,67885.04,825+73,3.31,6.61,6.61,19130,Block Valve #13 (625+92),19968.19,Block Valve #17.6 (932+02),10587.59,10.75,0.203,,52000,,,,,,,,,,,1402,,,,,,,,,,35.20893611,-119.07448642,93.536,5.0D 90 DEG BEND-FORGED RIGHT,,,,MFL/CLP,,
3811,Weld - Bend End,,67888.35,825+77,6.61,1.01,1.01,19140,Block Valve #13 (625+92),19971.50,Block Valve #17.6 (932+02),10584.29,10.75,0.203,,52000,,,,,,,,,,,1402,,,,,,,,,,35.20892792,-119.07448247,93.186,GIRTH WELD,,,,MFL/CLP,,
3812,Weld - Bend Begin,,67889.36,825+78,1.01,12.71,12.71,19150,Block Valve #13 (625+92),19972.51,Block Valve #17.6 (932+02),10583.27,10.75,0.203,,52000,,,,,,,,,,,1402,,,,,,,,,,35.20892512,-119.07448251,93.095,GIRTH WELD,,,,MFL/CLP,,
3813,Repair - Welded Sleeve End,,67890.08,825+79,0.72,12.71,12.71,19150,Block Valve #13 (625+92),19973.23,Block Valve #17.6 (932+02),10582.56,10.75,0.203,,52000,,,,,,,,,,,1402,,,,,,,,,,35.20892316,-119.07448253,93.026,REPAIR-SHELL END,,,,MFL/CLP,,
3814,Anomaly - Corrosion,EXT,67892.46,825+81,3.10,9.61,12.71,19150,Block Valve #13 (625+92),19975.61,Block Valve #17.6 (932+02),10580.17,10.75,0.203,,52000,,17,0.03,,,,,0.3,0.2, 01:29,1402,2336,1682,1414,0.834,1.190,2334.9,1681.1,,,35.20891662,-119.07448266,92.808,EXT ML,Pinhole,,,MFL/CLP,,
3815,Anomaly - Corrosion,EXT,67893.58,825+82,4.22,8.49,12.71,19150,Block Valve #13 (625+92),19976.73,Block Valve #17.6 (932+02),10579.06,10.75,0.203,,52000,,23,0.05,,,,,0.7,0.5, 12:00,1402,2301,1657,1414,0.846,1.172,2292.4,1650.5,,,35.20891355,-119.07448271,92.721,EXT ML,Pitting,,,MFL/CLP,,
3816,Anomaly - Corrosion,EXT,67894.51,825+83,5.15,7.56,12.71,19150,Block Valve #13 (625+92),19977.66,Block Valve #17.6 (932+02),10578.12,10.75,0.203,,52000,,15,0.03,,,,,0.2,0.2, 01:56,1402,2340,1685,1414,0.832,1.191,2339.3,1684.3,,,35.20891098,-119.07448274,92.671,EXT ML,Pinhole,,,MFL/CLP,,
3817,Bend,,67894.97,825+83,5.61,12.71,12.71,19150,Block Valve #13 (625+92),19978.12,Block Valve #17.6 (932+02),10577.66,10.75,0.203,,52000,,,,,,,,,,,1402,,,,,,,,,,35.20890972,-119.07448276,92.654,5 DEG BEND-COLD UNDER,,,,MFL/CLP,,
3818,Anomaly - Corrosion,EXT,67895.04,825+84,5.68,7.03,12.71,19150,Block Valve #13 (625+92),19978.19,Block Valve #17.6 (932+02),10577.59,10.75,0.203,,52000,,20,0.04,,,,,0.5,0.5, 04:03,1402,2325,1674,1414,0.838,1.184,2320.9,1671.0,,,35.20890953,-119.07448276,92.654,EXT ML,Pitting,,,MFL/CLP,,
3819,Anomaly - Corrosion,EXT,67895.19,825+84,5.83,6.88,12.71,19150,Block Valve #13 (625+92),19978.34,Block Valve #17.6 (932+02),10577.44,10.75,0.203,,52000,,19,0.04,,,,,0.2,0.2, 04:21,1402,2339,1684,1414,0.833,1.191,2338.5,1683.8,,,35.20890911,-119.07448276,92.651,EXT ML,Pinhole,,,MFL/CLP,,
3820,Anomaly - Corrosion,EXT,67896.33,825+85,6.97,5.74,12.71,19150,Block Valve #13 (625+92),19979.48,Block Valve #17.6 (932+02),10576.31,10.75,0.203,,52000,,16,0.03,,,,,0.2,0.2, 09:00,1402,2340,1684,1414,0.832,1.191,2339.1,1684.2,,,35.20890599,-119.07448279,92.636,EXT ML,Pinhole,,,MFL/CLP,,
3821,Anomaly - Corrosion,EXT,67896.58,825+85,7.22,5.49,12.71,19150,Block Valve #13 (625+92),19979.73,Block Valve #17.6 (932+02),10576.06,10.75,0.203,,52000,,17,0.03,,,,,0.4,0.4, 07:36,1402,2331,1679,1414,0.835,1.187,2329.2,1677.0,,,35.20890530,-119.07448280,92.640,EXT ML,Pitting,,,MFL/CLP,,
3822,Weld - Bend End,,67902.07,825+91,12.71,24.92,24.92,19160,Block Valve #13 (625+92),19985.22,Block Valve #17.6 (932+02),10570.56,10.75,0.203,,52000, 05:28,,,,,,,,,,1402,,,,,,,,,,35.20889016,-119.07448282,92.773,GIRTH WELD,,,,MFL/CLP,,
3823,Anomaly - Corrosion,EXT,67905.34,825+94,3.27,21.65,24.92,19160,Block Valve #13 (625+92),19988.49,Block Valve #17.6 (932+02),10567.29,10.75,0.203,,52000, 05:28,37,0.08,,,,,0.4,0.5, 08:12,1402,2319,1669,1414,0.840,1.181,2312.3,1664.8,,,35.20888115,-119.07448284,92.895,*EXT ML,Pitting,,,MFL/CLP,,
3824,Anomaly - Corrosion Cluster,EXT,67905.48,825+94,3.41,21.51,24.92,19160,Block Valve #13 (625+92),19988.63,Block Valve #17.6 (932+02),10567.15,10.75,0.203,,52000, 05:28,38,0.08,,,,,1.3,0.8, 07:48,1402,2165,1559,1414,0.899,1.102,2239.8,1612.7,,,35.20888077,-119.07448285,92.900,*EXT ML,Pitting,,,MFL/CLP,,
3825,Anomaly - Corrosion,EXT,67905.71,825+94,3.64,21.28,24.92,19160,Block Valve #13 (625+92),19988.86,Block Valve #17.6 (932+02),10566.93,10.75,0.203,,52000, 05:28,16,0.03,,,,,0.6,0.5, 06:47,1402,2324,1674,1414,0.838,1.184,2320.9,1671.1,,,35.20888013,-119.07448284,92.910,EXT ML,Pitting,,,MFL/CLP,,
3826,Anomaly - Corrosion,EXT,67905.76,825+94,3.69,21.23,24.92,19160,Block Valve #13 (625+92),19988.91,Block Valve #17.6 (932+02),10566.87,10.75,0.203,,52000, 05:28,21,0.04,,,,,0.2,0.2, 05:12,1402,2339,1684,1414,0.833,1.191,2338.1,1683.5,,,35.20887999,-119.07448284,92.910,EXT ML,Pinhole,,,MFL/CLP,,
3827,Casing Begin,,67905.83,825+94,3.77,24.92,24.92,19160,Block Valve #13 (625+92),19988.99,Block Valve #17.6 (932+02),10566.80,10.75,0.203,,52000, 05:28,,,,,,,,,,1402,,,,,,,,,,35.20887978,-119.07448284,92.913,CASING START,,,,MFL/CLP,,
3828,Anomaly - Corrosion,EXT,67906.36,825+95,4.29,20.63,24.92,19160,Block Valve #13 (625+92),19989.51,Block Valve #17.6 (932+02),10566.28,10.75,0.203,,52000, 05:28,22,0.04,,,,,0.3,0.2, 09:20,1402,2334,1681,1414,0.834,1.188,2332.4,1679.3,,,35.20887834,-119.07448285,92.934,EXT ML,Pinhole,,,MFL/CLP,,
3829,Casing End,,67925.49,826+14,23.43,24.92,24.92,19160,Block Valve #13 (625+92),20008.65,Block Valve #17.6 (932+02),10547.14,10.75,0.203,,52000, 05:28,,,,,,,,,,1402,,,,,,,,,,35.20882562,-119.07448260,93.637,CASING END,,,,MFL/CLP,,
3830,Weld,,67926.99,826+16,24.92,38.54,38.54,19170,Block Valve #13 (625+92),20010.14,Block Valve #17.6 (932+02),10545.64,10.75,0.203,,52000, 02:36,,,,,,,,,,1402,,,,,,,,,,35.20882151,-119.07448257,93.682,GIRTH WELD,,,,MFL/CLP,,
3831,Additional Metal/Material - Other,,67934.12,826+23,7.13,38.54,38.54,19170,Block Valve #13 (625+92),20017.27,Block Valve #17.6 (932+02),10538.51,10.75,0.203,,52000, 02:36,,,,,,,,, 05:45,1402,,,,,,,,,,35.20880184,-119.07448236,93.874,CLOSE METAL OBJECT,,,,MFL/CLP,,
3832,Pipeline Fixture,,67934.37,826+23,7.38,38.54,38.54,19170,Block Valve #13 (625+92),20017.52,Block Valve #17.6 (932+02),10538.26,10.75,0.203,,52000, 02:36,,,,,,,,,,1402,,,,,,,,,,35.20880116,-119.07448235,93.881,FULL CIRC FITTING,,,,MFL/CLP,,
3833,Pipeline Fixture,,67938.35,826+27,11.36,38.54,38.54,19170,Block Valve #13 (625+92),20021.50,Block Valve #17.6 (932+02),10534.29,10.75,0.203,,52000, 02:36,,,,,,,,,,1402,,,,,,,,,,35.20879021,-119.07448221,93.969,FULL CIRC FITTING,,,,MFL/CLP,,
3834,Additional Metal/Material - Other,,67964.47,826+53,37.48,38.54,38.54,19170,Block Valve #13 (625+92),20047.62,Block Valve #17.6 (932+02),10508.16,10.75,0.203,,52000, 02:36,,,,,,,,, 05:45,1402,,,,,,,,,,35.20871820,-119.07448150,94.075,CLOSE METAL OBJECT,,,,MFL/CLP,,
3835,Weld - Bend Begin,,67965.53,826+54,38.54,38.78,38.78,19180,Block Valve #13 (625+92),20048.68,Block Valve #17.6 (932+02),10507.10,10.75,0.203,,52000, 10:12,,,,,,,,,,1402,,,,,,,,,,35.20871529,-119.07448146,94.050,GIRTH WELD,,,,MFL/CLP,,
3836,Bend,,67975.29,826+64,9.76,38.78,38.78,19180,Block Valve #13 (625+92),20058.44,Block Valve #17.6 (932+02),10497.35,10.75,0.203,,52000, 10:12,,,,,,,,,,1402,,,,,,,,,,35.20868843,-119.07448239,93.856,15 DEG BEND-COLD RIGHT,,,,MFL/CLP,,
3837,Weld - Bend End,,68004.31,826+93,38.78,16.20,16.20,19190,Block Valve #13 (625+92),20087.46,Block Valve #17.6 (932+02),10468.32,10.75,0.203,,52000, 07:44,,,,,,,,,,1402,,,,,,,,,,35.20861096,-119.07450578,95.749,GIRTH WELD,,,,MFL/CLP,,
3838,Weld - Bend Begin,,68020.51,827+09,16.20,40.14,40.14,19200,Block Valve #13 (625+92),20103.66,Block Valve #17.6 (932+02),10452.12,10.75,0.203,,52000, 10:28,,,,,,,,,,1402,,,,,,,,,,35.20856783,-119.07451880,97.317,GIRTH WELD,,,,MFL/CLP,,
3839,Bend,,68033.75,827+23,13.24,40.14,40.14,19200,Block Valve #13 (625+92),20116.90,Block Valve #17.6 (932+02),10438.88,10.75,0.203,,52000, 10:28,,,,,,,,,,1402,,,,,,,,,,35.20853238,-119.07452856,98.511,15 DEG BEND-COLD LEFT,,,,MFL/CLP,,
3840,Weld - Bend End,,68060.65,827+50,40.14,39.97,39.97,19210,Block Valve #13 (625+92),20143.81,Block Valve #17.6 (932+02),10411.98,10.75,0.203,,52000, 11:52,,,,,,,,,,1402,,,,,,,,,,35.20845827,-119.07453114,98.292,GIRTH WELD,,,,MFL/CLP,,
3841,Weld,,68100.63,827+90,39.97,35.98,35.98,19220,Block Valve #13 (625+92),20183.78,Block Valve #17.6 (932+02),10372.01,10.75,0.203,,52000, 12:56,,,,,,,,,,1402,,,,,,,,,,35.20834811,-119.07453295,97.685,GIRTH WELD,,,,MFL/CLP,,
3842,Weld,,68136.61,828+26,35.98,37.61,37.61,19230,Block Valve #13 (625+92),20219.76,Block Valve #17.6 (932+02),10336.02,10.75,0.203,,52000, 10:12,,,,,,,,,,1402,,,,,,,,,,35.20824894,-119.07453378,97.102,GIRTH WELD,,,,MFL/CLP,,
3843,Weld,,68174.21,828+64,37.61,39.51,39.51,19240,Block Valve #13 (625+92),20257.37,Block Valve #17.6 (932+02),10298.42,10.75,0.203,,52000, 01:00,,,,,,,,,,1402,,,,,,,,,,35.20814528,-119.07453419,96.808,GIRTH WELD,,,,MFL/CLP,,
3844,Weld,,68213.72,829+03,39.51,40.03,40.03,19250,Block Valve #13 (625+92),20296.88,Block Valve #17.6 (932+02),10258.91,10.75,0.203,,52000, 10:20,,,,,,,,,,1402,,,,,,,,,,35.20803635,-119.07453435,96.758,GIRTH WELD,,,,MFL/CLP,,
3845,Weld,,68253.75,829+44,40.03,40.08,40.08,19260,Block Valve #13 (625+92),20336.90,Block Valve #17.6 (932+02),10218.88,10.75,0.203,,52000, 01:28,,,,,,,,,,1402,,,,,,,,,,35.20792601,-119.07453442,96.564,GIRTH WELD,,,,MFL/CLP,,
3846,Weld,,68293.83,829+84,40.08,40.00,40.00,19270,Block Valve #13 (625+92),20376.98,Block Valve #17.6 (932+02),10178.81,10.75,0.203,,52000, 10:24,,,,,,,,,,1402,,,,,,,,,,35.20781555,-119.07453459,96.637,GIRTH WELD,,,,MFL/CLP,,
3847,Weld,,68333.83,830+24,40.00,39.93,39.93,19280,Block Valve #13 (625+92),20416.98,Block Valve #17.6 (932+02),10138.80,10.75,0.203,,52000, 11:00,,,,,,,,,,1402,,,,,,,,,,35.20770526,-119.07453495,96.624,GIRTH WELD,,,,MFL/CLP,,
3848,Repair - Welded Sleeve Begin,,68372.78,830+63,38.95,39.93,39.93,19280,Block Valve #13 (625+92),20455.93,Block Valve #17.6 (932+02),10099.85,10.75,0.203,,52000, 11:00,,,,,,,,,,1402,,,,,,,,,,35.20759790,-119.07453604,96.517,REPAIR-SHELL START,,,,MFL/CLP,,
3849,Weld,,68373.75,830+64,39.93,40.04,40.04,19290,Block Valve #13 (625+92),20456.91,Block Valve #17.6 (932+02),10098.88,10.75,0.203,,52000, 12:00,,,,,,,,,,1402,,,,,,,,,,35.20759521,-119.07453608,96.512,GIRTH WELD,,,,MFL/CLP,,
3850,Repair - Welded Sleeve End,,68374.83,830+65,1.08,40.04,40.04,19290,Block Valve #13 (625+92),20457.99,Block Valve #17.6 (932+02),10097.80,10.75,0.203,,52000, 12:00,,,,,,,,,,1402,,,,,,,,,,35.20759223,-119.07453612,96.503,REPAIR-SHELL END,,,,MFL/CLP,,
3851,Weld,,68413.79,831+04,40.04,40.10,40.10,19300,Block Valve #13 (625+92),20496.94,Block Valve #17.6 (932+02),10058.84,10.75,0.203,,52000, 10:28,,,,,,,,,,1402,,,,,,,,,,35.20748484,-119.07453778,96.439,GIRTH WELD,,,,MFL/CLP,,
3852,Weld,,68453.89,831+45,40.10,39.99,39.99,19310,Block Valve #13 (625+92),20537.05,Block Valve #17.6 (932+02),10018.74,10.75,0.203,,52000, 12:04,,,,,,,,,,1402,,,,,,,,,,35.20737431,-119.07453873,96.384,GIRTH WELD,,,,MFL/CLP,,
3853,Weld,,68493.88,831+85,39.99,40.11,40.11,19320,Block Valve #13 (625+92),20577.03,Block Valve #17.6 (932+02),9978.75,10.75,0.203,,52000, 10:28,,,,,,,,,,1402,,,,,,,,,,35.20726406,-119.07453896,96.450,GIRTH WELD,,,,MFL/CLP,,
3854,Weld,,68533.99,832+25,40.11,40.08,40.08,19330,Block Valve #13 (625+92),20617.14,Block Valve #17.6 (932+02),9938.65,10.75,0.203,,52000, 01:28,,,,,,,,,,1402,,,,,,,,,,35.20715352,-119.07453924,96.443,GIRTH WELD,,,,MFL/CLP,,
3855,Weld,,68574.07,832+65,40.08,39.93,39.93,19340,Block Valve #13 (625+92),20657.22,Block Valve #17.6 (932+02),9898.57,10.75,0.203,,52000, 10:56,,,,,,,,,,1402,,,,,,,,,,35.20704303,-119.07453953,96.368,GIRTH WELD,,,,MFL/CLP,,
3856,Weld,,68613.99,833+05,39.93,39.96,39.96,19350,Block Valve #13 (625+92),20697.15,Block Valve #17.6 (932+02),9858.64,10.75,0.203,,52000, 01:08,,,,,,,,,,1402,,,,,,,,,,35.20693296,-119.07453974,96.335,GIRTH WELD,,,,MFL/CLP,,
3857,Weld,,68653.96,833+45,39.96,40.11,40.11,19360,Block Valve #13 (625+92),20737.11,Block Valve #17.6 (932+02),9818.68,10.75,0.203,,52000, 09:08,,,,,,,,,,1402,,,,,,,,,,35.20682279,-119.07454023,96.351,GIRTH WELD,,,,MFL/CLP,,
3858,Weld,,68694.07,833+86,40.11,40.07,40.07,19370,Block Valve #13 (625+92),20777.22,Block Valve #17.6 (932+02),9778.57,10.75,0.203,,52000, 01:24,,,,,,,,,,1402,,,,,,,,,,35.20671222,-119.07454093,96.375,GIRTH WELD,,,,MFL/CLP,,
3859,Weld,,68734.13,834+26,40.07,40.02,40.02,19380,Block Valve #13 (625+92),20817.28,Block Valve #17.6 (932+02),9738.50,10.75,0.203,,52000, 10:12,,,,,,,,,,1402,,,,,,,,,,35.20660178,-119.07454185,96.151,GIRTH WELD,,,,MFL/CLP,,
3860,Weld,,68774.15,834+66,40.02,40.08,40.08,19390,Block Valve #13 (625+92),20857.30,Block Valve #17.6 (932+02),9698.48,10.75,0.203,,52000, 11:08,,,,,,,,,,1402,,,,,,,,,,35.20649147,-119.07454241,96.187,GIRTH WELD,,,,MFL/CLP,,
3861,Weld,,68814.23,835+06,40.08,38.26,38.26,19400,Block Valve #13 (625+92),20897.38,Block Valve #17.6 (932+02),9658.40,10.75,0.203,,52000, 01:00,,,,,,,,,,1402,,,,,,,,,,35.20638098,-119.07454269,96.036,GIRTH WELD,,,,MFL/CLP,,
3862,Weld,,68852.48,835+45,38.26,36.56,36.56,19410,Block Valve #13 (625+92),20935.64,Block Valve #17.6 (932+02),9620.15,10.75,0.203,,52000, 09:00,,,,,,,,,,1402,,,,,,,,,,35.20627551,-119.07454264,96.159,GIRTH WELD,,,,MFL/CLP,,
3863,Weld,,68889.04,835+81,36.56,38.01,38.01,19420,Block Valve #13 (625+92),20972.20,Block Valve #17.6 (932+02),9583.59,10.75,0.203,,52000, 01:16,,,,,,,,,,1402,,,,,,,,,,35.20617474,-119.07454247,96.118,GIRTH WELD,,,,MFL/CLP,,
3864,Weld,,68927.05,836+19,38.01,40.16,40.16,19430,Block Valve #13 (625+92),21010.20,Block Valve #17.6 (932+02),9545.58,10.75,0.203,,52000, 09:44,,,,,,,,,,1402,,,,,,,,,,35.20606997,-119.07454233,95.861,GIRTH WELD,,,,MFL/CLP,,
3865,Weld,,68967.21,836+60,40.16,40.01,40.01,19440,Block Valve #13 (625+92),21050.36,Block Valve #17.6 (932+02),9505.42,10.75,0.203,,52000, 12:44,,,,,,,,,,1402,,,,,,,,,,35.20595925,-119.07454256,95.858,GIRTH WELD,,,,MFL/CLP,,
3866,Weld,,69007.22,837+00,40.01,40.12,40.12,19450,Block Valve #13 (625+92),21090.37,Block Valve #17.6 (932+02),9465.41,10.75,0.203,,52000, 11:48,,,,,,,,,,1402,,,,,,,,,,35.20584896,-119.07454353,95.961,GIRTH WELD,,,,MFL/CLP,,
3867,Weld,,69047.33,837+40,40.12,39.83,39.83,19460,Block Valve #13 (625+92),21130.49,Block Valve #17.6 (932+02),9425.30,10.75,0.203,,52000, 12:04,,,,,,,,,,1402,,,,,,,,,,35.20573837,-119.07454404,95.822,GIRTH WELD,,,,MFL/CLP,,
3868,Weld,,69087.16,837+80,39.83,39.92,39.92,19470,Block Valve #13 (625+92),21170.31,Block Valve #17.6 (932+02),9385.47,10.75,0.203,,52000, 10:36,,,,,,,,,,1402,,,,,,,,,,35.20562859,-119.07454433,95.789,GIRTH WELD,,,,MFL/CLP,,
3869,Weld,,69127.08,838+20,39.92,37.99,37.99,19480,Block Valve #13 (625+92),21210.24,Block Valve #17.6 (932+02),9345.55,10.75,0.203,,52000, 01:48,,,,,,,,,,1402,,,,,,,,,,35.20551854,-119.07454468,96.129,GIRTH WELD,,,,MFL/CLP,,
3870,Anomaly - Corrosion,EXT,69164.85,838+58,37.76,0.22,37.99,19480,Block Valve #13 (625+92),21248.00,Block Valve #17.6 (932+02),9307.79,10.75,0.203,,52000, 01:48,17,0.03,,,,,0.7,0.9, 06:20,1402,2319,1669,1414,0.840,1.181,2313.8,1665.9,,,35.20541447,-119.07454580,96.991,EXT ML,Pitting,,,MFL/CLP,,
3871,Weld,,69165.07,838+58,37.99,37.68,37.68,19490,Block Valve #13 (625+92),21248.22,Block Valve #17.6 (932+02),9307.57,10.75,0.203,,52000, 10:36,,,,,,,,,,1402,,,,,,,,,,35.20541387,-119.07454581,96.994,GIRTH WELD,,,,MFL/CLP,,
3872,Anomaly - Corrosion,EXT,69187.76,838+81,22.69,14.99,37.68,19490,Block Valve #13 (625+92),21270.91,Block Valve #17.6 (932+02),9284.87,10.75,0.203,,52000, 10:36,29,0.06,,,,,0.2,0.2, 05:06,1402,2337,1683,1414,0.833,1.190,2336.3,1682.1,,,35.20535131,-119.07454614,97.475,EXT ML,Pinhole,,,MFL/CLP,,
3873,Weld,,69202.75,838+96,37.68,40.04,40.04,19500,Block Valve #13 (625+92),21285.90,Block Valve #17.6 (932+02),9269.89,10.75,0.203,,52000, 12:56,,,,,,,,,,1402,,,,,,,,,,35.20531001,-119.07454615,97.509,GIRTH WELD,,,,MFL/CLP,,
3874,Weld,,69242.78,839+36,40.04,40.07,40.07,19510,Block Valve #13 (625+92),21325.94,Block Valve #17.6 (932+02),9229.85,10.75,0.203,,52000, 11:16,,,,,,,,,,1402,,,,,,,,,,35.20519964,-119.07454587,97.272,GIRTH WELD,,,,MFL/CLP,,
3875,Weld,,69282.85,839+77,40.07,40.07,40.07,19520,Block Valve #13 (625+92),21366.00,Block Valve #17.6 (932+02),9189.78,10.75,0.203,,52000, 01:32,,,,,,,,,,1402,,,,,,,,,,35.20508920,-119.07454576,97.381,GIRTH WELD,,,,MFL/CLP,,
3876,Weld,,69322.92,840+17,40.07,40.01,40.01,19530,Block Valve #13 (625+92),21406.07,Block Valve #17.6 (932+02),9149.72,10.75,0.203,,52000, 11:20,,,,,,,,,,1402,,,,,,,,,,35.20497874,-119.07454599,97.295,GIRTH WELD,,,,MFL/CLP,,
3877,Anomaly - Dent Plain,,69345.10,840+39,22.19,40.01,40.01,19530,Block Valve #13 (625+92),21428.26,Block Valve #17.6 (932+02),9127.53,10.75,0.203,,52000, 11:20,,,1.1,0.12,,,2.5,3.2, 08:00,1402,,,,,,,,4,a,35.20491758,-119.07454627,97.261,DENT - 1.12%OD (0.120IN),,,,MFL/CLP,,
3878,Weld,,69362.92,840+57,40.01,38.22,38.22,19540,Block Valve #13 (625+92),21446.08,Block Valve #17.6 (932+02),9109.71,10.75,0.203,,52000, 01:28,,,,,,,,,,1402,,,,,,,,,,35.20486845,-119.07454646,97.286,GIRTH WELD,,,,MFL/CLP,,
3879,Weld,,69401.14,840+95,38.22,40.05,40.05,19550,Block Valve #13 (625+92),21484.30,Block Valve #17.6 (932+02),9071.49,10.75,0.203,,52000, 09:52,,,,,,,,,,1402,,,,,,,,,,35.20476310,-119.07454661,97.105,GIRTH WELD,,,,MFL/CLP,,
3880,Weld,,69441.20,841+36,40.05,37.14,37.14,19560,Block Valve #13 (625+92),21524.35,Block Valve #17.6 (932+02),9031.43,10.75,0.203,,52000, 01:24,,,,,,,,,,1402,,,,,,,,,,35.20465269,-119.07454669,96.977,GIRTH WELD,,,,MFL/CLP,,
3881,Weld,,69478.34,841+73,37.14,40.00,40.00,19570,Block Valve #13 (625+92),21561.49,Block Valve #17.6 (932+02),8994.30,10.75,0.203,,52000, 10:36,,,,,,,,,,1402,,,,,,,,,,35.20455029,-119.07454667,96.999,GIRTH WELD,,,,MFL/CLP,,
3882,Weld,,69518.34,842+13,40.00,39.93,39.93,19580,Block Valve #13 (625+92),21601.50,Block Valve #17.6 (932+02),8954.29,10.75,0.203,,52000, 12:12,,,,,,,,,,1402,,,,,,,,,,35.20444002,-119.07454691,97.131,GIRTH WELD,,,,MFL/CLP,,
3883,Weld,,69558.27,842+53,39.93,38.67,38.67,19590,Block Valve #13 (625+92),21641.43,Block Valve #17.6 (932+02),8914.36,10.75,0.203,,52000, 10:44,,,,,,,,,,1402,,,,,,,,,,35.20432994,-119.07454742,96.858,GIRTH WELD,,,,MFL/CLP,,
3884,Weld,,69596.95,842+92,38.67,39.94,39.94,19600,Block Valve #13 (625+92),21680.10,Block Valve #17.6 (932+02),8875.69,10.75,0.203,,52000, 12:12,,,,,,,,,,1402,,,,,,,,,,35.20422334,-119.07454802,96.879,GIRTH WELD,,,,MFL/CLP,,
3885,Weld,,69636.88,843+32,39.94,39.79,39.79,19610,Block Valve #13 (625+92),21720.03,Block Valve #17.6 (932+02),8835.75,10.75,0.203,,52000, 11:08,,,,,,,,,,1402,,,,,,,,,,35.20411324,-119.07454903,96.826,GIRTH WELD,,,,MFL/CLP,,
3886,Weld,,69676.67,843+72,39.79,40.09,40.09,19620,Block Valve #13 (625+92),21759.83,Block Valve #17.6 (932+02),8795.96,10.75,0.203,,52000, 01:28,,,,,,,,,,1402,,,,,,,,,,35.20400355,-119.07454962,96.876,GIRTH WELD,,,,MFL/CLP,,
3887,Weld,,69716.76,844+12,40.09,40.06,40.06,19630,Block Valve #13 (625+92),21799.92,Block Valve #17.6 (932+02),8755.87,10.75,0.203,,52000, 09:48,,,,,,,,,,1402,,,,,,,,,,35.20389304,-119.07454987,96.912,GIRTH WELD,,,,MFL/CLP,,
3888,Weld,,69756.82,844+52,40.06,35.30,35.30,19640,Block Valve #13 (625+92),21839.97,Block Valve #17.6 (932+02),8715.81,10.75,0.203,,52000, 12:12,,,,,,,,,,1402,,,,,,,,,,35.20378263,-119.07455024,96.850,GIRTH WELD,,,,MFL/CLP,,
3889,Weld,,69792.12,844+88,35.30,40.07,40.07,19650,Block Valve #13 (625+92),21875.27,Block Valve #17.6 (932+02),8680.52,10.75,0.203,,52000, 11:36,,,,,,,,,,1402,,,,,,,,,,35.20368533,-119.07455159,96.741,GIRTH WELD,,,,MFL/CLP,,
3890,Weld,,69832.18,845+28,40.07,39.96,39.96,19660,Block Valve #13 (625+92),21915.34,Block Valve #17.6 (932+02),8640.45,10.75,0.203,,52000, 12:52,,,,,,,,,,1402,,,,,,,,,,35.20357488,-119.07455347,96.570,GIRTH WELD,,,,MFL/CLP,,
3891,Weld,,69872.15,845+68,39.96,39.92,39.92,19670,Block Valve #13 (625+92),21955.30,Block Valve #17.6 (932+02),8600.49,10.75,0.203,,52000, 09:52,,,,,,,,,,1402,,,,,,,,,,35.20346472,-119.07455458,96.824,GIRTH WELD,,,,MFL/CLP,,
3892,Weld,,69912.07,846+08,39.92,40.02,40.02,19680,Block Valve #13 (625+92),21995.22,Block Valve #17.6 (932+02),8560.56,10.75,0.203,,52000, 12:20,,,,,,,,,,1402,,,,,,,,,,35.20335467,-119.07455449,97.203,GIRTH WELD,,,,MFL/CLP,,
3893,Weld,,69952.09,846+48,40.02,40.15,40.15,19690,Block Valve #13 (625+92),22035.24,Block Valve #17.6 (932+02),8520.55,10.75,0.203,,52000, 12:36,,,,,,,,,,1402,,,,,,,,,,35.20324436,-119.07455482,96.943,GIRTH WELD,,,,MFL/CLP,,
3894,Anomaly - Corrosion,EXT,69989.10,846+86,37.01,3.14,40.15,19690,Block Valve #13 (625+92),22072.26,Block Valve #17.6 (932+02),8483.53,10.75,0.203,,52000, 12:36,18,0.04,,,,,0.4,0.2, 06:39,1402,2334,1681,1414,0.834,1.189,2332.6,1679.5,,,35.20314232,-119.07455521,97.127,EXT ML,Pinhole,,,MFL/CLP,,
3895,Weld,,69992.24,846+89,40.15,40.04,40.04,19700,Block Valve #13 (625+92),22075.39,Block Valve #17.6 (932+02),8480.39,10.75,0.203,,52000, 09:48,,,,,,,,,,1402,,,,,,,,,,35.20313367,-119.07455521,97.128,GIRTH WELD,,,,MFL/CLP,,
3896,Weld,,70032.28,847+29,40.04,40.13,40.13,19710,Block Valve #13 (625+92),22115.44,Block Valve #17.6 (932+02),8440.35,10.75,0.203,,52000, 12:56,,,,,,,,,,1402,,,,,,,,,,35.20302328,-119.07455571,97.102,GIRTH WELD,,,,MFL/CLP,,
3897,Weld,,70072.41,847+69,40.13,40.04,40.04,19720,Block Valve #13 (625+92),22155.56,Block Valve #17.6 (932+02),8400.22,10.75,0.203,,52000, 10:32,,,,,,,,,,1402,,,,,,,,,,35.20291266,-119.07455670,97.023,GIRTH WELD,,,,MFL/CLP,,
3898,Weld,,70112.45,848+09,40.04,39.93,39.93,19730,Block Valve #13 (625+92),22195.61,Block Valve #17.6 (932+02),8360.18,10.75,0.203,,52000, 01:08,,,,,,,,,,1402,,,,,,,,,,35.20280228,-119.07455766,96.832,GIRTH WELD,,,,MFL/CLP,,
3899,Weld,,70152.39,848+50,39.93,39.98,39.98,19740,Block Valve #13 (625+92),22235.54,Block Valve #17.6 (932+02),8320.25,10.75,0.203,,52000, 10:24,,,,,,,,,,1402,,,,,,,,,,35.20269221,-119.07455804,96.776,GIRTH WELD,,,,MFL/CLP,,
3900,Additional Metal/Material - Other,,70164.83,848+62,12.45,39.98,39.98,19740,Block Valve #13 (625+92),22247.99,Block Valve #17.6 (932+02),8307.80,10.75,0.203,,52000, 10:24,,,,,,,,, 06:30,1402,,,,,,,,,,35.20265790,-119.07455805,96.800,CLOSE METAL OBJECT,,,,MFL/CLP,,
3901,Weld,,70192.36,848+90,39.98,36.65,36.65,19750,Block Valve #13 (625+92),22275.51,Block Valve #17.6 (932+02),8280.27,10.75,0.203,,52000, 11:24,,,,,,,,,,1402,,,,,,,,,,35.20258200,-119.07455802,96.839,GIRTH WELD,,,,MFL/CLP,,
3902,Weld,,70229.01,849+26,36.65,40.06,40.06,19760,Block Valve #13 (625+92),22312.16,Block Valve #17.6 (932+02),8243.62,10.75,0.203,,52000, 09:28,,,,,,,,,,1402,,,,,,,,,,35.20248098,-119.07455774,96.788,GIRTH WELD,,,,MFL/CLP,,
3903,Weld,,70269.07,849+67,40.06,40.06,40.06,19770,Block Valve #13 (625+92),22352.22,Block Valve #17.6 (932+02),8203.56,10.75,0.203,,52000, 12:04,,,,,,,,,,1402,,,,,,,,,,35.20237055,-119.07455716,96.749,GIRTH WELD,,,,MFL/CLP,,
3904,Weld,,70309.13,850+07,40.06,40.10,40.10,19780,Block Valve #13 (625+92),22392.28,Block Valve #17.6 (932+02),8163.50,10.75,0.203,,52000, 08:24,,,,,,,,,,1402,,,,,,,,,,35.20226012,-119.07455710,96.950,GIRTH WELD,,,,MFL/CLP,,
3905,Weld,,70349.22,850+47,40.10,39.65,39.65,19790,Block Valve #13 (625+92),22432.38,Block Valve #17.6 (932+02),8123.41,10.75,0.203,,52000, 02:08,,,,,,,,,,1402,,,,,,,,,,35.20214959,-119.07455713,97.402,GIRTH WELD,,,,MFL/CLP,,
3906,Weld,,70388.88,850+87,39.65,39.98,39.98,19800,Block Valve #13 (625+92),22472.03,Block Valve #17.6 (932+02),8083.76,10.75,0.203,,52000, 11:48,,,,,,,,,,1402,,,,,,,,,,35.20204031,-119.07455715,97.310,GIRTH WELD,,,,MFL/CLP,,
3907,Weld,,70428.86,851+27,39.98,40.05,40.05,19810,Block Valve #13 (625+92),22512.01,Block Valve #17.6 (932+02),8043.78,10.75,0.203,,52000, 01:00,,,,,,,,,,1402,,,,,,,,,,35.20193011,-119.07455704,96.578,GIRTH WELD,,,,MFL/CLP,,
3908,Weld,,70468.90,851+67,40.05,40.12,40.12,19820,Block Valve #13 (625+92),22552.05,Block Valve #17.6 (932+02),8003.73,10.75,0.203,,52000, 11:48,,,,,,,,,,1402,,,,,,,,,,35.20181974,-119.07455932,96.647,GIRTH WELD,,,,MFL/CLP,,
3909,Weld,,70509.02,852+08,40.12,38.27,38.27,19830,Block Valve #13 (625+92),22592.17,Block Valve #17.6 (932+02),7963.62,10.75,0.203,,52000, 01:56,,,,,,,,,,1402,,,,,,,,,,35.20170917,-119.07456070,96.406,GIRTH WELD,,,,MFL/CLP,,
3910,Weld,,70547.29,852+46,38.27,40.04,40.04,19840,Block Valve #13 (625+92),22630.44,Block Valve #17.6 (932+02),7925.34,10.75,0.203,,52000, 12:20,,,,,,,,,,1402,,,,,,,,,,35.20160369,-119.07456024,96.760,GIRTH WELD,,,,MFL/CLP,,
3911,Weld,,70587.32,852+86,40.04,40.04,40.04,19850,Block Valve #13 (625+92),22670.48,Block Valve #17.6 (932+02),7885.31,10.75,0.203,,52000, 10:44,,,,,,,,,,1402,,,,,,,,,,35.20149331,-119.07455989,97.354,GIRTH WELD,,,,MFL/CLP,,
3912,Weld,,70627.37,853+26,40.04,39.43,39.43,19860,Block Valve #13 (625+92),22710.52,Block Valve #17.6 (932+02),7845.26,10.75,0.203,,52000, 12:00,,,,,,,,,,1402,,,,,,,,,,35.20138297,-119.07455795,96.586,GIRTH WELD,,,,MFL/CLP,,
3913,Weld,,70666.80,853+66,39.43,40.00,40.00,19870,Block Valve #13 (625+92),22749.95,Block Valve #17.6 (932+02),7805.83,10.75,0.203,,52000, 10:16,,,,,,,,,,1402,,,,,,,,,,35.20127435,-119.07455543,95.339,GIRTH WELD,,,,MFL/CLP,,
3914,Weld,,70706.80,854+06,40.00,40.12,40.12,19880,Block Valve #13 (625+92),22789.95,Block Valve #17.6 (932+02),7765.83,10.75,0.203,,52000, 12:48,,,,,,,,,,1402,,,,,,,,,,35.20116408,-119.07455463,95.203,GIRTH WELD,,,,MFL/CLP,,
3915,Weld,,70746.92,854+46,40.12,40.09,40.09,19890,Block Valve #13 (625+92),22830.07,Block Valve #17.6 (932+02),7725.71,10.75,0.203,,52000, 09:48,,,,,,,,,,1402,,,,,,,,,,35.20105351,-119.07455426,95.903,GIRTH WELD,,,,MFL/CLP,,
3916,Weld,,70787.01,854+87,40.09,36.67,36.67,19900,Block Valve #13 (625+92),22870.16,Block Valve #17.6 (932+02),7685.63,10.75,0.203,,52000, 12:44,,,,,,,,,,1402,,,,,,,,,,35.20094303,-119.07455543,96.771,GIRTH WELD,,,,MFL/CLP,,
3917,Weld,,70823.67,855+23,36.67,40.10,40.10,19910,Block Valve #13 (625+92),22906.82,Block Valve #17.6 (932+02),7648.96,10.75,0.203,,52000, 10:56,,,,,,,,,,1402,,,,,,,,,,35.20084198,-119.07455667,96.552,GIRTH WELD,,,,MFL/CLP,,
3918,Weld,,70863.77,855+64,40.10,40.03,40.03,19920,Block Valve #13 (625+92),22946.92,Block Valve #17.6 (932+02),7608.86,10.75,0.203,,52000, 11:44,,,,,,,,,,1402,,,,,,,,,,35.20073145,-119.07455739,96.258,GIRTH WELD,,,,MFL/CLP,,
3919,Weld,,70903.79,856+04,40.03,39.98,39.98,19930,Block Valve #13 (625+92),22986.95,Block Valve #17.6 (932+02),7568.84,10.75,0.203,,52000, 10:36,,,,,,,,,,1402,,,,,,,,,,35.20062111,-119.07455807,96.226,GIRTH WELD,,,,MFL/CLP,,
3920,Weld,,70943.77,856+44,39.98,40.07,40.07,19940,Block Valve #13 (625+92),23026.92,Block Valve #17.6 (932+02),7528.86,10.75,0.203,,52000, 12:16,,,,,,,,,,1402,,,,,,,,,,35.20051091,-119.07455745,95.995,GIRTH WELD,,,,MFL/CLP,,
3921,Repair - Welded Sleeve Begin,,70982.86,856+83,39.09,40.07,40.07,19940,Block Valve #13 (625+92),23066.02,Block Valve #17.6 (932+02),7489.77,10.75,0.203,,52000, 12:16,,,,,,,,,,1402,,,,,,,,,,35.20040315,-119.07455759,95.763,REPAIR-SHELL START,,,,MFL/CLP,,
3922,Weld,,70983.84,856+84,40.07,40.15,40.15,19950,Block Valve #13 (625+92),23066.99,Block Valve #17.6 (932+02),7488.80,10.75,0.203,,52000, 10:44,,,,,,,,,,1402,,,,,,,,,,35.20040046,-119.07455759,95.761,GIRTH WELD,,,,MFL/CLP,,
3923,Repair - Welded Sleeve End,,70985.02,856+85,1.19,40.15,40.15,19950,Block Valve #13 (625+92),23068.18,Block Valve #17.6 (932+02),7487.61,10.75,0.203,,52000, 10:44,,,,,,,,,,1402,,,,,,,,,,35.20039718,-119.07455761,95.762,REPAIR-SHELL END,,,,MFL/CLP,,
3924,Weld,,71023.98,857+25,40.15,39.91,39.91,19960,Block Valve #13 (625+92),23107.14,Block Valve #17.6 (932+02),7448.65,10.75,0.203,,52000, 11:56,,,,,,,,,,1402,,,,,,,,,,35.20028979,-119.07455810,95.797,GIRTH WELD,,,,MFL/CLP,,
3925,Anomaly - Corrosion,EXT,71038.40,857+39,14.41,25.50,39.91,19960,Block Valve #13 (625+92),23121.55,Block Valve #17.6 (932+02),7434.24,10.75,0.203,,52000, 11:56,15,0.03,,,,,0.4,0.2, 01:32,1402,2336,1682,1414,0.834,1.189,2334.4,1680.7,,,35.20025005,-119.07455847,95.834,EXT ML,Pinhole,,,MFL/CLP,,
3926,Anomaly - Corrosion,EXT,71043.85,857+44,19.87,20.05,39.91,19960,Block Valve #13 (625+92),23127.00,Block Valve #17.6 (932+02),7428.78,10.75,0.203,,52000, 11:56,15,0.03,,,,,0.2,0.3, 02:19,1402,2339,1684,1414,0.833,1.191,2338.3,1683.6,,,35.20023504,-119.07455867,95.855,EXT ML,Pinhole,,,MFL/CLP,,
3927,Anomaly - Corrosion,EXT,71044.22,857+45,20.24,19.67,39.91,19960,Block Valve #13 (625+92),23127.38,Block Valve #17.6 (932+02),7428.41,10.75,0.203,,52000, 11:56,15,0.03,,,,,0.3,0.3, 02:38,1402,2337,1683,1414,0.833,1.190,2335.8,1681.8,,,35.20023399,-119.07455869,95.856,EXT ML,Pinhole,,,MFL/CLP,,
3928,Anomaly - Corrosion,EXT,71044.41,857+45,20.42,19.49,39.91,19960,Block Valve #13 (625+92),23127.56,Block Valve #17.6 (932+02),7428.22,10.75,0.203,,52000, 11:56,18,0.04,,,,,0.3,0.2, 02:49,1402,2337,1683,1414,0.833,1.190,2336.1,1682.0,,,35.20023349,-119.07455869,95.859,EXT ML,Pinhole,,,MFL/CLP,,
3929,Anomaly - Corrosion,EXT,71049.79,857+50,25.81,14.10,39.91,19960,Block Valve #13 (625+92),23132.94,Block Valve #17.6 (932+02),7422.84,10.75,0.203,,52000, 11:56,17,0.03,,,,,0.2,0.2, 09:13,1402,2338,1684,1414,0.833,1.191,2337.8,1683.2,,,35.20021864,-119.07455895,95.887,EXT ML,Pinhole,,,MFL/CLP,,
3930,Anomaly - Corrosion,EXT,71050.16,857+51,26.18,13.74,39.91,19960,Block Valve #13 (625+92),23133.31,Block Valve #17.6 (932+02),7422.47,10.75,0.203,,52000, 11:56,17,0.03,,,,,0.2,0.2, 09:06,1402,2339,1684,1414,0.832,1.191,2338.9,1684.0,,,35.20021763,-119.07455897,95.887,EXT ML,Pinhole,,,MFL/CLP,,
3931,Anomaly - Corrosion,EXT,71050.23,857+51,26.25,13.66,39.91,19960,Block Valve #13 (625+92),23133.39,Block Valve #17.6 (932+02),7422.40,10.75,0.203,,52000, 11:56,19,0.04,,,,,0.3,0.2, 10:00,1402,2335,1681,1414,0.834,1.189,2333.9,1680.4,,,35.20021744,-119.07455898,95.887,EXT ML,Pinhole,,,MFL/CLP,,
3932,Anomaly - Corrosion,EXT,71050.76,857+51,26.78,13.13,39.91,19960,Block Valve #13 (625+92),23133.91,Block Valve #17.6 (932+02),7421.87,10.75,0.203,,52000, 11:56,15,0.03,,,,,0.2,0.2, 01:51,1402,2340,1685,1414,0.832,1.191,2339.3,1684.3,,,35.20021598,-119.07455901,95.891,EXT ML,Pinhole,,,MFL/CLP,,
3933,Anomaly - Corrosion,EXT,71050.88,857+52,26.89,13.02,39.91,19960,Block Valve #13 (625+92),23134.03,Block Valve #17.6 (932+02),7421.76,10.75,0.203,,52000, 11:56,16,0.03,,,,,0.4,0.4, 09:08,1402,2332,1679,1414,0.835,1.187,2330.1,1677.7,,,35.20021566,-119.07455901,95.891,EXT ML,Axial Slotting,,,MFL/CLP,,
3934,Anomaly - Corrosion,EXT,71051.16,857+52,27.17,12.74,39.91,19960,Block Valve #13 (625+92),23134.31,Block Valve #17.6 (932+02),7421.48,10.75,0.203,,52000, 11:56,16,0.03,,,,,0.5,0.2, 09:09,1402,2330,1678,1414,0.836,1.187,2328.0,1676.2,,,35.20021490,-119.07455903,95.892,EXT ML,Axial Slotting,,,MFL/CLP,,
3935,Anomaly - Corrosion,EXT,71051.20,857+52,27.22,12.70,39.91,19960,Block Valve #13 (625+92),23134.35,Block Valve #17.6 (932+02),7421.43,10.75,0.203,,52000, 11:56,16,0.03,,,,,0.4,0.4, 09:45,1402,2334,1680,1414,0.835,1.188,2332.0,1679.0,,,35.20021478,-119.07455903,95.892,EXT ML,Axial Slotting,,,MFL/CLP,,
3936,Anomaly - Corrosion,EXT,71051.77,857+52,27.79,12.12,39.91,19960,Block Valve #13 (625+92),23134.93,Block Valve #17.6 (932+02),7420.86,10.75,0.203,,52000, 11:56,18,0.04,,,,,0.4,0.2, 09:11,1402,2332,1679,1414,0.835,1.188,2330.5,1678.0,,,35.20021320,-119.07455906,95.896,EXT ML,Axial Slotting,,,MFL/CLP,,
3937,Anomaly - Corrosion,EXT,71052.03,857+53,28.05,11.86,39.91,19960,Block Valve #13 (625+92),23135.19,Block Valve #17.6 (932+02),7420.60,10.75,0.203,,52000, 11:56,15,0.03,,,,,0.2,0.2, 09:48,1402,2340,1685,1414,0.832,1.191,2339.3,1684.3,,,35.20021247,-119.07455907,95.900,EXT ML,Pinhole,,,MFL/CLP,,
3938,Anomaly - Corrosion,EXT,71052.07,857+53,28.09,11.82,39.91,19960,Block Valve #13 (625+92),23135.22,Block Valve #17.6 (932+02),7420.56,10.75,0.203,,52000, 11:56,23,0.05,,,,,0.3,0.3, 08:44,1402,2334,1680,1414,0.835,1.188,2331.9,1678.9,,,35.20021237,-119.07455907,95.900,EXT ML,Pinhole,,,MFL/CLP,,
3939,Anomaly - Corrosion,EXT,71052.30,857+53,28.32,11.59,39.91,19960,Block Valve #13 (625+92),23135.46,Block Valve #17.6 (932+02),7420.33,10.75,0.203,,52000, 11:56,15,0.03,,,,,0.4,0.3, 10:15,1402,2336,1682,1414,0.834,1.189,2334.4,1680.7,,,35.20021173,-119.07455909,95.900,EXT ML,Pinhole,,,MFL/CLP,,
3940,Anomaly - Corrosion,EXT,71052.35,857+53,28.36,11.55,39.91,19960,Block Valve #13 (625+92),23135.50,Block Valve #17.6 (932+02),7420.29,10.75,0.203,,52000, 11:56,15,0.03,,,,,0.3,0.3, 09:13,1402,2338,1683,1414,0.833,1.190,2337.1,1682.7,,,35.20021161,-119.07455909,95.900,EXT ML,Pinhole,,,MFL/CLP,,
3941,Anomaly - Corrosion,EXT,71053.37,857+54,29.38,10.53,39.91,19960,Block Valve #13 (625+92),23136.52,Block Valve #17.6 (932+02),7419.27,10.75,0.203,,52000, 11:56,18,0.04,,,,,0.5,0.3, 09:11,1402,2329,1677,1414,0.836,1.186,2326.0,1674.7,,,35.20020880,-119.07455915,95.905,EXT ML,Axial Slotting,,,MFL/CLP,,
3942,Anomaly - Corrosion,EXT,71053.71,857+54,29.72,10.19,39.91,19960,Block Valve #13 (625+92),23136.86,Block Valve #17.6 (932+02),7418.92,10.75,0.203,,52000, 11:56,17,0.03,,,,,0.4,0.3, 09:12,1402,2335,1681,1414,0.834,1.189,2333.2,1679.9,,,35.20020785,-119.07455916,95.909,EXT ML,Pinhole,,,MFL/CLP,,
3943,Anomaly - Corrosion Cluster,EXT,71055.62,857+56,31.64,8.27,39.91,19960,Block Valve #13 (625+92),23138.78,Block Valve #17.6 (932+02),7417.01,10.75,0.203,,52000, 11:56,16,0.03,,,,,1.7,1.7, 09:03,1402,2250,1620,1414,0.866,1.146,2310.2,1663.3,,,35.20020257,-119.07455927,95.921,EXT ML,General Metal Loss,,,MFL/CLP,,
