Repository: kerbergr/datadump

File: MLCompare/ex2022/Old_CleanedUP - Copy.csv (part 15 of 41)
108,Weld,,2223.87,164+82,24.71,25.91,25.91,800,Bakersfield Station (142+76),2223.87,Block Valve #4.46 (232+30),6704.04,10.75,0.203,,52000, 10:32,,,,,,,,,,1402,,,,,,,,,,35.37321039,-119.08702948,113.868,GIRTH WELD,,,,MFL/CLP,,
109,Anomaly - Corrosion,EXT,2235.81,164+94,11.94,13.97,25.91,800,Bakersfield Station (142+76),2235.81,Block Valve #4.46 (232+30),6692.10,10.75,0.203,,52000, 10:32,18,0.04,,,,,0.4,0.5, 08:27,1402,2332,1679,1414,0.835,1.188,2330.5,1678.0,,,35.37317769,-119.08702951,113.885,EXT ML,Pitting,,,MFL/CLP,,
110,Weld,,2249.78,165+07,25.91,28.04,28.04,810,Bakersfield Station (142+76),2249.78,Block Valve #4.46 (232+30),6678.13,10.75,0.203,,52000, 01:12,,,,,,,,,,1402,,,,,,,,,,35.37313944,-119.08702953,113.791,GIRTH WELD,,,,MFL/CLP,,
111,Weld,,2277.82,165+35,28.04,26.85,26.85,820,Bakersfield Station (142+76),2277.82,Block Valve #4.46 (232+30),6650.09,10.75,0.203,,52000, 10:32,,,,,,,,,,1402,,,,,,,,,,35.37306265,-119.08702982,113.752,GIRTH WELD,,,,MFL/CLP,,
2385,Weld,,48798.04,634+13,40.01,40.01,40.01,14040,Block Valve #13 (625+92),881.19,Block Valve #17.6 (932+02),29674.59,10.75,0.203,,52000, 08:48,,,,,,,,,,1402,,,,,,,,,,35.26142037,-119.07446700,100.686,GIRTH WELD,,,,MFL/CLP,,
2386,Weld - Bend Begin,,48838.05,634+53,40.01,31.76,31.76,14050,Block Valve #13 (625+92),921.20,Block Valve #17.6 (932+02),29634.58,10.75,0.203,,52000, 08:12,,,,,,,,,,1402,,,,,,,,,,35.26130950,-119.07446612,101.463,GIRTH WELD,,,,MFL/CLP,,
2387,Anomaly - Corrosion,EXT,48859.66,634+74,21.61,10.15,31.76,14050,Block Valve #13 (625+92),942.81,Block Valve #17.6 (932+02),29612.97,10.75,0.203,,52000, 08:12,18,0.04,,,,,0.4,0.5, 04:39,1402,2332,1679,1414,0.835,1.188,2330.5,1678.0,,,35.26124962,-119.07446574,101.692,EXT ML,Pitting,,,MFL/CLP,,
2388,Bend,,48859.70,634+75,21.65,31.76,31.76,14050,Block Valve #13 (625+92),942.85,Block Valve #17.6 (932+02),29612.93,10.75,0.203,,52000, 08:12,,,,,,,,,,1402,,,,,,,,,,35.26124951,-119.07446574,101.689,10 DEG BEND-COLD OVER,,,,MFL/CLP,,
2389,Weld - Bend Begin/End,,48869.81,634+85,31.76,38.54,38.54,14060,Block Valve #13 (625+92),952.96,Block Valve #17.6 (932+02),29602.82,10.75,0.203,,52000, 01:56,,,,,,,,,,1402,,,,,,,,,,35.26122186,-119.07446649,100.069,GIRTH WELD,,,,MFL/CLP,,
2390,Anomaly - Corrosion Cluster,EXT,48888.84,635+04,19.03,19.51,38.54,14060,Block Valve #13 (625+92),971.99,Block Valve #17.6 (932+02),29583.79,10.75,0.203,,52000, 01:56,21,0.04,,,,,1.1,1.8, 03:28,1402,2273,1637,1414,0.857,1.157,2258.3,1626.0,,,35.26116988,-119.07446801,96.861,EXT ML,Pitting,,,MFL/CLP,,
2391,Anomaly - Corrosion,EXT,48889.05,635+04,19.24,19.31,38.54,14060,Block Valve #13 (625+92),972.20,Block Valve #17.6 (932+02),29583.59,10.75,0.203,,52000, 01:56,19,0.04,,,,,1.1,0.4, 07:32,1402,2281,1642,1414,0.854,1.161,2267.8,1632.8,,,35.26116930,-119.07446803,96.829,EXT ML,Axial Slotting,,,MFL/CLP,,
2392,Anomaly - Corrosion,EXT,48889.72,635+05,19.91,18.63,38.54,14060,Block Valve #13 (625+92),972.87,Block Valve #17.6 (932+02),29582.91,10.75,0.203,,52000, 01:56,16,0.03,,,,,0.6,0.6, 08:04,1402,2324,1674,1414,0.838,1.184,2320.9,1671.1,,,35.26116746,-119.07446808,96.732,EXT ML,Pitting,,,MFL/CLP,,
2393,Bend,,48896.02,635+11,26.21,38.54,38.54,14060,Block Valve #13 (625+92),979.17,Block Valve #17.6 (932+02),29576.61,10.75,0.203,,52000, 01:56,,,,,,,,,,1402,,,,,,,,,,35.26115005,-119.07446842,96.319,20 DEG BEND-COLD UNDER,,,,MFL/CLP,,
2394,Anomaly - Corrosion,EXT,48897.15,635+12,27.33,11.21,38.54,14060,Block Valve #13 (625+92),980.30,Block Valve #17.6 (932+02),29575.49,10.75,0.203,,52000, 01:56,15,0.03,,,,,0.5,0.2, 02:05,1402,2331,1678,1414,0.835,1.187,2329.0,1676.9,,,35.26114694,-119.07446846,96.341,EXT ML,Axial Slotting,,,MFL/CLP,,
2395,Weld - Bend Begin/End,,48908.35,635+23,38.54,40.07,40.07,14070,Block Valve #13 (625+92),991.51,Block Valve #17.6 (932+02),29564.28,10.75,0.203,,52000, 01:12,,,,,,,,,,1402,,,,,,,,,,35.26111638,-119.07446856,98.261,GIRTH WELD,,,,MFL/CLP,,
2396,Bend,,48919.34,635+34,10.99,40.07,40.07,14070,Block Valve #13 (625+92),1002.50,Block Valve #17.6 (932+02),29553.29,10.75,0.203,,52000, 01:12,,,,,,,,,,1402,,,,,,,,,,35.26108669,-119.07446847,100.719,10 DEG BEND-COLD OVER,,,,MFL/CLP,,
2397,Weld - Bend End,,48948.43,635+64,40.07,40.14,40.14,14080,Block Valve #13 (625+92),1031.58,Block Valve #17.6 (932+02),29524.21,10.75,0.203,,52000, 07:32,,,,,,,,,,1402,,,,,,,,,,35.26100617,-119.07446865,101.712,GIRTH WELD,,,,MFL/CLP,,
2398,Weld,,48988.57,636+04,40.14,40.11,40.11,14090,Block Valve #13 (625+92),1071.72,Block Valve #17.6 (932+02),29484.07,10.75,0.203,,52000, 09:44,,,,,,,,,,1402,,,,,,,,,,35.26089491,-119.07447015,101.521,GIRTH WELD,,,,MFL/CLP,,
2399,Anomaly - Corrosion,EXT,48989.12,636+04,0.55,39.55,40.11,14090,Block Valve #13 (625+92),1072.28,Block Valve #17.6 (932+02),29483.51,10.75,0.203,,52000, 09:44,15,0.03,,,,,0.3,0.2, 03:52,1402,2337,1683,1414,0.833,1.190,2335.8,1681.8,,,35.26089338,-119.07447018,101.514,EXT ML,Pinhole,,,MFL/CLP,,
2400,Anomaly - Corrosion Cluster,EXT,49015.78,636+31,27.21,12.89,40.11,14090,Block Valve #13 (625+92),1098.93,Block Valve #17.6 (932+02),29456.85,10.75,0.203,,52000, 09:44,16,0.03,,,,,1.9,0.4, 10:47,1402,2237,1611,1414,0.870,1.139,2275.0,1638.0,,,35.26081951,-119.07447159,101.174,EXT ML,Axial Grooving,,,MFL/CLP,,
2401,Anomaly - Corrosion,EXT,49021.31,636+37,32.75,7.36,40.11,14090,Block Valve #13 (625+92),1104.47,Block Valve #17.6 (932+02),29451.32,10.75,0.203,,52000, 09:44,17,0.03,,,,,0.2,0.2, 07:42,1402,2339,1684,1414,0.832,1.191,2338.9,1684.0,,,35.26080418,-119.07447186,101.125,EXT ML,Pinhole,,,MFL/CLP,,
2402,Anomaly - Corrosion,EXT,49021.54,636+37,32.97,7.14,40.11,14090,Block Valve #13 (625+92),1104.69,Block Valve #17.6 (932+02),29451.09,10.75,0.203,,52000, 09:44,28,0.06,,,,,0.6,0.7, 10:07,1402,2308,1662,1414,0.844,1.175,2299.8,1655.9,,,35.26080356,-119.07447188,101.123,EXT ML,Pitting,,,MFL/CLP,,
2403,Anomaly - Corrosion,EXT,49022.27,636+38,33.71,6.40,40.11,14090,Block Valve #13 (625+92),1105.43,Block Valve #17.6 (932+02),29450.36,10.75,0.203,,52000, 09:44,21,0.04,,,,,0.4,0.6, 09:51,1402,2328,1677,1414,0.836,1.186,2325.6,1674.4,,,35.26080152,-119.07447191,101.116,EXT ML ( SW ) ,Pitting,,,MFL/CLP,,
2404,Anomaly - Corrosion,EXT,49022.74,636+38,34.17,5.94,40.11,14090,Block Valve #13 (625+92),1105.89,Block Valve #17.6 (932+02),29449.89,10.75,0.203,,52000, 09:44,19,0.04,,,,,0.2,0.2, 10:10,1402,2339,1684,1414,0.833,1.191,2338.5,1683.8,,,35.26080022,-119.07447193,101.112,EXT ML,Pinhole,,,MFL/CLP,,
2405,Anomaly - Corrosion,EXT,49024.27,636+40,35.70,4.41,40.11,14090,Block Valve #13 (625+92),1107.42,Block Valve #17.6 (932+02),29448.37,10.75,0.203,,52000, 09:44,24,0.05,,,,,0.5,0.4, 06:20,1402,2320,1671,1414,0.839,1.182,2315.5,1667.2,,,35.26079601,-119.07447200,101.100,EXT ML,Pitting,,,MFL/CLP,,
2406,Anomaly - Corrosion,EXT,49024.28,636+40,35.72,4.39,40.11,14090,Block Valve #13 (625+92),1107.43,Block Valve #17.6 (932+02),29448.35,10.75,0.203,,52000, 09:44,25,0.05,,,,,0.9,0.9, 07:32,1402,2280,1641,1414,0.854,1.161,2265.8,1631.4,,,35.26079596,-119.07447200,101.100,EXT ML,Pitting,,,MFL/CLP,,
2407,Anomaly - Corrosion,EXT,49024.42,636+40,35.85,4.26,40.11,14090,Block Valve #13 (625+92),1107.57,Block Valve #17.6 (932+02),29448.22,10.75,0.203,,52000, 09:44,15,0.03,,,,,0.4,0.2, 06:30,1402,2334,1681,1414,0.834,1.189,2332.7,1679.5,,,35.26079556,-119.07447200,101.097,EXT ML,Axial Slotting,,,MFL/CLP,,
2408,Anomaly - Corrosion,EXT,49024.74,636+40,36.17,3.94,40.11,14090,Block Valve #13 (625+92),1107.89,Block Valve #17.6 (932+02),29447.89,10.75,0.203,,52000, 09:44,16,0.03,,,,,0.5,0.4, 10:20,1402,2330,1678,1414,0.836,1.187,2328.0,1676.2,,,35.26079469,-119.07447202,101.095,EXT ML,Pitting,,,MFL/CLP,,
2409,Anomaly - Corrosion,EXT,49024.89,636+40,36.32,3.78,40.11,14090,Block Valve #13 (625+92),1108.05,Block Valve #17.6 (932+02),29447.74,10.75,0.203,,52000, 09:44,15,0.03,,,,,0.6,0.6, 08:38,1402,2324,1673,1414,0.838,1.183,2320.1,1670.4,,,35.26079427,-119.07447202,101.093,EXT ML,Pitting,,,MFL/CLP,,
2410,Repair - Welded Sleeve Begin,,49027.97,636+43,39.40,40.11,40.11,14090,Block Valve #13 (625+92),1111.12,Block Valve #17.6 (932+02),29444.67,10.75,0.203,,52000, 09:44,,,,,,,,,,1402,,,,,,,,,,35.26078574,-119.07447216,101.071,REPAIR-SHELL START,,,,MFL/CLP,,
2411,Weld,,49028.68,636+44,40.11,39.70,39.70,14100,Block Valve #13 (625+92),1111.83,Block Valve #17.6 (932+02),29443.96,10.75,0.203,,52000, 01:32,,,,,,,,,,1402,,,,,,,,,,35.26078377,-119.07447219,101.068,GIRTH WELD,,,,MFL/CLP,,
2412,Repair - Welded Sleeve End,,49030.10,636+46,1.42,39.70,39.70,14100,Block Valve #13 (625+92),1113.26,Block Valve #17.6 (932+02),29442.53,10.75,0.203,,52000, 01:32,,,,,,,,,,1402,,,,,,,,,,35.26077983,-119.07447224,101.059,REPAIR-SHELL END,,,,MFL/CLP,,
2413,Weld,,49068.37,636+84,39.70,39.88,39.88,14110,Block Valve #13 (625+92),1151.53,Block Valve #17.6 (932+02),29404.26,10.75,0.203,,52000, 10:36,,,,,,,,,,1402,,,,,,,,,,35.26067376,-119.07447347,100.978,GIRTH WELD,,,,MFL/CLP,,
2414,Weld,,49108.25,637+24,39.88,39.98,39.98,14120,Block Valve #13 (625+92),1191.40,Block Valve #17.6 (932+02),29364.38,10.75,0.203,,52000, 12:32,,,,,,,,,,1402,,,,,,,,,,35.26056323,-119.07447427,101.234,GIRTH WELD,,,,MFL/CLP,,
2415,Weld,,49148.23,637+64,39.98,39.84,39.84,14130,Block Valve #13 (625+92),1231.38,Block Valve #17.6 (932+02),29324.40,10.75,0.203,,52000, 09:16,,,,,,,,,,1402,,,,,,,,,,35.26045243,-119.07447465,101.280,GIRTH WELD,,,,MFL/CLP,,
2416,Weld,,49188.06,638+04,39.84,39.97,39.97,14140,Block Valve #13 (625+92),1271.22,Block Valve #17.6 (932+02),29284.57,10.75,0.203,,52000, 01:40,,,,,,,,,,1402,,,,,,,,,,35.26034202,-119.07447492,101.358,GIRTH WELD,,,,MFL/CLP,,
2417,Weld,,49228.03,638+44,39.97,39.97,39.97,14150,Block Valve #13 (625+92),1311.18,Block Valve #17.6 (932+02),29244.60,10.75,0.203,,52000, 11:04,,,,,,,,,,1402,,,,,,,,,,35.26023125,-119.07447473,101.908,GIRTH WELD,,,,MFL/CLP,,
2418,Weld,,49268.00,638+84,39.97,39.98,39.98,14160,Block Valve #13 (625+92),1351.15,Block Valve #17.6 (932+02),29204.63,10.75,0.203,,52000, 01:00,,,,,,,,,,1402,,,,,,,,,,35.26012049,-119.07447529,102.321,GIRTH WELD,,,,MFL/CLP,,
2419,Weld,,49307.98,639+25,39.98,40.02,40.02,14170,Block Valve #13 (625+92),1391.13,Block Valve #17.6 (932+02),29164.65,10.75,0.203,,52000, 11:04,,,,,,,,,,1402,,,,,,,,,,35.26000969,-119.07447674,102.791,GIRTH WELD,,,,MFL/CLP,,
2420,Weld,,49348.00,639+65,40.02,38.60,38.60,14180,Block Valve #13 (625+92),1431.16,Block Valve #17.6 (932+02),29124.63,10.75,0.203,,52000, 10:56,,,,,,,,,,1402,,,,,,,,,,35.25989883,-119.07447906,103.978,GIRTH WELD,,,,MFL/CLP,,
2421,Weld,,49386.60,640+03,38.60,40.03,40.03,14190,Block Valve #13 (625+92),1469.75,Block Valve #17.6 (932+02),29086.03,10.75,0.203,,52000, 01:20,,,,,,,,,,1402,,,,,,,,,,35.25979186,-119.07448097,104.101,GIRTH WELD,,,,MFL/CLP,,
2422,Weld,,49426.63,640+44,40.03,40.02,40.02,14200,Block Valve #13 (625+92),1509.78,Block Valve #17.6 (932+02),29046.00,10.75,0.203,,52000, 10:56,,,,,,,,,,1402,,,,,,,,,,35.25968097,-119.07448097,103.044,GIRTH WELD,,,,MFL/CLP,,
2423,Weld,,49466.65,640+84,40.02,36.23,36.23,14210,Block Valve #13 (625+92),1549.80,Block Valve #17.6 (932+02),29005.98,10.75,0.203,,52000, 01:48,,,,,,,,,,1402,,,,,,,,,,35.25957008,-119.07448012,102.908,GIRTH WELD,,,,MFL/CLP,,
2424,Weld,,49502.88,641+20,36.23,40.00,40.00,14220,Block Valve #13 (625+92),1586.03,Block Valve #17.6 (932+02),28969.75,10.75,0.203,,52000, 05:56,,,,,,,,,,1402,,,,,,,,,,35.25946975,-119.07447841,104.371,GIRTH WELD,,,,MFL/CLP,,
2425,Weld,,49542.88,641+60,40.00,38.31,38.31,14230,Block Valve #13 (625+92),1626.04,Block Valve #17.6 (932+02),28929.75,10.75,0.203,,52000, 09:20,,,,,,,,,,1402,,,,,,,,,,35.25935893,-119.07447490,104.800,GIRTH WELD,,,,MFL/CLP,,
2426,Anomaly - Corrosion,EXT,49579.64,641+97,36.76,1.56,38.31,14230,Block Valve #13 (625+92),1662.79,Block Valve #17.6 (932+02),28892.99,10.75,0.203,,52000, 09:20,16,0.03,,,,,1.1,0.4, 12:12,1402,2289,1648,1414,0.851,1.165,2277.9,1640.1,,,35.25925737,-119.07447164,104.644,EXT ML,Axial Grooving,,,MFL/CLP,,
2427,Weld,,49581.20,641+99,38.31,38.70,38.70,14240,Block Valve #13 (625+92),1664.35,Block Valve #17.6 (932+02),28891.43,10.75,0.203,,52000, 10:08,,,,,,,,,,1402,,,,,,,,,,35.25925307,-119.07447155,104.630,GIRTH WELD,,,,MFL/CLP,,
2428,Anomaly - Corrosion,EXT,49583.34,642+01,2.14,36.56,38.70,14240,Block Valve #13 (625+92),1666.49,Block Valve #17.6 (932+02),28889.29,10.75,0.203,,52000, 10:08,16,0.03,,,,,0.6,0.2, 03:08,1402,2327,1675,1414,0.837,1.185,2323.5,1672.9,,,35.25924715,-119.07447144,104.610,EXT ML,Axial Slotting,,,MFL/CLP,,
2429,Anomaly - Corrosion,EXT,49619.71,642+37,38.51,0.19,38.70,14240,Block Valve #13 (625+92),1702.86,Block Valve #17.6 (932+02),28852.92,10.75,0.203,,52000, 10:08,23,0.05,,,,,0.6,0.6, 06:13,1402,2312,1665,1414,0.842,1.177,2305.4,1659.9,,,35.25914663,-119.07447076,104.295,EXT ML,Pitting,,,MFL/CLP,,
2430,Weld,,49619.90,642+38,38.70,38.59,38.59,14250,Block Valve #13 (625+92),1703.05,Block Valve #17.6 (932+02),28852.73,10.75,0.203,,52000, 01:00,,,,,,,,,,1402,,,,,,,,,,35.25914611,-119.07447076,104.292,GIRTH WELD,,,,MFL/CLP,,
2431,Anomaly - Corrosion Cluster,EXT,49620.29,642+38,0.39,38.20,38.59,14250,Block Valve #13 (625+92),1703.44,Block Valve #17.6 (932+02),28852.34,10.75,0.203,,52000, 01:00,16,0.03,,,,,0.9,1.4, 05:26,1402,2305,1660,1414,0.845,1.174,2312.9,1665.3,,,35.25914505,-119.07447077,104.292,EXT ML,Pitting,,,MFL/CLP,,
2432,Weld,,49658.49,642+76,38.59,38.95,38.95,14260,Block Valve #13 (625+92),1741.64,Block Valve #17.6 (932+02),28814.14,10.75,0.203,,52000, 09:24,,,,,,,,,,1402,,,,,,,,,,35.25903947,-119.07447171,104.337,GIRTH WELD,,,,MFL/CLP,,
2433,Weld - Bend Begin,,49697.44,643+15,38.95,39.96,39.96,14270,Block Valve #13 (625+92),1780.59,Block Valve #17.6 (932+02),28775.19,10.75,0.203,,52000, 12:00,,,,,,,,,,1402,,,,,,,,,,35.25893186,-119.07447361,104.092,GIRTH WELD,,,,MFL/CLP,,
2434,Bend,,49730.87,643+49,33.43,39.96,39.96,14270,Block Valve #13 (625+92),1814.02,Block Valve #17.6 (932+02),28741.77,10.75,0.203,,52000, 12:00,,,,,,,,,,1402,,,,,,,,,,35.25883961,-119.07447541,102.314,5 DEG BEND-COLD UNDER,,,,MFL/CLP,,
2435,Weld - Bend End,,49737.40,643+56,39.96,39.93,39.93,14280,Block Valve #13 (625+92),1820.55,Block Valve #17.6 (932+02),28735.23,10.75,0.203,,52000, 08:36,,,,,,,,,,1402,,,,,,,,,,35.25882158,-119.07447558,102.667,GIRTH WELD,,,,MFL/CLP,,
2436,Weld,,49777.33,643+96,39.93,40.08,40.08,14290,Block Valve #13 (625+92),1860.48,Block Valve #17.6 (932+02),28695.30,10.75,0.203,,52000, 10:24,,,,,,,,,,1402,,,,,,,,,,35.25871135,-119.07447686,104.050,GIRTH WELD,,,,MFL/CLP,,
2437,Weld,,49817.41,644+36,40.08,40.09,40.09,14300,Block Valve #13 (625+92),1900.56,Block Valve #17.6 (932+02),28655.22,10.75,0.203,,52000, 10:24,,,,,,,,,,1402,,,,,,,,,,35.25860059,-119.07447845,104.121,GIRTH WELD,,,,MFL/CLP,,
2438,Weld,,49857.50,644+76,40.09,40.04,40.04,14310,Block Valve #13 (625+92),1940.65,Block Valve #17.6 (932+02),28615.13,10.75,0.203,,52000, 12:12,,,,,,,,,,1402,,,,,,,,,,35.25848980,-119.07447940,104.334,GIRTH WELD,,,,MFL/CLP,,
2439,Weld,,49897.54,645+16,40.04,40.00,40.00,14320,Block Valve #13 (625+92),1980.69,Block Valve #17.6 (932+02),28575.09,10.75,0.203,,52000, 01:24,,,,,,,,,,1402,,,,,,,,,,35.25837914,-119.07448018,104.262,GIRTH WELD,,,,MFL/CLP,,
2440,Anomaly - Corrosion,EXT,49900.33,645+19,2.79,37.21,40.00,14320,Block Valve #13 (625+92),1983.48,Block Valve #17.6 (932+02),28572.30,10.75,0.203,,52000, 01:24,16,0.03,,,,,0.6,0.8, 07:45,1402,2327,1675,1414,0.837,1.185,2323.5,1672.9,,,35.25837142,-119.07448029,104.279,EXT ML,Pitting,,,MFL/CLP,,
2441,Anomaly - Corrosion Cluster,EXT,49900.76,645+20,3.22,36.77,40.00,14320,Block Valve #13 (625+92),1983.92,Block Valve #17.6 (932+02),28571.87,10.75,0.203,,52000, 01:24,18,0.04,,,,,0.7,2.4, 06:55,1402,2317,1668,1414,0.840,1.180,2311.8,1664.5,,,35.25837023,-119.07448031,104.283,EXT ML,Circumferential Grooving,,,MFL/CLP,,
2442,Weld,,49937.54,645+57,40.00,39.94,39.94,14330,Block Valve #13 (625+92),2020.69,Block Valve #17.6 (932+02),28535.10,10.75,0.203,,52000, 10:12,,,,,,,,,,1402,,,,,,,,,,35.25826862,-119.07448175,104.197,GIRTH WELD,,,,MFL/CLP,,
2443,Weld,,49977.47,645+97,39.94,39.96,39.96,14340,Block Valve #13 (625+92),2060.63,Block Valve #17.6 (932+02),28495.16,10.75,0.203,,52000, 01:12,,,,,,,,,,1402,,,,,,,,,,35.25815825,-119.07448326,104.045,GIRTH WELD,,,,MFL/CLP,,
2444,Anomaly - Corrosion,EXT,50013.14,646+32,35.66,4.30,39.96,14340,Block Valve #13 (625+92),2096.29,Block Valve #17.6 (932+02),28459.50,10.75,0.203,,52000, 01:12,15,0.03,,,,,0.2,0.2, 03:49,1402,2340,1685,1414,0.832,1.191,2339.3,1684.3,,,35.25805970,-119.07448396,104.292,EXT ML,Pinhole,,,MFL/CLP,,
2445,Weld,,50017.43,646+37,39.96,40.06,40.06,14350,Block Valve #13 (625+92),2100.59,Block Valve #17.6 (932+02),28455.20,10.75,0.203,,52000, 10:48,,,,,,,,,,1402,,,,,,,,,,35.25804783,-119.07448403,104.331,GIRTH WELD,,,,MFL/CLP,,
2446,Weld,,50057.50,646+77,40.06,39.97,39.97,14360,Block Valve #13 (625+92),2140.65,Block Valve #17.6 (932+02),28415.14,10.75,0.203,,52000, 12:56,,,,,,,,,,1402,,,,,,,,,,35.25793709,-119.07448475,104.385,GIRTH WELD,,,,MFL/CLP,,
2447,Weld,,50097.46,647+17,39.97,40.05,40.05,14370,Block Valve #13 (625+92),2180.62,Block Valve #17.6 (932+02),28375.17,10.75,0.203,,52000, 10:28,,,,,,,,,,1402,,,,,,,,,,35.25782664,-119.07448518,104.399,GIRTH WELD,,,,MFL/CLP,,
2448,Weld,,50137.51,647+57,40.05,40.01,40.01,14380,Block Valve #13 (625+92),2220.67,Block Valve #17.6 (932+02),28335.12,10.75,0.203,,52000, 12:56,,,,,,,,,,1402,,,,,,,,,,35.25771595,-119.07448603,104.390,GIRTH WELD,,,,MFL/CLP,,
2449,Weld,,50177.53,647+97,40.01,39.91,39.91,14390,Block Valve #13 (625+92),2260.68,Block Valve #17.6 (932+02),28295.11,10.75,0.203,,52000, 10:08,,,,,,,,,,1402,,,,,,,,,,35.25760538,-119.07448588,104.139,GIRTH WELD,,,,MFL/CLP,,
2450,Anomaly - Corrosion,EXT,50217.22,648+37,39.70,0.21,39.91,14390,Block Valve #13 (625+92),2300.38,Block Valve #17.6 (932+02),28255.41,10.75,0.203,,52000, 10:08,37,0.08,,,,,0.7,0.9, 05:56,1402,2280,1642,1414,0.854,1.161,2263.6,1629.8,,,35.25749568,-119.07448431,104.123,*EXT ML,Pitting,,,MFL/CLP,,
2451,Weld,,50217.43,648+37,39.91,36.65,36.65,14400,Block Valve #13 (625+92),2300.59,Block Valve #17.6 (932+02),28255.20,10.75,0.203,,52000, 01:48,,,,,,,,,,1402,,,,,,,,,,35.25749508,-119.07448430,104.127,GIRTH WELD,,,,MFL/CLP,,
2452,Anomaly - Corrosion,EXT,50251.44,648+72,34.00,2.65,36.65,14400,Block Valve #13 (625+92),2334.59,Block Valve #17.6 (932+02),28221.19,10.75,0.203,,52000, 01:48,16,0.03,,,,,0.4,0.7, 03:28,1402,2335,1681,1414,0.834,1.189,2333.8,1680.3,,,35.25740114,-119.07448296,104.232,EXT ML,Circumferential Slotting,,,MFL/CLP,,
2453,Weld,,50254.09,648+74,36.65,40.14,40.14,14410,Block Valve #13 (625+92),2337.24,Block Valve #17.6 (932+02),28218.55,10.75,0.203,,52000, 11:32,,,,,,,,,,1402,,,,,,,,,,35.25739382,-119.07448290,104.249,GIRTH WELD,,,,MFL/CLP,,
2454,Weld,,50294.22,649+15,40.14,40.04,40.04,14420,Block Valve #13 (625+92),2377.38,Block Valve #17.6 (932+02),28178.41,10.75,0.203,,52000, 01:20,,,,,,,,,,1402,,,,,,,,,,35.25728291,-119.07448305,104.753,GIRTH WELD,,,,MFL/CLP,,
2455,Weld,,50334.26,649+55,40.04,40.03,40.03,14430,Block Valve #13 (625+92),2417.41,Block Valve #17.6 (932+02),28138.37,10.75,0.203,,52000, 10:44,,,,,,,,,,1402,,,,,,,,,,35.25717225,-119.07448335,104.489,GIRTH WELD,,,,MFL/CLP,,
2456,Weld,,50374.29,649+95,40.03,40.02,40.02,14440,Block Valve #13 (625+92),2457.44,Block Valve #17.6 (932+02),28098.34,10.75,0.203,,52000, 01:00,,,,,,,,,,1402,,,,,,,,,,35.25706161,-119.07448367,104.318,GIRTH WELD,,,,MFL/CLP,,
2457,Anomaly - Corrosion,EXT,50374.72,649+95,0.42,39.60,40.02,14440,Block Valve #13 (625+92),2457.87,Block Valve #17.6 (932+02),28097.92,10.75,0.203,,52000, 01:00,15,0.03,,,,,0.3,0.2, 05:38,1402,2337,1683,1414,0.833,1.190,2335.8,1681.8,,,35.25706045,-119.07448367,104.319,EXT ML,Pinhole,,,MFL/CLP,,
2458,Anomaly - Corrosion,EXT,50378.75,649+99,4.46,35.56,40.02,14440,Block Valve #13 (625+92),2461.91,Block Valve #17.6 (932+02),28093.88,10.75,0.203,,52000, 01:00,15,0.03,,,,,0.2,0.2, 04:58,1402,2340,1685,1414,0.832,1.191,2339.3,1684.3,,,35.25704928,-119.07448370,104.321,EXT ML,Pinhole,,,MFL/CLP,,
2459,Anomaly - Corrosion,EXT,50381.48,650+02,7.19,32.83,40.02,14440,Block Valve #13 (625+92),2464.63,Block Valve #17.6 (932+02),28091.15,10.75,0.203,,52000, 01:00,15,0.03,,,,,0.2,0.2, 05:07,1402,2339,1684,1414,0.833,1.191,2338.3,1683.6,,,35.25704174,-119.07448371,104.321,EXT ML,Pinhole,,,MFL/CLP,,
2460,Weld,,50414.31,650+35,40.02,39.98,39.98,14450,Block Valve #13 (625+92),2497.46,Block Valve #17.6 (932+02),28058.32,10.75,0.203,,52000, 10:20,,,,,,,,,,1402,,,,,,,,,,35.25695102,-119.07448376,103.956,GIRTH WELD,,,,MFL/CLP,,
2461,Repair - Welded Sleeve Begin,,50449.59,650+71,35.28,39.98,39.98,14450,Block Valve #13 (625+92),2532.74,Block Valve #17.6 (932+02),28023.05,10.75,0.203,,52000, 10:20,,,,,,,,,,1402,,,,,,,,,,35.25685353,-119.07448374,103.689,REPAIR-SHELL START,,,,MFL/CLP,,
2462,Weld,,50454.30,650+75,39.98,39.93,39.93,14460,Block Valve #13 (625+92),2537.45,Block Valve #17.6 (932+02),28018.34,10.75,0.203,,52000, 12:44,,,,,,,,,,1402,,,,,,,,,,35.25684053,-119.07448378,103.678,GIRTH WELD,,,,MFL/CLP,,
2463,Repair - Welded Sleeve End,,50456.33,650+77,2.03,39.93,39.93,14460,Block Valve #13 (625+92),2539.48,Block Valve #17.6 (932+02),28016.30,10.75,0.203,,52000, 12:44,,,,,,,,,,1402,,,,,,,,,,35.25683490,-119.07448382,103.681,REPAIR-SHELL END,,,,MFL/CLP,,
2464,Anomaly - Corrosion,EXT,50462.34,650+83,8.04,31.89,39.93,14460,Block Valve #13 (625+92),2545.49,Block Valve #17.6 (932+02),28010.30,10.75,0.203,,52000, 12:44,15,0.03,,,,,0.2,0.2, 05:16,1402,2340,1685,1414,0.832,1.191,2339.3,1684.3,,,35.25681829,-119.07448391,103.693,EXT ML,Pinhole,,,MFL/CLP,,
2465,Anomaly - Corrosion,EXT,50493.95,651+15,39.65,0.28,39.93,14460,Block Valve #13 (625+92),2577.10,Block Valve #17.6 (932+02),27978.68,10.75,0.203,,52000, 12:44,18,0.04,,,,,0.5,0.6, 06:24,1402,2327,1675,1414,0.837,1.185,2323.4,1672.8,,,35.25673093,-119.07448434,103.705,EXT ML,Pitting,,,MFL/CLP,,
2466,Anomaly - Corrosion Cluster,EXT,50494.18,651+15,39.89,0.05,39.93,14460,Block Valve #13 (625+92),2577.34,Block Valve #17.6 (932+02),27978.45,10.75,0.203,,52000, 12:44,20,0.04,,,,,0.7,1.3, 06:18,1402,2314,1666,1414,0.842,1.178,2319.4,1670.0,,,35.25673028,-119.07448434,103.706,EXT ML ( GW ) ,Pitting,,,MFL/CLP,,
2467,Weld,,50494.23,651+15,39.93,33.84,33.84,14470,Block Valve #13 (625+92),2577.38,Block Valve #17.6 (932+02),27978.40,10.75,0.203,,52000, 11:24,,,,,,,,,,1402,,,,,,,,,,35.25673016,-119.07448434,103.706,GIRTH WELD,,,,MFL/CLP,,
2468,Repair - Welded Sleeve Begin,,50524.77,651+46,30.55,33.84,33.84,14470,Block Valve #13 (625+92),2607.93,Block Valve #17.6 (932+02),27947.86,10.75,0.203,,52000, 11:24,,,,,,,,,,1402,,,,,,,,,,35.25664574,-119.07448506,103.853,REPAIR-SHELL START,,,,MFL/CLP,,
2469,Weld,,50528.06,651+49,33.84,38.36,38.36,14480,Block Valve #13 (625+92),2611.22,Block Valve #17.6 (932+02),27944.57,10.75,0.203,,52000,,,,,,,,,,,1402,,,,,,,,,,35.25663664,-119.07448515,103.874,GIRTH WELD,,,,MFL/CLP,,
2470,Repair - Welded Sleeve End,,50529.96,651+51,1.89,38.36,38.36,14480,Block Valve #13 (625+92),2613.11,Block Valve #17.6 (932+02),27942.67,10.75,0.203,,52000,,,,,,,,,,,1402,,,,,,,,,,35.25663142,-119.07448521,103.886,REPAIR-SHELL END,,,,MFL/CLP,,
2471,Anomaly - Corrosion,EXT,50536.60,651+58,8.54,29.82,38.36,14480,Block Valve #13 (625+92),2619.76,Block Valve #17.6 (932+02),27936.03,10.75,0.203,,52000,,19,0.04,,,,,0.2,0.2, 03:32,1402,2338,1683,1414,0.833,1.190,2337.2,1682.8,,,35.25661304,-119.07448541,103.928,EXT ML,Pinhole,,,MFL/CLP,,
2472,Anomaly - Corrosion,EXT,50539.89,651+61,11.82,26.54,38.36,14480,Block Valve #13 (625+92),2623.04,Block Valve #17.6 (932+02),27932.74,10.75,0.203,,52000,,23,0.05,,,,,0.3,0.2, 04:04,1402,2334,1680,1414,0.835,1.188,2331.9,1678.9,,,35.25660396,-119.07448549,103.942,EXT ML,Pinhole,,,MFL/CLP,,
2473,Anomaly - Corrosion,EXT,50545.35,651+67,17.28,21.08,38.36,14480,Block Valve #13 (625+92),2628.50,Block Valve #17.6 (932+02),27927.28,10.75,0.203,,52000,,15,0.03,,,,,0.2,0.2, 06:19,1402,2340,1685,1414,0.832,1.191,2339.3,1684.3,,,35.25658888,-119.07448562,103.960,EXT ML,Pinhole,,,MFL/CLP,,
2474,Anomaly - Corrosion,EXT,50545.35,651+67,17.28,21.08,38.36,14480,Block Valve #13 (625+92),2628.50,Block Valve #17.6 (932+02),27927.28,10.75,0.203,,52000,,21,0.04,,,,,0.2,0.2, 09:15,1402,2339,1684,1414,0.833,1.191,2338.1,1683.5,,,35.25658888,-119.07448562,103.960,EXT ML,Pinhole,,,MFL/CLP,,
2475,Anomaly - Corrosion,EXT,50546.05,651+67,17.99,20.38,38.36,14480,Block Valve #13 (625+92),2629.20,Block Valve #17.6 (932+02),27926.58,10.75,0.203,,52000,,16,0.03,,,,,0.2,0.2, 05:32,1402,2340,1684,1414,0.832,1.191,2339.1,1684.2,,,35.25658694,-119.07448564,103.961,EXT ML,Pinhole,,,MFL/CLP,,
2476,Anomaly - Corrosion,EXT,50547.43,651+69,19.36,19.00,38.36,14480,Block Valve #13 (625+92),2630.58,Block Valve #17.6 (932+02),27925.21,10.75,0.203,,52000,,15,0.03,,,,,0.4,0.7, 06:43,1402,2334,1681,1414,0.834,1.189,2332.7,1679.5,,,35.25658315,-119.07448567,103.959,EXT ML,Pitting,,,MFL/CLP,,
2477,Anomaly - Corrosion,EXT,50548.24,651+70,20.18,18.19,38.36,14480,Block Valve #13 (625+92),2631.39,Block Valve #17.6 (932+02),27924.39,10.75,0.203,,52000,,15,0.03,,,,,0.4,0.4, 06:04,1402,2336,1682,1414,0.834,1.189,2334.4,1680.7,,,35.25658089,-119.07448569,103.957,EXT ML,Pinhole,,,MFL/CLP,,
2478,Anomaly - Corrosion,EXT,50548.33,651+70,20.26,18.10,38.36,14480,Block Valve #13 (625+92),2631.48,Block Valve #17.6 (932+02),27924.30,10.75,0.203,,52000,,16,0.03,,,,,0.4,0.3, 08:51,1402,2335,1681,1414,0.834,1.189,2333.8,1680.3,,,35.25658065,-119.07448569,103.957,EXT ML,Pinhole,,,MFL/CLP,,
2479,Anomaly - Corrosion,EXT,50549.84,651+71,21.77,16.59,38.36,14480,Block Valve #13 (625+92),2632.99,Block Valve #17.6 (932+02),27922.80,10.75,0.203,,52000,,17,0.03,,,,,0.2,0.2, 08:33,1402,2339,1684,1414,0.832,1.191,2338.9,1684.0,,,35.25657648,-119.07448573,103.956,EXT ML,Pinhole,,,MFL/CLP,,
2480,Anomaly - Corrosion,EXT,50551.29,651+73,23.22,15.14,38.36,14480,Block Valve #13 (625+92),2634.44,Block Valve #17.6 (932+02),27921.35,10.75,0.203,,52000,,16,0.03,,,,,0.2,0.2, 08:55,1402,2340,1684,1414,0.832,1.191,2339.1,1684.2,,,35.25657248,-119.07448575,103.951,EXT ML,Pinhole,,,MFL/CLP,,
2481,Anomaly - Corrosion,EXT,50551.63,651+73,23.57,14.80,38.36,14480,Block Valve #13 (625+92),2634.78,Block Valve #17.6 (932+02),27921.00,10.75,0.203,,52000,,16,0.03,,,,,0.3,0.4, 07:26,1402,2338,1683,1414,0.833,1.190,2336.8,1682.5,,,35.25657153,-119.07448575,103.948,EXT ML,Pinhole,,,MFL/CLP,,
2482,Anomaly - Corrosion,EXT,50551.87,651+73,23.80,14.56,38.36,14480,Block Valve #13 (625+92),2635.02,Block Valve #17.6 (932+02),27920.76,10.75,0.203,,52000,,17,0.03,,,,,0.2,0.2, 05:20,1402,2338,1684,1414,0.833,1.191,2337.8,1683.2,,,35.25657087,-119.07448576,103.949,EXT ML,Pinhole,,,MFL/CLP,,
2483,Anomaly - Corrosion,EXT,50552.45,651+74,24.39,13.98,38.36,14480,Block Valve #13 (625+92),2635.60,Block Valve #17.6 (932+02),27920.18,10.75,0.203,,52000,,16,0.03,,,,,0.3,0.4, 08:49,1402,2338,1683,1414,0.833,1.190,2336.8,1682.5,,,35.25656925,-119.07448577,103.946,EXT ML,Pinhole,,,MFL/CLP,,
2484,Anomaly - Corrosion,EXT,50552.60,651+74,24.53,13.83,38.36,14480,Block Valve #13 (625+92),2635.75,Block Valve #17.6 (932+02),27920.03,10.75,0.203,,52000,,17,0.03,,,,,0.2,0.4, 08:40,1402,2338,1684,1414,0.833,1.191,2337.8,1683.2,,,35.25656884,-119.07448578,103.943,EXT ML,Pinhole,,,MFL/CLP,,
2485,Anomaly - Corrosion,EXT,50554.95,651+76,26.89,11.47,38.36,14480,Block Valve #13 (625+92),2638.11,Block Valve #17.6 (932+02),27917.68,10.75,0.203,,52000,,15,0.03,,,,,0.2,0.2, 07:35,1402,2340,1685,1414,0.832,1.191,2339.3,1684.3,,,35.25656234,-119.07448582,103.933,EXT ML,Pinhole,,,MFL/CLP,,
2486,Anomaly - Corrosion,EXT,50557.92,651+79,29.86,8.51,38.36,14480,Block Valve #13 (625+92),2641.07,Block Valve #17.6 (932+02),27914.71,10.75,0.203,,52000,,16,0.03,,,,,0.4,0.2, 07:30,1402,2335,1681,1414,0.834,1.189,2333.8,1680.3,,,35.25655414,-119.07448588,103.914,EXT ML,Pinhole,,,MFL/CLP,,
2487,Anomaly - Corrosion,EXT,50559.38,651+81,31.32,7.05,38.36,14480,Block Valve #13 (625+92),2642.53,Block Valve #17.6 (932+02),27913.25,10.75,0.203,,52000,,20,0.04,,,,,0.3,0.2, 08:46,1402,2336,1682,1414,0.834,1.190,2335.3,1681.4,,,35.25655011,-119.07448591,103.904,EXT ML,Pinhole,,,MFL/CLP,,
2488,Anomaly - Corrosion,EXT,50560.34,651+82,32.28,6.08,38.36,14480,Block Valve #13 (625+92),2643.50,Block Valve #17.6 (932+02),27912.29,10.75,0.203,,52000,,28,0.06,,,,,0.2,0.2, 08:35,1402,2338,1683,1414,0.833,1.190,2336.6,1682.3,,,35.25654743,-119.07448593,103.897,EXT ML,Pinhole,,,MFL/CLP,,
2489,Repair - Welded Sleeve Begin,,50561.47,651+83,33.41,38.36,38.36,14480,Block Valve #13 (625+92),2644.62,Block Valve #17.6 (932+02),27911.16,10.75,0.203,,52000,,,,,,,,,,,1402,,,,,,,,,,35.25654433,-119.07448595,103.892,REPAIR-SHELL START,,,,MFL/CLP,,
2490,Weld,,50566.43,651+88,38.36,40.02,40.02,14490,Block Valve #13 (625+92),2649.58,Block Valve #17.6 (932+02),27906.20,10.75,0.203,,52000,,,,,,,,,,,1402,,,,,,,,,,35.25653063,-119.07448604,103.879,GIRTH WELD,,,,MFL/CLP,,
2491,Repair - Welded Sleeve End,,50567.86,651+89,1.43,40.02,40.02,14490,Block Valve #13 (625+92),2651.01,Block Valve #17.6 (932+02),27904.77,10.75,0.203,,52000,,,,,,,,,,,1402,,,,,,,,,,35.25652668,-119.07448606,103.878,REPAIR-SHELL END,,,,MFL/CLP,,
2492,Anomaly - Corrosion,EXT,50569.15,651+91,2.72,37.30,40.02,14490,Block Valve #13 (625+92),2652.30,Block Valve #17.6 (932+02),27903.48,10.75,0.203,,52000,,17,0.03,,,,,0.4,0.2, 03:27,1402,2335,1681,1414,0.834,1.189,2333.2,1679.9,,,35.25652310,-119.07448609,103.879,EXT ML,Pinhole,,,MFL/CLP,,
2493,Anomaly - Corrosion,EXT,50569.49,651+91,3.06,36.96,40.02,14490,Block Valve #13 (625+92),2652.64,Block Valve #17.6 (932+02),27903.14,10.75,0.203,,52000,,17,0.03,,,,,0.2,0.2, 03:33,1402,2338,1684,1414,0.833,1.191,2337.8,1683.2,,,35.25652218,-119.07448609,103.880,EXT ML,Pinhole,,,MFL/CLP,,
2494,Anomaly - Corrosion,EXT,50573.74,651+95,7.32,32.70,40.02,14490,Block Valve #13 (625+92),2656.90,Block Valve #17.6 (932+02),27898.89,10.75,0.203,,52000,,15,0.03,,,,,0.2,0.2, 03:09,1402,2339,1684,1414,0.833,1.191,2338.3,1683.6,,,35.25651042,-119.07448616,103.895,EXT ML,Pinhole,,,MFL/CLP,,
2495,Anomaly - Corrosion,EXT,50577.37,651+99,10.95,29.08,40.02,14490,Block Valve #13 (625+92),2660.52,Block Valve #17.6 (932+02),27895.26,10.75,0.203,,52000,,18,0.04,,,,,0.2,0.2, 07:55,1402,2339,1684,1414,0.833,1.191,2338.7,1683.9,,,35.25650039,-119.07448622,103.910,EXT ML,Pinhole,,,MFL/CLP,,
2496,Anomaly - Corrosion,EXT,50577.84,651+99,11.42,28.61,40.02,14490,Block Valve #13 (625+92),2660.99,Block Valve #17.6 (932+02),27894.79,10.75,0.203,,52000,,17,0.03,,,,,0.2,0.2, 07:39,1402,2339,1684,1414,0.832,1.191,2338.9,1684.0,,,35.25649908,-119.07448622,103.914,EXT ML,Pinhole,,,MFL/CLP,,
2497,Anomaly - Corrosion,EXT,50578.35,652+00,11.92,28.10,40.02,14490,Block Valve #13 (625+92),2661.50,Block Valve #17.6 (932+02),27894.28,10.75,0.203,,52000,,15,0.03,,,,,0.3,0.2, 08:07,1402,2337,1683,1414,0.833,1.190,2335.8,1681.8,,,35.25649769,-119.07448623,103.915,EXT ML,Pinhole,,,MFL/CLP,,
2498,Anomaly - Corrosion,EXT,50578.54,652+00,12.12,27.90,40.02,14490,Block Valve #13 (625+92),2661.70,Block Valve #17.6 (932+02),27894.09,10.75,0.203,,52000,,22,0.04,,,,,0.2,0.2, 07:54,1402,2339,1684,1414,0.833,1.191,2337.9,1683.3,,,35.25649714,-119.07448623,103.915,EXT ML,Pinhole,,,MFL/CLP,,
2499,Anomaly - Corrosion,EXT,50589.51,652+11,23.08,16.94,40.02,14490,Block Valve #13 (625+92),2672.66,Block Valve #17.6 (932+02),27883.12,10.75,0.203,,52000,,15,0.03,,,,,0.2,0.2, 03:40,1402,2340,1685,1414,0.832,1.191,2339.3,1684.3,,,35.25646684,-119.07448631,103.986,EXT ML,Pinhole,,,MFL/CLP,,
2500,Anomaly - Corrosion,EXT,50592.21,652+14,25.78,14.24,40.02,14490,Block Valve #13 (625+92),2675.36,Block Valve #17.6 (932+02),27880.42,10.75,0.203,,52000,,16,0.03,,,,,0.4,0.2, 06:44,1402,2334,1680,1414,0.835,1.188,2332.0,1679.0,,,35.25645939,-119.07448631,104.006,EXT ML,Axial Slotting,,,MFL/CLP,,
2501,Anomaly - Corrosion,EXT,50600.83,652+22,34.41,5.61,40.02,14490,Block Valve #13 (625+92),2683.99,Block Valve #17.6 (932+02),27871.80,10.75,0.203,,52000,,18,0.04,,,,,0.2,0.2, 06:10,1402,2339,1684,1414,0.833,1.191,2338.7,1683.9,,,35.25643555,-119.07448635,104.058,EXT ML,Pinhole,,,MFL/CLP,,
2502,Anomaly - Corrosion,EXT,50603.07,652+25,36.65,3.37,40.02,14490,Block Valve #13 (625+92),2686.23,Block Valve #17.6 (932+02),27869.56,10.75,0.203,,52000,,21,0.04,,,,,0.4,0.4, 03:48,1402,2328,1677,1414,0.836,1.186,2325.6,1674.4,,,35.25642936,-119.07448637,104.067,EXT ML,Axial Slotting,,,MFL/CLP,,
2503,Anomaly - Corrosion,EXT,50603.58,652+25,37.15,2.87,40.02,14490,Block Valve #13 (625+92),2686.73,Block Valve #17.6 (932+02),27869.06,10.75,0.203,,52000,,20,0.04,,,,,0.2,0.2, 03:54,1402,2338,1683,1414,0.833,1.190,2337.0,1682.6,,,35.25642795,-119.07448637,104.071,EXT ML,Pinhole,,,MFL/CLP,,
2504,Anomaly - Corrosion Cluster,EXT,50603.67,652+25,37.24,2.78,40.02,14490,Block Valve #13 (625+92),2686.82,Block Valve #17.6 (932+02),27868.97,10.75,0.203,,52000,,15,0.03,,,,,2.3,0.8, 05:36,1402,2223,1601,1414,0.876,1.132,2288.3,1647.6,,,35.25642773,-119.07448637,104.071,EXT ML,Axial Grooving,,,MFL/CLP,,
2505,Repair - Welded Sleeve Begin,,50605.33,652+27,38.90,40.02,40.02,14490,Block Valve #13 (625+92),2688.48,Block Valve #17.6 (932+02),27867.30,10.75,0.203,,52000,,,,,,,,,,,1402,,,,,,,,,,35.25642312,-119.07448639,104.080,REPAIR-SHELL START,,,,MFL/CLP,,
2506,Weld,,50606.45,652+28,40.02,38.01,38.01,14500,Block Valve #13 (625+92),2689.60,Block Valve #17.6 (932+02),27866.18,10.75,0.203,,52000, 01:24,,,,,,,,,,1402,,,,,,,,,,35.25642004,-119.07448641,104.088,GIRTH WELD,,,,MFL/CLP,,
2507,Repair - Welded Sleeve End,,50607.41,652+29,0.96,38.01,38.01,14500,Block Valve #13 (625+92),2690.56,Block Valve #17.6 (932+02),27865.23,10.75,0.203,,52000, 01:24,,,,,,,,,,1402,,,,,,,,,,35.25641739,-119.07448643,104.096,REPAIR-SHELL END,,,,MFL/CLP,,
2508,Anomaly - Corrosion,EXT,50608.92,652+31,2.47,35.54,38.01,14500,Block Valve #13 (625+92),2692.07,Block Valve #17.6 (932+02),27863.71,10.75,0.203,,52000, 01:24,17,0.03,,,,,0.3,0.2, 02:59,1402,2336,1682,1414,0.834,1.190,2334.9,1681.1,,,35.25641320,-119.07448646,104.108,EXT ML,Pinhole,,,MFL/CLP,,
2509,Anomaly - Corrosion,EXT,50610.26,652+32,3.82,34.20,38.01,14500,Block Valve #13 (625+92),2693.42,Block Valve #17.6 (932+02),27862.37,10.75,0.203,,52000, 01:24,27,0.06,,,,,0.5,0.4, 07:29,1402,2317,1668,1414,0.841,1.180,2311.1,1664.0,,,35.25640949,-119.07448647,104.123,EXT ML,Pitting,,,MFL/CLP,,
2510,Anomaly - Corrosion,EXT,50610.88,652+32,4.43,33.58,38.01,14500,Block Valve #13 (625+92),2694.03,Block Valve #17.6 (932+02),27861.76,10.75,0.203,,52000, 01:24,15,0.03,,,,,0.4,0.5, 07:08,1402,2334,1681,1414,0.834,1.189,2332.7,1679.5,,,35.25640780,-119.07448649,104.131,EXT ML,Pitting,,,MFL/CLP,,
2511,Anomaly - Corrosion,EXT,50611.37,652+33,4.92,33.09,38.01,14500,Block Valve #13 (625+92),2694.52,Block Valve #17.6 (932+02),27861.27,10.75,0.203,,52000, 01:24,16,0.03,,,,,0.2,0.2, 05:04,1402,2340,1684,1414,0.832,1.191,2339.1,1684.2,,,35.25640644,-119.07448649,104.135,EXT ML,Pinhole,,,MFL/CLP,,
2512,Anomaly - Corrosion,EXT,50612.09,652+34,5.65,32.37,38.01,14500,Block Valve #13 (625+92),2695.25,Block Valve #17.6 (932+02),27860.54,10.75,0.203,,52000, 01:24,15,0.03,,,,,0.2,0.2, 07:40,1402,2340,1685,1414,0.832,1.191,2339.3,1684.3,,,35.25640443,-119.07448650,104.142,EXT ML,Pinhole,,,MFL/CLP,,
2513,Anomaly - Corrosion Cluster,EXT,50637.42,652+59,30.97,7.04,38.01,14500,Block Valve #13 (625+92),2720.57,Block Valve #17.6 (932+02),27835.21,10.75,0.203,,52000, 01:24,27,0.06,,,,,4.3,4.5, 06:08,1402,1991,1434,1414,0.978,1.014,2030.8,1462.2,,,35.25633444,-119.07448676,104.398,*EXT ML,General Metal Loss,,,MFL/CLP,,
2514,Anomaly - Corrosion,EXT,50637.72,652+59,31.28,6.74,38.01,14500,Block Valve #13 (625+92),2720.88,Block Valve #17.6 (932+02),27834.91,10.75,0.203,,52000, 01:24,25,0.05,,,,,0.5,0.7, 05:41,1402,2319,1670,1414,0.840,1.181,2314.1,1666.1,,,35.25633361,-119.07448677,104.398,*EXT ML,Pitting,,,MFL/CLP,,
2515,Anomaly - Corrosion Cluster,EXT,50637.88,652+60,31.44,6.58,38.01,14500,Block Valve #13 (625+92),2721.04,Block Valve #17.6 (932+02),27834.75,10.75,0.203,,52000, 01:24,21,0.04,,,,,0.9,1.4, 04:19,1402,2295,1653,1414,0.848,1.169,2288.4,1647.7,,,35.25633315,-119.07448677,104.395,*EXT ML,Pitting,,,MFL/CLP,,
2516,Repair - Welded Sleeve Begin,,50638.37,652+60,31.92,38.01,38.01,14500,Block Valve #13 (625+92),2721.52,Block Valve #17.6 (932+02),27834.27,10.75,0.203,,52000, 01:24,,,,,,,,,,1402,,,,,,,,,,35.25633182,-119.07448678,104.396,REPAIR-SHELL START,,,,MFL/CLP,,
2517,Weld,,50644.46,652+66,38.01,15.92,15.92,14510,Block Valve #13 (625+92),2727.61,Block Valve #17.6 (932+02),27828.17,10.75,0.203,,52000, 10:12,,,,,,,,,,1402,,,,,,,,,,35.25631500,-119.07448687,104.388,GIRTH WELD,,,,MFL/CLP,,
2518,Repair - Welded Sleeve End,,50646.50,652+68,2.04,15.92,15.92,14510,Block Valve #13 (625+92),2729.65,Block Valve #17.6 (932+02),27826.14,10.75,0.203,,52000, 10:12,,,,,,,,,,1402,,,,,,,,,,35.25630936,-119.07448686,104.374,REPAIR-SHELL END,,,,MFL/CLP,,
2519,Anomaly - Corrosion,EXT,50647.37,652+69,2.91,13.00,15.92,14510,Block Valve #13 (625+92),2730.53,Block Valve #17.6 (932+02),27825.26,10.75,0.203,,52000, 10:12,15,0.03,,,,,0.5,0.8, 05:58,1402,2329,1677,1414,0.836,1.186,2326.9,1675.4,,,35.25630693,-119.07448687,104.368,EXT ML,Pitting,,,MFL/CLP,,
2520,Anomaly - Corrosion Cluster,EXT,50651.97,652+74,7.51,8.41,15.92,14510,Block Valve #13 (625+92),2735.12,Block Valve #17.6 (932+02),27820.67,10.75,0.203,,52000, 10:12,20,0.04,,,,,1.3,0.7, 07:19,1402,2255,1624,1414,0.864,1.148,2304.1,1658.9,,,35.25629424,-119.07448685,104.345,EXT ML,Pitting,,,MFL/CLP,,
2521,Anomaly - Corrosion,EXT,50652.23,652+74,7.78,8.14,15.92,14510,Block Valve #13 (625+92),2735.39,Block Valve #17.6 (932+02),27820.40,10.75,0.203,,52000, 10:12,18,0.04,,,,,0.2,0.2, 07:15,1402,2339,1684,1414,0.833,1.191,2338.7,1683.9,,,35.25629351,-119.07448684,104.345,EXT ML,Pinhole,,,MFL/CLP,,
2522,Anomaly - Corrosion,EXT,50652.29,652+74,7.83,8.09,15.92,14510,Block Valve #13 (625+92),2735.44,Block Valve #17.6 (932+02),27820.34,10.75,0.203,,52000, 10:12,15,0.03,,,,,0.2,0.2, 08:32,1402,2340,1685,1414,0.832,1.191,2339.3,1684.3,,,35.25629335,-119.07448684,104.345,EXT ML,Pinhole,,,MFL/CLP,,
2523,Anomaly - Corrosion,EXT,50653.56,652+75,9.10,6.82,15.92,14510,Block Valve #13 (625+92),2736.71,Block Valve #17.6 (932+02),27819.08,10.75,0.203,,52000, 10:12,21,0.04,,,,,0.2,0.2, 07:55,1402,2339,1684,1414,0.833,1.191,2338.1,1683.5,,,35.25628985,-119.07448683,104.340,EXT ML,Pinhole,,,MFL/CLP,,
2524,Anomaly - Corrosion,EXT,50656.07,652+78,11.61,4.30,15.92,14510,Block Valve #13 (625+92),2739.23,Block Valve #17.6 (932+02),27816.56,10.75,0.203,,52000, 10:12,22,0.04,,,,,0.2,0.2, 06:43,1402,2339,1684,1414,0.833,1.191,2337.9,1683.3,,,35.25628289,-119.07448681,104.327,EXT ML,Pinhole,,,MFL/CLP,,
2525,Anomaly - Corrosion,EXT,50656.37,652+78,11.91,4.01,15.92,14510,Block Valve #13 (625+92),2739.52,Block Valve #17.6 (932+02),27816.26,10.75,0.203,,52000, 10:12,15,0.03,,,,,0.2,0.2, 06:52,1402,2340,1685,1414,0.832,1.191,2339.3,1684.3,,,35.25628206,-119.07448681,104.324,EXT ML,Pinhole,,,MFL/CLP,,
2526,Repair - Welded Sleeve Begin,,50659.08,652+81,14.62,15.92,15.92,14510,Block Valve #13 (625+92),2742.23,Block Valve #17.6 (932+02),27813.56,10.75,0.203,,52000, 10:12,,,,,,,,,,1402,,,,,,,,,,35.25627459,-119.07448679,104.308,REPAIR-SHELL START,,,,MFL/CLP,,
2527,Weld,,50660.37,652+82,15.92,39.99,39.99,14520,Block Valve #13 (625+92),2743.53,Block Valve #17.6 (932+02),27812.26,10.75,0.203,,52000, 11:12,,,,,,,,,,1402,,,,,,,,,,35.25627100,-119.07448677,104.304,GIRTH WELD,,,,MFL/CLP,,
2528,Repair - Welded Sleeve End,,50661.70,652+83,1.32,39.99,39.99,14520,Block Valve #13 (625+92),2744.85,Block Valve #17.6 (932+02),27810.94,10.75,0.203,,52000, 11:12,,,,,,,,,,1402,,,,,,,,,,35.25626734,-119.07448677,104.302,REPAIR-SHELL END,,,,MFL/CLP,,
2529,Anomaly - Corrosion,EXT,50662.19,652+84,1.81,38.18,39.99,14520,Block Valve #13 (625+92),2745.34,Block Valve #17.6 (932+02),27810.44,10.75,0.203,,52000, 11:12,22,0.04,,,,,0.2,0.2, 07:56,1402,2339,1684,1414,0.833,1.191,2337.9,1683.3,,,35.25626599,-119.07448677,104.302,EXT ML,Pinhole,,,MFL/CLP,,
2530,Anomaly - Corrosion Cluster,EXT,50662.42,652+84,2.04,37.95,39.99,14520,Block Valve #13 (625+92),2745.57,Block Valve #17.6 (932+02),27810.21,10.75,0.203,,52000, 11:12,27,0.06,,,,,0.4,1.3, 07:45,1402,2324,1673,1414,0.838,1.183,2321.5,1671.5,,,35.25626535,-119.07448677,104.299,EXT ML,Circumferential Grooving,,,MFL/CLP,,
2531,Anomaly - Corrosion,EXT,50662.55,652+84,2.18,37.82,39.99,14520,Block Valve #13 (625+92),2745.71,Block Valve #17.6 (932+02),27810.08,10.75,0.203,,52000, 11:12,19,0.04,,,,,0.2,0.2, 07:39,1402,2339,1684,1414,0.833,1.191,2338.5,1683.8,,,35.25626498,-119.07448677,104.299,EXT ML,Pinhole,,,MFL/CLP,,
2532,Anomaly - Corrosion,EXT,50662.86,652+85,2.49,37.50,39.99,14520,Block Valve #13 (625+92),2746.02,Block Valve #17.6 (932+02),27809.77,10.75,0.203,,52000, 11:12,18,0.04,,,,,0.5,0.4, 07:53,1402,2327,1675,1414,0.837,1.185,2323.4,1672.8,,,35.25626412,-119.07448677,104.300,EXT ML,Pitting,,,MFL/CLP,,
