Repository: kerbergr/datadump

File: MLCompare/ex2022/Old_CleanedUP.csv (part 15 of 26)
Feature Number (sequential order),Pipeline Feature,INT/ EXT (ID/OD),Odometer,Station Number,Distance to U/S weld,Distance to D/S weld,Joint Length,Defect Joint Number,Upstream (U/S) Reference Name,UpStreamDistanceFrom,DownstreamName,DownstreamDistanceTo,Diameter,Nominal Wall Thickness,Measured Wall Thickness,Pipe Grade (SMYS),Long Seam Orientation,Metal Loss Depth,Metal Loss Depth,Deformation Depth,Deformation Depth,Crack Depth,Crack Depth,Length,Width,Orientation,MOP,Modified B31.G PBURST,Modified B31.G PSAFE,Design Pressure (72% SMYS),ERF_MOP_SAFE,RPR_PBURST_100_SMYS,Effective Area P Burst,Effective Area P Safe,Group Number,Group Category,NAD 83 Latitude,NAD 83 Longitude,NAVD 88,Comments,POF Classification,Excavation/ Repair Required,SPLC Notes,Tool Type/ Technology,Length/A (x),Width/A (y)
2469,Weld,,50528.06,651+49,33.84,38.36,38.36,14480,Block Valve #13 (625+92),2611.22,Block Valve #17.6 (932+02),27944.57,10.75,0.203,,52000,,,,,,,,,,,1402,,,,,,,,,,35.25663664,-119.07448515,103.874,GIRTH WELD,,,,MFL/CLP,,
2470,Repair - Welded Sleeve End,,50529.96,651+51,1.89,38.36,38.36,14480,Block Valve #13 (625+92),2613.11,Block Valve #17.6 (932+02),27942.67,10.75,0.203,,52000,,,,,,,,,,,1402,,,,,,,,,,35.25663142,-119.07448521,103.886,REPAIR-SHELL END,,,,MFL/CLP,,
4562,Weld,,83122.27,978+61,39.99,36.88,36.88,22960,Block Valve #17.6 (932+02),4649.64,Block Valve #26.5 (2088+82),41906.51,10.75,0.203,,52000, 10:40,,,,,,,,,,1402,,,,,,,,,,35.16696298,-119.07452953,89.679,GIRTH WELD,,,,MFL/CLP,,
4563,Weld,,83159.15,978+98,36.88,36.11,36.11,22970,Block Valve #17.6 (932+02),4686.52,Block Valve #26.5 (2088+82),41869.63,10.75,0.203,,52000, 12:24,,,,,,,,,,1402,,,,,,,,,,35.16686138,-119.07452952,89.840,GIRTH WELD,,,,MFL/CLP,,
4564,Weld,,83195.26,979+35,36.11,40.11,40.11,22980,Block Valve #17.6 (932+02),4722.63,Block Valve #26.5 (2088+82),41833.52,10.75,0.203,,52000, 09:16,,,,,,,,,,1402,,,,,,,,,,35.16676190,-119.07452891,89.924,GIRTH WELD,,,,MFL/CLP,,
4565,Weld,,83235.36,979+75,40.11,40.05,40.05,22990,Block Valve #17.6 (932+02),4762.73,Block Valve #26.5 (2088+82),41793.42,10.75,0.203,,52000, 01:12,,,,,,,,,,1402,,,,,,,,,,35.16665139,-119.07452839,89.850,GIRTH WELD,,,,MFL/CLP,,
4566,Weld,,83275.41,980+15,40.05,40.05,40.05,23000,Block Valve #17.6 (932+02),4802.78,Block Valve #26.5 (2088+82),41753.37,10.75,0.203,,52000, 08:52,,,,,,,,,,1402,,,,,,,,,,35.16654103,-119.07452754,89.760,GIRTH WELD,,,,MFL/CLP,,
4567,Weld,,83315.46,980+55,40.05,40.08,40.08,23010,Block Valve #17.6 (932+02),4842.83,Block Valve #26.5 (2088+82),41713.32,10.75,0.203,,52000, 01:28,,,,,,,,,,1402,,,,,,,,,,35.16643069,-119.07452691,89.815,GIRTH WELD,,,,MFL/CLP,,
4568,Weld,,83355.54,980+95,40.08,39.26,39.26,23020,Block Valve #17.6 (932+02),4882.91,Block Valve #26.5 (2088+82),41673.24,10.75,0.203,,52000, 12:20,,,,,,,,,,1402,,,,,,,,,,35.16632027,-119.07452625,89.883,GIRTH WELD,,,,MFL/CLP,,
4569,Weld,,83394.80,981+35,39.26,34.09,34.09,23030,Block Valve #17.6 (932+02),4922.17,Block Valve #26.5 (2088+82),41633.98,10.75,0.203,,52000, 10:20,,,,,,,,,,1402,,,,,,,,,,35.16621210,-119.07452545,89.827,GIRTH WELD,,,,MFL/CLP,,
4570,Anomaly - Dent Plain,,83411.60,981+51,16.80,34.09,34.09,23030,Block Valve #17.6 (932+02),4938.97,Block Valve #26.5 (2088+82),41617.18,10.75,0.203,,52000, 10:20,,,1.4,0.15,,,4.1,4.1, 05:00,1402,,,,,,,,4,a,35.16616578,-119.07452527,89.908,DENT - 1.39%OD (0.149IN),,,,MFL/CLP,,
4571,Anomaly - Dent Plain,,83412.33,981+52,17.53,34.09,34.09,23030,Block Valve #17.6 (932+02),4939.70,Block Valve #26.5 (2088+82),41616.45,10.75,0.203,,52000, 10:20,,,,,,,,, 04:30,1402,,,,,,,,,,35.16616378,-119.07452527,89.913,DENT,,,,MFL/CLP,,
4572,Anomaly - Dent Plain,,83413.26,981+53,18.47,34.09,34.09,23030,Block Valve #17.6 (932+02),4940.63,Block Valve #26.5 (2088+82),41615.52,10.75,0.203,,52000, 10:20,,,1.1,0.12,,,3.6,2.4, 04:15,1402,,,,,,,,4,a,35.16616122,-119.07452525,89.914,DENT - 1.14%OD (0.122IN),,,,MFL/CLP,,
4573,Weld,,83428.89,981+69,34.09,40.04,40.04,23040,Block Valve #17.6 (932+02),4956.26,Block Valve #26.5 (2088+82),41599.89,10.75,0.203,,52000, 12:20,,,,,,,,,,1402,,,,,,,,,,35.16611817,-119.07452510,89.930,GIRTH WELD,,,,MFL/CLP,,
4574,Weld,,83468.92,982+09,40.04,40.13,40.13,23050,Block Valve #17.6 (932+02),4996.29,Block Valve #26.5 (2088+82),41559.86,10.75,0.203,,52000, 09:40,,,,,,,,,,1402,,,,,,,,,,35.16600786,-119.07452417,90.074,GIRTH WELD,,,,MFL/CLP,,
4575,Weld,,83509.05,982+49,40.13,40.01,40.01,23060,Block Valve #17.6 (932+02),5036.42,Block Valve #26.5 (2088+82),41519.73,10.75,0.203,,52000, 01:08,,,,,,,,,,1402,,,,,,,,,,35.16589731,-119.07452337,89.984,GIRTH WELD,,,,MFL/CLP,,
4576,Weld,,83549.06,982+89,40.01,40.06,40.06,23070,Block Valve #17.6 (932+02),5076.43,Block Valve #26.5 (2088+82),41479.72,10.75,0.203,,52000, 11:08,,,,,,,,,,1402,,,,,,,,,,35.16578705,-119.07452262,89.930,GIRTH WELD,,,,MFL/CLP,,
4577,Weld,,83589.12,983+29,40.06,36.94,36.94,23080,Block Valve #17.6 (932+02),5116.49,Block Valve #26.5 (2088+82),41439.66,10.75,0.203,,52000, 11:12,,,,,,,,,,1402,,,,,,,,,,35.16567667,-119.07452202,89.704,GIRTH WELD,,,,MFL/CLP,,
4578,Weld,,83626.06,983+66,36.94,39.96,39.96,23090,Block Valve #17.6 (932+02),5153.43,Block Valve #26.5 (2088+82),41402.72,10.75,0.203,,52000, 06:20,,,,,,,,,,1402,,,,,,,,,,35.16557491,-119.07452152,90.073,GIRTH WELD,,,,MFL/CLP,,
4579,Weld,,83666.02,984+06,39.96,39.65,39.65,23100,Block Valve #17.6 (932+02),5193.39,Block Valve #26.5 (2088+82),41362.76,10.75,0.203,,52000, 06:04,,,,,,,,,,1402,,,,,,,,,,35.16546485,-119.07452134,90.692,GIRTH WELD,,,,MFL/CLP,,
4580,Weld,,83705.67,984+46,39.65,14.14,14.14,23110,Block Valve #17.6 (932+02),5233.04,Block Valve #26.5 (2088+82),41323.11,10.75,0.203,,52000, 03:32,,,,,,,,,,1402,,,,,,,,,,35.16535561,-119.07452069,90.337,GIRTH WELD,,,,MFL/CLP,,
4581,Weld,,83719.81,984+60,14.14,38.77,38.77,23120,Block Valve #17.6 (932+02),5247.18,Block Valve #26.5 (2088+82),41308.97,10.75,0.203,,52000, 12:40,,,,,,,,,,1402,,,,,,,,,,35.16531666,-119.07452028,90.050,GIRTH WELD,,,,MFL/CLP,,
4582,Weld,,83758.58,984+99,38.77,38.23,38.23,23130,Block Valve #17.6 (932+02),5285.95,Block Valve #26.5 (2088+82),41270.20,10.75,0.203,,52000, 10:44,,,,,,,,,,1402,,,,,,,,,,35.16520991,-119.07451867,88.861,GIRTH WELD,,,,MFL/CLP,,
4583,Weld,,83796.81,985+37,38.23,40.13,40.13,23140,Block Valve #17.6 (932+02),5324.18,Block Valve #26.5 (2088+82),41231.97,10.75,0.203,,52000, 01:24,,,,,,,,,,1402,,,,,,,,,,35.16510459,-119.07451705,88.663,GIRTH WELD,,,,MFL/CLP,,
4584,Weld,,83836.94,985+78,40.13,40.01,40.01,23150,Block Valve #17.6 (932+02),5364.31,Block Valve #26.5 (2088+82),41191.84,10.75,0.203,,52000, 09:48,,,,,,,,,,1402,,,,,,,,,,35.16499401,-119.07451573,88.425,GIRTH WELD,,,,MFL/CLP,,
4585,Weld,,83876.95,986+18,40.01,39.91,39.91,23160,Block Valve #17.6 (932+02),5404.31,Block Valve #26.5 (2088+82),41151.83,10.75,0.203,,52000, 12:36,,,,,,,,,,1402,,,,,,,,,,35.16488379,-119.07451459,88.265,GIRTH WELD,,,,MFL/CLP,,
4586,Anomaly - Corrosion,EXT,83915.92,986+57,38.97,0.94,39.91,23160,Block Valve #17.6 (932+02),5443.28,Block Valve #26.5 (2088+82),41112.86,10.75,0.203,,52000, 12:36,20,0.04,,,,,0.2,0.2, 06:25,1402,2339,1684,1414,0.833,1.191,2338.3,1683.6,,,35.16477640,-119.07451331,88.403,EXT ML,Pinhole,,,MFL/CLP,,
4587,Weld,,83916.86,986+58,39.91,39.99,39.99,23170,Block Valve #17.6 (932+02),5444.23,Block Valve #26.5 (2088+82),41111.92,10.75,0.203,,52000, 09:04,,,,,,,,,,1402,,,,,,,,,,35.16477383,-119.07451328,88.405,GIRTH WELD,,,,MFL/CLP,,
4588,Anomaly - Corrosion,EXT,83917.55,986+58,0.70,39.30,39.99,23170,Block Valve #17.6 (932+02),5444.92,Block Valve #26.5 (2088+82),41111.23,10.75,0.203,,52000, 09:04,26,0.05,,,,,0.6,1.7, 06:39,1402,2307,1661,1414,0.844,1.175,2299.1,1655.4,,,35.16477190,-119.07451326,88.410,EXT ML,Circumferential Grooving,,,MFL/CLP,,
4589,Anomaly - Corrosion Cluster,EXT,83956.19,986+97,39.33,0.66,39.99,23170,Block Valve #17.6 (932+02),5483.56,Block Valve #26.5 (2088+82),41072.59,10.75,0.203,,52000, 09:04,16,0.03,,,,,1.2,0.6, 05:48,1402,2283,1644,1414,0.853,1.163,2321.7,1671.6,,,35.16466546,-119.07451202,88.495,EXT ML,Axial Grooving,,,MFL/CLP,,
4590,Anomaly - Corrosion,EXT,83956.48,986+97,39.63,0.37,39.99,23170,Block Valve #17.6 (932+02),5483.85,Block Valve #26.5 (2088+82),41072.30,10.75,0.203,,52000, 09:04,18,0.04,,,,,0.2,0.2, 05:37,1402,2339,1684,1414,0.833,1.191,2338.7,1683.9,,,35.16466465,-119.07451201,88.495,EXT ML,Pinhole,,,MFL/CLP,,
4591,Weld,,83956.85,986+98,39.99,40.12,40.12,23180,Block Valve #17.6 (932+02),5484.22,Block Valve #26.5 (2088+82),41071.93,10.75,0.203,,52000, 12:20,,,,,,,,,,1402,,,,,,,,,,35.16466364,-119.07451200,88.496,GIRTH WELD,,,,MFL/CLP,,
4592,Weld,,83996.97,987+38,40.12,39.58,39.58,23190,Block Valve #17.6 (932+02),5524.34,Block Valve #26.5 (2088+82),41031.81,10.75,0.203,,52000, 11:32,,,,,,,,,,1402,,,,,,,,,,35.16455309,-119.07451087,88.515,GIRTH WELD,,,,MFL/CLP,,
4593,Weld,,84036.55,987+78,39.58,40.09,40.09,23200,Block Valve #17.6 (932+02),5563.92,Block Valve #26.5 (2088+82),40992.23,10.75,0.203,,52000, 12:44,,,,,,,,,,1402,,,,,,,,,,35.16444402,-119.07450955,88.519,GIRTH WELD,,,,MFL/CLP,,
4594,Anomaly - Corrosion,EXT,84076.21,988+17,39.66,0.43,40.09,23200,Block Valve #17.6 (932+02),5603.58,Block Valve #26.5 (2088+82),40952.57,10.75,0.203,,52000, 12:44,17,0.03,,,,,0.2,0.2, 06:30,1402,2339,1684,1414,0.832,1.191,2338.9,1684.0,,,35.16433477,-119.07450837,88.408,EXT ML,Pinhole,,,MFL/CLP,,
4595,Anomaly - Corrosion,EXT,84076.35,988+18,39.79,0.29,40.09,23200,Block Valve #17.6 (932+02),5603.71,Block Valve #26.5 (2088+82),40952.43,10.75,0.203,,52000, 12:44,18,0.04,,,,,0.9,2.5, 07:25,1402,2303,1658,1414,0.846,1.173,2294.8,1652.3,,,35.16433438,-119.07450836,88.409,EXT ML,Circumferential Grooving,,,MFL/CLP,,
4596,Weld,,84076.64,988+18,40.09,40.04,40.04,23210,Block Valve #17.6 (932+02),5604.01,Block Valve #26.5 (2088+82),40952.14,10.75,0.203,,52000, 09:52,,,,,,,,,,1402,,,,,,,,,,35.16433360,-119.07450837,88.409,GIRTH WELD,,,,MFL/CLP,,
4597,Anomaly - Corrosion Cluster,EXT,84086.65,988+28,10.01,30.03,40.04,23210,Block Valve #17.6 (932+02),5614.02,Block Valve #26.5 (2088+82),40942.13,10.75,0.203,,52000, 09:52,17,0.03,,,,,0.9,0.7, 06:31,1402,2303,1658,1414,0.846,1.172,2326.7,1675.2,,,35.16430602,-119.07450824,88.411,EXT ML,Pitting,,,MFL/CLP,,
4598,Anomaly - Corrosion Cluster,EXT,84107.93,988+49,31.30,8.74,40.04,23210,Block Valve #17.6 (932+02),5635.30,Block Valve #26.5 (2088+82),40920.85,10.75,0.203,,52000, 09:52,18,0.04,,,,,1.0,0.4, 06:40,1402,2294,1652,1414,0.849,1.168,2324.5,1673.6,,,35.16424735,-119.07450802,88.402,EXT ML,Axial Grooving,,,MFL/CLP,,
4599,Anomaly - Corrosion,EXT,84111.65,988+53,35.01,5.03,40.04,23210,Block Valve #17.6 (932+02),5639.02,Block Valve #26.5 (2088+82),40917.13,10.75,0.203,,52000, 09:52,15,0.03,,,,,0.2,0.2, 04:47,1402,2340,1685,1414,0.832,1.191,2339.3,1684.3,,,35.16423711,-119.07450798,88.392,EXT ML,Pinhole,,,MFL/CLP,,
4600,Repair - Welded Sleeve Begin,,84115.32,988+57,38.68,40.04,40.04,23210,Block Valve #17.6 (932+02),5642.68,Block Valve #26.5 (2088+82),40913.47,10.75,0.203,,52000, 09:52,,,,,,,,,,1402,,,,,,,,,,35.16422701,-119.07450796,88.379,REPAIR-SHELL START,,,,MFL/CLP,,
4601,Weld,,84116.68,988+58,40.04,39.93,39.93,23220,Block Valve #17.6 (932+02),5644.05,Block Valve #26.5 (2088+82),40912.10,10.75,0.203,,52000, 12:12,,,,,,,,,,1402,,,,,,,,,,35.16422326,-119.07450796,88.378,GIRTH WELD,,,,MFL/CLP,,
4602,Repair - Welded Sleeve End,,84118.52,988+60,1.84,39.93,39.93,23220,Block Valve #17.6 (932+02),5645.89,Block Valve #26.5 (2088+82),40910.26,10.75,0.203,,52000, 12:12,,,,,,,,,,1402,,,,,,,,,,35.16421819,-119.07450793,88.378,REPAIR-SHELL END,,,,MFL/CLP,,
4603,Weld,,84156.61,988+98,39.93,36.91,36.91,23230,Block Valve #17.6 (932+02),5683.98,Block Valve #26.5 (2088+82),40872.17,10.75,0.203,,52000, 11:08,,,,,,,,,,1402,,,,,,,,,,35.16411325,-119.07450729,88.492,GIRTH WELD,,,,MFL/CLP,,
4604,Anomaly - Corrosion,EXT,84193.50,989+35,36.89,0.02,36.91,23230,Block Valve #17.6 (932+02),5720.87,Block Valve #26.5 (2088+82),40835.28,10.75,0.203,,52000, 11:08,16,0.03,,,,,0.3,0.3, 07:13,1402,2338,1683,1414,0.833,1.190,2336.8,1682.5,,,35.16401159,-119.07450628,88.449,EXT ML ( GW ) ,Pinhole,,,MFL/CLP,,
4605,Weld,,84193.52,989+35,36.91,40.07,40.07,23240,Block Valve #17.6 (932+02),5720.89,Block Valve #26.5 (2088+82),40835.26,10.75,0.203,,52000, 10:48,,,,,,,,,,1402,,,,,,,,,,35.16401155,-119.07450628,88.449,GIRTH WELD,,,,MFL/CLP,,
4606,Weld,,84233.59,989+75,40.07,40.11,40.11,23250,Block Valve #17.6 (932+02),5760.96,Block Valve #26.5 (2088+82),40795.19,10.75,0.203,,52000, 12:08,,,,,,,,,,1402,,,,,,,,,,35.16390116,-119.07450577,88.441,GIRTH WELD,,,,MFL/CLP,,
4607,Weld,,84273.70,990+15,40.11,40.04,40.04,23260,Block Valve #17.6 (932+02),5801.07,Block Valve #26.5 (2088+82),40755.08,10.75,0.203,,52000, 10:04,,,,,,,,,,1402,,,,,,,,,,35.16379063,-119.07450525,88.305,GIRTH WELD,,,,MFL/CLP,,
4608,Anomaly - Corrosion,EXT,84285.48,990+27,11.79,28.26,40.04,23260,Block Valve #17.6 (932+02),5812.85,Block Valve #26.5 (2088+82),40743.30,10.75,0.203,,52000, 10:04,16,0.03,,,,,0.2,0.2, 06:59,1402,2340,1684,1414,0.832,1.191,2339.1,1684.2,,,35.16375816,-119.07450507,88.310,EXT ML,Pinhole,,,MFL/CLP,,
4609,Repair - Welded Sleeve Begin,,84312.48,990+54,38.78,40.04,40.04,23260,Block Valve #17.6 (932+02),5839.85,Block Valve #26.5 (2088+82),40716.30,10.75,0.203,,52000, 10:04,,,,,,,,,,1402,,,,,,,,,,35.16368379,-119.07450472,88.397,REPAIR-SHELL START,,,,MFL/CLP,,
4610,Weld,,84313.74,990+55,40.04,38.51,38.51,23270,Block Valve #17.6 (932+02),5841.11,Block Valve #26.5 (2088+82),40715.04,10.75,0.203,,52000, 12:52,,,,,,,,,,1402,,,,,,,,,,35.16368032,-119.07450471,88.402,GIRTH WELD,,,,MFL/CLP,,
4611,Repair - Welded Sleeve End,,84315.10,990+57,1.37,38.51,38.51,23270,Block Valve #17.6 (932+02),5842.47,Block Valve #26.5 (2088+82),40713.68,10.75,0.203,,52000, 12:52,,,,,,,,,,1402,,,,,,,,,,35.16367655,-119.07450469,88.408,REPAIR-SHELL END,,,,MFL/CLP,,
4612,Repair - Welded Sleeve Begin,,84351.16,990+93,37.43,38.51,38.51,23270,Block Valve #17.6 (932+02),5878.53,Block Valve #26.5 (2088+82),40677.62,10.75,0.203,,52000, 12:52,,,,,,,,,,1402,,,,,,,,,,35.16357720,-119.07450381,88.620,REPAIR-SHELL START,,,,MFL/CLP,,
4613,Weld,,84352.25,990+94,38.51,40.00,40.00,23280,Block Valve #17.6 (932+02),5879.62,Block Valve #26.5 (2088+82),40676.53,10.75,0.203,,52000, 10:32,,,,,,,,,,1402,,,,,,,,,,35.16357421,-119.07450377,88.619,GIRTH WELD,,,,MFL/CLP,,
4614,Repair - Welded Sleeve End,,84353.25,990+95,1.00,40.00,40.00,23280,Block Valve #17.6 (932+02),5880.61,Block Valve #26.5 (2088+82),40675.54,10.75,0.203,,52000, 10:32,,,,,,,,,,1402,,,,,,,,,,35.16357146,-119.07450373,88.621,REPAIR-SHELL END,,,,MFL/CLP,,
4615,Weld,,84392.25,991+34,40.00,38.38,38.38,23290,Block Valve #17.6 (932+02),5919.62,Block Valve #26.5 (2088+82),40636.53,10.75,0.203,,52000, 01:04,,,,,,,,,,1402,,,,,,,,,,35.16346399,-119.07450215,88.647,GIRTH WELD,,,,MFL/CLP,,
4616,Repair - Welded Sleeve Begin,,84429.53,991+71,37.29,38.38,38.38,23290,Block Valve #17.6 (932+02),5956.90,Block Valve #26.5 (2088+82),40599.25,10.75,0.203,,52000, 01:04,,,,,,,,,,1402,,,,,,,,,,35.16336127,-119.07450060,88.714,REPAIR-SHELL START,,,,MFL/CLP,,
4617,Weld,,84430.63,991+73,38.38,35.86,35.86,23300,Block Valve #17.6 (932+02),5958.00,Block Valve #26.5 (2088+82),40598.15,10.75,0.203,,52000, 09:32,,,,,,,,,,1402,,,,,,,,,,35.16335825,-119.07450057,88.716,GIRTH WELD,,,,MFL/CLP,,
4618,Repair - Welded Sleeve End,,84431.62,991+74,0.99,35.86,35.86,23300,Block Valve #17.6 (932+02),5958.99,Block Valve #26.5 (2088+82),40597.16,10.75,0.203,,52000, 09:32,,,,,,,,,,1402,,,,,,,,,,35.16335553,-119.07450053,88.717,REPAIR-SHELL END,,,,MFL/CLP,,
4619,Anomaly - Corrosion,EXT,84442.27,991+84,11.64,24.22,35.86,23300,Block Valve #17.6 (932+02),5969.64,Block Valve #26.5 (2088+82),40586.51,10.75,0.203,,52000, 09:32,16,0.03,,,,,0.2,0.2, 05:50,1402,2340,1684,1414,0.832,1.191,2339.1,1684.2,,,35.16332618,-119.07450018,88.737,EXT ML,Pinhole,,,MFL/CLP,,
4620,Anomaly - Corrosion,EXT,84450.16,991+92,19.53,16.33,35.86,23300,Block Valve #17.6 (932+02),5977.53,Block Valve #26.5 (2088+82),40578.62,10.75,0.203,,52000, 09:32,26,0.05,,,,,0.4,0.2, 04:58,1402,2330,1678,1414,0.836,1.186,2327.2,1675.6,,,35.16330445,-119.07449992,88.736,EXT ML,Pinhole,,,MFL/CLP,,
4621,Anomaly - Corrosion,EXT,84450.64,991+93,20.01,15.85,35.86,23300,Block Valve #17.6 (932+02),5978.01,Block Valve #26.5 (2088+82),40578.14,10.75,0.203,,52000, 09:32,15,0.03,,,,,0.2,0.2, 06:47,1402,2339,1684,1414,0.833,1.191,2338.3,1683.6,,,35.16330313,-119.07449990,88.733,EXT ML,Pinhole,,,MFL/CLP,,
4622,Anomaly - Corrosion,EXT,84450.93,991+93,20.30,15.56,35.86,23300,Block Valve #17.6 (932+02),5978.30,Block Valve #26.5 (2088+82),40577.85,10.75,0.203,,52000, 09:32,15,0.03,,,,,0.2,0.3, 06:43,1402,2339,1684,1414,0.833,1.191,2338.3,1683.6,,,35.16330232,-119.07449990,88.734,EXT ML,Pinhole,,,MFL/CLP,,
4623,Anomaly - Corrosion Cluster,EXT,84451.36,991+93,20.73,15.13,35.86,23300,Block Valve #17.6 (932+02),5978.73,Block Valve #26.5 (2088+82),40577.42,10.75,0.203,,52000, 09:32,17,0.03,,,,,1.5,0.2, 06:13,1402,2258,1626,1414,0.862,1.150,2303.6,1658.6,,,35.16330113,-119.07449989,88.734,EXT ML,Axial Slotting,,,MFL/CLP,,
4624,Anomaly - Corrosion,EXT,84456.58,991+99,25.95,9.91,35.86,23300,Block Valve #17.6 (932+02),5983.95,Block Valve #26.5 (2088+82),40572.20,10.75,0.203,,52000, 09:32,15,0.03,,,,,0.2,0.2, 06:21,1402,2340,1685,1414,0.832,1.191,2339.3,1684.3,,,35.16328676,-119.07449972,88.724,EXT ML,Pinhole,,,MFL/CLP,,
4625,Anomaly - Corrosion,EXT,84466.10,992+08,35.47,0.39,35.86,23300,Block Valve #17.6 (932+02),5993.47,Block Valve #26.5 (2088+82),40562.68,10.75,0.203,,52000, 09:32,19,0.04,,,,,0.2,0.2, 06:49,1402,2339,1684,1414,0.833,1.191,2338.5,1683.8,,,35.16326053,-119.07449946,88.712,EXT ML,Pinhole,,,MFL/CLP,,
4626,Weld,,84466.49,992+08,35.86,40.15,40.15,23310,Block Valve #17.6 (932+02),5993.86,Block Valve #26.5 (2088+82),40562.29,10.75,0.203,,52000, 01:24,,,,,,,,,,1402,,,,,,,,,,35.16325945,-119.07449945,88.713,GIRTH WELD,,,,MFL/CLP,,
4627,Anomaly - Corrosion,EXT,84467.23,992+09,0.75,39.40,40.15,23310,Block Valve #17.6 (932+02),5994.60,Block Valve #26.5 (2088+82),40561.55,10.75,0.203,,52000, 01:24,19,0.04,,,,,0.3,0.3, 04:41,1402,2335,1681,1414,0.834,1.189,2333.9,1680.4,,,35.16325741,-119.07449944,88.715,EXT ML,Pinhole,,,MFL/CLP,,
4628,Repair - Welded Sleeve Begin,,84505.30,992+47,38.81,40.15,40.15,23310,Block Valve #17.6 (932+02),6032.67,Block Valve #26.5 (2088+82),40523.48,10.75,0.203,,52000, 01:24,,,,,,,,,,1402,,,,,,,,,,35.16315252,-119.07449899,88.614,REPAIR-SHELL START,,,,MFL/CLP,,
4629,Weld,,84506.64,992+49,40.15,37.12,37.12,23320,Block Valve #17.6 (932+02),6034.01,Block Valve #26.5 (2088+82),40522.14,10.75,0.203,,52000, 10:16,,,,,,,,,,1402,,,,,,,,,,35.16314882,-119.07449898,88.607,GIRTH WELD,,,,MFL/CLP,,
4630,Repair - Welded Sleeve End,,84507.90,992+50,1.26,37.12,37.12,23320,Block Valve #17.6 (932+02),6035.27,Block Valve #26.5 (2088+82),40520.88,10.75,0.203,,52000, 10:16,,,,,,,,,,1402,,,,,,,,,,35.16314536,-119.07449897,88.599,REPAIR-SHELL END,,,,MFL/CLP,,
4631,Repair - Welded Sleeve Begin,,84542.23,992+84,35.59,37.12,37.12,23320,Block Valve #17.6 (932+02),6069.60,Block Valve #26.5 (2088+82),40486.55,10.75,0.203,,52000, 10:16,,,,,,,,,,1402,,,,,,,,,,35.16305077,-119.07449885,88.551,REPAIR-SHELL START,,,,MFL/CLP,,
4632,Weld,,84543.76,992+86,37.12,40.09,40.09,23330,Block Valve #17.6 (932+02),6071.13,Block Valve #26.5 (2088+82),40485.02,10.75,0.203,,52000, 12:20,,,,,,,,,,1402,,,,,,,,,,35.16304654,-119.07449886,88.550,GIRTH WELD,,,,MFL/CLP,,
4633,Repair - Welded Sleeve End,,84544.86,992+87,1.10,40.09,40.09,23330,Block Valve #17.6 (932+02),6072.23,Block Valve #26.5 (2088+82),40483.92,10.75,0.203,,52000, 12:20,,,,,,,,,,1402,,,,,,,,,,35.16304352,-119.07449887,88.552,REPAIR-SHELL END,,,,MFL/CLP,,
4634,Repair - Welded Sleeve Begin,,84582.62,993+25,38.86,40.09,40.09,23330,Block Valve #17.6 (932+02),6109.99,Block Valve #26.5 (2088+82),40446.16,10.75,0.203,,52000, 12:20,,,,,,,,,,1402,,,,,,,,,,35.16293948,-119.07449894,88.540,REPAIR-SHELL START,,,,MFL/CLP,,
4635,Weld,,84583.85,993+26,40.09,40.04,40.04,23340,Block Valve #17.6 (932+02),6111.22,Block Valve #26.5 (2088+82),40444.93,10.75,0.203,,52000, 09:36,,,,,,,,,,1402,,,,,,,,,,35.16293609,-119.07449893,88.539,GIRTH WELD,,,,MFL/CLP,,
4636,Repair - Welded Sleeve End,,84585.19,993+27,1.33,40.04,40.04,23340,Block Valve #17.6 (932+02),6112.56,Block Valve #26.5 (2088+82),40443.59,10.75,0.203,,52000, 09:36,,,,,,,,,,1402,,,,,,,,,,35.16293242,-119.07449892,88.542,REPAIR-SHELL END,,,,MFL/CLP,,
4637,Anomaly - Corrosion,EXT,84587.16,993+29,3.31,36.73,40.04,23340,Block Valve #17.6 (932+02),6114.53,Block Valve #26.5 (2088+82),40441.62,10.75,0.203,,52000, 09:36,17,0.03,,,,,0.4,0.2, 04:19,1402,2333,1680,1414,0.835,1.188,2331.3,1678.5,,,35.16292697,-119.07449889,88.552,EXT ML,Axial Slotting,,,MFL/CLP,,
4638,Anomaly - Corrosion Cluster,EXT,84623.26,993+66,39.40,0.64,40.04,23340,Block Valve #17.6 (932+02),6150.62,Block Valve #26.5 (2088+82),40405.53,10.75,0.203,,52000, 09:36,20,0.04,,,,,0.6,1.9, 07:49,1402,2322,1672,1414,0.839,1.182,2322.1,1671.9,,,35.16282752,-119.07449829,88.665,EXT ML,Circumferential Grooving,,,MFL/CLP,,
4639,Anomaly - Corrosion Cluster,EXT,84623.62,993+66,39.77,0.27,40.04,23340,Block Valve #17.6 (932+02),6150.99,Block Valve #26.5 (2088+82),40405.16,10.75,0.203,,52000, 09:36,16,0.03,,,,,1.0,1.9, 08:00,1402,2300,1656,1414,0.847,1.171,2294.9,1652.3,,,35.16282650,-119.07449828,88.666,EXT ML,Pitting,,,MFL/CLP,,
4640,Weld,,84623.89,993+66,40.04,39.94,39.94,23350,Block Valve #17.6 (932+02),6151.26,Block Valve #26.5 (2088+82),40404.89,10.75,0.203,,52000, 01:08,,,,,,,,,,1402,,,,,,,,,,35.16282576,-119.07449829,88.663,GIRTH WELD,,,,MFL/CLP,,
4641,Weld,,84663.83,994+06,39.94,38.62,38.62,23360,Block Valve #17.6 (932+02),6191.20,Block Valve #26.5 (2088+82),40364.95,10.75,0.203,,52000, 11:32,,,,,,,,,,1402,,,,,,,,,,35.16271571,-119.07449780,88.675,GIRTH WELD,,,,MFL/CLP,,
4642,Anomaly - Corrosion,EXT,84664.54,994+07,0.72,37.90,38.62,23360,Block Valve #17.6 (932+02),6191.91,Block Valve #26.5 (2088+82),40364.24,10.75,0.203,,52000, 11:32,19,0.04,,,,,0.5,1.0, 08:11,1402,2328,1676,1414,0.837,1.185,2324.9,1673.9,,,35.16271374,-119.07449780,88.676,EXT ML,Circumferential Grooving,,,MFL/CLP,,
4643,Anomaly - Corrosion Cluster,EXT,84702.09,994+45,38.26,0.36,38.62,23360,Block Valve #17.6 (932+02),6229.46,Block Valve #26.5 (2088+82),40326.69,10.75,0.203,,52000, 11:32,22,0.04,,,,,2.1,1.3, 05:28,1402,2172,1564,1414,0.896,1.106,2256.7,1624.8,,,35.16261030,-119.07449769,88.773,EXT ML,General Metal Loss,,,MFL/CLP,,
4644,Weld,,84702.45,994+45,38.62,40.14,40.14,23370,Block Valve #17.6 (932+02),6229.82,Block Valve #26.5 (2088+82),40326.33,10.75,0.203,,52000, 12:36,,,,,,,,,,1402,,,,,,,,,,35.16260931,-119.07449769,88.777,GIRTH WELD,,,,MFL/CLP,,
4645,Anomaly - Corrosion,EXT,84742.27,994+85,39.82,0.32,40.14,23370,Block Valve #17.6 (932+02),6269.64,Block Valve #26.5 (2088+82),40286.51,10.75,0.203,,52000, 12:36,16,0.03,,,,,0.5,0.9, 06:17,1402,2329,1677,1414,0.836,1.186,2325.8,1674.6,,,35.16249960,-119.07449715,88.946,EXT ML,Pitting,,,MFL/CLP,,
4646,Weld,,84742.59,994+85,40.14,38.37,38.37,23380,Block Valve #17.6 (932+02),6269.96,Block Valve #26.5 (2088+82),40286.19,10.75,0.203,,52000, 09:08,,,,,,,,,,1402,,,,,,,,,,35.16249872,-119.07449714,88.947,GIRTH WELD,,,,MFL/CLP,,
4647,Anomaly - Corrosion Cluster,EXT,84742.86,994+85,0.28,38.09,38.37,23380,Block Valve #17.6 (932+02),6270.23,Block Valve #26.5 (2088+82),40285.92,10.75,0.203,,52000, 09:08,18,0.04,,,,,0.9,2.6, 07:13,1402,2303,1658,1414,0.846,1.173,2294.8,1652.3,,,35.16249796,-119.07449713,88.948,EXT ML,Circumferential Grooving,,,MFL/CLP,,
4648,Repair - Welded Sleeve Begin,,84779.29,995+22,36.70,38.37,38.37,23380,Block Valve #17.6 (932+02),6306.66,Block Valve #26.5 (2088+82),40249.49,10.75,0.203,,52000, 09:08,,,,,,,,,,1402,,,,,,,,,,35.16239758,-119.07449621,88.900,REPAIR-SHELL START,,,,MFL/CLP,,
4649,Weld,,84780.96,995+24,38.37,40.09,40.09,23390,Block Valve #17.6 (932+02),6308.32,Block Valve #26.5 (2088+82),40247.83,10.75,0.203,,52000, 12:28,,,,,,,,,,1402,,,,,,,,,,35.16239299,-119.07449619,88.900,GIRTH WELD,,,,MFL/CLP,,
4650,Repair - Welded Sleeve End,,84781.95,995+25,0.99,40.09,40.09,23390,Block Valve #17.6 (932+02),6309.32,Block Valve #26.5 (2088+82),40246.83,10.75,0.203,,52000, 12:28,,,,,,,,,,1402,,,,,,,,,,35.16239027,-119.07449617,88.902,REPAIR-SHELL END,,,,MFL/CLP,,
4651,Anomaly - Corrosion,EXT,84813.86,995+57,32.90,7.19,40.09,23390,Block Valve #17.6 (932+02),6341.23,Block Valve #26.5 (2088+82),40214.92,10.75,0.203,,52000, 12:28,20,0.04,,,,,0.4,0.2, 05:00,1402,2331,1679,1414,0.835,1.187,2329.0,1676.9,,,35.16230234,-119.07449549,88.931,EXT ML,Axial Slotting,,,MFL/CLP,,
4652,Anomaly - Corrosion,EXT,84820.87,995+64,39.91,0.18,40.09,23390,Block Valve #17.6 (932+02),6348.24,Block Valve #26.5 (2088+82),40207.91,10.75,0.203,,52000, 12:28,15,0.03,,,,,0.4,0.8, 05:42,1402,2336,1682,1414,0.834,1.189,2334.4,1680.7,,,35.16228303,-119.07449540,88.928,EXT ML,Circumferential Slotting,,,MFL/CLP,,
4653,Weld,,84821.05,995+64,40.09,36.66,36.66,23400,Block Valve #17.6 (932+02),6348.42,Block Valve #26.5 (2088+82),40207.73,10.75,0.203,,52000, 10:04,,,,,,,,,,1402,,,,,,,,,,35.16228254,-119.07449539,88.928,GIRTH WELD,,,,MFL/CLP,,
4654,Weld,,84857.71,996+00,36.66,39.59,39.59,23410,Block Valve #17.6 (932+02),6385.08,Block Valve #26.5 (2088+82),40171.07,10.75,0.203,,52000, 01:44,,,,,,,,,,1402,,,,,,,,,,35.16218153,-119.07449496,89.010,GIRTH WELD,,,,MFL/CLP,,
4655,Anomaly - Corrosion,EXT,84894.01,996+37,36.31,3.28,39.59,23410,Block Valve #17.6 (932+02),6421.38,Block Valve #26.5 (2088+82),40134.77,10.75,0.203,,52000, 01:44,18,0.04,,,,,1.0,1.2, 03:38,1402,2291,1649,1414,0.850,1.166,2279.9,1641.5,,,35.16208150,-119.07449501,88.837,EXT ML,Pitting,,,MFL/CLP,,
4656,Anomaly - Corrosion,EXT,84894.45,996+37,36.75,2.84,39.59,23410,Block Valve #17.6 (932+02),6421.82,Block Valve #26.5 (2088+82),40134.33,10.75,0.203,,52000, 01:44,20,0.04,,,,,0.5,0.8, 03:57,1402,2327,1675,1414,0.837,1.185,2323.8,1673.2,,,35.16208028,-119.07449501,88.828,EXT ML,Pitting,,,MFL/CLP,,
4657,Weld,,84897.29,996+40,39.59,8.51,8.51,23420,Block Valve #17.6 (932+02),6424.66,Block Valve #26.5 (2088+82),40131.49,10.75,0.203,,52000, 05:32,,,,,,,,,,1402,,,,,,,,,,35.16207245,-119.07449505,88.770,GIRTH WELD,,,,MFL/CLP,,
4658,Anomaly - Corrosion,EXT,84897.71,996+41,0.41,8.10,8.51,23420,Block Valve #17.6 (932+02),6425.08,Block Valve #26.5 (2088+82),40131.07,10.75,0.203,,52000, 05:32,20,0.04,,,,,0.8,0.3, 05:41,1402,2304,1659,1414,0.845,1.173,2296.5,1653.5,,,35.16207131,-119.07449506,88.761,EXT ML,Axial Slotting,,,MFL/CLP,,
4659,Weld,,84905.80,996+49,8.51,31.85,31.85,23430,Block Valve #17.6 (932+02),6433.17,Block Valve #26.5 (2088+82),40122.98,10.75,0.203,,52000, 10:20,,,,,,,,,,1402,,,,,,,,,,35.16204903,-119.07449532,88.628,GIRTH WELD,,,,MFL/CLP,,
4660,Anomaly - Corrosion,EXT,84937.37,996+80,31.57,0.28,31.85,23430,Block Valve #17.6 (932+02),6464.74,Block Valve #26.5 (2088+82),40091.41,10.75,0.203,,52000, 10:20,15,0.03,,,,,0.2,0.5, 09:08,1402,2340,1685,1414,0.832,1.191,2339.3,1684.3,,,35.16196206,-119.07449592,88.762,EXT ML,Circumferential Slotting,,,MFL/CLP,,
4661,Anomaly - Corrosion,EXT,84937.49,996+80,31.69,0.16,31.85,23430,Block Valve #17.6 (932+02),6464.86,Block Valve #26.5 (2088+82),40091.29,10.75,0.203,,52000, 10:20,17,0.03,,,,,0.3,0.4, 09:03,1402,2337,1683,1414,0.833,1.190,2336.4,1682.2,,,35.16196172,-119.07449592,88.763,EXT ML,Circumferential Slotting,,,MFL/CLP,,
4662,Weld,,84937.65,996+81,31.85,40.08,40.08,23440,Block Valve #17.6 (932+02),6465.02,Block Valve #26.5 (2088+82),40091.13,10.75,0.203,,52000, 01:40,,,,,,,,,,1402,,,,,,,,,,35.16196128,-119.07449594,88.763,GIRTH WELD,,,,MFL/CLP,,
4663,Anomaly - Corrosion Cluster,EXT,84937.76,996+81,0.11,39.96,40.08,23440,Block Valve #17.6 (932+02),6465.13,Block Valve #26.5 (2088+82),40091.02,10.75,0.203,,52000, 01:40,21,0.04,,,,,2.2,3.0, 07:27,1402,2175,1566,1414,0.895,1.108,2194.5,1580.0,,,35.16196099,-119.07449594,88.763,EXT ML,General Metal Loss,,,MFL/CLP,,
4664,Anomaly - Corrosion,EXT,84937.84,996+81,0.19,39.89,40.08,23440,Block Valve #17.6 (932+02),6465.21,Block Valve #26.5 (2088+82),40090.94,10.75,0.203,,52000, 01:40,16,0.03,,,,,0.4,0.2, 01:21,1402,2332,1679,1414,0.835,1.187,2330.1,1677.7,,,35.16196075,-119.07449594,88.763,EXT ML,Axial Slotting,,,MFL/CLP,,
4665,Anomaly - Corrosion,EXT,84938.08,996+81,0.43,39.65,40.08,23440,Block Valve #17.6 (932+02),6465.45,Block Valve #26.5 (2088+82),40090.70,10.75,0.203,,52000, 01:40,16,0.03,,,,,0.2,0.2, 09:14,1402,2340,1684,1414,0.832,1.191,2339.1,1684.2,,,35.16196009,-119.07449595,88.764,EXT ML,Pinhole,,,MFL/CLP,,
4666,Anomaly - Corrosion,EXT,84940.41,996+83,2.76,37.32,40.08,23440,Block Valve #17.6 (932+02),6467.78,Block Valve #26.5 (2088+82),40088.37,10.75,0.203,,52000, 01:40,17,0.03,,,,,0.4,0.3, 09:10,1402,2335,1681,1414,0.834,1.189,2333.2,1679.9,,,35.16195367,-119.07449601,88.775,EXT ML,Pinhole,,,MFL/CLP,,
4667,Anomaly - Corrosion,EXT,84973.45,997+16,35.79,4.28,40.08,23440,Block Valve #17.6 (932+02),6500.81,Block Valve #26.5 (2088+82),40055.34,10.75,0.203,,52000, 01:40,15,0.03,,,,,0.2,0.2, 04:39,1402,2339,1684,1414,0.833,1.191,2338.3,1683.6,,,35.16186265,-119.07449669,88.912,EXT ML,Pinhole,,,MFL/CLP,,
4668,Weld,,84977.73,997+21,40.08,40.14,40.14,23450,Block Valve #17.6 (932+02),6505.10,Block Valve #26.5 (2088+82),40051.05,10.75,0.203,,52000, 09:16,,,,,,,,,,1402,,,,,,,,,,35.16185084,-119.07449672,88.910,GIRTH WELD,,,,MFL/CLP,,
4669,Anomaly - Corrosion,EXT,84983.13,997+26,5.40,34.74,40.14,23450,Block Valve #17.6 (932+02),6510.50,Block Valve #26.5 (2088+82),40045.65,10.75,0.203,,52000, 09:16,16,0.03,,,,,0.2,0.2, 05:16,1402,2340,1684,1414,0.832,1.191,2339.1,1684.2,,,35.16183597,-119.07449674,88.904,EXT ML,Pinhole,,,MFL/CLP,,
4670,Weld,,85017.86,997+61,40.14,39.47,39.47,23460,Block Valve #17.6 (932+02),6545.23,Block Valve #26.5 (2088+82),40010.92,10.75,0.203,,52000, 12:36,,,,,,,,,,1402,,,,,,,,,,35.16174026,-119.07449692,88.794,GIRTH WELD,,,,MFL/CLP,,
4671,Anomaly - Corrosion,EXT,85018.30,997+61,0.43,39.04,39.47,23460,Block Valve #17.6 (932+02),6545.67,Block Valve #26.5 (2088+82),40010.48,10.75,0.203,,52000, 12:36,18,0.04,,,,,0.2,0.2, 04:51,1402,2339,1684,1414,0.833,1.191,2338.7,1683.9,,,35.16173906,-119.07449692,88.794,EXT ML,Pinhole,,,MFL/CLP,,
4672,Anomaly - Corrosion,EXT,85056.98,998+00,39.11,0.36,39.47,23460,Block Valve #17.6 (932+02),6584.34,Block Valve #26.5 (2088+82),39971.80,10.75,0.203,,52000, 12:36,15,0.03,,,,,1.7,2.3, 05:01,1402,2256,1625,1414,0.863,1.149,2239.5,1612.4,,,35.16163251,-119.07449597,88.876,EXT ML,General Metal Loss,,,MFL/CLP,,
4673,Weld,,85057.33,998+01,39.47,37.32,37.32,23470,Block Valve #17.6 (932+02),6584.70,Block Valve #26.5 (2088+82),39971.45,10.75,0.203,,52000, 11:04,,,,,,,,,,1402,,,,,,,,,,35.16163152,-119.07449596,88.880,GIRTH WELD,,,,MFL/CLP,,
4674,Anomaly - Corrosion,EXT,85058.11,998+01,0.77,36.55,37.32,23470,Block Valve #17.6 (932+02),6585.48,Block Valve #26.5 (2088+82),39970.67,10.75,0.203,,52000, 11:04,16,0.03,,,,,0.3,0.2, 04:56,1402,2336,1682,1414,0.834,1.190,2335.4,1681.5,,,35.16162937,-119.07449592,88.882,EXT ML,Pinhole,,,MFL/CLP,,
4675,Weld,,85094.66,998+38,37.32,37.88,37.88,23480,Block Valve #17.6 (932+02),6622.02,Block Valve #26.5 (2088+82),39934.12,10.75,0.203,,52000, 12:32,,,,,,,,,,1402,,,,,,,,,,35.16152869,-119.07449394,88.884,GIRTH WELD,,,,MFL/CLP,,
4676,Weld,,85132.54,998+76,37.88,39.92,39.92,23490,Block Valve #17.6 (932+02),6659.91,Block Valve #26.5 (2088+82),39896.24,10.75,0.203,,52000, 10:16,,,,,,,,,,1402,,,,,,,,,,35.16142433,-119.07449225,88.747,GIRTH WELD,,,,MFL/CLP,,
4677,Weld,,85172.46,999+16,39.92,38.20,38.20,23500,Block Valve #17.6 (932+02),6699.83,Block Valve #26.5 (2088+82),39856.32,10.75,0.203,,52000, 11:52,,,,,,,,,,1402,,,,,,,,,,35.16131432,-119.07449106,88.742,GIRTH WELD,,,,MFL/CLP,,
4678,Additional Metal/Material - Other,,85203.05,999+47,30.59,38.20,38.20,23500,Block Valve #17.6 (932+02),6730.42,Block Valve #26.5 (2088+82),39825.73,10.75,0.203,,52000, 11:52,,,,,,,,, 04:45,1402,,,,,,,,,,35.16123005,-119.07448988,88.598,CLOSE METAL OBJECT,,,,MFL/CLP,,
4679,Weld,,85210.66,999+54,38.20,36.84,36.84,23510,Block Valve #17.6 (932+02),6738.03,Block Valve #26.5 (2088+82),39818.12,10.75,0.203,,52000, 09:08,,,,,,,,,,1402,,,,,,,,,,35.16120908,-119.07448961,88.589,GIRTH WELD,,,,MFL/CLP,,
4680,Anomaly - Corrosion,EXT,85247.28,999+91,36.62,0.22,36.84,23510,Block Valve #17.6 (932+02),6774.65,Block Valve #26.5 (2088+82),39781.50,10.75,0.203,,52000, 09:08,15,0.03,,,,,0.4,0.2, 05:46,1402,2333,1680,1414,0.835,1.188,2330.9,1678.3,,,35.16110819,-119.07448827,88.482,EXT ML,Axial Slotting,,,MFL/CLP,,
4681,Anomaly - Corrosion,EXT,85247.41,999+91,36.75,0.09,36.84,23510,Block Valve #17.6 (932+02),6774.78,Block Valve #26.5 (2088+82),39781.37,10.75,0.203,,52000, 09:08,16,0.03,,,,,0.8,1.3, 05:47,1402,2313,1665,1414,0.842,1.178,2307.1,1661.1,,,35.16110782,-119.07448826,88.482,EXT ML,Pitting,,,MFL/CLP,,
4682,Weld,,85247.50,999+91,36.84,40.04,40.04,23520,Block Valve #17.6 (932+02),6774.87,Block Valve #26.5 (2088+82),39781.28,10.75,0.203,,52000, 12:32,,,,,,,,,,1402,,,,,,,,,,35.16110758,-119.07448826,88.479,GIRTH WELD,,,,MFL/CLP,,
4683,Anomaly - Corrosion Cluster,EXT,85287.27,1000+31,39.77,0.27,40.04,23520,Block Valve #17.6 (932+02),6814.64,Block Valve #26.5 (2088+82),39741.51,10.75,0.203,,52000, 12:32,19,0.04,,,,,3.5,4.3, 05:42,1402,2125,1530,1414,0.916,1.082,2225.3,1602.2,,,35.16099801,-119.07448637,88.425,EXT ML ( GW ) ,General Metal Loss,,,MFL/CLP,,
4684,Weld,,85287.54,1000+31,40.04,40.06,40.06,23530,Block Valve #17.6 (932+02),6814.91,Block Valve #26.5 (2088+82),39741.24,10.75,0.203,,52000, 10:36,,,,,,,,,,1402,,,,,,,,,,35.16099727,-119.07448635,88.425,GIRTH WELD,,,,MFL/CLP,,
4685,Anomaly - Corrosion,EXT,85287.54,1000+31,0.01,40.06,40.06,23530,Block Valve #17.6 (932+02),6814.91,Block Valve #26.5 (2088+82),39741.24,10.75,0.203,,52000, 10:36,17,0.03,,,,,0.5,0.2, 06:31,1402,2330,1677,1414,0.836,1.186,2327.0,1675.5,,,35.16099725,-119.07448635,88.425,EXT ML,Axial Slotting,,,MFL/CLP,,
4686,Anomaly - Corrosion,EXT,85287.73,1000+31,0.19,39.88,40.06,23530,Block Valve #17.6 (932+02),6815.10,Block Valve #26.5 (2088+82),39741.05,10.75,0.203,,52000, 10:36,15,0.03,,,,,0.9,1.1, 06:50,1402,2310,1663,1414,0.843,1.176,2303.8,1658.8,,,35.16099676,-119.07448635,88.426,EXT ML,Pitting,,,MFL/CLP,,
4687,Anomaly - Corrosion,EXT,85288.45,1000+32,0.92,39.15,40.06,23530,Block Valve #17.6 (932+02),6815.82,Block Valve #26.5 (2088+82),39740.33,10.75,0.203,,52000, 10:36,15,0.03,,,,,0.2,0.2, 05:04,1402,2340,1685,1414,0.832,1.191,2339.3,1684.3,,,35.16099476,-119.07448630,88.427,EXT ML,Pinhole,,,MFL/CLP,,
4688,Anomaly - Corrosion,EXT,85303.27,1000+47,15.73,24.33,40.06,23530,Block Valve #17.6 (932+02),6830.64,Block Valve #26.5 (2088+82),39725.51,10.75,0.203,,52000, 10:36,15,0.03,,,,,0.2,0.2, 06:52,1402,2340,1685,1414,0.832,1.191,2339.3,1684.3,,,35.16095394,-119.07448554,88.412,EXT ML,Pinhole,,,MFL/CLP,,
4689,Anomaly - Corrosion,EXT,85327.37,1000+71,39.83,0.24,40.06,23530,Block Valve #17.6 (932+02),6854.73,Block Valve #26.5 (2088+82),39701.41,10.75,0.203,,52000, 10:36,25,0.05,,,,,0.9,0.8, 07:00,1402,2284,1645,1414,0.853,1.163,2271.3,1635.3,,,35.16088755,-119.07448451,88.341,EXT ML,Pitting,,,MFL/CLP,,
4690,Weld,,85327.60,1000+71,40.06,40.06,40.06,23540,Block Valve #17.6 (932+02),6854.97,Block Valve #26.5 (2088+82),39701.18,10.75,0.203,,52000, 11:40,,,,,,,,,,1402,,,,,,,,,,35.16088691,-119.07448450,88.342,GIRTH WELD,,,,MFL/CLP,,
4691,Anomaly - Corrosion Cluster,EXT,85327.75,1000+72,0.14,39.92,40.06,23540,Block Valve #17.6 (932+02),6855.12,Block Valve #26.5 (2088+82),39701.03,10.75,0.203,,52000, 11:40,18,0.04,,,,,1.7,4.8, 06:10,1402,2237,1611,1414,0.871,1.139,2231.7,1606.8,,,35.16088651,-119.07448450,88.342,*EXT ML,General Metal Loss,,,MFL/CLP,,
4692,Anomaly - Corrosion Cluster,EXT,85327.97,1000+72,0.37,39.70,40.06,23540,Block Valve #17.6 (932+02),6855.34,Block Valve #26.5 (2088+82),39700.81,10.75,0.203,,52000, 11:40,25,0.05,,,,,1.0,2.3, 06:22,1402,2266,1632,1414,0.859,1.154,2287.9,1647.3,,,35.16088589,-119.07448449,88.339,*EXT ML,Circumferential Grooving,,,MFL/CLP,,
4693,Anomaly - Corrosion,EXT,85328.00,1000+72,0.39,39.67,40.06,23540,Block Valve #17.6 (932+02),6855.36,Block Valve #26.5 (2088+82),39700.78,10.75,0.203,,52000, 11:40,22,0.04,,,,,0.7,0.9, 05:27,1402,2310,1663,1414,0.843,1.176,2303.5,1658.5,,,35.16088582,-119.07448449,88.339,*EXT ML,Pitting,,,MFL/CLP,,
4694,Anomaly - Corrosion,EXT,85328.55,1000+72,0.95,39.11,40.06,23540,Block Valve #17.6 (932+02),6855.92,Block Valve #26.5 (2088+82),39700.23,10.75,0.203,,52000, 11:40,20,0.04,,,,,0.4,0.4, 06:05,1402,2333,1680,1414,0.835,1.188,2331.4,1678.6,,,35.16088429,-119.07448448,88.340,EXT ML,Pinhole,,,MFL/CLP,,
4695,Weld,,85367.66,1001+12,40.06,37.97,37.97,23550,Block Valve #17.6 (932+02),6895.03,Block Valve #26.5 (2088+82),39661.12,10.75,0.203,,52000, 09:44,,,,,,,,,,1402,,,,,,,,,,35.16077651,-119.07448309,88.393,GIRTH WELD,,,,MFL/CLP,,
4696,Anomaly - Corrosion,EXT,85367.87,1001+12,0.20,37.77,37.97,23550,Block Valve #17.6 (932+02),6895.24,Block Valve #26.5 (2088+82),39660.91,10.75,0.203,,52000, 09:44,19,0.04,,,,,0.4,0.8, 07:17,1402,2330,1678,1414,0.836,1.186,2327.4,1675.8,,,35.16077595,-119.07448308,88.393,EXT ML,Pitting,,,MFL/CLP,,
4697,Anomaly - Corrosion,EXT,85405.29,1001+49,37.63,0.34,37.97,23550,Block Valve #17.6 (932+02),6932.66,Block Valve #26.5 (2088+82),39623.49,10.75,0.203,,52000, 09:44,18,0.04,,,,,0.2,0.2, 06:22,1402,2339,1684,1414,0.833,1.191,2338.7,1683.9,,,35.16067285,-119.07448179,88.404,EXT ML,Pinhole,,,MFL/CLP,,
4698,Weld,,85405.64,1001+50,37.97,39.96,39.96,23560,Block Valve #17.6 (932+02),6933.01,Block Valve #26.5 (2088+82),39623.14,10.75,0.203,,52000, 12:44,,,,,,,,,,1402,,,,,,,,,,35.16067189,-119.07448178,88.404,GIRTH WELD,,,,MFL/CLP,,
4699,Anomaly - Corrosion,EXT,85405.64,1001+50,0.01,39.96,39.96,23560,Block Valve #17.6 (932+02),6933.01,Block Valve #26.5 (2088+82),39623.14,10.75,0.203,,52000, 12:44,15,0.03,,,,,0.3,0.4, 07:26,1402,2338,1683,1414,0.833,1.190,2337.1,1682.7,,,35.16067188,-119.07448178,88.404,EXT ML,Circumferential Slotting,,,MFL/CLP,,
4700,Anomaly - Corrosion,EXT,85406.11,1001+50,0.47,39.50,39.96,23560,Block Valve #17.6 (932+02),6933.47,Block Valve #26.5 (2088+82),39622.67,10.75,0.203,,52000, 12:44,26,0.05,,,,,0.2,0.4, 06:56,1402,2336,1682,1414,0.834,1.190,2335.1,1681.3,,,35.16067060,-119.07448178,88.405,EXT ML,Circumferential Slotting,,,MFL/CLP,,
4701,Anomaly - Corrosion,EXT,85445.29,1001+89,39.66,0.31,39.96,23560,Block Valve #17.6 (932+02),6972.66,Block Valve #26.5 (2088+82),39583.49,10.75,0.203,,52000, 12:44,21,0.04,,,,,0.3,0.6, 05:12,1402,2334,1681,1414,0.834,1.189,2332.9,1679.7,,,35.16056263,-119.07448090,88.604,EXT ML,Circumferential Slotting,,,MFL/CLP,,
4702,Weld,,85445.60,1001+90,39.96,37.00,37.00,23570,Block Valve #17.6 (932+02),6972.97,Block Valve #26.5 (2088+82),39583.18,10.75,0.203,,52000, 11:12,,,,,,,,,,1402,,,,,,,,,,35.16056178,-119.07448089,88.604,GIRTH WELD,,,,MFL/CLP,,
4703,Anomaly - Corrosion,EXT,85446.05,1001+90,0.45,36.55,37.00,23570,Block Valve #17.6 (932+02),6973.42,Block Valve #26.5 (2088+82),39582.73,10.75,0.203,,52000, 11:12,17,0.03,,,,,0.2,0.3, 05:32,1402,2339,1684,1414,0.832,1.191,2338.9,1684.0,,,35.16056054,-119.07448088,88.605,EXT ML,Pinhole,,,MFL/CLP,,
4704,Weld,,85482.60,1002+27,37.00,40.13,40.13,23580,Block Valve #17.6 (932+02),7009.97,Block Valve #26.5 (2088+82),39546.18,10.75,0.203,,52000, 11:56,,,,,,,,,,1402,,,,,,,,,,35.16045984,-119.07448077,88.551,GIRTH WELD,,,,MFL/CLP,,
4705,Anomaly - Corrosion,EXT,85482.91,1002+27,0.31,39.81,40.13,23580,Block Valve #17.6 (932+02),7010.28,Block Valve #26.5 (2088+82),39545.87,10.75,0.203,,52000, 11:56,16,0.03,,,,,0.5,0.3, 05:13,1402,2329,1677,1414,0.836,1.186,2325.8,1674.6,,,35.16045898,-119.07448077,88.548,EXT ML,Axial Slotting,,,MFL/CLP,,
4706,Repair - Welded Sleeve Begin,,85521.52,1002+66,38.92,40.13,40.13,23580,Block Valve #17.6 (932+02),7048.89,Block Valve #26.5 (2088+82),39507.26,10.75,0.203,,52000, 11:56,,,,,,,,,,1402,,,,,,,,,,35.16035260,-119.07448046,88.511,REPAIR-SHELL START,,,,MFL/CLP,,
4707,Weld,,85522.73,1002+67,40.13,40.05,40.05,23590,Block Valve #17.6 (932+02),7050.10,Block Valve #26.5 (2088+82),39506.05,10.75,0.203,,52000, 09:28,,,,,,,,,,1402,,,,,,,,,,35.16034929,-119.07448044,88.510,GIRTH WELD,,,,MFL/CLP,,
4708,Repair - Welded Sleeve End,,85524.06,1002+68,1.33,40.05,40.05,23590,Block Valve #17.6 (932+02),7051.42,Block Valve #26.5 (2088+82),39504.72,10.75,0.203,,52000, 09:28,,,,,,,,,,1402,,,,,,,,,,35.16034562,-119.07448042,88.516,REPAIR-SHELL END,,,,MFL/CLP,,
4709,Anomaly - Corrosion,EXT,85531.21,1002+75,8.48,31.56,40.05,23590,Block Valve #17.6 (932+02),7058.58,Block Valve #26.5 (2088+82),39497.57,10.75,0.203,,52000, 09:28,15,0.03,,,,,0.2,0.2, 05:56,1402,2340,1685,1414,0.832,1.191,2339.3,1684.3,,,35.16032591,-119.07448032,88.546,EXT ML,Pinhole,,,MFL/CLP,,
4710,Anomaly - Corrosion,EXT,85553.41,1002+98,30.68,9.37,40.05,23590,Block Valve #17.6 (932+02),7080.77,Block Valve #26.5 (2088+82),39475.37,10.75,0.203,,52000, 09:28,15,0.03,,,,,0.2,0.2, 06:03,1402,2340,1685,1414,0.832,1.191,2339.3,1684.3,,,35.16026474,-119.07448000,88.574,EXT ML,Pinhole,,,MFL/CLP,,
