Repository: kerbergr/datadump

File: MLCompare/ex2022/Old_CleanedUP - Copy.csv (part 16 of 41)
108,Weld,,2223.87,164+82,24.71,25.91,25.91,800,Bakersfield Station (142+76),2223.87,Block Valve #4.46 (232+30),6704.04,10.75,0.203,,52000, 10:32,,,,,,,,,,1402,,,,,,,,,,35.37321039,-119.08702948,113.868,GIRTH WELD,,,,MFL/CLP,,
109,Anomaly - Corrosion,EXT,2235.81,164+94,11.94,13.97,25.91,800,Bakersfield Station (142+76),2235.81,Block Valve #4.46 (232+30),6692.10,10.75,0.203,,52000, 10:32,18,0.04,,,,,0.4,0.5, 08:27,1402,2332,1679,1414,0.835,1.188,2330.5,1678.0,,,35.37317769,-119.08702951,113.885,EXT ML,Pitting,,,MFL/CLP,,
110,Weld,,2249.78,165+07,25.91,28.04,28.04,810,Bakersfield Station (142+76),2249.78,Block Valve #4.46 (232+30),6678.13,10.75,0.203,,52000, 01:12,,,,,,,,,,1402,,,,,,,,,,35.37313944,-119.08702953,113.791,GIRTH WELD,,,,MFL/CLP,,
111,Weld,,2277.82,165+35,28.04,26.85,26.85,820,Bakersfield Station (142+76),2277.82,Block Valve #4.46 (232+30),6650.09,10.75,0.203,,52000, 10:32,,,,,,,,,,1402,,,,,,,,,,35.37306265,-119.08702982,113.752,GIRTH WELD,,,,MFL/CLP,,
2533,Anomaly - Corrosion,EXT,50663.32,652+85,2.94,37.05,39.99,14520,Block Valve #13 (625+92),2746.47,Block Valve #17.6 (932+02),27809.31,10.75,0.203,,52000, 11:12,18,0.04,,,,,0.3,0.4, 07:55,1402,2337,1683,1414,0.833,1.190,2336.1,1682.0,,,35.25626287,-119.07448677,104.301,EXT ML,Circumferential Slotting,,,MFL/CLP,,
2534,Anomaly - Corrosion,EXT,50663.48,652+85,3.11,36.88,39.99,14520,Block Valve #13 (625+92),2746.64,Block Valve #17.6 (932+02),27809.15,10.75,0.203,,52000, 11:12,16,0.03,,,,,0.4,0.4, 07:37,1402,2335,1681,1414,0.834,1.189,2333.8,1680.3,,,35.25626241,-119.07448677,104.301,EXT ML,Circumferential Slotting,,,MFL/CLP,,
2535,Anomaly - Corrosion,EXT,50663.76,652+86,3.39,36.60,39.99,14520,Block Valve #13 (625+92),2746.92,Block Valve #17.6 (932+02),27808.87,10.75,0.203,,52000, 11:12,20,0.04,,,,,0.3,0.4, 03:57,1402,2335,1681,1414,0.834,1.189,2333.4,1680.1,,,35.25626164,-119.07448677,104.301,EXT ML,Circumferential Slotting,,,MFL/CLP,,
2536,Anomaly - Corrosion,EXT,50664.05,652+86,3.67,36.32,39.99,14520,Block Valve #13 (625+92),2747.20,Block Valve #17.6 (932+02),27808.58,10.75,0.203,,52000, 11:12,16,0.03,,,,,0.2,0.2, 06:58,1402,2339,1684,1414,0.833,1.191,2338.1,1683.4,,,35.25626085,-119.07448676,104.302,EXT ML,Pinhole,,,MFL/CLP,,
2537,Anomaly - Corrosion,EXT,50664.88,652+87,4.50,35.49,39.99,14520,Block Valve #13 (625+92),2748.03,Block Valve #17.6 (932+02),27807.76,10.75,0.203,,52000, 11:12,17,0.03,,,,,0.2,0.2, 07:00,1402,2339,1684,1414,0.832,1.191,2338.9,1684.0,,,35.25625856,-119.07448676,104.299,EXT ML,Pinhole,,,MFL/CLP,,
2538,Anomaly - Corrosion,EXT,50665.34,652+87,4.96,35.03,39.99,14520,Block Valve #13 (625+92),2748.49,Block Valve #17.6 (932+02),27807.30,10.75,0.203,,52000, 11:12,19,0.04,,,,,0.2,0.3, 07:43,1402,2339,1684,1414,0.833,1.191,2338.5,1683.8,,,35.25625730,-119.07448676,104.300,EXT ML,Pinhole,,,MFL/CLP,,
2539,Anomaly - Corrosion,EXT,50668.27,652+90,7.90,32.09,39.99,14520,Block Valve #13 (625+92),2751.43,Block Valve #17.6 (932+02),27804.36,10.75,0.203,,52000, 11:12,19,0.04,,,,,0.2,0.3, 05:59,1402,2338,1683,1414,0.833,1.190,2337.2,1682.8,,,35.25624917,-119.07448675,104.297,EXT ML,Pinhole,,,MFL/CLP,,
2540,Anomaly - Corrosion Cluster,EXT,50668.69,652+91,8.31,31.68,39.99,14520,Block Valve #13 (625+92),2751.84,Block Valve #17.6 (932+02),27803.94,10.75,0.203,,52000, 11:12,15,0.03,,,,,2.0,0.6, 07:57,1402,2236,1610,1414,0.871,1.138,2294.0,1651.7,,,35.25624803,-119.07448674,104.298,EXT ML,Axial Grooving,,,MFL/CLP,,
2541,Anomaly - Corrosion,EXT,50669.47,652+91,9.09,30.90,39.99,14520,Block Valve #13 (625+92),2752.62,Block Valve #17.6 (932+02),27803.17,10.75,0.203,,52000, 11:12,16,0.03,,,,,0.2,0.2, 07:55,1402,2340,1684,1414,0.832,1.191,2339.1,1684.2,,,35.25624588,-119.07448674,104.299,EXT ML,Pinhole,,,MFL/CLP,,
2542,Anomaly - Corrosion Cluster,EXT,50669.66,652+91,9.29,30.71,39.99,14520,Block Valve #13 (625+92),2752.82,Block Valve #17.6 (932+02),27802.97,10.75,0.203,,52000, 11:12,20,0.04,,,,,1.1,0.7, 05:14,1402,2280,1642,1414,0.854,1.161,2322.2,1672.0,,,35.25624533,-119.07448673,104.299,EXT ML,Pitting,,,MFL/CLP,,
2543,Anomaly - Corrosion,EXT,50670.39,652+92,10.01,29.98,39.99,14520,Block Valve #13 (625+92),2753.54,Block Valve #17.6 (932+02),27802.24,10.75,0.203,,52000, 11:12,18,0.04,,,,,0.2,0.4, 07:27,1402,2338,1684,1414,0.833,1.191,2337.5,1683.0,,,35.25624334,-119.07448673,104.297,EXT ML,Pinhole,,,MFL/CLP,,
2544,Anomaly - Corrosion,EXT,50670.44,652+92,10.06,29.93,39.99,14520,Block Valve #13 (625+92),2753.59,Block Valve #17.6 (932+02),27802.20,10.75,0.203,,52000, 11:12,15,0.03,,,,,0.2,0.2, 05:16,1402,2340,1685,1414,0.832,1.191,2339.3,1684.3,,,35.25624319,-119.07448673,104.297,EXT ML,Pinhole,,,MFL/CLP,,
2545,Anomaly - Corrosion,EXT,50670.67,652+92,10.30,29.70,39.99,14520,Block Valve #13 (625+92),2753.83,Block Valve #17.6 (932+02),27801.96,10.75,0.203,,52000, 11:12,30,0.06,,,,,0.3,0.2, 07:28,1402,2333,1680,1414,0.835,1.188,2330.8,1678.2,,,35.25624255,-119.07448672,104.297,EXT ML,Pinhole,,,MFL/CLP,,
2546,Anomaly - Corrosion Cluster,EXT,50670.89,652+93,10.52,29.48,39.99,14520,Block Valve #13 (625+92),2754.05,Block Valve #17.6 (932+02),27801.74,10.75,0.203,,52000, 11:12,17,0.03,,,,,1.1,1.0, 07:38,1402,2285,1645,1414,0.852,1.163,2323.6,1673.0,,,35.25624193,-119.07448672,104.297,EXT ML,Pitting,,,MFL/CLP,,
2547,Anomaly - Corrosion,EXT,50671.26,652+93,10.88,29.11,39.99,14520,Block Valve #13 (625+92),2754.41,Block Valve #17.6 (932+02),27801.38,10.75,0.203,,52000, 11:12,19,0.04,,,,,0.2,0.2, 06:00,1402,2338,1683,1414,0.833,1.190,2337.2,1682.8,,,35.25624092,-119.07448671,104.298,EXT ML,Pinhole,,,MFL/CLP,,
2548,Anomaly - Corrosion,EXT,50675.00,652+97,14.62,25.37,39.99,14520,Block Valve #13 (625+92),2758.15,Block Valve #17.6 (932+02),27797.63,10.75,0.203,,52000, 11:12,16,0.03,,,,,0.2,0.3, 04:59,1402,2340,1684,1414,0.832,1.191,2339.1,1684.2,,,35.25623057,-119.07448666,104.293,EXT ML,Pinhole,,,MFL/CLP,,
2549,Anomaly - Corrosion,EXT,50675.66,652+97,15.28,24.71,39.99,14520,Block Valve #13 (625+92),2758.81,Block Valve #17.6 (932+02),27796.98,10.75,0.203,,52000, 11:12,15,0.03,,,,,0.4,0.2, 05:09,1402,2336,1682,1414,0.834,1.189,2334.4,1680.7,,,35.25622875,-119.07448666,104.291,EXT ML,Pinhole,,,MFL/CLP,,
2550,Anomaly - Corrosion,EXT,50675.82,652+98,15.45,24.55,39.99,14520,Block Valve #13 (625+92),2758.97,Block Valve #17.6 (932+02),27796.81,10.75,0.203,,52000, 11:12,16,0.03,,,,,0.2,0.2, 06:31,1402,2340,1684,1414,0.832,1.191,2339.1,1684.2,,,35.25622830,-119.07448665,104.291,EXT ML,Pinhole,,,MFL/CLP,,
2551,Anomaly - Corrosion,EXT,50676.20,652+98,15.82,24.17,39.99,14520,Block Valve #13 (625+92),2759.35,Block Valve #17.6 (932+02),27796.43,10.75,0.203,,52000, 11:12,15,0.03,,,,,0.4,0.2, 05:16,1402,2334,1681,1414,0.834,1.189,2332.7,1679.5,,,35.25622726,-119.07448664,104.291,EXT ML,Axial Slotting,,,MFL/CLP,,
2552,Anomaly - Corrosion,EXT,50677.10,652+99,16.72,23.27,39.99,14520,Block Valve #13 (625+92),2760.25,Block Valve #17.6 (932+02),27795.54,10.75,0.203,,52000, 11:12,20,0.04,,,,,0.2,0.2, 05:13,1402,2339,1684,1414,0.833,1.191,2338.3,1683.6,,,35.25622477,-119.07448663,104.293,EXT ML,Pinhole,,,MFL/CLP,,
2553,Anomaly - Corrosion,EXT,50677.86,653+00,17.48,22.51,39.99,14520,Block Valve #13 (625+92),2761.01,Block Valve #17.6 (932+02),27794.77,10.75,0.203,,52000, 11:12,16,0.03,,,,,0.2,0.2, 05:15,1402,2340,1684,1414,0.832,1.191,2339.1,1684.2,,,35.25622266,-119.07448663,104.294,EXT ML,Pinhole,,,MFL/CLP,,
2554,Weld,,50700.37,653+22,39.99,39.97,39.97,14530,Block Valve #13 (625+92),2783.52,Block Valve #17.6 (932+02),27772.26,10.75,0.203,,52000, 12:12,,,,,,,,,,1402,,,,,,,,,,35.25616047,-119.07448651,104.317,GIRTH WELD,,,,MFL/CLP,,
2555,Anomaly - Corrosion,EXT,50705.44,653+27,5.07,34.90,39.97,14530,Block Valve #13 (625+92),2788.59,Block Valve #17.6 (932+02),27767.19,10.75,0.203,,52000, 12:12,21,0.04,,,,,0.3,0.2, 04:44,1402,2336,1682,1414,0.834,1.190,2334.9,1681.1,,,35.25614645,-119.07448651,104.318,EXT ML,Pinhole,,,MFL/CLP,,
2556,Anomaly - Corrosion,EXT,50705.53,653+27,5.16,34.80,39.97,14530,Block Valve #13 (625+92),2788.68,Block Valve #17.6 (932+02),27767.10,10.75,0.203,,52000, 12:12,16,0.03,,,,,0.4,0.4, 05:48,1402,2334,1680,1414,0.835,1.188,2332.0,1679.0,,,35.25614620,-119.07448651,104.318,EXT ML,Pitting,,,MFL/CLP,,
2557,Anomaly - Corrosion,EXT,50705.74,653+28,5.37,34.60,39.97,14530,Block Valve #13 (625+92),2788.89,Block Valve #17.6 (932+02),27766.90,10.75,0.203,,52000, 12:12,19,0.04,,,,,0.2,0.2, 05:44,1402,2339,1684,1414,0.833,1.191,2338.5,1683.8,,,35.25614563,-119.07448651,104.318,EXT ML,Pinhole,,,MFL/CLP,,
2558,Anomaly - Corrosion,EXT,50706.03,653+28,5.66,34.30,39.97,14530,Block Valve #13 (625+92),2789.18,Block Valve #17.6 (932+02),27766.60,10.75,0.203,,52000, 12:12,15,0.03,,,,,0.2,0.2, 07:37,1402,2340,1685,1414,0.832,1.191,2339.3,1684.3,,,35.25614482,-119.07448651,104.318,EXT ML,Pinhole,,,MFL/CLP,,
2559,Anomaly - Corrosion,EXT,50706.12,653+28,5.75,34.22,39.97,14530,Block Valve #13 (625+92),2789.27,Block Valve #17.6 (932+02),27766.52,10.75,0.203,,52000, 12:12,19,0.04,,,,,0.2,0.3, 05:31,1402,2339,1684,1414,0.833,1.191,2338.5,1683.8,,,35.25614458,-119.07448650,104.318,EXT ML,Pinhole,,,MFL/CLP,,
2560,Anomaly - Corrosion,EXT,50707.02,653+29,6.65,33.31,39.97,14530,Block Valve #13 (625+92),2790.17,Block Valve #17.6 (932+02),27765.61,10.75,0.203,,52000, 12:12,20,0.04,,,,,0.4,0.2, 05:24,1402,2333,1680,1414,0.835,1.188,2331.4,1678.6,,,35.25614209,-119.07448651,104.316,EXT ML,Pinhole,,,MFL/CLP,,
2561,Anomaly - Corrosion,EXT,50707.37,653+29,7.00,32.97,39.97,14530,Block Valve #13 (625+92),2790.52,Block Valve #17.6 (932+02),27765.27,10.75,0.203,,52000, 12:12,15,0.03,,,,,0.4,0.2, 08:35,1402,2334,1681,1414,0.834,1.189,2332.7,1679.5,,,35.25614113,-119.07448650,104.317,EXT ML,Axial Slotting,,,MFL/CLP,,
2562,Anomaly - Corrosion,EXT,50708.10,653+30,7.73,32.23,39.97,14530,Block Valve #13 (625+92),2791.26,Block Valve #17.6 (932+02),27764.53,10.75,0.203,,52000, 12:12,15,0.03,,,,,0.2,0.2, 08:01,1402,2340,1685,1414,0.832,1.191,2339.3,1684.3,,,35.25613909,-119.07448651,104.315,EXT ML,Pinhole,,,MFL/CLP,,
2563,Anomaly - Corrosion,EXT,50708.41,653+30,8.05,31.92,39.97,14530,Block Valve #13 (625+92),2791.57,Block Valve #17.6 (932+02),27764.22,10.75,0.203,,52000, 12:12,20,0.04,,,,,0.2,0.2, 04:26,1402,2339,1684,1414,0.833,1.191,2338.3,1683.6,,,35.25613824,-119.07448650,104.315,EXT ML,Pinhole,,,MFL/CLP,,
2564,Anomaly - Corrosion,EXT,50708.68,653+31,8.30,31.66,39.97,14530,Block Valve #13 (625+92),2791.83,Block Valve #17.6 (932+02),27763.96,10.75,0.203,,52000, 12:12,19,0.04,,,,,0.2,0.2, 05:02,1402,2339,1684,1414,0.833,1.191,2338.5,1683.8,,,35.25613751,-119.07448651,104.312,EXT ML,Pinhole,,,MFL/CLP,,
2565,Anomaly - Corrosion,EXT,50708.72,653+31,8.35,31.62,39.97,14530,Block Valve #13 (625+92),2791.87,Block Valve #17.6 (932+02),27763.91,10.75,0.203,,52000, 12:12,21,0.04,,,,,0.2,0.2, 03:33,1402,2338,1683,1414,0.833,1.190,2336.7,1682.4,,,35.25613739,-119.07448651,104.312,EXT ML,Pinhole,,,MFL/CLP,,
2566,Anomaly - Corrosion,EXT,50708.73,653+31,8.37,31.60,39.97,14530,Block Valve #13 (625+92),2791.89,Block Valve #17.6 (932+02),27763.90,10.75,0.203,,52000, 12:12,17,0.03,,,,,0.2,0.2, 06:41,1402,2339,1684,1414,0.832,1.191,2338.9,1684.0,,,35.25613734,-119.07448651,104.312,EXT ML,Pinhole,,,MFL/CLP,,
2567,Anomaly - Corrosion,EXT,50709.51,653+31,9.14,30.83,39.97,14530,Block Valve #13 (625+92),2792.66,Block Valve #17.6 (932+02),27763.13,10.75,0.203,,52000, 12:12,17,0.03,,,,,0.2,0.2, 04:37,1402,2339,1684,1414,0.832,1.191,2338.9,1684.0,,,35.25613521,-119.07448650,104.310,EXT ML,Pinhole,,,MFL/CLP,,
2568,Anomaly - Corrosion,EXT,50709.63,653+32,9.26,30.71,39.97,14530,Block Valve #13 (625+92),2792.78,Block Valve #17.6 (932+02),27763.00,10.75,0.203,,52000, 12:12,18,0.04,,,,,0.3,0.2, 06:07,1402,2337,1683,1414,0.833,1.190,2336.1,1682.0,,,35.25613487,-119.07448650,104.310,EXT ML,Pinhole,,,MFL/CLP,,
2569,Anomaly - Corrosion Cluster,EXT,50709.88,653+32,9.51,30.46,39.97,14530,Block Valve #13 (625+92),2793.03,Block Valve #17.6 (932+02),27762.76,10.75,0.203,,52000, 12:12,15,0.03,,,,,1.0,0.3, 06:36,1402,2303,1658,1414,0.846,1.173,2324.5,1673.6,,,35.25613420,-119.07448650,104.310,EXT ML,Axial Slotting,,,MFL/CLP,,
2570,Anomaly - Corrosion,EXT,50710.07,653+32,9.71,30.26,39.97,14530,Block Valve #13 (625+92),2793.23,Block Valve #17.6 (932+02),27762.56,10.75,0.203,,52000, 12:12,15,0.03,,,,,0.5,0.2, 04:12,1402,2331,1678,1414,0.835,1.187,2329.0,1676.9,,,35.25613364,-119.07448650,104.307,EXT ML,Axial Slotting,,,MFL/CLP,,
2571,Anomaly - Corrosion,EXT,50710.22,653+32,9.86,30.11,39.97,14530,Block Valve #13 (625+92),2793.38,Block Valve #17.6 (932+02),27762.41,10.75,0.203,,52000, 12:12,16,0.03,,,,,0.2,0.2, 09:27,1402,2340,1684,1414,0.832,1.191,2339.1,1684.2,,,35.25613322,-119.07448650,104.307,EXT ML,Pinhole,,,MFL/CLP,,
2572,Anomaly - Corrosion,EXT,50710.54,653+33,10.17,29.80,39.97,14530,Block Valve #13 (625+92),2793.69,Block Valve #17.6 (932+02),27762.09,10.75,0.203,,52000, 12:12,15,0.03,,,,,0.2,0.2, 04:58,1402,2340,1685,1414,0.832,1.191,2339.3,1684.3,,,35.25613236,-119.07448649,104.305,EXT ML,Pinhole,,,MFL/CLP,,
2573,Anomaly - Corrosion,EXT,50710.71,653+33,10.34,29.63,39.97,14530,Block Valve #13 (625+92),2793.86,Block Valve #17.6 (932+02),27761.93,10.75,0.203,,52000, 12:12,18,0.04,,,,,0.3,0.3, 06:20,1402,2337,1683,1414,0.833,1.190,2336.1,1682.0,,,35.25613191,-119.07448649,104.305,EXT ML,Pinhole,,,MFL/CLP,,
2574,Anomaly - Corrosion,EXT,50711.05,653+33,10.68,29.29,39.97,14530,Block Valve #13 (625+92),2794.20,Block Valve #17.6 (932+02),27761.58,10.75,0.203,,52000, 12:12,16,0.03,,,,,0.2,0.2, 06:12,1402,2340,1684,1414,0.832,1.191,2339.1,1684.2,,,35.25613095,-119.07448650,104.302,EXT ML,Pinhole,,,MFL/CLP,,
2575,Anomaly - Corrosion,EXT,50711.23,653+33,10.87,29.10,39.97,14530,Block Valve #13 (625+92),2794.39,Block Valve #17.6 (932+02),27761.40,10.75,0.203,,52000, 12:12,19,0.04,,,,,0.2,0.2, 08:00,1402,2339,1684,1414,0.833,1.191,2338.5,1683.8,,,35.25613044,-119.07448649,104.302,EXT ML,Pinhole,,,MFL/CLP,,
2576,Anomaly - Corrosion Cluster,EXT,50711.44,653+33,11.08,28.89,39.97,14530,Block Valve #13 (625+92),2794.60,Block Valve #17.6 (932+02),27761.19,10.75,0.203,,52000, 12:12,18,0.04,,,,,0.9,1.0, 04:25,1402,2300,1656,1414,0.847,1.171,2324.0,1673.3,,,35.25612986,-119.07448649,104.301,EXT ML,Pitting,,,MFL/CLP,,
2577,Anomaly - Corrosion,EXT,50711.71,653+34,11.35,28.62,39.97,14530,Block Valve #13 (625+92),2794.87,Block Valve #17.6 (932+02),27760.92,10.75,0.203,,52000, 12:12,16,0.03,,,,,0.2,0.2, 08:55,1402,2340,1684,1414,0.832,1.191,2339.1,1684.2,,,35.25612911,-119.07448649,104.300,EXT ML,Pinhole,,,MFL/CLP,,
2578,Anomaly - Corrosion Cluster,EXT,50711.80,653+34,11.43,28.54,39.97,14530,Block Valve #13 (625+92),2794.95,Block Valve #17.6 (932+02),27760.84,10.75,0.203,,52000, 12:12,15,0.03,,,,,1.1,1.0, 06:50,1402,2298,1654,1414,0.848,1.170,2325.6,1674.4,,,35.25612888,-119.07448649,104.300,EXT ML,Pitting,,,MFL/CLP,,
2579,Anomaly - Corrosion Cluster,EXT,50712.08,653+34,11.71,28.26,39.97,14530,Block Valve #13 (625+92),2795.23,Block Valve #17.6 (932+02),27760.55,10.75,0.203,,52000, 12:12,16,0.03,,,,,3.1,1.8, 06:52,1402,2177,1567,1414,0.895,1.108,2271.8,1635.7,,,35.25612811,-119.07448649,104.297,EXT ML,General Metal Loss,,,MFL/CLP,,
2580,Anomaly - Corrosion,EXT,50712.47,653+34,12.10,27.87,39.97,14530,Block Valve #13 (625+92),2795.62,Block Valve #17.6 (932+02),27760.16,10.75,0.203,,52000, 12:12,16,0.03,,,,,0.2,0.2, 08:04,1402,2340,1684,1414,0.832,1.191,2339.1,1684.2,,,35.25612703,-119.07448648,104.294,EXT ML,Pinhole,,,MFL/CLP,,
2581,Anomaly - Corrosion,EXT,50712.67,653+35,12.31,27.66,39.97,14530,Block Valve #13 (625+92),2795.83,Block Valve #17.6 (932+02),27759.96,10.75,0.203,,52000, 12:12,15,0.03,,,,,0.2,0.2, 05:32,1402,2339,1684,1414,0.833,1.191,2338.3,1683.6,,,35.25612647,-119.07448648,104.294,EXT ML,Pinhole,,,MFL/CLP,,
2582,Anomaly - Corrosion,EXT,50712.68,653+35,12.31,27.66,39.97,14530,Block Valve #13 (625+92),2795.83,Block Valve #17.6 (932+02),27759.95,10.75,0.203,,52000, 12:12,15,0.03,,,,,0.2,0.2, 07:15,1402,2340,1685,1414,0.832,1.191,2339.3,1684.3,,,35.25612645,-119.07448648,104.294,EXT ML,Pinhole,,,MFL/CLP,,
2583,Anomaly - Corrosion,EXT,50712.81,653+35,12.44,27.53,39.97,14530,Block Valve #13 (625+92),2795.96,Block Valve #17.6 (932+02),27759.82,10.75,0.203,,52000, 12:12,20,0.04,,,,,0.2,0.2, 07:46,1402,2339,1684,1414,0.833,1.191,2338.3,1683.6,,,35.25612609,-119.07448648,104.291,EXT ML,Pinhole,,,MFL/CLP,,
2584,Anomaly - Corrosion,EXT,50712.92,653+35,12.56,27.41,39.97,14530,Block Valve #13 (625+92),2796.08,Block Valve #17.6 (932+02),27759.71,10.75,0.203,,52000, 12:12,16,0.03,,,,,0.2,0.2, 06:22,1402,2340,1684,1414,0.832,1.191,2339.1,1684.2,,,35.25612578,-119.07448648,104.291,EXT ML,Pinhole,,,MFL/CLP,,
2585,Anomaly - Corrosion,EXT,50713.11,653+35,12.74,27.23,39.97,14530,Block Valve #13 (625+92),2796.26,Block Valve #17.6 (932+02),27759.52,10.75,0.203,,52000, 12:12,15,0.03,,,,,0.3,0.4, 05:15,1402,2338,1683,1414,0.833,1.190,2337.1,1682.7,,,35.25612526,-119.07448647,104.291,EXT ML,Circumferential Slotting,,,MFL/CLP,,
2586,Anomaly - Corrosion,EXT,50713.31,653+35,12.95,27.02,39.97,14530,Block Valve #13 (625+92),2796.47,Block Valve #17.6 (932+02),27759.32,10.75,0.203,,52000, 12:12,17,0.03,,,,,0.4,0.2, 05:16,1402,2335,1681,1414,0.834,1.189,2333.2,1679.9,,,35.25612468,-119.07448648,104.288,EXT ML,Pinhole,,,MFL/CLP,,
2587,Anomaly - Corrosion,EXT,50713.58,653+36,13.22,26.75,39.97,14530,Block Valve #13 (625+92),2796.74,Block Valve #17.6 (932+02),27759.05,10.75,0.203,,52000, 12:12,17,0.03,,,,,0.2,0.2, 07:13,1402,2339,1684,1414,0.832,1.191,2338.9,1684.0,,,35.25612394,-119.07448647,104.289,EXT ML,Pinhole,,,MFL/CLP,,
2588,Anomaly - Corrosion,EXT,50713.76,653+36,13.39,26.58,39.97,14530,Block Valve #13 (625+92),2796.91,Block Valve #17.6 (932+02),27758.87,10.75,0.203,,52000, 12:12,16,0.03,,,,,0.2,0.2, 05:35,1402,2340,1684,1414,0.832,1.191,2339.1,1684.2,,,35.25612345,-119.07448647,104.286,EXT ML,Pinhole,,,MFL/CLP,,
2589,Anomaly - Corrosion,EXT,50714.15,653+36,13.79,26.18,39.97,14530,Block Valve #13 (625+92),2797.31,Block Valve #17.6 (932+02),27758.48,10.75,0.203,,52000, 12:12,18,0.04,,,,,0.2,0.2, 05:13,1402,2339,1684,1414,0.833,1.191,2338.7,1683.9,,,35.25612237,-119.07448646,104.283,EXT ML,Pinhole,,,MFL/CLP,,
2590,Anomaly - Corrosion,EXT,50714.54,653+37,14.17,25.79,39.97,14530,Block Valve #13 (625+92),2797.70,Block Valve #17.6 (932+02),27758.09,10.75,0.203,,52000, 12:12,15,0.03,,,,,0.2,0.2, 04:25,1402,2340,1685,1414,0.832,1.191,2339.3,1684.3,,,35.25612129,-119.07448647,104.280,EXT ML,Pinhole,,,MFL/CLP,,
2591,Anomaly - Corrosion,EXT,50714.71,653+37,14.34,25.62,39.97,14530,Block Valve #13 (625+92),2797.86,Block Valve #17.6 (932+02),27757.92,10.75,0.203,,52000, 12:12,15,0.03,,,,,0.2,0.4, 06:22,1402,2340,1685,1414,0.832,1.191,2339.3,1684.3,,,35.25612082,-119.07448646,104.280,EXT ML,Pinhole,,,MFL/CLP,,
2592,Anomaly - Corrosion Cluster,EXT,50715.08,653+37,14.71,25.26,39.97,14530,Block Valve #13 (625+92),2798.23,Block Valve #17.6 (932+02),27757.55,10.75,0.203,,52000, 12:12,20,0.04,,,,,0.7,1.1, 06:36,1402,2308,1662,1414,0.844,1.175,2318.9,1669.6,,,35.25611980,-119.07448646,104.278,EXT ML,Pitting,,,MFL/CLP,,
2593,Anomaly - Corrosion,EXT,50715.25,653+37,14.88,25.09,39.97,14530,Block Valve #13 (625+92),2798.40,Block Valve #17.6 (932+02),27757.38,10.75,0.203,,52000, 12:12,18,0.04,,,,,0.2,0.2, 06:41,1402,2339,1684,1414,0.833,1.191,2338.7,1683.9,,,35.25611933,-119.07448645,104.275,EXT ML,Pinhole,,,MFL/CLP,,
2594,Anomaly - Corrosion,EXT,50715.55,653+38,15.18,24.78,39.97,14530,Block Valve #13 (625+92),2798.71,Block Valve #17.6 (932+02),27757.08,10.75,0.203,,52000, 12:12,18,0.04,,,,,0.2,0.2, 06:42,1402,2338,1684,1414,0.833,1.191,2337.5,1683.0,,,35.25611850,-119.07448645,104.275,EXT ML,Pinhole,,,MFL/CLP,,
2595,Anomaly - Corrosion,EXT,50715.75,653+38,15.38,24.59,39.97,14530,Block Valve #13 (625+92),2798.90,Block Valve #17.6 (932+02),27756.88,10.75,0.203,,52000, 12:12,16,0.03,,,,,0.2,0.2, 06:52,1402,2339,1684,1414,0.833,1.191,2338.1,1683.4,,,35.25611796,-119.07448645,104.272,EXT ML,Pinhole,,,MFL/CLP,,
2596,Anomaly - Corrosion,EXT,50716.01,653+38,15.64,24.32,39.97,14530,Block Valve #13 (625+92),2799.16,Block Valve #17.6 (932+02),27756.62,10.75,0.203,,52000, 12:12,19,0.04,,,,,0.2,0.3, 06:48,1402,2339,1684,1414,0.833,1.191,2338.5,1683.8,,,35.25611724,-119.07448645,104.271,EXT ML,Pinhole,,,MFL/CLP,,
2597,Anomaly - Corrosion,EXT,50716.46,653+38,16.09,23.88,39.97,14530,Block Valve #13 (625+92),2799.61,Block Valve #17.6 (932+02),27756.18,10.75,0.203,,52000, 12:12,15,0.03,,,,,0.3,0.3, 07:12,1402,2338,1683,1414,0.833,1.190,2337.1,1682.7,,,35.25611600,-119.07448644,104.266,EXT ML,Pinhole,,,MFL/CLP,,
2598,Anomaly - Corrosion,EXT,50716.98,653+39,16.61,23.35,39.97,14530,Block Valve #13 (625+92),2800.14,Block Valve #17.6 (932+02),27755.65,10.75,0.203,,52000, 12:12,16,0.03,,,,,0.2,0.2, 04:32,1402,2340,1684,1414,0.832,1.191,2339.1,1684.2,,,35.25611456,-119.07448644,104.264,EXT ML,Pinhole,,,MFL/CLP,,
2599,Anomaly - Corrosion,EXT,50717.17,653+39,16.80,23.17,39.97,14530,Block Valve #13 (625+92),2800.32,Block Valve #17.6 (932+02),27755.47,10.75,0.203,,52000, 12:12,20,0.04,,,,,0.2,0.2, 04:14,1402,2338,1683,1414,0.833,1.190,2337.0,1682.6,,,35.25611405,-119.07448644,104.264,EXT ML,Pinhole,,,MFL/CLP,,
2600,Anomaly - Corrosion,EXT,50717.31,653+39,16.94,23.03,39.97,14530,Block Valve #13 (625+92),2800.46,Block Valve #17.6 (932+02),27755.33,10.75,0.203,,52000, 12:12,17,0.03,,,,,0.2,0.2, 03:39,1402,2338,1684,1414,0.833,1.191,2337.8,1683.2,,,35.25611365,-119.07448643,104.261,EXT ML,Pinhole,,,MFL/CLP,,
2601,Anomaly - Corrosion,EXT,50717.43,653+39,17.06,22.91,39.97,14530,Block Valve #13 (625+92),2800.58,Block Valve #17.6 (932+02),27755.20,10.75,0.203,,52000, 12:12,17,0.03,,,,,0.3,0.4, 05:53,1402,2337,1683,1414,0.833,1.190,2336.4,1682.2,,,35.25611332,-119.07448643,104.261,EXT ML,Pinhole,,,MFL/CLP,,
2602,Anomaly - Corrosion,EXT,50717.55,653+40,17.19,22.78,39.97,14530,Block Valve #13 (625+92),2800.71,Block Valve #17.6 (932+02),27755.08,10.75,0.203,,52000, 12:12,17,0.03,,,,,0.2,0.4, 06:16,1402,2339,1684,1414,0.832,1.191,2338.9,1684.0,,,35.25611297,-119.07448643,104.261,EXT ML,Circumferential Slotting,,,MFL/CLP,,
2603,Anomaly - Corrosion,EXT,50717.82,653+40,17.45,22.52,39.97,14530,Block Valve #13 (625+92),2800.97,Block Valve #17.6 (932+02),27754.81,10.75,0.203,,52000, 12:12,17,0.03,,,,,0.4,0.2, 07:47,1402,2331,1679,1414,0.835,1.187,2329.2,1677.0,,,35.25611223,-119.07448643,104.258,EXT ML,Axial Slotting,,,MFL/CLP,,
2604,Anomaly - Corrosion,EXT,50717.83,653+40,17.46,22.51,39.97,14530,Block Valve #13 (625+92),2800.98,Block Valve #17.6 (932+02),27754.80,10.75,0.203,,52000, 12:12,23,0.05,,,,,0.4,0.2, 05:28,1402,2329,1677,1414,0.836,1.186,2326.6,1675.1,,,35.25611222,-119.07448643,104.258,EXT ML,Axial Slotting,,,MFL/CLP,,
2605,Anomaly - Corrosion,EXT,50717.88,653+40,17.51,22.46,39.97,14530,Block Valve #13 (625+92),2801.03,Block Valve #17.6 (932+02),27754.75,10.75,0.203,,52000, 12:12,17,0.03,,,,,0.2,0.4, 06:49,1402,2338,1684,1414,0.833,1.191,2337.8,1683.2,,,35.25611208,-119.07448642,104.258,EXT ML,Circumferential Slotting,,,MFL/CLP,,
2606,Anomaly - Corrosion,EXT,50718.04,653+40,17.67,22.30,39.97,14530,Block Valve #13 (625+92),2801.19,Block Valve #17.6 (932+02),27754.60,10.75,0.203,,52000, 12:12,19,0.04,,,,,0.2,0.2, 05:29,1402,2339,1684,1414,0.833,1.191,2338.5,1683.8,,,35.25611164,-119.07448642,104.255,EXT ML,Pinhole,,,MFL/CLP,,
2607,Anomaly - Corrosion,EXT,50718.16,653+40,17.79,22.18,39.97,14530,Block Valve #13 (625+92),2801.31,Block Valve #17.6 (932+02),27754.47,10.75,0.203,,52000, 12:12,16,0.03,,,,,0.2,0.3, 05:37,1402,2339,1684,1414,0.833,1.191,2338.1,1683.4,,,35.25611131,-119.07448643,104.255,EXT ML,Pinhole,,,MFL/CLP,,
2608,Anomaly - Corrosion,EXT,50719.16,653+41,18.80,21.17,39.97,14530,Block Valve #13 (625+92),2802.32,Block Valve #17.6 (932+02),27753.47,10.75,0.203,,52000, 12:12,15,0.03,,,,,0.2,0.2, 05:32,1402,2339,1684,1414,0.833,1.191,2338.3,1683.6,,,35.25610852,-119.07448641,104.250,EXT ML,Pinhole,,,MFL/CLP,,
2609,Anomaly - Corrosion,EXT,50719.61,653+42,19.25,20.72,39.97,14530,Block Valve #13 (625+92),2802.77,Block Valve #17.6 (932+02),27753.02,10.75,0.203,,52000, 12:12,16,0.03,,,,,0.2,0.2, 03:58,1402,2340,1684,1414,0.832,1.191,2339.1,1684.2,,,35.25610728,-119.07448641,104.246,EXT ML,Pinhole,,,MFL/CLP,,
2610,Anomaly - Corrosion,EXT,50719.63,653+42,19.26,20.71,39.97,14530,Block Valve #13 (625+92),2802.78,Block Valve #17.6 (932+02),27753.01,10.75,0.203,,52000, 12:12,18,0.04,,,,,0.2,0.2, 05:28,1402,2339,1684,1414,0.833,1.191,2338.7,1683.9,,,35.25610724,-119.07448641,104.244,EXT ML,Pinhole,,,MFL/CLP,,
2611,Anomaly - Corrosion,EXT,50720.20,653+42,19.83,20.14,39.97,14530,Block Valve #13 (625+92),2803.35,Block Valve #17.6 (932+02),27752.43,10.75,0.203,,52000, 12:12,19,0.04,,,,,0.2,0.2, 08:43,1402,2339,1684,1414,0.833,1.191,2338.5,1683.8,,,35.25610566,-119.07448640,104.241,EXT ML,Pinhole,,,MFL/CLP,,
2612,Anomaly - Corrosion,EXT,50720.31,653+42,19.94,20.03,39.97,14530,Block Valve #13 (625+92),2803.46,Block Valve #17.6 (932+02),27752.33,10.75,0.203,,52000, 12:12,17,0.03,,,,,0.4,0.6, 05:25,1402,2333,1680,1414,0.835,1.188,2331.3,1678.5,,,35.25610538,-119.07448640,104.242,EXT ML,Pitting,,,MFL/CLP,,
2613,Anomaly - Corrosion,EXT,50720.44,653+42,20.07,19.90,39.97,14530,Block Valve #13 (625+92),2803.59,Block Valve #17.6 (932+02),27752.20,10.75,0.203,,52000, 12:12,18,0.04,,,,,0.2,0.2, 03:55,1402,2339,1684,1414,0.833,1.191,2338.7,1683.9,,,35.25610500,-119.07448640,104.242,EXT ML,Pinhole,,,MFL/CLP,,
2614,Anomaly - Corrosion,EXT,50721.79,653+44,21.42,18.54,39.97,14530,Block Valve #13 (625+92),2804.94,Block Valve #17.6 (932+02),27750.84,10.75,0.203,,52000, 12:12,16,0.03,,,,,0.2,0.2, 06:23,1402,2340,1684,1414,0.832,1.191,2339.1,1684.2,,,35.25610126,-119.07448638,104.230,EXT ML,Pinhole,,,MFL/CLP,,
2615,Anomaly - Corrosion,EXT,50723.24,653+45,22.87,17.10,39.97,14530,Block Valve #13 (625+92),2806.39,Block Valve #17.6 (932+02),27749.40,10.75,0.203,,52000, 12:12,19,0.04,,,,,0.3,0.2, 06:32,1402,2335,1681,1414,0.834,1.189,2333.9,1680.4,,,35.25609727,-119.07448638,104.222,EXT ML,Pinhole,,,MFL/CLP,,
2616,Anomaly - Corrosion,EXT,50723.50,653+46,23.13,16.84,39.97,14530,Block Valve #13 (625+92),2806.65,Block Valve #17.6 (932+02),27749.13,10.75,0.203,,52000, 12:12,25,0.05,,,,,0.2,0.2, 06:28,1402,2338,1683,1414,0.833,1.191,2337.3,1682.8,,,35.25609654,-119.07448638,104.223,EXT ML,Pinhole,,,MFL/CLP,,
2617,Anomaly - Corrosion,EXT,50723.96,653+46,23.59,16.38,39.97,14530,Block Valve #13 (625+92),2807.11,Block Valve #17.6 (932+02),27748.68,10.75,0.203,,52000, 12:12,19,0.04,,,,,0.2,0.2, 08:17,1402,2339,1684,1414,0.833,1.191,2338.5,1683.8,,,35.25609527,-119.07448637,104.220,EXT ML,Pinhole,,,MFL/CLP,,
2618,Anomaly - Corrosion,EXT,50724.27,653+46,23.90,16.07,39.97,14530,Block Valve #13 (625+92),2807.42,Block Valve #17.6 (932+02),27748.37,10.75,0.203,,52000, 12:12,16,0.03,,,,,0.2,0.2, 04:11,1402,2340,1684,1414,0.832,1.191,2339.1,1684.2,,,35.25609441,-119.07448637,104.217,EXT ML,Pinhole,,,MFL/CLP,,
2619,Anomaly - Corrosion,EXT,50724.55,653+47,24.19,15.78,39.97,14530,Block Valve #13 (625+92),2807.71,Block Valve #17.6 (932+02),27748.08,10.75,0.203,,52000, 12:12,16,0.03,,,,,0.2,0.2, 04:12,1402,2340,1684,1414,0.832,1.191,2339.1,1684.2,,,35.25609363,-119.07448637,104.218,EXT ML,Pinhole,,,MFL/CLP,,
2620,Anomaly - Corrosion,EXT,50724.62,653+47,24.25,15.72,39.97,14530,Block Valve #13 (625+92),2807.77,Block Valve #17.6 (932+02),27748.02,10.75,0.203,,52000, 12:12,15,0.03,,,,,0.2,0.2, 08:19,1402,2339,1684,1414,0.833,1.191,2338.3,1683.6,,,35.25609346,-119.07448637,104.218,EXT ML,Pinhole,,,MFL/CLP,,
2621,Anomaly - Corrosion,EXT,50724.70,653+47,24.33,15.64,39.97,14530,Block Valve #13 (625+92),2807.85,Block Valve #17.6 (932+02),27747.93,10.75,0.203,,52000, 12:12,17,0.03,,,,,0.3,0.2, 03:59,1402,2336,1682,1414,0.834,1.190,2334.9,1681.1,,,35.25609322,-119.07448637,104.218,EXT ML,Pinhole,,,MFL/CLP,,
2622,Anomaly - Corrosion Cluster,EXT,50724.84,653+47,24.47,15.50,39.97,14530,Block Valve #13 (625+92),2807.99,Block Valve #17.6 (932+02),27747.80,10.75,0.203,,52000, 12:12,21,0.04,,,,,0.8,1.5, 04:21,1402,2302,1658,1414,0.846,1.172,2309.6,1662.9,,,35.25609284,-119.07448636,104.215,EXT ML,Pitting,,,MFL/CLP,,
2623,Anomaly - Corrosion,EXT,50724.99,653+47,24.62,15.35,39.97,14530,Block Valve #13 (625+92),2808.14,Block Valve #17.6 (932+02),27747.64,10.75,0.203,,52000, 12:12,15,0.03,,,,,0.4,0.2, 05:43,1402,2336,1682,1414,0.834,1.189,2334.4,1680.7,,,35.25609243,-119.07448636,104.215,EXT ML,Pinhole,,,MFL/CLP,,
2624,Anomaly - Corrosion,EXT,50725.03,653+47,24.67,15.30,39.97,14530,Block Valve #13 (625+92),2808.19,Block Valve #17.6 (932+02),27747.60,10.75,0.203,,52000, 12:12,17,0.03,,,,,0.2,0.4, 04:36,1402,2338,1684,1414,0.833,1.191,2337.8,1683.2,,,35.25609230,-119.07448636,104.215,EXT ML,Pinhole,,,MFL/CLP,,
2625,Anomaly - Corrosion Cluster,EXT,50725.18,653+47,24.82,15.15,39.97,14530,Block Valve #13 (625+92),2808.34,Block Valve #17.6 (932+02),27747.45,10.75,0.203,,52000, 12:12,16,0.03,,,,,1.0,1.0, 03:51,1402,2300,1656,1414,0.847,1.171,2324.5,1673.6,,,35.25609188,-119.07448636,104.215,EXT ML,Pitting,,,MFL/CLP,,
2626,Anomaly - Corrosion,EXT,50726.06,653+48,25.70,14.27,39.97,14530,Block Valve #13 (625+92),2809.22,Block Valve #17.6 (932+02),27746.57,10.75,0.203,,52000, 12:12,19,0.04,,,,,0.2,0.2, 07:02,1402,2339,1684,1414,0.833,1.191,2338.5,1683.8,,,35.25608945,-119.07448636,104.210,EXT ML,Pinhole,,,MFL/CLP,,
2627,Anomaly - Corrosion,EXT,50726.12,653+48,25.75,14.22,39.97,14530,Block Valve #13 (625+92),2809.27,Block Valve #17.6 (932+02),27746.52,10.75,0.203,,52000, 12:12,20,0.04,,,,,0.2,0.2, 04:03,1402,2339,1684,1414,0.833,1.191,2338.3,1683.6,,,35.25608931,-119.07448636,104.210,EXT ML,Pinhole,,,MFL/CLP,,
2628,Anomaly - Corrosion,EXT,50726.17,653+48,25.80,14.17,39.97,14530,Block Valve #13 (625+92),2809.32,Block Valve #17.6 (932+02),27746.46,10.75,0.203,,52000, 12:12,17,0.03,,,,,0.2,0.2, 03:04,1402,2339,1684,1414,0.832,1.191,2338.9,1684.0,,,35.25608916,-119.07448636,104.210,EXT ML,Pinhole,,,MFL/CLP,,
2629,Anomaly - Corrosion,EXT,50726.67,653+49,26.31,13.66,39.97,14530,Block Valve #13 (625+92),2809.83,Block Valve #17.6 (932+02),27745.96,10.75,0.203,,52000, 12:12,22,0.04,,,,,0.2,0.2, 04:12,1402,2339,1684,1414,0.833,1.191,2337.9,1683.3,,,35.25608776,-119.07448636,104.207,EXT ML,Pinhole,,,MFL/CLP,,
2630,Anomaly - Corrosion,EXT,50727.56,653+50,27.19,12.78,39.97,14530,Block Valve #13 (625+92),2810.71,Block Valve #17.6 (932+02),27745.08,10.75,0.203,,52000, 12:12,26,0.05,,,,,0.2,0.2, 04:07,1402,2336,1682,1414,0.834,1.190,2335.1,1681.3,,,35.25608533,-119.07448635,104.205,EXT ML,Pinhole,,,MFL/CLP,,
2631,Anomaly - Corrosion,EXT,50727.59,653+50,27.22,12.75,39.97,14530,Block Valve #13 (625+92),2810.74,Block Valve #17.6 (932+02),27745.05,10.75,0.203,,52000, 12:12,16,0.03,,,,,0.2,0.2, 07:43,1402,2340,1684,1414,0.832,1.191,2339.1,1684.2,,,35.25608525,-119.07448635,104.205,EXT ML,Pinhole,,,MFL/CLP,,
2632,Anomaly - Corrosion,EXT,50727.73,653+50,27.36,12.61,39.97,14530,Block Valve #13 (625+92),2810.88,Block Valve #17.6 (932+02),27744.91,10.75,0.203,,52000, 12:12,15,0.03,,,,,0.3,0.2, 07:15,1402,2338,1683,1414,0.833,1.190,2337.1,1682.7,,,35.25608486,-119.07448635,104.204,EXT ML,Pinhole,,,MFL/CLP,,
2633,Anomaly - Corrosion,EXT,50727.96,653+50,27.59,12.38,39.97,14530,Block Valve #13 (625+92),2811.11,Block Valve #17.6 (932+02),27744.67,10.75,0.203,,52000, 12:12,19,0.04,,,,,0.2,0.2, 07:03,1402,2339,1684,1414,0.833,1.191,2338.5,1683.8,,,35.25608422,-119.07448635,104.202,EXT ML,Pinhole,,,MFL/CLP,,
2634,Anomaly - Corrosion,EXT,50727.99,653+50,27.62,12.35,39.97,14530,Block Valve #13 (625+92),2811.14,Block Valve #17.6 (932+02),27744.64,10.75,0.203,,52000, 12:12,17,0.03,,,,,0.5,0.2, 03:09,1402,2330,1677,1414,0.836,1.186,2327.0,1675.5,,,35.25608413,-119.07448635,104.202,EXT ML,Axial Slotting,,,MFL/CLP,,
2635,Anomaly - Corrosion Cluster,EXT,50728.13,653+50,27.76,12.20,39.97,14530,Block Valve #13 (625+92),2811.29,Block Valve #17.6 (932+02),27744.50,10.75,0.203,,52000, 12:12,16,0.03,,,,,1.1,0.6, 04:12,1402,2294,1652,1414,0.849,1.168,2315.2,1667.0,,,35.25608374,-119.07448635,104.203,EXT ML,Pitting,,,MFL/CLP,,
2636,Anomaly - Corrosion Cluster,EXT,50728.14,653+50,27.77,12.20,39.97,14530,Block Valve #13 (625+92),2811.29,Block Valve #17.6 (932+02),27744.50,10.75,0.203,,52000, 12:12,17,0.03,,,,,1.7,1.5, 06:54,1402,2244,1615,1414,0.868,1.142,2310.2,1663.3,,,35.25608373,-119.07448635,104.203,EXT ML,General Metal Loss,,,MFL/CLP,,
2637,Anomaly - Corrosion,EXT,50728.55,653+51,28.18,11.79,39.97,14530,Block Valve #13 (625+92),2811.70,Block Valve #17.6 (932+02),27744.09,10.75,0.203,,52000, 12:12,19,0.04,,,,,0.2,0.2, 07:00,1402,2339,1684,1414,0.833,1.191,2338.5,1683.8,,,35.25608258,-119.07448634,104.200,EXT ML,Pinhole,,,MFL/CLP,,
2638,Anomaly - Corrosion Cluster,EXT,50729.16,653+51,28.79,11.17,39.97,14530,Block Valve #13 (625+92),2812.32,Block Valve #17.6 (932+02),27743.47,10.75,0.203,,52000, 12:12,16,0.03,,,,,0.8,0.4, 07:04,1402,2310,1663,1414,0.843,1.176,2324.3,1673.5,,,35.25608089,-119.07448634,104.201,EXT ML,Pitting,,,MFL/CLP,,
2639,Anomaly - Corrosion,EXT,50730.47,653+53,30.11,9.86,39.97,14530,Block Valve #13 (625+92),2813.63,Block Valve #17.6 (932+02),27742.16,10.75,0.203,,52000, 12:12,17,0.03,,,,,0.2,0.2, 05:27,1402,2339,1684,1414,0.832,1.191,2338.9,1684.0,,,35.25607727,-119.07448634,104.196,EXT ML,Pinhole,,,MFL/CLP,,
2640,Anomaly - Corrosion,EXT,50730.67,653+53,30.30,9.66,39.97,14530,Block Valve #13 (625+92),2813.83,Block Valve #17.6 (932+02),27741.96,10.75,0.203,,52000, 12:12,16,0.03,,,,,0.4,0.2, 05:27,1402,2335,1681,1414,0.834,1.189,2333.8,1680.3,,,35.25607671,-119.07448633,104.193,EXT ML,Pinhole,,,MFL/CLP,,
2641,Anomaly - Corrosion,EXT,50730.81,653+53,30.44,9.53,39.97,14530,Block Valve #13 (625+92),2813.96,Block Valve #17.6 (932+02),27741.82,10.75,0.203,,52000, 12:12,16,0.03,,,,,0.3,0.2, 03:58,1402,2338,1683,1414,0.833,1.190,2336.8,1682.5,,,35.25607634,-119.07448633,104.193,EXT ML,Pinhole,,,MFL/CLP,,
2642,Anomaly - Corrosion Cluster,EXT,50730.96,653+53,30.59,9.37,39.97,14530,Block Valve #13 (625+92),2814.11,Block Valve #17.6 (932+02),27741.67,10.75,0.203,,52000, 12:12,19,0.04,,,,,0.9,0.4, 06:02,1402,2297,1654,1414,0.848,1.170,2324.0,1673.3,,,35.25607592,-119.07448633,104.193,EXT ML,Axial Grooving,,,MFL/CLP,,
2643,Anomaly - Corrosion,EXT,50731.51,653+54,31.14,8.83,39.97,14530,Block Valve #13 (625+92),2814.66,Block Valve #17.6 (932+02),27741.12,10.75,0.203,,52000, 12:12,15,0.03,,,,,0.3,0.2, 05:30,1402,2338,1683,1414,0.833,1.190,2337.1,1682.7,,,35.25607440,-119.07448633,104.191,EXT ML,Pinhole,,,MFL/CLP,,
2644,Anomaly - Corrosion Cluster,EXT,50732.01,653+54,31.65,8.32,39.97,14530,Block Valve #13 (625+92),2815.17,Block Valve #17.6 (932+02),27740.62,10.75,0.203,,52000, 12:12,18,0.04,,,,,1.1,1.4, 05:26,1402,2281,1642,1414,0.854,1.162,2319.8,1670.3,,,35.25607301,-119.07448633,104.188,EXT ML,Pitting,,,MFL/CLP,,
2645,Anomaly - Corrosion,EXT,50732.37,653+54,32.00,7.97,39.97,14530,Block Valve #13 (625+92),2815.52,Block Valve #17.6 (932+02),27740.26,10.75,0.203,,52000, 12:12,15,0.03,,,,,0.2,0.2, 05:14,1402,2340,1685,1414,0.832,1.191,2339.3,1684.3,,,35.25607203,-119.07448633,104.188,EXT ML,Pinhole,,,MFL/CLP,,
2646,Anomaly - Corrosion,EXT,50732.40,653+54,32.03,7.93,39.97,14530,Block Valve #13 (625+92),2815.55,Block Valve #17.6 (932+02),27740.23,10.75,0.203,,52000, 12:12,18,0.04,,,,,0.4,0.2, 04:20,1402,2331,1678,1414,0.836,1.187,2328.3,1676.4,,,35.25607193,-119.07448633,104.188,EXT ML,Axial Slotting,,,MFL/CLP,,
2647,Anomaly - Corrosion,EXT,50732.49,653+55,32.12,7.85,39.97,14530,Block Valve #13 (625+92),2815.64,Block Valve #17.6 (932+02),27740.14,10.75,0.203,,52000, 12:12,15,0.03,,,,,0.2,0.2, 06:44,1402,2340,1685,1414,0.832,1.191,2339.3,1684.3,,,35.25607170,-119.07448633,104.185,EXT ML,Pinhole,,,MFL/CLP,,
2648,Anomaly - Corrosion Cluster,EXT,50732.57,653+55,32.20,7.76,39.97,14530,Block Valve #13 (625+92),2815.73,Block Valve #17.6 (932+02),27740.06,10.75,0.203,,52000, 12:12,19,0.04,,,,,1.4,1.3, 06:15,1402,2257,1625,1414,0.863,1.149,2317.8,1668.8,,,35.25607147,-119.07448633,104.185,EXT ML,General Metal Loss,,,MFL/CLP,,
2649,Anomaly - Corrosion,EXT,50732.68,653+55,32.31,7.66,39.97,14530,Block Valve #13 (625+92),2815.83,Block Valve #17.6 (932+02),27739.95,10.75,0.203,,52000, 12:12,21,0.04,,,,,0.2,0.2, 04:57,1402,2339,1684,1414,0.833,1.191,2338.1,1683.5,,,35.25607118,-119.07448633,104.186,EXT ML,Pinhole,,,MFL/CLP,,
2650,Repair - Welded Sleeve Begin,,50738.67,653+61,38.30,39.97,39.97,14530,Block Valve #13 (625+92),2821.82,Block Valve #17.6 (932+02),27733.96,10.75,0.203,,52000, 12:12,,,,,,,,,,1402,,,,,,,,,,35.25605461,-119.07448629,104.154,REPAIR-SHELL START,,,,MFL/CLP,,
2651,Weld,,50740.34,653+62,39.97,32.31,32.31,14540,Block Valve #13 (625+92),2823.49,Block Valve #17.6 (932+02),27732.30,10.75,0.203,,52000, 02:04,,,,,,,,,,1402,,,,,,,,,,35.25605001,-119.07448630,104.146,GIRTH WELD,,,,MFL/CLP,,
2652,Repair - Welded Sleeve End,,50741.73,653+64,1.39,32.31,32.31,14540,Block Valve #13 (625+92),2824.88,Block Valve #17.6 (932+02),27730.90,10.75,0.203,,52000, 02:04,,,,,,,,,,1402,,,,,,,,,,35.25604617,-119.07448630,104.138,REPAIR-SHELL END,,,,MFL/CLP,,
2653,Anomaly - Corrosion Cluster,EXT,50771.94,653+94,31.60,0.71,32.31,14540,Block Valve #13 (625+92),2855.10,Block Valve #17.6 (932+02),27700.69,10.75,0.203,,52000, 02:04,19,0.04,,,,,0.8,2.4, 05:40,1402,2307,1661,1414,0.844,1.175,2309.6,1662.9,,,35.25596266,-119.07448674,103.825,EXT ML,Circumferential Grooving,,,MFL/CLP,,
2654,Anomaly - Corrosion Cluster,EXT,50772.34,653+95,32.00,0.31,32.31,14540,Block Valve #13 (625+92),2855.49,Block Valve #17.6 (932+02),27700.29,10.75,0.203,,52000, 02:04,20,0.04,,,,,2.0,2.4, 05:33,1402,2196,1581,1414,0.887,1.118,2277.3,1639.7,,,35.25596157,-119.07448674,103.822,EXT ML,General Metal Loss,,,MFL/CLP,,
2655,Weld,,50772.65,653+95,32.31,40.12,40.12,14550,Block Valve #13 (625+92),2855.80,Block Valve #17.6 (932+02),27699.98,10.75,0.203,,52000, 11:28,,,,,,,,,,1402,,,,,,,,,,35.25596072,-119.07448676,103.819,GIRTH WELD,,,,MFL/CLP,,
2656,Anomaly - Corrosion Cluster,EXT,50772.75,653+95,0.10,40.02,40.12,14550,Block Valve #13 (625+92),2855.90,Block Valve #17.6 (932+02),27699.89,10.75,0.203,,52000, 11:28,19,0.04,,,,,1.7,1.7, 05:14,1402,2227,1604,1414,0.874,1.134,2288.6,1647.8,,,35.25596045,-119.07448676,103.818,EXT ML,General Metal Loss,,,MFL/CLP,,
2657,Anomaly - Corrosion,EXT,50775.58,653+98,2.93,37.18,40.12,14550,Block Valve #13 (625+92),2858.73,Block Valve #17.6 (932+02),27697.05,10.75,0.203,,52000, 11:28,17,0.03,,,,,0.3,0.4, 05:30,1402,2336,1682,1414,0.834,1.190,2334.9,1681.1,,,35.25595262,-119.07448683,103.797,EXT ML,Circumferential Slotting,,,MFL/CLP,,
2658,Anomaly - Corrosion,EXT,50777.41,654+00,4.76,35.35,40.12,14550,Block Valve #13 (625+92),2860.56,Block Valve #17.6 (932+02),27695.22,10.75,0.203,,52000, 11:28,15,0.03,,,,,0.2,0.2, 06:56,1402,2340,1685,1414,0.832,1.191,2339.3,1684.3,,,35.25594755,-119.07448687,103.789,EXT ML,Pinhole,,,MFL/CLP,,
2659,Anomaly - Corrosion,EXT,50778.05,654+00,5.40,34.72,40.12,14550,Block Valve #13 (625+92),2861.20,Block Valve #17.6 (932+02),27694.58,10.75,0.203,,52000, 11:28,16,0.03,,,,,0.2,0.2, 05:36,1402,2340,1684,1414,0.832,1.191,2339.1,1684.2,,,35.25594579,-119.07448689,103.784,EXT ML,Pinhole,,,MFL/CLP,,
2660,Anomaly - Corrosion,EXT,50780.39,654+03,7.75,32.37,40.12,14550,Block Valve #13 (625+92),2863.55,Block Valve #17.6 (932+02),27692.24,10.75,0.203,,52000, 11:28,17,0.03,,,,,0.2,0.2, 07:40,1402,2339,1684,1414,0.832,1.191,2338.9,1684.0,,,35.25593931,-119.07448695,103.773,EXT ML,Pinhole,,,MFL/CLP,,
2661,Anomaly - Corrosion,EXT,50780.43,654+03,7.79,32.33,40.12,14550,Block Valve #13 (625+92),2863.59,Block Valve #17.6 (932+02),27692.20,10.75,0.203,,52000, 11:28,17,0.03,,,,,0.2,0.3, 06:46,1402,2338,1684,1414,0.833,1.191,2337.8,1683.2,,,35.25593921,-119.07448695,103.774,EXT ML,Pinhole,,,MFL/CLP,,
2662,Anomaly - Corrosion,EXT,50780.72,654+03,8.07,32.05,40.12,14550,Block Valve #13 (625+92),2863.87,Block Valve #17.6 (932+02),27691.92,10.75,0.203,,52000, 11:28,18,0.04,,,,,0.3,0.2, 06:47,1402,2337,1683,1414,0.833,1.190,2336.1,1682.0,,,35.25593842,-119.07448695,103.771,EXT ML,Pinhole,,,MFL/CLP,,
2663,Anomaly - Corrosion,EXT,50780.89,654+03,8.25,31.87,40.12,14550,Block Valve #13 (625+92),2864.05,Block Valve #17.6 (932+02),27691.74,10.75,0.203,,52000, 11:28,17,0.03,,,,,0.2,0.2, 07:32,1402,2339,1684,1414,0.832,1.191,2338.9,1684.0,,,35.25593792,-119.07448695,103.771,EXT ML,Pinhole,,,MFL/CLP,,
2664,Anomaly - Corrosion Cluster,EXT,50781.47,654+04,8.82,31.29,40.12,14550,Block Valve #13 (625+92),2864.62,Block Valve #17.6 (932+02),27691.16,10.75,0.203,,52000, 11:28,19,0.04,,,,,1.2,0.4, 06:47,1402,2270,1635,1414,0.858,1.156,2313.3,1665.5,,,35.25593633,-119.07448697,103.768,EXT ML,Axial Grooving,,,MFL/CLP,,
2665,Anomaly - Corrosion Cluster,EXT,50782.27,654+05,9.62,30.49,40.12,14550,Block Valve #13 (625+92),2865.42,Block Valve #17.6 (932+02),27690.36,10.75,0.203,,52000, 11:28,17,0.03,,,,,1.1,0.2, 07:41,1402,2285,1645,1414,0.852,1.163,2323.6,1673.0,,,35.25593412,-119.07448699,103.766,EXT ML,Axial Slotting,,,MFL/CLP,,
