Repository: kerbergr/datadump

File: MLCompare/ex2022/Old_CleanedUP.csv (part 16 of 26)
Feature Number (sequential order),Pipeline Feature,INT/ EXT (ID/OD),Odometer,Station Number,Distance to U/S weld,Distance to D/S weld,Joint Length,Defect Joint Number,Upstream (U/S) Reference Name,UpStreamDistanceFrom,DownstreamName,DownstreamDistanceTo,Diameter,Nominal Wall Thickness,Measured Wall Thickness,Pipe Grade (SMYS),Long Seam Orientation,Metal Loss Depth,Metal Loss Depth,Deformation Depth,Deformation Depth,Crack Depth,Crack Depth,Length,Width,Orientation,MOP,Modified B31.G PBURST,Modified B31.G PSAFE,Design Pressure (72% SMYS),ERF_MOP_SAFE,RPR_PBURST_100_SMYS,Effective Area P Burst,Effective Area P Safe,Group Number,Group Category,NAD 83 Latitude,NAD 83 Longitude,NAVD 88,Comments,POF Classification,Excavation/ Repair Required,SPLC Notes,Tool Type/ Technology,Length/A (x),Width/A (y)
2469,Weld,,50528.06,651+49,33.84,38.36,38.36,14480,Block Valve #13 (625+92),2611.22,Block Valve #17.6 (932+02),27944.57,10.75,0.203,,52000,,,,,,,,,,,1402,,,,,,,,,,35.25663664,-119.07448515,103.874,GIRTH WELD,,,,MFL/CLP,,
2470,Repair - Welded Sleeve End,,50529.96,651+51,1.89,38.36,38.36,14480,Block Valve #13 (625+92),2613.11,Block Valve #17.6 (932+02),27942.67,10.75,0.203,,52000,,,,,,,,,,,1402,,,,,,,,,,35.25663142,-119.07448521,103.886,REPAIR-SHELL END,,,,MFL/CLP,,
4711,Anomaly - Corrosion,EXT,85562.01,1003+06,39.28,0.77,40.05,23590,Block Valve #17.6 (932+02),7089.37,Block Valve #26.5 (2088+82),39466.78,10.75,0.203,,52000, 09:28,21,0.04,,,,,0.2,0.2, 06:06,1402,2339,1684,1414,0.833,1.191,2338.1,1683.5,,,35.16024106,-119.07447984,88.574,EXT ML,Pinhole,,,MFL/CLP,,
4712,Anomaly - Corrosion Cluster,EXT,85562.46,1003+07,39.73,0.32,40.05,23590,Block Valve #17.6 (932+02),7089.83,Block Valve #26.5 (2088+82),39466.32,10.75,0.203,,52000, 09:28,16,0.03,,,,,1.9,2.0, 06:10,1402,2240,1613,1414,0.869,1.141,2268.8,1633.6,,,35.16023981,-119.07447983,88.574,EXT ML,General Metal Loss,,,MFL/CLP,,
4713,Weld,,85562.77,1003+07,40.05,39.96,39.96,23600,Block Valve #17.6 (932+02),7090.14,Block Valve #26.5 (2088+82),39466.01,10.75,0.203,,52000, 01:52,,,,,,,,,,1402,,,,,,,,,,35.16023894,-119.07447983,88.572,GIRTH WELD,,,,MFL/CLP,,
4714,Anomaly - Corrosion Cluster,EXT,85563.14,1003+07,0.36,39.60,39.96,23600,Block Valve #17.6 (932+02),7090.51,Block Valve #26.5 (2088+82),39465.64,10.75,0.203,,52000, 01:52,26,0.05,,,,,0.9,2.2, 06:06,1402,2272,1636,1414,0.857,1.157,2256.1,1624.4,,,35.16023794,-119.07447982,88.572,EXT ML,Circumferential Grooving,,,MFL/CLP,,
4715,Anomaly - Corrosion,EXT,85577.06,1003+21,14.29,25.67,39.96,23600,Block Valve #17.6 (932+02),7104.43,Block Valve #26.5 (2088+82),39451.72,10.75,0.203,,52000, 01:52,15,0.03,,,,,0.2,0.2, 05:44,1402,2340,1685,1414,0.832,1.191,2339.3,1684.3,,,35.16019956,-119.07447952,88.549,EXT ML,Pinhole,,,MFL/CLP,,
4716,Repair - Welded Sleeve Begin,,85601.24,1003+46,38.47,39.96,39.96,23600,Block Valve #17.6 (932+02),7128.61,Block Valve #26.5 (2088+82),39427.54,10.75,0.203,,52000, 01:52,,,,,,,,,,1402,,,,,,,,,,35.16013296,-119.07447919,88.548,REPAIR-SHELL START,,,,MFL/CLP,,
4717,Weld,,85602.74,1003+47,39.96,37.65,37.65,23610,Block Valve #17.6 (932+02),7130.11,Block Valve #26.5 (2088+82),39426.04,10.75,0.203,,52000, 10:28,,,,,,,,,,1402,,,,,,,,,,35.16012883,-119.07447919,88.547,GIRTH WELD,,,,MFL/CLP,,
4718,Repair - Welded Sleeve End,,85604.31,1003+49,1.58,37.65,37.65,23610,Block Valve #17.6 (932+02),7131.68,Block Valve #26.5 (2088+82),39424.47,10.75,0.203,,52000, 10:28,,,,,,,,,,1402,,,,,,,,,,35.16012448,-119.07447918,88.547,REPAIR-SHELL END,,,,MFL/CLP,,
4719,Anomaly - Corrosion,EXT,85640.34,1003+85,37.61,0.04,37.65,23610,Block Valve #17.6 (932+02),7167.71,Block Valve #26.5 (2088+82),39388.44,10.75,0.203,,52000, 10:28,24,0.05,,,,,0.6,0.9, 06:39,1402,2317,1668,1414,0.840,1.180,2311.7,1664.4,,,35.16002521,-119.07447868,88.499,EXT ML ( GW ) ,Pitting,,,MFL/CLP,,
4720,Anomaly - Corrosion Cluster,EXT,85640.37,1003+85,37.64,0.01,37.65,23610,Block Valve #17.6 (932+02),7167.74,Block Valve #26.5 (2088+82),39388.41,10.75,0.203,,52000, 10:28,21,0.04,,,,,2.0,2.2, 05:31,1402,2194,1579,1414,0.888,1.117,2246.4,1617.4,,,35.16002513,-119.07447868,88.499,EXT ML ( GW ) ,General Metal Loss,,,MFL/CLP,,
4721,Weld,,85640.38,1003+85,37.65,39.94,39.94,23620,Block Valve #17.6 (932+02),7167.75,Block Valve #26.5 (2088+82),39388.40,10.75,0.203,,52000, 01:16,,,,,,,,,,1402,,,,,,,,,,35.16002509,-119.07447868,88.499,GIRTH WELD,,,,MFL/CLP,,
4722,Anomaly - Corrosion Cluster,EXT,85640.77,1003+85,0.39,39.55,39.94,23620,Block Valve #17.6 (932+02),7168.14,Block Valve #26.5 (2088+82),39388.01,10.75,0.203,,52000, 01:16,22,0.04,,,,,1.3,2.1, 05:54,1402,2253,1622,1414,0.864,1.147,2256.9,1625.0,,,35.16002401,-119.07447867,88.499,EXT ML,General Metal Loss,,,MFL/CLP,,
4723,Anomaly - Corrosion,EXT,85640.89,1003+85,0.51,39.43,39.94,23620,Block Valve #17.6 (932+02),7168.26,Block Valve #26.5 (2088+82),39387.89,10.75,0.203,,52000, 01:16,19,0.04,,,,,0.2,0.2, 06:40,1402,2339,1684,1414,0.833,1.191,2338.5,1683.8,,,35.16002369,-119.07447867,88.500,EXT ML,Pinhole,,,MFL/CLP,,
4724,Anomaly - Corrosion,EXT,85641.05,1003+85,0.67,39.27,39.94,23620,Block Valve #17.6 (932+02),7168.42,Block Valve #26.5 (2088+82),39387.73,10.75,0.203,,52000, 01:16,18,0.04,,,,,0.2,0.2, 05:52,1402,2339,1684,1414,0.833,1.191,2338.7,1683.9,,,35.16002326,-119.07447867,88.500,EXT ML,Pinhole,,,MFL/CLP,,
4725,Anomaly - Corrosion,EXT,85641.51,1003+86,1.13,38.81,39.94,23620,Block Valve #17.6 (932+02),7168.88,Block Valve #26.5 (2088+82),39387.27,10.75,0.203,,52000, 01:16,16,0.03,,,,,0.2,0.2, 06:29,1402,2340,1684,1414,0.832,1.191,2339.1,1684.2,,,35.16002197,-119.07447866,88.501,EXT ML,Pinhole,,,MFL/CLP,,
4726,Anomaly - Corrosion,EXT,85661.02,1004+06,20.64,19.30,39.94,23620,Block Valve #17.6 (932+02),7188.39,Block Valve #26.5 (2088+82),39367.76,10.75,0.203,,52000, 01:16,15,0.03,,,,,0.3,0.2, 06:22,1402,2338,1683,1414,0.833,1.190,2337.1,1682.7,,,35.15996823,-119.07447845,88.468,EXT ML,Pinhole,,,MFL/CLP,,
4727,Repair - Welded Sleeve Begin,,85679.32,1004+24,38.93,39.94,39.94,23620,Block Valve #17.6 (932+02),7206.69,Block Valve #26.5 (2088+82),39349.46,10.75,0.203,,52000, 01:16,,,,,,,,,,1402,,,,,,,,,,35.15991782,-119.07447823,88.446,REPAIR-SHELL START,,,,MFL/CLP,,
4728,Weld,,85680.32,1004+25,39.94,37.96,37.96,23630,Block Valve #17.6 (932+02),7207.69,Block Valve #26.5 (2088+82),39348.46,10.75,0.203,,52000, 09:48,,,,,,,,,,1402,,,,,,,,,,35.15991505,-119.07447823,88.451,GIRTH WELD,,,,MFL/CLP,,
4729,Repair - Welded Sleeve End,,85681.45,1004+26,1.13,37.96,37.96,23630,Block Valve #17.6 (932+02),7208.82,Block Valve #26.5 (2088+82),39347.33,10.75,0.203,,52000, 09:48,,,,,,,,,,1402,,,,,,,,,,35.15991195,-119.07447823,88.453,REPAIR-SHELL END,,,,MFL/CLP,,
4730,Anomaly - Corrosion,EXT,85713.13,1004+58,32.81,5.15,37.96,23630,Block Valve #17.6 (932+02),7240.50,Block Valve #26.5 (2088+82),39315.65,10.75,0.203,,52000, 09:48,15,0.03,,,,,0.2,0.2, 05:27,1402,2340,1685,1414,0.832,1.191,2339.3,1684.3,,,35.15982466,-119.07447822,88.529,EXT ML,Pinhole,,,MFL/CLP,,
4731,Anomaly - Corrosion,EXT,85718.15,1004+63,37.83,0.13,37.96,23630,Block Valve #17.6 (932+02),7245.52,Block Valve #26.5 (2088+82),39310.63,10.75,0.203,,52000, 09:48,15,0.03,,,,,0.3,0.3, 06:43,1402,2338,1683,1414,0.833,1.190,2337.1,1682.7,,,35.15981082,-119.07447819,88.518,EXT ML,Pinhole,,,MFL/CLP,,
4732,Weld,,85718.28,1004+63,37.96,40.17,40.17,23640,Block Valve #17.6 (932+02),7245.65,Block Valve #26.5 (2088+82),39310.50,10.75,0.203,,52000, 01:04,,,,,,,,,,1402,,,,,,,,,,35.15981046,-119.07447819,88.518,GIRTH WELD,,,,MFL/CLP,,
4733,Anomaly - Corrosion,EXT,85752.66,1004+97,34.38,5.79,40.17,23640,Block Valve #17.6 (932+02),7280.03,Block Valve #26.5 (2088+82),39276.12,10.75,0.203,,52000, 01:04,19,0.04,,,,,0.2,0.2, 06:04,1402,2339,1684,1414,0.833,1.191,2338.5,1683.8,,,35.15971575,-119.07447798,88.404,EXT ML,Pinhole,,,MFL/CLP,,
4734,Repair - Welded Sleeve Begin,,85757.33,1005+02,39.06,40.17,40.17,23640,Block Valve #17.6 (932+02),7284.70,Block Valve #26.5 (2088+82),39271.45,10.75,0.203,,52000, 01:04,,,,,,,,,,1402,,,,,,,,,,35.15970287,-119.07447798,88.383,REPAIR-SHELL START,,,,MFL/CLP,,
4735,Weld,,85758.45,1005+03,40.17,40.01,40.01,23650,Block Valve #17.6 (932+02),7285.81,Block Valve #26.5 (2088+82),39270.34,10.75,0.203,,52000,,,,,,,,,,,1402,,,,,,,,,,35.15969980,-119.07447798,88.382,GIRTH WELD,,,,MFL/CLP,,
4736,Repair - Welded Sleeve End,,85759.44,1005+04,0.99,40.01,40.01,23650,Block Valve #17.6 (932+02),7286.81,Block Valve #26.5 (2088+82),39269.34,10.75,0.203,,52000,,,,,,,,,,,1402,,,,,,,,,,35.15969706,-119.07447797,88.377,REPAIR-SHELL END,,,,MFL/CLP,,
4737,Anomaly - Corrosion,EXT,85770.10,1005+15,11.65,28.35,40.01,23650,Block Valve #17.6 (932+02),7297.47,Block Valve #26.5 (2088+82),39258.68,10.75,0.203,,52000,,15,0.03,,,,,0.2,0.2, 06:08,1402,2340,1685,1414,0.832,1.191,2339.3,1684.3,,,35.15966768,-119.07447779,88.377,EXT ML,Pinhole,,,MFL/CLP,,
4738,Anomaly - Corrosion,EXT,85773.92,1005+19,15.48,24.53,40.01,23650,Block Valve #17.6 (932+02),7301.29,Block Valve #26.5 (2088+82),39254.86,10.75,0.203,,52000,,19,0.04,,,,,0.2,0.2, 06:11,1402,2339,1684,1414,0.833,1.191,2338.5,1683.8,,,35.15965716,-119.07447771,88.378,EXT ML,Pinhole,,,MFL/CLP,,
4739,Anomaly - Corrosion,EXT,85779.50,1005+24,21.05,18.96,40.01,23650,Block Valve #17.6 (932+02),7306.86,Block Valve #26.5 (2088+82),39249.29,10.75,0.203,,52000,,16,0.03,,,,,0.2,0.2, 05:25,1402,2340,1684,1414,0.832,1.191,2339.1,1684.2,,,35.15964181,-119.07447760,88.375,EXT ML,Pinhole,,,MFL/CLP,,
4740,Repair - Welded Sleeve Begin,,85797.41,1005+42,38.96,40.01,40.01,23650,Block Valve #17.6 (932+02),7324.77,Block Valve #26.5 (2088+82),39231.38,10.75,0.203,,52000,,,,,,,,,,,1402,,,,,,,,,,35.15959246,-119.07447718,88.366,REPAIR-SHELL START,,,,MFL/CLP,,
4741,Weld,,85798.46,1005+43,40.01,39.62,39.62,23660,Block Valve #17.6 (932+02),7325.82,Block Valve #26.5 (2088+82),39230.33,10.75,0.203,,52000, 12:44,,,,,,,,,,1402,,,,,,,,,,35.15958955,-119.07447716,88.368,GIRTH WELD,,,,MFL/CLP,,
4742,Repair - Welded Sleeve End,,85799.50,1005+44,1.04,39.62,39.62,23660,Block Valve #17.6 (932+02),7326.86,Block Valve #26.5 (2088+82),39229.29,10.75,0.203,,52000, 12:44,,,,,,,,,,1402,,,,,,,,,,35.15958670,-119.07447715,88.368,REPAIR-SHELL END,,,,MFL/CLP,,
4743,Anomaly - Corrosion,EXT,85800.57,1005+45,2.12,37.51,39.62,23660,Block Valve #17.6 (932+02),7327.94,Block Valve #26.5 (2088+82),39228.21,10.75,0.203,,52000, 12:44,16,0.03,,,,,0.2,0.2, 04:21,1402,2340,1684,1414,0.832,1.191,2339.1,1684.2,,,35.15958373,-119.07447714,88.368,EXT ML,Pinhole,,,MFL/CLP,,
4744,Anomaly - Corrosion,EXT,85806.77,1005+52,8.31,31.31,39.62,23660,Block Valve #17.6 (932+02),7334.14,Block Valve #26.5 (2088+82),39222.01,10.75,0.203,,52000, 12:44,16,0.03,,,,,0.2,0.2, 04:37,1402,2340,1684,1414,0.832,1.191,2339.1,1684.2,,,35.15956666,-119.07447705,88.367,EXT ML,Pinhole,,,MFL/CLP,,
4745,Anomaly - Mill Anomaly,INT,85809.18,1005+54,10.73,28.90,39.62,23660,Block Valve #17.6 (932+02),7336.55,Block Valve #26.5 (2088+82),39219.60,10.75,0.203,,52000, 12:44,20,0.04,,,,,0.4,0.4, 06:16,1402,,,1414,,,,,,,35.15956001,-119.07447701,88.364,*INT MFG,Pinhole,,,MFL/CLP,,
4746,Anomaly - Corrosion,EXT,85815.57,1005+60,17.11,22.51,39.62,23660,Block Valve #17.6 (932+02),7342.94,Block Valve #26.5 (2088+82),39213.21,10.75,0.203,,52000, 12:44,15,0.03,,,,,0.3,0.2, 04:37,1402,2338,1683,1414,0.833,1.190,2337.1,1682.7,,,35.15954242,-119.07447687,88.343,EXT ML,Pinhole,,,MFL/CLP,,
4747,Anomaly - Corrosion,EXT,85815.76,1005+61,17.30,22.32,39.62,23660,Block Valve #17.6 (932+02),7343.13,Block Valve #26.5 (2088+82),39213.02,10.75,0.203,,52000, 12:44,16,0.03,,,,,0.2,0.2, 05:14,1402,2340,1684,1414,0.832,1.191,2339.1,1684.2,,,35.15954189,-119.07447687,88.344,EXT ML,Pinhole,,,MFL/CLP,,
4748,Anomaly - Corrosion,EXT,85819.84,1005+65,21.39,18.24,39.62,23660,Block Valve #17.6 (932+02),7347.21,Block Valve #26.5 (2088+82),39208.94,10.75,0.203,,52000, 12:44,25,0.05,,,,,0.2,0.2, 06:12,1402,2338,1683,1414,0.833,1.191,2337.3,1682.8,,,35.15953063,-119.07447677,88.332,EXT ML,Pinhole,,,MFL/CLP,,
4749,Anomaly - Corrosion,EXT,85824.82,1005+70,26.36,13.26,39.62,23660,Block Valve #17.6 (932+02),7352.19,Block Valve #26.5 (2088+82),39203.96,10.75,0.203,,52000, 12:44,18,0.04,,,,,0.2,0.2, 07:10,1402,2339,1684,1414,0.833,1.191,2338.7,1683.9,,,35.15951693,-119.07447665,88.318,EXT ML,Pinhole,,,MFL/CLP,,
4750,Anomaly - Corrosion,EXT,85830.51,1005+75,32.06,7.57,39.62,23660,Block Valve #17.6 (932+02),7357.88,Block Valve #26.5 (2088+82),39198.27,10.75,0.203,,52000, 12:44,26,0.05,,,,,0.2,0.2, 06:13,1402,2338,1683,1414,0.833,1.190,2337.0,1682.7,,,35.15950124,-119.07447652,88.305,EXT ML,Pinhole,,,MFL/CLP,,
4751,Repair - Welded Sleeve Begin,,85837.06,1005+82,38.61,39.62,39.62,23660,Block Valve #17.6 (932+02),7364.43,Block Valve #26.5 (2088+82),39191.72,10.75,0.203,,52000, 12:44,,,,,,,,,,1402,,,,,,,,,,35.15948319,-119.07447635,88.281,REPAIR-SHELL START,,,,MFL/CLP,,
4752,Weld,,85838.08,1005+83,39.62,40.07,40.07,23670,Block Valve #17.6 (932+02),7365.45,Block Valve #26.5 (2088+82),39190.70,10.75,0.203,,52000, 11:16,,,,,,,,,,1402,,,,,,,,,,35.15948038,-119.07447633,88.280,GIRTH WELD,,,,MFL/CLP,,
4753,Repair - Welded Sleeve End,,85839.09,1005+84,1.02,40.07,40.07,23670,Block Valve #17.6 (932+02),7366.46,Block Valve #26.5 (2088+82),39189.69,10.75,0.203,,52000, 11:16,,,,,,,,,,1402,,,,,,,,,,35.15947757,-119.07447629,88.278,REPAIR-SHELL END,,,,MFL/CLP,,
4754,Anomaly - Corrosion,EXT,85852.69,1005+98,14.62,25.45,40.07,23670,Block Valve #17.6 (932+02),7380.06,Block Valve #26.5 (2088+82),39176.09,10.75,0.203,,52000, 11:16,15,0.03,,,,,0.2,0.2, 07:07,1402,2340,1685,1414,0.832,1.191,2339.3,1684.3,,,35.15944012,-119.07447587,88.317,EXT ML,Pinhole,,,MFL/CLP,,
4755,Anomaly - Corrosion,EXT,85853.68,1005+99,15.61,24.46,40.07,23670,Block Valve #17.6 (932+02),7381.05,Block Valve #26.5 (2088+82),39175.10,10.75,0.203,,52000, 11:16,19,0.04,,,,,0.2,0.2, 07:10,1402,2339,1684,1414,0.833,1.191,2338.5,1683.8,,,35.15943739,-119.07447583,88.322,EXT ML,Pinhole,,,MFL/CLP,,
4756,Anomaly - Corrosion,EXT,85856.25,1006+01,18.17,21.90,40.07,23670,Block Valve #17.6 (932+02),7383.62,Block Valve #26.5 (2088+82),39172.53,10.75,0.203,,52000, 11:16,16,0.03,,,,,0.2,0.2, 07:28,1402,2340,1684,1414,0.832,1.191,2339.1,1684.2,,,35.15943033,-119.07447576,88.333,EXT ML,Pinhole,,,MFL/CLP,,
4757,Anomaly - Corrosion,EXT,85856.86,1006+02,18.78,21.28,40.07,23670,Block Valve #17.6 (932+02),7384.23,Block Valve #26.5 (2088+82),39171.92,10.75,0.203,,52000, 11:16,18,0.04,,,,,0.2,0.2, 07:21,1402,2339,1684,1414,0.833,1.191,2338.7,1683.9,,,35.15942864,-119.07447573,88.335,EXT ML,Pinhole,,,MFL/CLP,,
4758,Anomaly - Corrosion Cluster,EXT,85856.88,1006+02,18.80,21.26,40.07,23670,Block Valve #17.6 (932+02),7384.25,Block Valve #26.5 (2088+82),39171.90,10.75,0.203,,52000, 11:16,17,0.03,,,,,1.5,1.0, 04:40,1402,2258,1626,1414,0.862,1.150,2309.3,1662.7,,,35.15942858,-119.07447573,88.335,EXT ML,Pitting,,,MFL/CLP,,
4759,Anomaly - Corrosion,EXT,85858.35,1006+03,20.27,19.79,40.07,23670,Block Valve #17.6 (932+02),7385.72,Block Valve #26.5 (2088+82),39170.43,10.75,0.203,,52000, 11:16,16,0.03,,,,,0.2,0.2, 07:17,1402,2340,1684,1414,0.832,1.191,2339.1,1684.2,,,35.15942453,-119.07447569,88.344,EXT ML,Pinhole,,,MFL/CLP,,
4760,Repair - Welded Sleeve Begin,,85876.80,1006+22,38.72,40.07,40.07,23670,Block Valve #17.6 (932+02),7404.17,Block Valve #26.5 (2088+82),39151.98,10.75,0.203,,52000, 11:16,,,,,,,,,,1402,,,,,,,,,,35.15937369,-119.07447513,88.378,REPAIR-SHELL START,,,,MFL/CLP,,
4761,Weld,,85878.14,1006+23,40.07,39.96,39.96,23680,Block Valve #17.6 (932+02),7405.51,Block Valve #26.5 (2088+82),39150.64,10.75,0.203,,52000, 12:32,,,,,,,,,,1402,,,,,,,,,,35.15936999,-119.07447510,88.378,GIRTH WELD,,,,MFL/CLP,,
4762,Repair - Welded Sleeve End,,85879.21,1006+24,1.07,39.96,39.96,23680,Block Valve #17.6 (932+02),7406.58,Block Valve #26.5 (2088+82),39149.57,10.75,0.203,,52000, 12:32,,,,,,,,,,1402,,,,,,,,,,35.15936705,-119.07447507,88.383,REPAIR-SHELL END,,,,MFL/CLP,,
4763,Repair - Welded Sleeve Begin,,85916.85,1006+62,38.71,39.96,39.96,23680,Block Valve #17.6 (932+02),7444.22,Block Valve #26.5 (2088+82),39111.93,10.75,0.203,,52000, 12:32,,,,,,,,,,1402,,,,,,,,,,35.15926333,-119.07447440,88.453,REPAIR-SHELL START,,,,MFL/CLP,,
4764,Weld,,85918.10,1006+63,39.96,39.99,39.99,23690,Block Valve #17.6 (932+02),7445.47,Block Valve #26.5 (2088+82),39110.68,10.75,0.203,,52000, 07:08,,,,,,,,,,1402,,,,,,,,,,35.15925990,-119.07447438,88.459,GIRTH WELD,,,,MFL/CLP,,
4765,Repair - Welded Sleeve End,,85919.26,1006+64,1.16,39.99,39.99,23690,Block Valve #17.6 (932+02),7446.62,Block Valve #26.5 (2088+82),39109.52,10.75,0.203,,52000, 07:08,,,,,,,,,,1402,,,,,,,,,,35.15925672,-119.07447438,88.464,REPAIR-SHELL END,,,,MFL/CLP,,
4766,Anomaly - Corrosion,EXT,85951.70,1006+97,33.60,6.39,39.99,23690,Block Valve #17.6 (932+02),7479.07,Block Valve #26.5 (2088+82),39077.08,10.75,0.203,,52000, 07:08,17,0.03,,,,,0.4,0.2, 06:25,1402,2333,1680,1414,0.835,1.188,2331.3,1678.5,,,35.15916733,-119.07447397,88.577,EXT ML,Axial Slotting,,,MFL/CLP,,
4767,Weld,,85958.09,1007+03,39.99,40.13,40.13,23700,Block Valve #17.6 (932+02),7485.46,Block Valve #26.5 (2088+82),39070.69,10.75,0.203,,52000, 10:08,,,,,,,,,,1402,,,,,,,,,,35.15914972,-119.07447391,88.579,GIRTH WELD,,,,MFL/CLP,,
4768,Anomaly - Corrosion Cluster,EXT,85958.50,1007+04,0.41,39.72,40.13,23700,Block Valve #17.6 (932+02),7485.87,Block Valve #26.5 (2088+82),39070.28,10.75,0.203,,52000, 10:08,28,0.06,,,,,1.7,0.8, 05:54,1402,2167,1560,1414,0.899,1.103,2276.2,1638.9,,,35.15914857,-119.07447390,88.580,EXT ML,Axial Grooving,,,MFL/CLP,,
4769,Repair - Welded Sleeve Begin,,85997.06,1007+42,38.97,40.13,40.13,23700,Block Valve #17.6 (932+02),7524.43,Block Valve #26.5 (2088+82),39031.72,10.75,0.203,,52000, 10:08,,,,,,,,,,1402,,,,,,,,,,35.15904234,-119.07447301,88.513,REPAIR-SHELL START,,,,MFL/CLP,,
4770,Weld,,85998.23,1007+43,40.13,40.06,40.06,23710,Block Valve #17.6 (932+02),7525.59,Block Valve #26.5 (2088+82),39030.55,10.75,0.203,,52000, 12:12,,,,,,,,,,1402,,,,,,,,,,35.15903914,-119.07447298,88.515,GIRTH WELD,,,,MFL/CLP,,
4771,Repair - Welded Sleeve End,,85999.23,1007+44,1.01,40.06,40.06,23710,Block Valve #17.6 (932+02),7526.60,Block Valve #26.5 (2088+82),39029.55,10.75,0.203,,52000, 12:12,,,,,,,,,,1402,,,,,,,,,,35.15903635,-119.07447296,88.514,REPAIR-SHELL END,,,,MFL/CLP,,
4772,Anomaly - Corrosion,EXT,86033.61,1007+79,35.39,4.68,40.06,23710,Block Valve #17.6 (932+02),7560.98,Block Valve #26.5 (2088+82),38995.17,10.75,0.203,,52000, 12:12,15,0.03,,,,,0.4,0.2, 06:32,1402,2333,1680,1414,0.835,1.188,2330.9,1678.3,,,35.15894164,-119.07447183,88.403,EXT ML,Axial Slotting,,,MFL/CLP,,
4773,Weld,,86038.29,1007+84,40.06,40.04,40.04,23720,Block Valve #17.6 (932+02),7565.66,Block Valve #26.5 (2088+82),38990.49,10.75,0.203,,52000, 10:20,,,,,,,,,,1402,,,,,,,,,,35.15892875,-119.07447173,88.336,GIRTH WELD,,,,MFL/CLP,,
4774,Anomaly - Corrosion,EXT,86068.10,1008+13,29.81,10.23,40.04,23720,Block Valve #17.6 (932+02),7595.47,Block Valve #26.5 (2088+82),38960.68,10.75,0.203,,52000, 10:20,15,0.03,,,,,0.2,0.2, 08:29,1402,2340,1685,1414,0.832,1.191,2339.3,1684.3,,,35.15884663,-119.07447111,88.217,EXT ML,Pinhole,,,MFL/CLP,,
4775,Weld,,86078.33,1008+24,40.04,37.39,37.39,23730,Block Valve #17.6 (932+02),7605.70,Block Valve #26.5 (2088+82),38950.45,10.75,0.203,,52000, 12:04,,,,,,,,,,1402,,,,,,,,,,35.15881845,-119.07447105,88.338,GIRTH WELD,,,,MFL/CLP,,
4776,Repair - Welded Sleeve Begin,,86114.44,1008+60,36.11,37.39,37.39,23730,Block Valve #17.6 (932+02),7641.81,Block Valve #26.5 (2088+82),38914.34,10.75,0.203,,52000, 12:04,,,,,,,,,,1402,,,,,,,,,,35.15871894,-119.07447097,88.359,REPAIR-SHELL START,,,,MFL/CLP,,
4777,Weld - Bend Begin,,86115.72,1008+61,37.39,24.59,24.59,23740,Block Valve #17.6 (932+02),7643.08,Block Valve #26.5 (2088+82),38913.06,10.75,0.203,,52000, 02:56,,,,,,,,,,1402,,,,,,,,,,35.15871544,-119.07447100,88.342,GIRTH WELD,,,,MFL/CLP,,
4778,Repair - Welded Sleeve End,,86117.05,1008+62,1.34,24.59,24.59,23740,Block Valve #17.6 (932+02),7644.42,Block Valve #26.5 (2088+82),38911.73,10.75,0.203,,52000, 02:56,,,,,,,,,,1402,,,,,,,,,,35.15871175,-119.07447102,88.328,REPAIR-SHELL END,,,,MFL/CLP,,
4779,Bend,,86131.40,1008+77,15.69,24.59,24.59,23740,Block Valve #17.6 (932+02),7658.77,Block Valve #26.5 (2088+82),38897.38,10.75,0.203,,52000, 02:56,,,,,,,,,,1402,,,,,,,,,,35.15867232,-119.07447134,87.661,15 DEG BEND-COLD OVER,,,,MFL/CLP,,
4780,Anomaly - Corrosion,EXT,86133.76,1008+79,18.04,6.55,24.59,23740,Block Valve #17.6 (932+02),7661.13,Block Valve #26.5 (2088+82),38895.02,10.75,0.203,,52000, 02:56,17,0.03,,,,,0.9,0.8, 02:18,1402,2303,1658,1414,0.846,1.172,2294.4,1652.0,,,35.15866598,-119.07447136,87.146,EXT ML,Pitting,,,MFL/CLP,,
4781,Anomaly - Corrosion,EXT,86134.24,1008+80,18.52,6.07,24.59,23740,Block Valve #17.6 (932+02),7661.61,Block Valve #26.5 (2088+82),38894.54,10.75,0.203,,52000, 02:56,27,0.06,,,,,0.3,0.2, 04:57,1402,2334,1681,1414,0.834,1.188,2332.3,1679.2,,,35.15866470,-119.07447137,87.017,EXT ML,Pinhole,,,MFL/CLP,,
4782,Anomaly - Corrosion Cluster,EXT,86134.46,1008+80,18.74,5.85,24.59,23740,Block Valve #17.6 (932+02),7661.82,Block Valve #26.5 (2088+82),38894.32,10.75,0.203,,52000, 02:56,20,0.04,,,,,3.4,1.8, 05:50,1402,2118,1525,1414,0.920,1.078,2241.0,1613.5,,,35.15866414,-119.07447137,86.962,EXT ML,General Metal Loss,,,MFL/CLP,,
4783,Anomaly - Corrosion,EXT,86136.53,1008+82,20.81,3.78,24.59,23740,Block Valve #17.6 (932+02),7663.90,Block Valve #26.5 (2088+82),38892.25,10.75,0.203,,52000, 02:56,22,0.04,,,,,0.4,0.5, 06:11,1402,2330,1678,1414,0.836,1.186,2327.4,1675.7,,,35.15865867,-119.07447136,86.336,EXT ML,Pitting,,,MFL/CLP,,
4784,Anomaly - Corrosion,EXT,86137.80,1008+83,22.08,2.51,24.59,23740,Block Valve #17.6 (932+02),7665.16,Block Valve #26.5 (2088+82),38890.98,10.75,0.203,,52000, 02:56,18,0.04,,,,,0.9,1.0, 05:38,1402,2303,1658,1414,0.846,1.173,2294.8,1652.3,,,35.15865537,-119.07447134,85.919,EXT ML,Pitting,,,MFL/CLP,,
4785,Anomaly - Corrosion,EXT,86138.44,1008+84,22.73,1.86,24.59,23740,Block Valve #17.6 (932+02),7665.81,Block Valve #26.5 (2088+82),38890.34,10.75,0.203,,52000, 02:56,16,0.03,,,,,0.5,0.3, 06:08,1402,2329,1677,1414,0.836,1.186,2325.8,1674.6,,,35.15865369,-119.07447134,85.705,EXT ML,Axial Slotting,,,MFL/CLP,,
4786,Anomaly - Corrosion,EXT,86138.70,1008+84,22.99,1.61,24.59,23740,Block Valve #17.6 (932+02),7666.07,Block Valve #26.5 (2088+82),38890.08,10.75,0.203,,52000, 02:56,17,0.03,,,,,0.3,0.2, 03:45,1402,2337,1683,1414,0.833,1.190,2336.4,1682.2,,,35.15865302,-119.07447133,85.617,EXT ML,Pinhole,,,MFL/CLP,,
4787,Anomaly - Corrosion,EXT,86138.70,1008+84,22.99,1.60,24.59,23740,Block Valve #17.6 (932+02),7666.07,Block Valve #26.5 (2088+82),38890.08,10.75,0.203,,52000, 02:56,20,0.04,,,,,0.2,0.2, 05:46,1402,2339,1684,1414,0.833,1.191,2338.3,1683.6,,,35.15865302,-119.07447133,85.616,EXT ML,Pinhole,,,MFL/CLP,,
4788,Anomaly - Corrosion,EXT,86138.80,1008+84,23.09,1.50,24.59,23740,Block Valve #17.6 (932+02),7666.17,Block Valve #26.5 (2088+82),38889.98,10.75,0.203,,52000, 02:56,17,0.03,,,,,0.5,0.6, 06:09,1402,2328,1676,1414,0.837,1.185,2324.6,1673.7,,,35.15865277,-119.07447133,85.584,EXT ML,Pitting,,,MFL/CLP,,
4789,Repair - Welded Sleeve Begin,,86139.07,1008+85,23.35,24.59,24.59,23740,Block Valve #17.6 (932+02),7666.43,Block Valve #26.5 (2088+82),38889.72,10.75,0.203,,52000, 02:56,,,,,,,,,,1402,,,,,,,,,,35.15865207,-119.07447132,85.499,REPAIR-SHELL START,,,,MFL/CLP,,
4790,Weld - Bend Begin/End,,86140.31,1008+86,24.59,31.53,31.53,23750,Block Valve #17.6 (932+02),7667.67,Block Valve #26.5 (2088+82),38888.47,10.75,0.203,,52000,,,,,,,,,,,1402,,,,,,,,,,35.15864886,-119.07447131,85.085,GIRTH WELD,,,,MFL/CLP,,
4791,Repair - Welded Sleeve End,,86141.63,1008+87,1.33,31.53,31.53,23750,Block Valve #17.6 (932+02),7669.00,Block Valve #26.5 (2088+82),38887.15,10.75,0.203,,52000,,,,,,,,,,,1402,,,,,,,,,,35.15864541,-119.07447130,84.642,REPAIR-SHELL END,,,,MFL/CLP,,
4792,Anomaly - Corrosion,EXT,86141.81,1008+87,1.51,30.02,31.53,23750,Block Valve #17.6 (932+02),7669.18,Block Valve #26.5 (2088+82),38886.97,10.75,0.203,,52000,,29,0.06,,,,,0.4,0.2, 04:11,1402,2325,1674,1414,0.838,1.184,2321.1,1671.2,,,35.15864494,-119.07447130,84.582,EXT ML,Axial Slotting,,,MFL/CLP,,
4793,Anomaly - Corrosion,EXT,86141.93,1008+87,1.63,29.90,31.53,23750,Block Valve #17.6 (932+02),7669.30,Block Valve #26.5 (2088+82),38886.85,10.75,0.203,,52000,,16,0.03,,,,,0.7,0.9, 03:17,1402,2320,1671,1414,0.839,1.181,2315.7,1667.3,,,35.15864463,-119.07447131,84.544,EXT ML,Pitting,,,MFL/CLP,,
4794,Anomaly - Corrosion Cluster,EXT,86142.02,1008+88,1.72,29.81,31.53,23750,Block Valve #17.6 (932+02),7669.39,Block Valve #26.5 (2088+82),38886.76,10.75,0.203,,52000,,29,0.06,,,,,1.1,1.3, 04:00,1402,2234,1609,1414,0.872,1.138,2304.0,1658.9,,,35.15864439,-119.07447131,84.514,EXT ML,Pitting,,,MFL/CLP,,
4795,Anomaly - Corrosion,EXT,86142.11,1008+88,1.81,29.72,31.53,23750,Block Valve #17.6 (932+02),7669.48,Block Valve #26.5 (2088+82),38886.67,10.75,0.203,,52000,,22,0.04,,,,,0.2,0.2, 08:24,1402,2339,1684,1414,0.833,1.191,2337.9,1683.3,,,35.15864415,-119.07447131,84.483,EXT ML,Pinhole,,,MFL/CLP,,
4796,Anomaly - Corrosion,EXT,86142.30,1008+88,2.00,29.53,31.53,23750,Block Valve #17.6 (932+02),7669.67,Block Valve #26.5 (2088+82),38886.48,10.75,0.203,,52000,,21,0.04,,,,,0.2,0.2, 04:30,1402,2339,1684,1414,0.833,1.191,2338.1,1683.5,,,35.15864366,-119.07447131,84.420,EXT ML,Pinhole,,,MFL/CLP,,
4797,Repair - Welded Sleeve Begin,,86146.66,1008+92,6.36,31.53,31.53,23750,Block Valve #17.6 (932+02),7674.03,Block Valve #26.5 (2088+82),38882.12,10.75,0.203,,52000,,,,,,,,,,,1402,,,,,,,,,,35.15863232,-119.07447131,82.989,REPAIR-SHELL START,,,,MFL/CLP,,
4798,Bend,,86157.09,1009+03,16.79,31.53,31.53,23750,Block Valve #17.6 (932+02),7684.46,Block Valve #26.5 (2088+82),38871.69,10.75,0.203,,52000,,,,,,,,,,,1402,,,,,,,,,,35.15860417,-119.07447145,81.136,35 DEG BEND-COLD UNDER,,,,MFL/CLP,,
4799,Repair - Welded Sleeve End,,86167.17,1009+13,26.87,31.53,31.53,23750,Block Valve #17.6 (932+02),7694.54,Block Valve #26.5 (2088+82),38861.61,10.75,0.203,,52000,,,,,,,,,,,1402,,,,,,,,,,35.15857688,-119.07447106,82.777,REPAIR-SHELL END,,,,MFL/CLP,,
4800,Anomaly - Corrosion Cluster,EXT,86168.61,1009+14,28.30,3.23,31.53,23750,Block Valve #17.6 (932+02),7695.97,Block Valve #26.5 (2088+82),38860.17,10.75,0.203,,52000,,15,0.03,,,,,2.1,1.3, 08:01,1402,2233,1608,1414,0.872,1.137,2267.2,1632.4,,,35.15857314,-119.07447094,83.238,EXT ML,General Metal Loss,,,MFL/CLP,,
4801,Repair - Welded Sleeve Begin,,86170.80,1009+16,30.50,31.53,31.53,23750,Block Valve #17.6 (932+02),7698.17,Block Valve #26.5 (2088+82),38857.98,10.75,0.203,,52000,,,,,,,,,,,1402,,,,,,,,,,35.15856741,-119.07447074,83.953,REPAIR-SHELL START,,,,MFL/CLP,,
4802,Weld - Bend Begin/End,,86171.83,1009+17,31.53,31.41,31.41,23760,Block Valve #17.6 (932+02),7699.20,Block Valve #26.5 (2088+82),38856.95,10.75,0.203,,52000, 02:20,,,,,,,,,,1402,,,,,,,,,,35.15856473,-119.07447065,84.292,GIRTH WELD,,,,MFL/CLP,,
4803,Repair - Welded Sleeve End,,86172.85,1009+18,1.02,31.41,31.41,23760,Block Valve #17.6 (932+02),7700.22,Block Valve #26.5 (2088+82),38855.93,10.75,0.203,,52000, 02:20,,,,,,,,,,1402,,,,,,,,,,35.15856208,-119.07447055,84.627,REPAIR-SHELL END,,,,MFL/CLP,,
4804,Bend,,86181.01,1009+27,9.18,31.41,31.41,23760,Block Valve #17.6 (932+02),7708.38,Block Valve #26.5 (2088+82),38847.77,10.75,0.203,,52000, 02:20,,,,,,,,,,1402,,,,,,,,,,35.15854056,-119.07446986,86.940,15 DEG BEND-COLD OVER,,,,MFL/CLP,,
4805,Anomaly - Corrosion,EXT,86203.14,1009+49,31.31,0.10,31.41,23760,Block Valve #17.6 (932+02),7730.51,Block Valve #26.5 (2088+82),38825.64,10.75,0.203,,52000, 02:20,16,0.03,,,,,0.5,0.8, 03:58,1402,2329,1677,1414,0.836,1.186,2325.8,1674.6,,,35.15847965,-119.07446917,87.677,EXT ML,Pitting,,,MFL/CLP,,
4806,Anomaly - Corrosion,EXT,86203.18,1009+49,31.35,0.07,31.41,23760,Block Valve #17.6 (932+02),7730.55,Block Valve #26.5 (2088+82),38825.60,10.75,0.203,,52000, 02:20,22,0.04,,,,,0.5,0.2, 02:59,1402,2323,1672,1414,0.839,1.183,2318.3,1669.1,,,35.15847954,-119.07446917,87.677,EXT ML,Axial Slotting,,,MFL/CLP,,
4807,Weld - Bend End,,86203.25,1009+49,31.41,40.13,40.13,23770,Block Valve #17.6 (932+02),7730.61,Block Valve #26.5 (2088+82),38825.54,10.75,0.203,,52000, 08:40,,,,,,,,,,1402,,,,,,,,,,35.15847936,-119.07446917,87.677,GIRTH WELD,,,,MFL/CLP,,
4808,Anomaly - Corrosion,EXT,86203.27,1009+49,0.02,40.11,40.13,23770,Block Valve #17.6 (932+02),7730.64,Block Valve #26.5 (2088+82),38825.51,10.75,0.203,,52000, 08:40,25,0.05,,,,,0.3,0.2, 08:18,1402,2335,1681,1414,0.834,1.189,2333.2,1679.9,,,35.15847930,-119.07446917,87.677,EXT ML,Pinhole,,,MFL/CLP,,
4809,Anomaly - Corrosion,EXT,86203.47,1009+49,0.23,39.90,40.13,23770,Block Valve #17.6 (932+02),7730.84,Block Valve #26.5 (2088+82),38825.31,10.75,0.203,,52000, 08:40,17,0.03,,,,,0.6,0.7, 08:19,1402,2325,1674,1414,0.837,1.184,2322.1,1671.9,,,35.15847875,-119.07446917,87.677,EXT ML,Pitting,,,MFL/CLP,,
4810,Weld,,86243.38,1009+89,40.13,40.14,40.14,23780,Block Valve #17.6 (932+02),7770.75,Block Valve #26.5 (2088+82),38785.40,10.75,0.203,,52000, 01:00,,,,,,,,,,1402,,,,,,,,,,35.15836881,-119.07446779,87.250,GIRTH WELD,,,,MFL/CLP,,
4811,Anomaly - Corrosion,EXT,86282.91,1010+29,39.53,0.60,40.14,23780,Block Valve #17.6 (932+02),7810.28,Block Valve #26.5 (2088+82),38745.87,10.75,0.203,,52000, 01:00,19,0.04,,,,,0.3,0.4, 06:12,1402,2335,1681,1414,0.834,1.189,2333.9,1680.4,,,35.15825989,-119.07446614,87.284,EXT ML,Circumferential Slotting,,,MFL/CLP,,
4812,Anomaly - Corrosion,EXT,86283.24,1010+29,39.87,0.27,40.14,23780,Block Valve #17.6 (932+02),7810.61,Block Valve #26.5 (2088+82),38745.54,10.75,0.203,,52000, 01:00,19,0.04,,,,,0.2,0.2, 05:42,1402,2339,1684,1414,0.833,1.191,2338.5,1683.8,,,35.15825897,-119.07446614,87.282,EXT ML,Pinhole,,,MFL/CLP,,
4813,Weld,,86283.51,1010+29,40.14,37.93,37.93,23790,Block Valve #17.6 (932+02),7810.88,Block Valve #26.5 (2088+82),38745.27,10.75,0.203,,52000, 08:04,,,,,,,,,,1402,,,,,,,,,,35.15825823,-119.07446612,87.282,GIRTH WELD,,,,MFL/CLP,,
4814,Weld,,86321.45,1010+67,37.93,40.09,40.09,23800,Block Valve #17.6 (932+02),7848.82,Block Valve #26.5 (2088+82),38707.33,10.75,0.203,,52000, 11:24,,,,,,,,,,1402,,,,,,,,,,35.15815372,-119.07446470,87.297,GIRTH WELD,,,,MFL/CLP,,
4815,Anomaly - Corrosion,EXT,86321.67,1010+68,0.22,39.87,40.09,23800,Block Valve #17.6 (932+02),7849.04,Block Valve #26.5 (2088+82),38707.11,10.75,0.203,,52000, 11:24,15,0.03,,,,,0.6,0.2, 06:19,1402,2328,1676,1414,0.837,1.185,2324.8,1673.8,,,35.15815311,-119.07446470,87.297,EXT ML,Axial Slotting,,,MFL/CLP,,
4816,Weld,,86361.54,1011+07,40.09,40.01,40.01,23810,Block Valve #17.6 (932+02),7888.90,Block Valve #26.5 (2088+82),38667.24,10.75,0.203,,52000, 10:20,,,,,,,,,,1402,,,,,,,,,,35.15804326,-119.07446339,87.339,GIRTH WELD,,,,MFL/CLP,,
4817,Weld,,86401.55,1011+48,40.01,39.99,39.99,23820,Block Valve #17.6 (932+02),7928.92,Block Valve #26.5 (2088+82),38627.23,10.75,0.203,,52000, 01:20,,,,,,,,,,1402,,,,,,,,,,35.15793301,-119.07446315,87.377,GIRTH WELD,,,,MFL/CLP,,
4818,Anomaly - Corrosion,EXT,86401.78,1011+48,0.23,39.75,39.99,23820,Block Valve #17.6 (932+02),7929.15,Block Valve #26.5 (2088+82),38627.00,10.75,0.203,,52000, 01:20,23,0.05,,,,,0.3,0.4, 04:50,1402,2334,1680,1414,0.835,1.188,2331.9,1678.9,,,35.15793238,-119.07446315,87.377,*EXT ML,Circumferential Slotting,,,MFL/CLP,,
4819,Anomaly - Corrosion,EXT,86401.89,1011+48,0.34,39.64,39.99,23820,Block Valve #17.6 (932+02),7929.26,Block Valve #26.5 (2088+82),38626.89,10.75,0.203,,52000, 01:20,24,0.05,,,,,0.6,1.1, 04:51,1402,2314,1666,1414,0.842,1.178,2307.6,1661.4,,,35.15793207,-119.07446315,87.377,*EXT ML,Pitting,,,MFL/CLP,,
4820,Repair - Welded Sleeve Begin,,86440.51,1011+87,38.96,39.99,39.99,23820,Block Valve #17.6 (932+02),7967.88,Block Valve #26.5 (2088+82),38588.27,10.75,0.203,,52000, 01:20,,,,,,,,,,1402,,,,,,,,,,35.15782566,-119.07446301,87.423,REPAIR-SHELL START,,,,MFL/CLP,,
4821,Weld,,86441.54,1011+88,39.99,40.05,40.05,23830,Block Valve #17.6 (932+02),7968.90,Block Valve #26.5 (2088+82),38587.24,10.75,0.203,,52000, 10:56,,,,,,,,,,1402,,,,,,,,,,35.15782283,-119.07446299,87.425,GIRTH WELD,,,,MFL/CLP,,
4822,Repair - Welded Sleeve End,,86442.59,1011+89,1.06,40.05,40.05,23830,Block Valve #17.6 (932+02),7969.96,Block Valve #26.5 (2088+82),38586.19,10.75,0.203,,52000, 10:56,,,,,,,,,,1402,,,,,,,,,,35.15781994,-119.07446298,87.424,REPAIR-SHELL END,,,,MFL/CLP,,
4823,Repair - Welded Sleeve Begin,,86480.26,1012+26,38.73,40.05,40.05,23830,Block Valve #17.6 (932+02),8007.63,Block Valve #26.5 (2088+82),38548.52,10.75,0.203,,52000, 10:56,,,,,,,,,,1402,,,,,,,,,,35.15771613,-119.07446216,87.358,REPAIR-SHELL START,,,,MFL/CLP,,
4824,Weld,,86481.58,1012+28,40.05,40.15,40.15,23840,Block Valve #17.6 (932+02),8008.95,Block Valve #26.5 (2088+82),38547.20,10.75,0.203,,52000, 08:24,,,,,,,,,,1402,,,,,,,,,,35.15771251,-119.07446213,87.358,GIRTH WELD,,,,MFL/CLP,,
4825,Repair - Welded Sleeve End,,86482.83,1012+29,1.25,40.15,40.15,23840,Block Valve #17.6 (932+02),8010.20,Block Valve #26.5 (2088+82),38545.95,10.75,0.203,,52000, 08:24,,,,,,,,,,1402,,,,,,,,,,35.15770904,-119.07446212,87.357,REPAIR-SHELL END,,,,MFL/CLP,,
4826,Anomaly - Corrosion,EXT,86521.15,1012+67,39.57,0.58,40.15,23840,Block Valve #17.6 (932+02),8048.51,Block Valve #26.5 (2088+82),38507.64,10.75,0.203,,52000, 08:24,16,0.03,,,,,0.5,0.9, 05:02,1402,2330,1678,1414,0.836,1.187,2328.0,1676.2,,,35.15760349,-119.07446126,87.412,EXT ML,Pitting,,,MFL/CLP,,
4827,Weld,,86521.73,1012+68,40.15,40.02,40.02,23850,Block Valve #17.6 (932+02),8049.10,Block Valve #26.5 (2088+82),38507.05,10.75,0.203,,52000, 01:08,,,,,,,,,,1402,,,,,,,,,,35.15760187,-119.07446125,87.409,GIRTH WELD,,,,MFL/CLP,,
4828,Weld,,86561.75,1013+08,40.02,40.08,40.08,23860,Block Valve #17.6 (932+02),8089.12,Block Valve #26.5 (2088+82),38467.03,10.75,0.203,,52000, 08:48,,,,,,,,,,1402,,,,,,,,,,35.15749162,-119.07446031,87.461,GIRTH WELD,,,,MFL/CLP,,
4829,Weld,,86601.83,1013+48,40.08,39.96,39.96,23870,Block Valve #17.6 (932+02),8129.20,Block Valve #26.5 (2088+82),38426.95,10.75,0.203,,52000, 11:16,,,,,,,,,,1402,,,,,,,,,,35.15738118,-119.07445926,87.397,GIRTH WELD,,,,MFL/CLP,,
4830,Weld,,86641.79,1013+88,39.96,33.81,33.81,23880,Block Valve #17.6 (932+02),8169.16,Block Valve #26.5 (2088+82),38386.99,10.75,0.203,,52000, 12:00,,,,,,,,,,1402,,,,,,,,,,35.15727109,-119.07445812,87.465,GIRTH WELD,,,,MFL/CLP,,
4831,Weld,,86675.60,1014+22,33.81,40.01,40.01,23890,Block Valve #17.6 (932+02),8202.97,Block Valve #26.5 (2088+82),38353.18,10.75,0.203,,52000, 10:40,,,,,,,,,,1402,,,,,,,,,,35.15717794,-119.07445727,87.462,GIRTH WELD,,,,MFL/CLP,,
4832,Weld,,86715.60,1014+62,40.01,40.14,40.14,23900,Block Valve #17.6 (932+02),8242.97,Block Valve #26.5 (2088+82),38313.18,10.75,0.203,,52000, 01:24,,,,,,,,,,1402,,,,,,,,,,35.15706771,-119.07445620,87.500,GIRTH WELD,,,,MFL/CLP,,
4833,Weld,,86755.75,1015+03,40.14,40.01,40.01,23910,Block Valve #17.6 (932+02),8283.12,Block Valve #26.5 (2088+82),38273.03,10.75,0.203,,52000, 09:56,,,,,,,,,,1402,,,,,,,,,,35.15695707,-119.07445589,87.529,GIRTH WELD,,,,MFL/CLP,,
4834,Weld,,86795.76,1015+43,40.01,40.04,40.04,23920,Block Valve #17.6 (932+02),8323.13,Block Valve #26.5 (2088+82),38233.02,10.75,0.203,,52000, 12:44,,,,,,,,,,1402,,,,,,,,,,35.15684679,-119.07445506,87.461,GIRTH WELD,,,,MFL/CLP,,
4835,Anomaly - Corrosion,EXT,86835.50,1015+82,39.73,0.31,40.04,23920,Block Valve #17.6 (932+02),8362.86,Block Valve #26.5 (2088+82),38193.28,10.75,0.203,,52000, 12:44,16,0.03,,,,,0.6,0.6, 04:07,1402,2324,1674,1414,0.838,1.184,2320.9,1671.1,,,35.15673730,-119.07445442,87.440,EXT ML,Pitting,,,MFL/CLP,,
4836,Weld,,86835.80,1015+83,40.04,40.06,40.06,23930,Block Valve #17.6 (932+02),8363.17,Block Valve #26.5 (2088+82),38192.98,10.75,0.203,,52000, 09:04,,,,,,,,,,1402,,,,,,,,,,35.15673643,-119.07445442,87.440,GIRTH WELD,,,,MFL/CLP,,
4837,Weld,,86875.86,1016+23,40.06,39.95,39.95,23940,Block Valve #17.6 (932+02),8403.23,Block Valve #26.5 (2088+82),38152.92,10.75,0.203,,52000, 02:08,,,,,,,,,,1402,,,,,,,,,,35.15662604,-119.07445393,87.505,GIRTH WELD,,,,MFL/CLP,,
4838,Anomaly - Corrosion Cluster,EXT,86915.67,1016+63,39.81,0.14,39.95,23940,Block Valve #17.6 (932+02),8443.04,Block Valve #26.5 (2088+82),38113.11,10.75,0.203,,52000, 02:08,22,0.04,,,,,0.8,2.8, 08:55,1402,2296,1653,1414,0.848,1.169,2295.4,1652.7,,,35.15651634,-119.07445321,87.500,EXT ML,Circumferential Grooving,,,MFL/CLP,,
4839,Weld,,86915.81,1016+63,39.95,39.96,39.96,23950,Block Valve #17.6 (932+02),8443.18,Block Valve #26.5 (2088+82),38112.97,10.75,0.203,,52000, 09:32,,,,,,,,,,1402,,,,,,,,,,35.15651594,-119.07445320,87.500,GIRTH WELD,,,,MFL/CLP,,
4840,Weld,,86955.78,1017+03,39.96,40.11,40.11,23960,Block Valve #17.6 (932+02),8483.15,Block Valve #26.5 (2088+82),38073.00,10.75,0.203,,52000, 12:04,,,,,,,,,,1402,,,,,,,,,,35.15640581,-119.07445248,87.522,GIRTH WELD,,,,MFL/CLP,,
4841,Weld,,86995.89,1017+43,40.11,40.04,40.04,23970,Block Valve #17.6 (932+02),8523.26,Block Valve #26.5 (2088+82),38032.89,10.75,0.203,,52000, 09:48,,,,,,,,,,1402,,,,,,,,,,35.15629525,-119.07445209,87.501,GIRTH WELD,,,,MFL/CLP,,
4842,Anomaly - Corrosion,EXT,87034.12,1017+81,38.23,1.81,40.04,23970,Block Valve #17.6 (932+02),8561.49,Block Valve #26.5 (2088+82),37994.66,10.75,0.203,,52000, 09:48,17,0.03,,,,,0.2,0.2, 04:03,1402,2339,1684,1414,0.832,1.191,2338.9,1684.0,,,35.15618989,-119.07445151,87.319,EXT ML,Pinhole,,,MFL/CLP,,
4843,Weld,,87035.93,1017+83,40.04,36.93,36.93,23980,Block Valve #17.6 (932+02),8563.30,Block Valve #26.5 (2088+82),37992.85,10.75,0.203,,52000, 01:48,,,,,,,,,,1402,,,,,,,,,,35.15618490,-119.07445146,87.302,GIRTH WELD,,,,MFL/CLP,,
4844,Weld,,87072.86,1018+20,36.93,40.11,40.11,23990,Block Valve #17.6 (932+02),8600.23,Block Valve #26.5 (2088+82),37955.92,10.75,0.203,,52000, 09:04,,,,,,,,,,1402,,,,,,,,,,35.15608314,-119.07445057,87.019,GIRTH WELD,,,,MFL/CLP,,
4845,Weld,,87112.97,1018+60,40.11,39.98,39.98,24000,Block Valve #17.6 (932+02),8640.34,Block Valve #26.5 (2088+82),37915.81,10.75,0.203,,52000, 10:52,,,,,,,,,,1402,,,,,,,,,,35.15597260,-119.07444960,87.097,GIRTH WELD,,,,MFL/CLP,,
4846,Weld,,87152.95,1019+01,39.98,39.97,39.97,24010,Block Valve #17.6 (932+02),8680.32,Block Valve #26.5 (2088+82),37875.83,10.75,0.203,,52000, 01:32,,,,,,,,,,1402,,,,,,,,,,35.15586241,-119.07444893,87.119,GIRTH WELD,,,,MFL/CLP,,
4847,Weld,,87192.92,1019+41,39.97,40.07,40.07,24020,Block Valve #17.6 (932+02),8720.29,Block Valve #26.5 (2088+82),37835.86,10.75,0.203,,52000, 11:00,,,,,,,,,,1402,,,,,,,,,,35.15575225,-119.07444854,87.144,GIRTH WELD,,,,MFL/CLP,,
4848,Weld,,87232.99,1019+81,40.07,40.12,40.12,24030,Block Valve #17.6 (932+02),8760.36,Block Valve #26.5 (2088+82),37795.79,10.75,0.203,,52000, 11:44,,,,,,,,,,1402,,,,,,,,,,35.15564183,-119.07444772,87.031,GIRTH WELD,,,,MFL/CLP,,
4849,Weld,,87273.10,1020+21,40.12,40.01,40.01,24040,Block Valve #17.6 (932+02),8800.47,Block Valve #26.5 (2088+82),37755.68,10.75,0.203,,52000, 10:52,,,,,,,,,,1402,,,,,,,,,,35.15553128,-119.07444705,87.049,GIRTH WELD,,,,MFL/CLP,,
4850,Weld,,87313.11,1020+61,40.01,38.06,38.06,24050,Block Valve #17.6 (932+02),8840.48,Block Valve #26.5 (2088+82),37715.67,10.75,0.203,,52000, 12:52,,,,,,,,,,1402,,,,,,,,,,35.15542102,-119.07444620,87.041,GIRTH WELD,,,,MFL/CLP,,
4851,Anomaly - Corrosion Cluster,EXT,87350.90,1020+99,37.79,0.27,38.06,24050,Block Valve #17.6 (932+02),8878.27,Block Valve #26.5 (2088+82),37677.88,10.75,0.203,,52000, 12:52,16,0.03,,,,,2.9,1.2, 06:51,1402,2185,1573,1414,0.891,1.112,2252.1,1621.5,,,35.15531687,-119.07444543,87.033,EXT ML,General Metal Loss,,,MFL/CLP,,
4852,Anomaly - Corrosion,EXT,87350.98,1020+99,37.87,0.19,38.06,24050,Block Valve #17.6 (932+02),8878.35,Block Valve #26.5 (2088+82),37677.80,10.75,0.203,,52000, 12:52,23,0.05,,,,,0.3,0.8, 04:41,1402,2334,1680,1414,0.835,1.188,2331.9,1678.9,,,35.15531666,-119.07444543,87.034,EXT ML,Circumferential Slotting,,,MFL/CLP,,
4853,Weld,,87351.17,1020+99,38.06,39.99,39.99,24060,Block Valve #17.6 (932+02),8878.54,Block Valve #26.5 (2088+82),37677.61,10.75,0.203,,52000, 10:40,,,,,,,,,,1402,,,,,,,,,,35.15531613,-119.07444543,87.031,GIRTH WELD,,,,MFL/CLP,,
4854,Weld,,87391.16,1021+39,39.99,39.93,39.93,24070,Block Valve #17.6 (932+02),8918.52,Block Valve #26.5 (2088+82),37637.63,10.75,0.203,,52000, 01:08,,,,,,,,,,1402,,,,,,,,,,35.15520593,-119.07444505,87.102,GIRTH WELD,,,,MFL/CLP,,
4855,Anomaly - Corrosion,EXT,87431.00,1021+79,39.84,0.09,39.93,24070,Block Valve #17.6 (932+02),8958.37,Block Valve #26.5 (2088+82),37597.78,10.75,0.203,,52000, 01:08,17,0.03,,,,,0.3,1.0, 05:40,1402,2336,1682,1414,0.834,1.190,2334.9,1681.1,,,35.15509613,-119.07444478,87.001,EXT ML,Circumferential Slotting,,,MFL/CLP,,
4856,Weld,,87431.09,1021+79,39.93,39.99,39.99,24080,Block Valve #17.6 (932+02),8958.46,Block Valve #26.5 (2088+82),37597.69,10.75,0.203,,52000, 11:24,,,,,,,,,,1402,,,,,,,,,,35.15509588,-119.07444478,87.001,GIRTH WELD,,,,MFL/CLP,,
4857,Anomaly - Corrosion,EXT,87431.80,1021+80,0.71,39.29,39.99,24080,Block Valve #17.6 (932+02),8959.17,Block Valve #26.5 (2088+82),37596.98,10.75,0.203,,52000, 11:24,18,0.04,,,,,0.2,0.2, 05:37,1402,2338,1684,1414,0.833,1.191,2337.5,1683.0,,,35.15509393,-119.07444477,86.999,EXT ML,Pinhole,,,MFL/CLP,,
4858,Weld,,87471.09,1022+19,39.99,40.14,40.14,24090,Block Valve #17.6 (932+02),8998.46,Block Valve #26.5 (2088+82),37557.69,10.75,0.203,,52000, 12:04,,,,,,,,,,1402,,,,,,,,,,35.15498566,-119.07444381,86.931,GIRTH WELD,,,,MFL/CLP,,
