Repository: kerbergr/datadump

File: MLCompare/ex2022/Old_CleanedUP - Copy.csv (part 21 of 41)
108,Weld,,2223.87,164+82,24.71,25.91,25.91,800,Bakersfield Station (142+76),2223.87,Block Valve #4.46 (232+30),6704.04,10.75,0.203,,52000, 10:32,,,,,,,,,,1402,,,,,,,,,,35.37321039,-119.08702948,113.868,GIRTH WELD,,,,MFL/CLP,,
109,Anomaly - Corrosion,EXT,2235.81,164+94,11.94,13.97,25.91,800,Bakersfield Station (142+76),2235.81,Block Valve #4.46 (232+30),6692.10,10.75,0.203,,52000, 10:32,18,0.04,,,,,0.4,0.5, 08:27,1402,2332,1679,1414,0.835,1.188,2330.5,1678.0,,,35.37317769,-119.08702951,113.885,EXT ML,Pitting,,,MFL/CLP,,
110,Weld,,2249.78,165+07,25.91,28.04,28.04,810,Bakersfield Station (142+76),2249.78,Block Valve #4.46 (232+30),6678.13,10.75,0.203,,52000, 01:12,,,,,,,,,,1402,,,,,,,,,,35.37313944,-119.08702953,113.791,GIRTH WELD,,,,MFL/CLP,,
111,Weld,,2277.82,165+35,28.04,26.85,26.85,820,Bakersfield Station (142+76),2277.82,Block Valve #4.46 (232+30),6650.09,10.75,0.203,,52000, 10:32,,,,,,,,,,1402,,,,,,,,,,35.37306265,-119.08702982,113.752,GIRTH WELD,,,,MFL/CLP,,
3230,Anomaly - Corrosion,EXT,55417.98,700+58,22.79,14.52,37.31,15740,Block Valve #13 (625+92),7501.14,Block Valve #17.6 (932+02),23054.65,10.75,0.203,,52000,,18,0.04,,,,,0.2,0.2, 04:33,1402,2339,1684,1414,0.833,1.191,2338.7,1683.9,,,35.24314765,-119.07456447,102.958,EXT ML,Pinhole,,,MFL/CLP,,
3231,Anomaly - Corrosion,EXT,55418.09,700+58,22.90,14.41,37.31,15740,Block Valve #13 (625+92),7501.24,Block Valve #17.6 (932+02),23054.54,10.75,0.203,,52000,,18,0.04,,,,,0.2,0.2, 04:23,1402,2338,1684,1414,0.833,1.191,2337.5,1683.0,,,35.24314737,-119.07456446,102.958,EXT ML,Pinhole,,,MFL/CLP,,
3232,Anomaly - Corrosion,EXT,55418.17,700+58,22.98,14.33,37.31,15740,Block Valve #13 (625+92),7501.32,Block Valve #17.6 (932+02),23054.46,10.75,0.203,,52000,,15,0.03,,,,,0.2,0.2, 07:15,1402,2340,1685,1414,0.832,1.191,2339.3,1684.3,,,35.24314714,-119.07456446,102.954,EXT ML,Pinhole,,,MFL/CLP,,
3233,Anomaly - Corrosion,EXT,55418.28,700+58,23.09,14.22,37.31,15740,Block Valve #13 (625+92),7501.43,Block Valve #17.6 (932+02),23054.35,10.75,0.203,,52000,,17,0.03,,,,,0.3,0.3, 04:24,1402,2336,1682,1414,0.834,1.190,2334.9,1681.1,,,35.24314683,-119.07456446,102.955,EXT ML,Pinhole,,,MFL/CLP,,
3234,Anomaly - Corrosion Cluster,EXT,55419.36,700+60,24.17,13.14,37.31,15740,Block Valve #13 (625+92),7502.51,Block Valve #17.6 (932+02),23053.27,10.75,0.203,,52000,,16,0.03,,,,,1.3,0.2, 04:45,1402,2277,1640,1414,0.855,1.160,2319.7,1670.2,,,35.24314386,-119.07456446,102.943,EXT ML,Axial Slotting,,,MFL/CLP,,
3235,Anomaly - Corrosion Cluster,EXT,55419.61,700+60,24.42,12.89,37.31,15740,Block Valve #13 (625+92),7502.77,Block Valve #17.6 (932+02),23053.02,10.75,0.203,,52000,,21,0.04,,,,,1.0,1.1, 04:23,1402,2284,1645,1414,0.853,1.163,2318.3,1669.2,,,35.24314317,-119.07456445,102.940,EXT ML,Pitting,,,MFL/CLP,,
3236,Anomaly - Corrosion Cluster,EXT,55419.86,700+60,24.67,12.64,37.31,15740,Block Valve #13 (625+92),7503.02,Block Valve #17.6 (932+02),23052.77,10.75,0.203,,52000,,21,0.04,,,,,0.8,1.4, 06:47,1402,2299,1655,1414,0.847,1.171,2324.3,1673.5,,,35.24314249,-119.07456445,102.937,EXT ML,Pitting,,,MFL/CLP,,
3237,Anomaly - Corrosion,EXT,55420.05,700+60,24.86,12.45,37.31,15740,Block Valve #13 (625+92),7503.21,Block Valve #17.6 (932+02),23052.58,10.75,0.203,,52000,,18,0.04,,,,,0.2,0.2, 03:53,1402,2338,1684,1414,0.833,1.191,2337.5,1683.0,,,35.24314195,-119.07456445,102.934,EXT ML,Pinhole,,,MFL/CLP,,
3238,Anomaly - Corrosion,EXT,55420.26,700+60,25.07,12.24,37.31,15740,Block Valve #13 (625+92),7503.41,Block Valve #17.6 (932+02),23052.37,10.75,0.203,,52000,,20,0.04,,,,,0.2,0.4, 04:17,1402,2338,1683,1414,0.833,1.190,2337.0,1682.6,,,35.24314138,-119.07456444,102.931,EXT ML,Circumferential Slotting,,,MFL/CLP,,
3239,Anomaly - Corrosion Cluster,EXT,55420.53,700+61,25.34,11.98,37.31,15740,Block Valve #13 (625+92),7503.68,Block Valve #17.6 (932+02),23052.11,10.75,0.203,,52000,,15,0.03,,,,,2.0,1.5, 04:09,1402,2238,1611,1414,0.870,1.139,2303.1,1658.2,,,35.24314066,-119.07456444,102.928,EXT ML,General Metal Loss,,,MFL/CLP,,
3240,Anomaly - Corrosion,EXT,55420.89,700+61,25.70,11.61,37.31,15740,Block Valve #13 (625+92),7504.04,Block Valve #17.6 (932+02),23051.75,10.75,0.203,,52000,,17,0.03,,,,,0.2,0.2, 04:42,1402,2339,1684,1414,0.832,1.191,2338.9,1684.0,,,35.24313966,-119.07456445,102.925,EXT ML,Pinhole,,,MFL/CLP,,
3241,Anomaly - Corrosion,EXT,55420.92,700+61,25.73,11.58,37.31,15740,Block Valve #13 (625+92),7504.07,Block Valve #17.6 (932+02),23051.71,10.75,0.203,,52000,,18,0.04,,,,,0.2,0.2, 05:36,1402,2339,1684,1414,0.833,1.191,2338.7,1683.9,,,35.24313957,-119.07456445,102.925,EXT ML,Pinhole,,,MFL/CLP,,
3242,Anomaly - Corrosion Cluster,EXT,55421.09,700+61,25.90,11.41,37.31,15740,Block Valve #13 (625+92),7504.24,Block Valve #17.6 (932+02),23051.54,10.75,0.203,,52000,,23,0.05,,,,,0.7,1.5, 04:38,1402,2305,1660,1414,0.845,1.174,2306.3,1660.5,,,35.24313910,-119.07456444,102.922,EXT ML,Circumferential Grooving,,,MFL/CLP,,
3243,Anomaly - Corrosion Cluster,EXT,55421.19,700+61,26.00,11.31,37.31,15740,Block Valve #13 (625+92),7504.34,Block Valve #17.6 (932+02),23051.44,10.75,0.203,,52000,,18,0.04,,,,,1.3,1.8, 04:01,1402,2268,1633,1414,0.859,1.155,2310.5,1663.5,,,35.24313883,-119.07456444,102.919,EXT ML,General Metal Loss,,,MFL/CLP,,
3244,Anomaly - Corrosion Cluster,EXT,55421.55,700+62,26.36,10.95,37.31,15740,Block Valve #13 (625+92),7504.71,Block Valve #17.6 (932+02),23051.08,10.75,0.203,,52000,,15,0.03,,,,,1.5,0.5, 04:39,1402,2266,1632,1414,0.859,1.154,2313.9,1666.0,,,35.24313782,-119.07456444,102.916,EXT ML,Axial Grooving,,,MFL/CLP,,
3245,Anomaly - Corrosion,EXT,55421.82,700+62,26.63,10.68,37.31,15740,Block Valve #13 (625+92),7504.97,Block Valve #17.6 (932+02),23050.81,10.75,0.203,,52000,,20,0.04,,,,,0.2,0.2, 04:58,1402,2338,1683,1414,0.833,1.190,2337.0,1682.6,,,35.24313710,-119.07456443,102.913,EXT ML,Pinhole,,,MFL/CLP,,
3246,Anomaly - Corrosion,EXT,55421.85,700+62,26.66,10.65,37.31,15740,Block Valve #13 (625+92),7505.01,Block Valve #17.6 (932+02),23050.78,10.75,0.203,,52000,,19,0.04,,,,,0.2,0.2, 04:22,1402,2339,1684,1414,0.833,1.191,2338.5,1683.8,,,35.24313700,-119.07456443,102.910,EXT ML,Pinhole,,,MFL/CLP,,
3247,Anomaly - Corrosion Cluster,EXT,55422.09,700+62,26.90,10.41,37.31,15740,Block Valve #13 (625+92),7505.25,Block Valve #17.6 (932+02),23050.54,10.75,0.203,,52000,,16,0.03,,,,,1.0,0.4, 04:25,1402,2300,1656,1414,0.847,1.171,2324.5,1673.6,,,35.24313634,-119.07456443,102.906,EXT ML,Axial Grooving,,,MFL/CLP,,
3248,Anomaly - Corrosion Cluster,EXT,55422.59,700+63,27.40,9.91,37.31,15740,Block Valve #13 (625+92),7505.74,Block Valve #17.6 (932+02),23050.04,10.75,0.203,,52000,,20,0.04,,,,,1.1,1.3, 04:54,1402,2277,1639,1414,0.855,1.159,2317.4,1668.5,,,35.24313497,-119.07456443,102.900,EXT ML,Pitting,,,MFL/CLP,,
3249,Anomaly - Corrosion,EXT,55422.77,700+63,27.58,9.73,37.31,15740,Block Valve #13 (625+92),7505.93,Block Valve #17.6 (932+02),23049.86,10.75,0.203,,52000,,16,0.03,,,,,0.3,0.2, 04:43,1402,2338,1683,1414,0.833,1.190,2336.8,1682.5,,,35.24313447,-119.07456443,102.897,EXT ML,Pinhole,,,MFL/CLP,,
3250,Anomaly - Corrosion,EXT,55423.38,700+64,28.19,9.12,37.31,15740,Block Valve #13 (625+92),7506.53,Block Valve #17.6 (932+02),23049.26,10.75,0.203,,52000,,19,0.04,,,,,0.3,0.4, 04:44,1402,2337,1682,1414,0.833,1.190,2335.7,1681.7,,,35.24313281,-119.07456443,102.888,EXT ML,Pinhole,,,MFL/CLP,,
3251,Anomaly - Corrosion,EXT,55423.63,700+64,28.44,8.88,37.31,15740,Block Valve #13 (625+92),7506.78,Block Valve #17.6 (932+02),23049.01,10.75,0.203,,52000,,17,0.03,,,,,0.3,0.3, 04:14,1402,2337,1683,1414,0.833,1.190,2336.4,1682.2,,,35.24313213,-119.07456442,102.885,EXT ML,Pinhole,,,MFL/CLP,,
3252,Anomaly - Corrosion Cluster,EXT,55423.94,700+64,28.75,8.56,37.31,15740,Block Valve #13 (625+92),7507.09,Block Valve #17.6 (932+02),23048.69,10.75,0.203,,52000,,19,0.04,,,,,1.6,0.5, 04:28,1402,2240,1613,1414,0.869,1.141,2300.9,1656.6,,,35.24313125,-119.07456442,102.879,EXT ML,Axial Grooving,,,MFL/CLP,,
3253,Anomaly - Corrosion,EXT,55425.07,700+65,29.88,7.43,37.31,15740,Block Valve #13 (625+92),7508.22,Block Valve #17.6 (932+02),23047.56,10.75,0.203,,52000,,17,0.03,,,,,0.5,0.2, 04:13,1402,2330,1677,1414,0.836,1.186,2327.0,1675.5,,,35.24312815,-119.07456442,102.861,EXT ML,Axial Slotting,,,MFL/CLP,,
3254,Anomaly - Corrosion Cluster,EXT,55425.07,700+65,29.88,7.43,37.31,15740,Block Valve #13 (625+92),7508.23,Block Valve #17.6 (932+02),23047.56,10.75,0.203,,52000,,15,0.03,,,,,1.8,2.2, 05:59,1402,2252,1621,1414,0.865,1.146,2301.4,1657.0,,,35.24312813,-119.07456442,102.861,EXT ML,General Metal Loss,,,MFL/CLP,,
3255,Anomaly - Corrosion,EXT,55425.35,700+66,30.16,7.15,37.31,15740,Block Valve #13 (625+92),7508.51,Block Valve #17.6 (932+02),23047.28,10.75,0.203,,52000,,16,0.03,,,,,0.3,0.5, 05:13,1402,2336,1682,1414,0.834,1.190,2335.4,1681.5,,,35.24312737,-119.07456441,102.858,EXT ML,Circumferential Slotting,,,MFL/CLP,,
3256,Anomaly - Corrosion Cluster,EXT,55425.41,700+66,30.22,7.09,37.31,15740,Block Valve #13 (625+92),7508.57,Block Valve #17.6 (932+02),23047.22,10.75,0.203,,52000,,15,0.03,,,,,1.2,0.7, 05:44,1402,2287,1647,1414,0.851,1.165,2325.8,1674.6,,,35.24312721,-119.07456441,102.856,EXT ML,Pitting,,,MFL/CLP,,
3257,Anomaly - Corrosion,EXT,55425.93,700+66,30.74,6.57,37.31,15740,Block Valve #13 (625+92),7509.09,Block Valve #17.6 (932+02),23046.70,10.75,0.203,,52000,,16,0.03,,,,,0.3,0.2, 04:47,1402,2338,1683,1414,0.833,1.190,2336.8,1682.5,,,35.24312577,-119.07456442,102.848,EXT ML,Pinhole,,,MFL/CLP,,
3258,Anomaly - Corrosion,EXT,55426.07,700+66,30.88,6.43,37.31,15740,Block Valve #13 (625+92),7509.22,Block Valve #17.6 (932+02),23046.56,10.75,0.203,,52000,,20,0.04,,,,,0.3,0.2, 05:10,1402,2335,1681,1414,0.834,1.189,2333.4,1680.1,,,35.24312539,-119.07456442,102.845,EXT ML,Pinhole,,,MFL/CLP,,
3259,Anomaly - Corrosion,EXT,55426.42,700+67,31.23,6.08,37.31,15740,Block Valve #13 (625+92),7509.58,Block Valve #17.6 (932+02),23046.21,10.75,0.203,,52000,,19,0.04,,,,,0.2,0.2, 06:23,1402,2339,1684,1414,0.833,1.191,2338.5,1683.8,,,35.24312442,-119.07456441,102.839,EXT ML,Pinhole,,,MFL/CLP,,
3260,Anomaly - Corrosion,EXT,55426.52,700+67,31.33,5.98,37.31,15740,Block Valve #13 (625+92),7509.67,Block Valve #17.6 (932+02),23046.11,10.75,0.203,,52000,,16,0.03,,,,,0.3,0.3, 04:00,1402,2338,1683,1414,0.833,1.190,2336.8,1682.5,,,35.24312416,-119.07456441,102.836,EXT ML,Pinhole,,,MFL/CLP,,
3261,Anomaly - Corrosion,EXT,55426.91,700+67,31.72,5.59,37.31,15740,Block Valve #13 (625+92),7510.06,Block Valve #17.6 (932+02),23045.72,10.75,0.203,,52000,,18,0.04,,,,,0.2,0.3, 04:14,1402,2339,1684,1414,0.833,1.191,2338.7,1683.9,,,35.24312307,-119.07456441,102.830,EXT ML,Pinhole,,,MFL/CLP,,
3262,Anomaly - Corrosion,EXT,55427.09,700+67,31.90,5.41,37.31,15740,Block Valve #13 (625+92),7510.24,Block Valve #17.6 (932+02),23045.55,10.75,0.203,,52000,,20,0.04,,,,,0.2,0.2, 04:01,1402,2339,1684,1414,0.833,1.191,2338.3,1683.6,,,35.24312259,-119.07456441,102.827,EXT ML,Pinhole,,,MFL/CLP,,
3263,Anomaly - Corrosion Cluster,EXT,55427.24,700+67,32.05,5.26,37.31,15740,Block Valve #13 (625+92),7510.39,Block Valve #17.6 (932+02),23045.39,10.75,0.203,,52000,,16,0.03,,,,,0.7,1.0, 07:06,1402,2315,1667,1414,0.841,1.179,2327.1,1675.5,,,35.24312218,-119.07456441,102.827,EXT ML,Pitting,,,MFL/CLP,,
3264,Anomaly - Corrosion,EXT,55427.50,700+68,32.31,5.00,37.31,15740,Block Valve #13 (625+92),7510.65,Block Valve #17.6 (932+02),23045.13,10.75,0.203,,52000,,15,0.03,,,,,0.4,0.3, 04:07,1402,2336,1682,1414,0.834,1.189,2334.4,1680.7,,,35.24312146,-119.07456441,102.821,EXT ML,Pinhole,,,MFL/CLP,,
3265,Anomaly - Corrosion,EXT,55427.61,700+68,32.42,4.89,37.31,15740,Block Valve #13 (625+92),7510.76,Block Valve #17.6 (932+02),23045.02,10.75,0.203,,52000,,18,0.04,,,,,0.2,0.3, 07:39,1402,2339,1684,1414,0.833,1.191,2338.7,1683.9,,,35.24312115,-119.07456440,102.819,EXT ML,Pinhole,,,MFL/CLP,,
3266,Anomaly - Corrosion,EXT,55427.91,700+68,32.72,4.59,37.31,15740,Block Valve #13 (625+92),7511.07,Block Valve #17.6 (932+02),23044.72,10.75,0.203,,52000,,29,0.06,,,,,0.2,0.2, 04:26,1402,2337,1683,1414,0.833,1.190,2336.3,1682.1,,,35.24312032,-119.07456441,102.815,EXT ML,Pinhole,,,MFL/CLP,,
3267,Anomaly - Corrosion,EXT,55428.38,700+69,33.19,4.12,37.31,15740,Block Valve #13 (625+92),7511.53,Block Valve #17.6 (932+02),23044.26,10.75,0.203,,52000,,15,0.03,,,,,0.2,0.2, 04:00,1402,2339,1684,1414,0.833,1.191,2338.3,1683.6,,,35.24311905,-119.07456441,102.805,EXT ML,Pinhole,,,MFL/CLP,,
3268,Anomaly - Corrosion Cluster,EXT,55428.75,700+69,33.56,3.75,37.31,15740,Block Valve #13 (625+92),7511.90,Block Valve #17.6 (932+02),23043.88,10.75,0.203,,52000,,23,0.05,,,,,1.1,1.2, 04:35,1402,2269,1634,1414,0.858,1.156,2304.3,1659.1,,,35.24311802,-119.07456440,102.799,EXT ML,Pitting,,,MFL/CLP,,
3269,Anomaly - Corrosion,EXT,55428.94,700+69,33.75,3.56,37.31,15740,Block Valve #13 (625+92),7512.09,Block Valve #17.6 (932+02),23043.69,10.75,0.203,,52000,,18,0.04,,,,,0.2,0.2, 04:43,1402,2339,1684,1414,0.833,1.191,2338.7,1683.9,,,35.24311750,-119.07456440,102.796,EXT ML,Pinhole,,,MFL/CLP,,
3270,Anomaly - Corrosion,EXT,55429.07,700+69,33.88,3.44,37.31,15740,Block Valve #13 (625+92),7512.22,Block Valve #17.6 (932+02),23043.57,10.75,0.203,,52000,,16,0.03,,,,,0.5,0.2, 06:54,1402,2330,1678,1414,0.836,1.187,2328.0,1676.2,,,35.24311715,-119.07456440,102.795,EXT ML,Axial Slotting,,,MFL/CLP,,
3271,Anomaly - Corrosion,EXT,55429.15,700+69,33.96,3.35,37.31,15740,Block Valve #13 (625+92),7512.30,Block Valve #17.6 (932+02),23043.48,10.75,0.203,,52000,,23,0.05,,,,,0.5,0.6, 04:12,1402,2324,1674,1414,0.838,1.184,2320.4,1670.7,,,35.24311692,-119.07456440,102.793,EXT ML,Pitting,,,MFL/CLP,,
3272,Anomaly - Corrosion,EXT,55429.18,700+69,33.99,3.32,37.31,15740,Block Valve #13 (625+92),7512.33,Block Valve #17.6 (932+02),23043.45,10.75,0.203,,52000,,16,0.03,,,,,0.4,0.4, 04:56,1402,2334,1680,1414,0.835,1.188,2332.0,1679.0,,,35.24311684,-119.07456440,102.793,EXT ML,Pitting,,,MFL/CLP,,
3273,Anomaly - Corrosion,EXT,55429.75,700+70,34.56,2.75,37.31,15740,Block Valve #13 (625+92),7512.90,Block Valve #17.6 (932+02),23042.88,10.75,0.203,,52000,,18,0.04,,,,,0.3,0.3, 03:56,1402,2337,1683,1414,0.833,1.190,2336.1,1682.0,,,35.24311527,-119.07456441,102.784,EXT ML,Pinhole,,,MFL/CLP,,
3274,Anomaly - Corrosion,EXT,55430.66,700+71,35.47,1.84,37.31,15740,Block Valve #13 (625+92),7513.81,Block Valve #17.6 (932+02),23041.97,10.75,0.203,,52000,,19,0.04,,,,,0.5,0.3, 03:58,1402,2328,1676,1414,0.837,1.185,2324.9,1673.9,,,35.24311277,-119.07456440,102.768,EXT ML,Axial Slotting,,,MFL/CLP,,
3275,Anomaly - Corrosion,EXT,55430.78,700+71,35.59,1.72,37.31,15740,Block Valve #13 (625+92),7513.93,Block Valve #17.6 (932+02),23041.85,10.75,0.203,,52000,,21,0.04,,,,,0.9,1.0, 04:43,1402,2295,1653,1414,0.848,1.169,2285.2,1645.3,,,35.24311243,-119.07456440,102.769,EXT ML,Pitting,,,MFL/CLP,,
3276,Repair - Welded Sleeve Begin,,55431.56,700+72,36.37,37.31,37.31,15740,Block Valve #13 (625+92),7514.71,Block Valve #17.6 (932+02),23041.07,10.75,0.203,,52000,,,,,,,,,,,1402,,,,,,,,,,35.24311029,-119.07456440,102.756,REPAIR-SHELL START,,,,MFL/CLP,,
3277,Weld,,55432.50,700+73,37.31,38.89,38.89,15750,Block Valve #13 (625+92),7515.65,Block Valve #17.6 (932+02),23040.13,10.75,0.203,,52000,,,,,,,,,,,1402,,,,,,,,,,35.24310770,-119.07456439,102.744,GIRTH WELD,,,,MFL/CLP,,
3278,Repair - Welded Sleeve End,,55433.51,700+74,1.00,38.89,38.89,15750,Block Valve #13 (625+92),7516.66,Block Valve #17.6 (932+02),23039.12,10.75,0.203,,52000,,,,,,,,,,,1402,,,,,,,,,,35.24310494,-119.07456439,102.732,REPAIR-SHELL END,,,,MFL/CLP,,
3279,Anomaly - Corrosion,EXT,55433.74,700+74,1.24,37.64,38.89,15750,Block Valve #13 (625+92),7516.90,Block Valve #17.6 (932+02),23038.89,10.75,0.203,,52000,,16,0.03,,,,,0.2,0.4, 06:31,1402,2339,1684,1414,0.833,1.191,2338.1,1683.4,,,35.24310428,-119.07456439,102.729,EXT ML,Pinhole,,,MFL/CLP,,
3280,Weld,,55471.39,701+12,38.89,39.98,39.98,15760,Block Valve #13 (625+92),7554.54,Block Valve #17.6 (932+02),23001.24,10.75,0.203,,52000, 12:36,,,,,,,,,,1402,,,,,,,,,,35.24300067,-119.07456427,102.665,GIRTH WELD,,,,MFL/CLP,,
3281,Anomaly - Corrosion,EXT,55485.00,701+25,13.61,26.38,39.98,15760,Block Valve #13 (625+92),7568.15,Block Valve #17.6 (932+02),22987.64,10.75,0.203,,52000, 12:36,17,0.03,,,,,0.5,0.2, 04:22,1402,2330,1677,1414,0.836,1.186,2327.0,1675.5,,,35.24296321,-119.07456434,102.774,EXT ML,Axial Slotting,,,MFL/CLP,,
3282,Anomaly - Corrosion,EXT,55486.68,701+27,15.29,24.69,39.98,15760,Block Valve #13 (625+92),7569.83,Block Valve #17.6 (932+02),22985.95,10.75,0.203,,52000, 12:36,16,0.03,,,,,0.2,0.2, 03:28,1402,2340,1684,1414,0.832,1.191,2339.1,1684.2,,,35.24295857,-119.07456434,102.786,EXT ML,Pinhole,,,MFL/CLP,,
3283,Anomaly - Corrosion,EXT,55489.72,701+30,18.34,21.65,39.98,15760,Block Valve #13 (625+92),7572.88,Block Valve #17.6 (932+02),22982.91,10.75,0.203,,52000, 12:36,15,0.03,,,,,0.4,0.2, 05:47,1402,2334,1681,1414,0.834,1.189,2332.7,1679.5,,,35.24295019,-119.07456435,102.806,EXT ML,Axial Slotting,,,MFL/CLP,,
3284,Weld,,55511.37,701+52,39.98,39.72,39.72,15770,Block Valve #13 (625+92),7594.52,Block Valve #17.6 (932+02),22961.26,10.75,0.203,,52000, 09:28,,,,,,,,,,1402,,,,,,,,,,35.24289060,-119.07456452,102.931,GIRTH WELD,,,,MFL/CLP,,
3285,Weld,,55551.09,701+92,39.72,36.00,36.00,15780,Block Valve #13 (625+92),7634.24,Block Valve #17.6 (932+02),22921.54,10.75,0.203,,52000, 12:52,,,,,,,,,,1402,,,,,,,,,,35.24278128,-119.07456453,103.288,GIRTH WELD,,,,MFL/CLP,,
3286,Repair - Welded Sleeve Begin,,55586.05,702+27,34.96,36.00,36.00,15780,Block Valve #13 (625+92),7669.21,Block Valve #17.6 (932+02),22886.58,10.75,0.203,,52000, 12:52,,,,,,,,,,1402,,,,,,,,,,35.24268507,-119.07456414,103.023,REPAIR-SHELL START,,,,MFL/CLP,,
3287,Weld,,55587.09,702+28,36.00,39.73,39.73,15790,Block Valve #13 (625+92),7670.25,Block Valve #17.6 (932+02),22885.54,10.75,0.203,,52000, 10:56,,,,,,,,,,1402,,,,,,,,,,35.24268219,-119.07456414,103.021,GIRTH WELD,,,,MFL/CLP,,
3288,Repair - Welded Sleeve End,,55588.17,702+29,1.07,39.73,39.73,15790,Block Valve #13 (625+92),7671.32,Block Valve #17.6 (932+02),22884.47,10.75,0.203,,52000, 10:56,,,,,,,,,,1402,,,,,,,,,,35.24267925,-119.07456415,103.022,REPAIR-SHELL END,,,,MFL/CLP,,
3289,Repair - Welded Sleeve Begin,,55625.29,702+66,38.20,39.73,39.73,15790,Block Valve #13 (625+92),7708.44,Block Valve #17.6 (932+02),22847.34,10.75,0.203,,52000, 10:56,,,,,,,,,,1402,,,,,,,,,,35.24257708,-119.07456443,102.684,REPAIR-SHELL START,,,,MFL/CLP,,
3290,Weld,,55626.83,702+68,39.73,38.93,38.93,15800,Block Valve #13 (625+92),7709.98,Block Valve #17.6 (932+02),22845.80,10.75,0.203,,52000, 01:36,,,,,,,,,,1402,,,,,,,,,,35.24257284,-119.07456447,102.670,GIRTH WELD,,,,MFL/CLP,,
3291,Repair - Welded Sleeve End,,55627.40,702+68,0.57,38.93,38.93,15800,Block Valve #13 (625+92),7710.55,Block Valve #17.6 (932+02),22845.24,10.75,0.203,,52000, 01:36,,,,,,,,,,1402,,,,,,,,,,35.24257128,-119.07456447,102.664,REPAIR-SHELL END,,,,MFL/CLP,,
3292,Anomaly - Corrosion,EXT,55646.05,702+87,19.22,19.71,38.93,15800,Block Valve #13 (625+92),7729.20,Block Valve #17.6 (932+02),22826.58,10.75,0.203,,52000, 01:36,15,0.03,,,,,0.2,0.2, 05:31,1402,2340,1685,1414,0.832,1.191,2339.3,1684.3,,,35.24251993,-119.07456439,102.646,EXT ML,Pinhole,,,MFL/CLP,,
3293,Weld,,55665.76,703+07,38.93,39.96,39.96,15810,Block Valve #13 (625+92),7748.91,Block Valve #17.6 (932+02),22806.88,10.75,0.203,,52000, 10:04,,,,,,,,,,1402,,,,,,,,,,35.24246569,-119.07456441,102.683,GIRTH WELD,,,,MFL/CLP,,
3294,Weld,,55705.72,703+47,39.96,39.93,39.93,15820,Block Valve #13 (625+92),7788.87,Block Valve #17.6 (932+02),22766.91,10.75,0.203,,52000, 02:04,,,,,,,,,,1402,,,,,,,,,,35.24235568,-119.07456472,102.648,GIRTH WELD,,,,MFL/CLP,,
3295,Repair - Welded Sleeve Begin,,55744.66,703+86,38.94,39.93,39.93,15820,Block Valve #13 (625+92),7827.82,Block Valve #17.6 (932+02),22727.97,10.75,0.203,,52000, 02:04,,,,,,,,,,1402,,,,,,,,,,35.24224850,-119.07456480,102.616,REPAIR-SHELL START,,,,MFL/CLP,,
3296,Weld,,55745.65,703+87,39.93,40.10,40.10,15830,Block Valve #13 (625+92),7828.80,Block Valve #17.6 (932+02),22726.98,10.75,0.203,,52000,,,,,,,,,,,1402,,,,,,,,,,35.24224578,-119.07456480,102.620,GIRTH WELD,,,,MFL/CLP,,
3297,Repair - Welded Sleeve End,,55746.74,703+88,1.09,40.10,40.10,15830,Block Valve #13 (625+92),7829.89,Block Valve #17.6 (932+02),22725.89,10.75,0.203,,52000,,,,,,,,,,,1402,,,,,,,,,,35.24224279,-119.07456479,102.628,REPAIR-SHELL END,,,,MFL/CLP,,
3298,Weld,,55785.75,704+27,40.10,37.35,37.35,15840,Block Valve #13 (625+92),7868.90,Block Valve #17.6 (932+02),22686.88,10.75,0.203,,52000, 01:12,,,,,,,,,,1402,,,,,,,,,,35.24213541,-119.07456463,102.461,GIRTH WELD,,,,MFL/CLP,,
3299,Anomaly - Corrosion,EXT,55786.01,704+28,0.26,37.09,37.35,15840,Block Valve #13 (625+92),7869.16,Block Valve #17.6 (932+02),22686.62,10.75,0.203,,52000, 01:12,15,0.03,,,,,0.9,0.2, 06:01,1402,2310,1663,1414,0.843,1.176,2303.8,1658.8,,,35.24213470,-119.07456463,102.458,EXT ML,Axial Slotting,,,MFL/CLP,,
3300,Weld,,55823.10,704+65,37.35,39.89,39.89,15850,Block Valve #13 (625+92),7906.25,Block Valve #17.6 (932+02),22649.53,10.75,0.203,,52000, 08:08,,,,,,,,,,1402,,,,,,,,,,35.24203262,-119.07456421,102.228,GIRTH WELD,,,,MFL/CLP,,
3301,Weld,,55862.98,705+05,39.89,40.04,40.04,15860,Block Valve #13 (625+92),7946.14,Block Valve #17.6 (932+02),22609.65,10.75,0.203,,52000, 02:44,,,,,,,,,,1402,,,,,,,,,,35.24192283,-119.07456397,102.174,GIRTH WELD,,,,MFL/CLP,,
3302,Weld,,55903.02,705+45,40.04,39.97,39.97,15870,Block Valve #13 (625+92),7986.17,Block Valve #17.6 (932+02),22569.61,10.75,0.203,,52000, 11:04,,,,,,,,,,1402,,,,,,,,,,35.24181263,-119.07456347,102.136,GIRTH WELD,,,,MFL/CLP,,
3303,Weld,,55943.00,705+85,39.97,39.98,39.98,15880,Block Valve #13 (625+92),8026.15,Block Valve #17.6 (932+02),22529.64,10.75,0.203,,52000, 01:28,,,,,,,,,,1402,,,,,,,,,,35.24170261,-119.07456276,102.177,GIRTH WELD,,,,MFL/CLP,,
3304,Weld,,55982.97,706+25,39.98,40.07,40.07,15890,Block Valve #13 (625+92),8066.13,Block Valve #17.6 (932+02),22489.66,10.75,0.203,,52000, 09:52,,,,,,,,,,1402,,,,,,,,,,35.24159257,-119.07456312,102.225,GIRTH WELD,,,,MFL/CLP,,
3305,Anomaly - Corrosion,EXT,56022.99,706+66,40.02,0.05,40.07,15890,Block Valve #13 (625+92),8106.15,Block Valve #17.6 (932+02),22449.64,10.75,0.203,,52000, 09:52,16,0.03,,,,,0.8,1.3, 05:26,1402,2313,1665,1414,0.842,1.178,2307.1,1661.1,,,35.24148241,-119.07456374,102.048,EXT ML ( GW ) ,Pitting,,,MFL/CLP,,
3306,Weld,,56023.05,706+66,40.07,40.11,40.11,15900,Block Valve #13 (625+92),8106.20,Block Valve #17.6 (932+02),22449.59,10.75,0.203,,52000, 11:56,,,,,,,,,,1402,,,,,,,,,,35.24148227,-119.07456374,102.048,GIRTH WELD,,,,MFL/CLP,,
3307,Anomaly - Corrosion Cluster,EXT,56023.16,706+66,0.12,39.99,40.11,15900,Block Valve #13 (625+92),8106.31,Block Valve #17.6 (932+02),22449.47,10.75,0.203,,52000, 11:56,17,0.03,,,,,2.4,3.2, 05:31,1402,2199,1583,1414,0.886,1.120,2255.9,1624.3,,,35.24148197,-119.07456376,102.045,EXT ML,General Metal Loss,,,MFL/CLP,,
3308,Anomaly - Corrosion,EXT,56023.41,706+66,0.36,39.74,40.11,15900,Block Valve #13 (625+92),8106.56,Block Valve #17.6 (932+02),22449.22,10.75,0.203,,52000, 11:56,29,0.06,,,,,0.2,0.2, 04:28,1402,2337,1683,1414,0.833,1.190,2336.3,1682.1,,,35.24148126,-119.07456376,102.042,EXT ML,Pinhole,,,MFL/CLP,,
3309,Anomaly - Corrosion,EXT,56023.65,706+66,0.60,39.51,40.11,15900,Block Valve #13 (625+92),8106.80,Block Valve #17.6 (932+02),22448.99,10.75,0.203,,52000, 11:56,15,0.03,,,,,0.2,0.2, 03:40,1402,2340,1685,1414,0.832,1.191,2339.3,1684.3,,,35.24148061,-119.07456376,102.043,EXT ML,Pinhole,,,MFL/CLP,,
3310,Weld,,56063.15,707+06,40.11,40.03,40.03,15910,Block Valve #13 (625+92),8146.31,Block Valve #17.6 (932+02),22409.48,10.75,0.203,,52000, 10:40,,,,,,,,,,1402,,,,,,,,,,35.24137186,-119.07456435,102.027,GIRTH WELD,,,,MFL/CLP,,
3311,Weld,,56103.18,707+46,40.03,40.09,40.09,15920,Block Valve #13 (625+92),8186.33,Block Valve #17.6 (932+02),22369.45,10.75,0.203,,52000, 01:28,,,,,,,,,,1402,,,,,,,,,,35.24126171,-119.07456337,102.025,GIRTH WELD,,,,MFL/CLP,,
3312,Anomaly - Corrosion,EXT,56142.95,707+86,39.77,0.32,40.09,15920,Block Valve #13 (625+92),8226.10,Block Valve #17.6 (932+02),22329.68,10.75,0.203,,52000, 01:28,16,0.03,,,,,2.3,0.6, 09:19,1402,2212,1593,1414,0.880,1.126,2186.9,1574.5,,,35.24115225,-119.07456173,101.981,EXT ML,Axial Grooving,,,MFL/CLP,,
3313,Weld,,56143.27,707+86,40.09,40.04,40.04,15930,Block Valve #13 (625+92),8226.42,Block Valve #17.6 (932+02),22329.36,10.75,0.203,,52000, 10:12,,,,,,,,,,1402,,,,,,,,,,35.24115136,-119.07456172,101.978,GIRTH WELD,,,,MFL/CLP,,
3314,Weld,,56183.31,708+26,40.04,38.47,38.47,15940,Block Valve #13 (625+92),8266.46,Block Valve #17.6 (932+02),22289.32,10.75,0.203,,52000, 02:04,,,,,,,,,,1402,,,,,,,,,,35.24104117,-119.07456104,101.703,GIRTH WELD,,,,MFL/CLP,,
3315,Weld,,56221.78,708+65,38.47,39.99,39.99,15950,Block Valve #13 (625+92),8304.93,Block Valve #17.6 (932+02),22250.85,10.75,0.203,,52000, 11:08,,,,,,,,,,1402,,,,,,,,,,35.24093527,-119.07456100,101.801,GIRTH WELD,,,,MFL/CLP,,
3316,Weld,,56261.78,709+05,39.99,40.15,40.15,15960,Block Valve #13 (625+92),8344.93,Block Valve #17.6 (932+02),22210.86,10.75,0.203,,52000, 12:40,,,,,,,,,,1402,,,,,,,,,,35.24082518,-119.07456123,101.582,GIRTH WELD,,,,MFL/CLP,,
3317,Weld,,56301.93,709+46,40.15,22.76,22.76,15970,Block Valve #13 (625+92),8385.08,Block Valve #17.6 (932+02),22170.71,10.75,0.203,,52000, 10:16,,,,,,,,,,1402,,,,,,,,,,35.24071464,-119.07456125,101.556,GIRTH WELD,,,,MFL/CLP,,
3318,Weld,,56324.68,709+68,22.76,36.00,36.00,15980,Block Valve #13 (625+92),8407.84,Block Valve #17.6 (932+02),22147.95,10.75,0.203,,52000, 02:12,,,,,,,,,,1402,,,,,,,,,,35.24065201,-119.07456032,101.543,GIRTH WELD,,,,MFL/CLP,,
3319,Anomaly - Corrosion,EXT,56338.84,709+83,14.16,21.84,36.00,15980,Block Valve #13 (625+92),8422.00,Block Valve #17.6 (932+02),22133.79,10.75,0.203,,52000, 02:12,15,0.03,,,,,0.2,0.2, 05:22,1402,2340,1685,1414,0.832,1.191,2339.3,1684.3,,,35.24061302,-119.07455953,101.529,EXT ML,Pinhole,,,MFL/CLP,,
3320,Anomaly - Corrosion,EXT,56342.21,709+86,17.53,18.48,36.00,15980,Block Valve #13 (625+92),8425.36,Block Valve #17.6 (932+02),22130.43,10.75,0.203,,52000, 02:12,25,0.05,,,,,0.2,0.2, 05:33,1402,2338,1683,1414,0.833,1.191,2337.3,1682.8,,,35.24060377,-119.07455929,101.535,EXT ML,Pinhole,,,MFL/CLP,,
3321,Anomaly - Corrosion,EXT,56345.22,709+89,20.54,15.47,36.00,15980,Block Valve #13 (625+92),8428.37,Block Valve #17.6 (932+02),22127.42,10.75,0.203,,52000, 02:12,15,0.03,,,,,0.2,0.2, 05:43,1402,2340,1685,1414,0.832,1.191,2339.3,1684.3,,,35.24059548,-119.07455907,101.546,EXT ML,Pinhole,,,MFL/CLP,,
3322,Anomaly - Corrosion,EXT,56345.68,709+89,21.00,15.00,36.00,15980,Block Valve #13 (625+92),8428.84,Block Valve #17.6 (932+02),22126.95,10.75,0.203,,52000, 02:12,15,0.03,,,,,0.2,0.2, 05:39,1402,2340,1685,1414,0.832,1.191,2339.3,1684.3,,,35.24059419,-119.07455903,101.547,EXT ML,Pinhole,,,MFL/CLP,,
3323,Anomaly - Corrosion,EXT,56345.82,709+90,21.14,14.86,36.00,15980,Block Valve #13 (625+92),8428.97,Block Valve #17.6 (932+02),22126.81,10.75,0.203,,52000, 02:12,15,0.03,,,,,0.2,0.2, 06:21,1402,2340,1685,1414,0.832,1.191,2339.3,1684.3,,,35.24059382,-119.07455902,101.547,EXT ML,Pinhole,,,MFL/CLP,,
3324,Anomaly - Corrosion,EXT,56346.60,709+90,21.93,14.08,36.00,15980,Block Valve #13 (625+92),8429.76,Block Valve #17.6 (932+02),22126.03,10.75,0.203,,52000, 02:12,18,0.04,,,,,0.2,0.2, 04:17,1402,2339,1684,1414,0.833,1.191,2338.7,1683.9,,,35.24059165,-119.07455896,101.552,EXT ML,Pinhole,,,MFL/CLP,,
3325,Anomaly - Corrosion Cluster,EXT,56347.06,709+91,22.38,13.62,36.00,15980,Block Valve #13 (625+92),8430.21,Block Valve #17.6 (932+02),22125.57,10.75,0.203,,52000, 02:12,17,0.03,,,,,1.4,0.8, 05:38,1402,2267,1632,1414,0.859,1.154,2317.8,1668.8,,,35.24059040,-119.07455892,101.552,EXT ML,Pitting,,,MFL/CLP,,
3326,Anomaly - Corrosion,EXT,56350.70,709+94,26.01,9.99,36.00,15980,Block Valve #13 (625+92),8433.85,Block Valve #17.6 (932+02),22121.94,10.75,0.203,,52000, 02:12,16,0.03,,,,,0.2,0.2, 04:30,1402,2340,1684,1414,0.832,1.191,2339.1,1684.2,,,35.24058041,-119.07455863,101.568,EXT ML,Pinhole,,,MFL/CLP,,
3327,Anomaly - Corrosion,EXT,56350.70,709+94,26.01,9.99,36.00,15980,Block Valve #13 (625+92),8433.85,Block Valve #17.6 (932+02),22121.94,10.75,0.203,,52000, 02:12,15,0.03,,,,,0.2,0.2, 05:15,1402,2340,1685,1414,0.832,1.191,2339.3,1684.3,,,35.24058041,-119.07455863,101.568,EXT ML,Pinhole,,,MFL/CLP,,
3328,Anomaly - Corrosion,EXT,56353.20,709+97,28.52,7.48,36.00,15980,Block Valve #13 (625+92),8436.36,Block Valve #17.6 (932+02),22119.43,10.75,0.203,,52000, 02:12,16,0.03,,,,,0.2,0.2, 04:38,1402,2340,1684,1414,0.832,1.191,2339.1,1684.2,,,35.24057350,-119.07455840,101.579,EXT ML,Pinhole,,,MFL/CLP,,
3329,Anomaly - Corrosion,EXT,56354.53,709+98,29.85,6.15,36.00,15980,Block Valve #13 (625+92),8437.69,Block Valve #17.6 (932+02),22118.10,10.75,0.203,,52000, 02:12,16,0.03,,,,,0.2,0.2, 06:39,1402,2340,1684,1414,0.832,1.191,2339.1,1684.2,,,35.24056984,-119.07455828,101.584,EXT ML,Pinhole,,,MFL/CLP,,
3330,Anomaly - Corrosion,EXT,56355.63,709+99,30.95,5.05,36.00,15980,Block Valve #13 (625+92),8438.78,Block Valve #17.6 (932+02),22117.00,10.75,0.203,,52000, 02:12,15,0.03,,,,,0.2,0.2, 05:13,1402,2340,1685,1414,0.832,1.191,2339.3,1684.3,,,35.24056682,-119.07455819,101.589,EXT ML,Pinhole,,,MFL/CLP,,
3331,Anomaly - Corrosion,EXT,56356.28,710+00,31.60,4.40,36.00,15980,Block Valve #13 (625+92),8439.43,Block Valve #17.6 (932+02),22116.35,10.75,0.203,,52000, 02:12,17,0.03,,,,,0.2,0.2, 04:43,1402,2339,1684,1414,0.832,1.191,2338.9,1684.0,,,35.24056504,-119.07455812,101.593,EXT ML,Pinhole,,,MFL/CLP,,
3332,Anomaly - Corrosion Cluster,EXT,56356.29,710+00,31.61,4.39,36.00,15980,Block Valve #13 (625+92),8439.45,Block Valve #17.6 (932+02),22116.34,10.75,0.203,,52000, 02:12,27,0.06,,,,,1.1,1.0, 05:46,1402,2243,1615,1414,0.868,1.142,2316.0,1667.5,,,35.24056499,-119.07455812,101.593,EXT ML,Pitting,,,MFL/CLP,,
3333,Anomaly - Corrosion,EXT,56356.67,710+00,31.99,4.02,36.00,15980,Block Valve #13 (625+92),8439.82,Block Valve #17.6 (932+02),22115.97,10.75,0.203,,52000, 02:12,17,0.03,,,,,0.2,0.2, 04:49,1402,2339,1684,1414,0.832,1.191,2338.9,1684.0,,,35.24056397,-119.07455809,101.594,EXT ML,Pinhole,,,MFL/CLP,,
3334,Anomaly - Corrosion,EXT,56360.40,710+04,35.72,0.28,36.00,15980,Block Valve #13 (625+92),8443.55,Block Valve #17.6 (932+02),22112.23,10.75,0.203,,52000, 02:12,15,0.03,,,,,0.2,0.2, 06:45,1402,2340,1685,1414,0.832,1.191,2339.3,1684.3,,,35.24055369,-119.07455773,101.610,EXT ML,Pinhole,,,MFL/CLP,,
3335,Anomaly - Corrosion,EXT,56360.46,710+04,35.78,0.22,36.00,15980,Block Valve #13 (625+92),8443.61,Block Valve #17.6 (932+02),22112.17,10.75,0.203,,52000, 02:12,20,0.04,,,,,0.6,1.8, 05:56,1402,2322,1672,1414,0.839,1.182,2317.8,1668.9,,,35.24055354,-119.07455772,101.610,EXT ML,Circumferential Grooving,,,MFL/CLP,,
3336,Weld,,56360.68,710+05,36.00,38.68,38.68,15990,Block Valve #13 (625+92),8443.84,Block Valve #17.6 (932+02),22111.95,10.75,0.203,,52000, 12:52,,,,,,,,,,1402,,,,,,,,,,35.24055291,-119.07455770,101.610,GIRTH WELD,,,,MFL/CLP,,
3337,Anomaly - Corrosion,EXT,56361.00,710+05,0.32,38.36,38.68,15990,Block Valve #13 (625+92),8444.15,Block Valve #17.6 (932+02),22111.63,10.75,0.203,,52000, 12:52,15,0.03,,,,,1.1,0.7, 07:36,1402,2298,1654,1414,0.848,1.170,2288.7,1647.9,,,35.24055204,-119.07455767,101.611,EXT ML,Pitting,,,MFL/CLP,,
3338,Anomaly - Corrosion,EXT,56361.08,710+05,0.39,38.29,38.68,15990,Block Valve #13 (625+92),8444.23,Block Valve #17.6 (932+02),22111.56,10.75,0.203,,52000, 12:52,18,0.04,,,,,0.3,0.7, 06:16,1402,2337,1683,1414,0.833,1.190,2336.1,1682.0,,,35.24055184,-119.07455766,101.611,EXT ML,Circumferential Slotting,,,MFL/CLP,,
3339,Repair - Welded Sleeve Begin,,56398.32,710+42,37.64,38.68,38.68,15990,Block Valve #13 (625+92),8481.47,Block Valve #17.6 (932+02),22074.31,10.75,0.203,,52000, 12:52,,,,,,,,,,1402,,,,,,,,,,35.24044939,-119.07455290,101.495,REPAIR-SHELL START,,,,MFL/CLP,,
3340,Weld,,56399.36,710+43,38.68,40.04,40.04,16000,Block Valve #13 (625+92),8482.52,Block Valve #17.6 (932+02),22073.27,10.75,0.203,,52000, 10:44,,,,,,,,,,1402,,,,,,,,,,35.24044651,-119.07455276,101.490,GIRTH WELD,,,,MFL/CLP,,
3341,Repair - Welded Sleeve End,,56400.43,710+44,1.06,40.04,40.04,16000,Block Valve #13 (625+92),8483.58,Block Valve #17.6 (932+02),22072.20,10.75,0.203,,52000, 10:44,,,,,,,,,,1402,,,,,,,,,,35.24044358,-119.07455260,101.489,REPAIR-SHELL END,,,,MFL/CLP,,
3342,Weld,,56439.41,710+84,40.04,39.16,39.16,16010,Block Valve #13 (625+92),8522.56,Block Valve #17.6 (932+02),22033.23,10.75,0.203,,52000, 01:12,,,,,,,,,,1402,,,,,,,,,,35.24033642,-119.07454610,101.657,GIRTH WELD,,,,MFL/CLP,,
3343,Anomaly - Corrosion Cluster,EXT,56439.66,710+84,0.25,38.90,39.16,16010,Block Valve #13 (625+92),8522.81,Block Valve #17.6 (932+02),22032.97,10.75,0.203,,52000, 01:12,16,0.03,,,,,1.3,2.4, 06:17,1402,2275,1638,1414,0.856,1.158,2272.4,1636.1,,,35.24033572,-119.07454606,101.660,EXT ML,General Metal Loss,,,MFL/CLP,,
3344,Weld,,56478.56,711+23,39.16,18.79,18.79,16020,Block Valve #13 (625+92),8561.72,Block Valve #17.6 (932+02),21994.07,10.75,0.203,,52000, 10:12,,,,,,,,,,1402,,,,,,,,,,35.24022878,-119.07453912,101.942,GIRTH WELD,,,,MFL/CLP,,
3345,Weld,,56497.36,711+42,18.79,40.08,40.08,16030,Block Valve #13 (625+92),8580.51,Block Valve #17.6 (932+02),21975.28,10.75,0.203,,52000, 04:32,,,,,,,,,,1402,,,,,,,,,,35.24017712,-119.07453566,101.623,GIRTH WELD,,,,MFL/CLP,,
3346,Weld,,56537.43,711+82,40.08,40.11,40.11,16040,Block Valve #13 (625+92),8620.59,Block Valve #17.6 (932+02),21935.20,10.75,0.203,,52000, 04:32,,,,,,,,,,1402,,,,,,,,,,35.24006690,-119.07453019,101.018,GIRTH WELD,,,,MFL/CLP,,
3347,Weld,,56577.54,712+22,40.11,40.09,40.09,16050,Block Valve #13 (625+92),8660.69,Block Valve #17.6 (932+02),21895.09,10.75,0.203,,52000, 05:48,,,,,,,,,,1402,,,,,,,,,,35.23995650,-119.07452918,101.094,GIRTH WELD,,,,MFL/CLP,,
3348,Weld,,56617.63,712+62,40.09,40.07,40.07,16060,Block Valve #13 (625+92),8700.78,Block Valve #17.6 (932+02),21855.00,10.75,0.203,,52000, 02:48,,,,,,,,,,1402,,,,,,,,,,35.23984615,-119.07452947,100.865,GIRTH WELD,,,,MFL/CLP,,
3349,Weld,,56657.70,713+03,40.07,39.21,39.21,16070,Block Valve #13 (625+92),8740.85,Block Valve #17.6 (932+02),21814.93,10.75,0.203,,52000, 06:00,,,,,,,,,,1402,,,,,,,,,,35.23973584,-119.07452977,100.915,GIRTH WELD,,,,MFL/CLP,,
3350,Anomaly - Corrosion,EXT,56696.77,713+42,39.07,0.14,39.21,16070,Block Valve #13 (625+92),8779.92,Block Valve #17.6 (932+02),21775.87,10.75,0.203,,52000, 06:00,17,0.03,,,,,0.6,0.9, 09:18,1402,2325,1674,1414,0.837,1.184,2322.1,1671.9,,,35.23962830,-119.07453014,100.856,EXT ML,Pitting,,,MFL/CLP,,
3351,Weld,,56696.91,713+42,39.21,39.95,39.95,16080,Block Valve #13 (625+92),8780.06,Block Valve #17.6 (932+02),21775.72,10.75,0.203,,52000, 03:36,,,,,,,,,,1402,,,,,,,,,,35.23962789,-119.07453014,100.853,GIRTH WELD,,,,MFL/CLP,,
3352,Weld,,56736.86,713+82,39.95,17.78,17.78,16090,Block Valve #13 (625+92),8820.01,Block Valve #17.6 (932+02),21735.77,10.75,0.203,,52000, 05:00,,,,,,,,,,1402,,,,,,,,,,35.23951792,-119.07453102,100.567,GIRTH WELD,,,,MFL/CLP,,
3353,Weld,,56754.63,714+00,17.78,40.09,40.09,16100,Block Valve #13 (625+92),8837.79,Block Valve #17.6 (932+02),21718.00,10.75,0.203,,52000, 03:12,,,,,,,,,,1402,,,,,,,,,,35.23946899,-119.07453128,100.529,GIRTH WELD,,,,MFL/CLP,,
3354,Weld,,56794.72,714+40,40.09,7.77,7.77,16110,Block Valve #13 (625+92),8877.87,Block Valve #17.6 (932+02),21677.91,10.75,0.203,,52000, 04:56,,,,,,,,,,1402,,,,,,,,,,35.23935864,-119.07453231,100.326,GIRTH WELD,,,,MFL/CLP,,
3355,Weld,,56802.49,714+48,7.77,40.00,40.00,16120,Block Valve #13 (625+92),8885.64,Block Valve #17.6 (932+02),21670.14,10.75,0.203,,52000, 03:28,,,,,,,,,,1402,,,,,,,,,,35.23933725,-119.07453235,100.289,GIRTH WELD,,,,MFL/CLP,,
3356,Weld,,56842.49,714+88,40.00,13.62,13.62,16130,Block Valve #13 (625+92),8925.64,Block Valve #17.6 (932+02),21630.14,10.75,0.203,,52000, 05:56,,,,,,,,,,1402,,,,,,,,,,35.23922714,-119.07453113,100.247,GIRTH WELD,,,,MFL/CLP,,
3357,Weld,,56856.11,715+02,13.62,40.08,40.08,16140,Block Valve #13 (625+92),8939.26,Block Valve #17.6 (932+02),21616.52,10.75,0.203,,52000, 03:36,,,,,,,,,,1402,,,,,,,,,,35.23918964,-119.07453067,100.305,GIRTH WELD,,,,MFL/CLP,,
3358,Weld,,56896.19,715+42,40.08,7.09,7.09,16150,Block Valve #13 (625+92),8979.34,Block Valve #17.6 (932+02),21576.44,10.75,0.203,,52000, 04:52,,,,,,,,,,1402,,,,,,,,,,35.23907931,-119.07452955,100.438,GIRTH WELD,,,,MFL/CLP,,
3359,Weld,,56903.28,715+49,7.09,40.02,40.02,16160,Block Valve #13 (625+92),8986.44,Block Valve #17.6 (932+02),21569.35,10.75,0.203,,52000, 03:40,,,,,,,,,,1402,,,,,,,,,,35.23905979,-119.07452952,100.426,GIRTH WELD,,,,MFL/CLP,,
3360,Weld,,56943.30,715+89,40.02,4.87,4.87,16170,Block Valve #13 (625+92),9026.46,Block Valve #17.6 (932+02),21529.33,10.75,0.203,,52000, 06:12,,,,,,,,,,1402,,,,,,,,,,35.23894962,-119.07453007,100.691,GIRTH WELD,,,,MFL/CLP,,
3361,Weld,,56948.17,715+94,4.87,40.00,40.00,16180,Block Valve #13 (625+92),9031.32,Block Valve #17.6 (932+02),21524.46,10.75,0.203,,52000, 03:24,,,,,,,,,,1402,,,,,,,,,,35.23893623,-119.07453022,100.738,GIRTH WELD,,,,MFL/CLP,,
3362,Weld,,56988.17,716+34,40.00,6.90,6.90,16190,Block Valve #13 (625+92),9071.33,Block Valve #17.6 (932+02),21484.46,10.75,0.203,,52000, 06:56,,,,,,,,,,1402,,,,,,,,,,35.23882609,-119.07453102,100.390,GIRTH WELD,,,,MFL/CLP,,
3363,Weld,,56995.07,716+41,6.90,40.13,40.13,16200,Block Valve #13 (625+92),9078.23,Block Valve #17.6 (932+02),21477.56,10.75,0.203,,52000, 03:28,,,,,,,,,,1402,,,,,,,,,,35.23880711,-119.07453118,100.289,GIRTH WELD,,,,MFL/CLP,,
3364,Weld,,57035.20,716+82,40.13,39.89,39.89,16210,Block Valve #13 (625+92),9118.36,Block Valve #17.6 (932+02),21437.43,10.75,0.203,,52000, 04:56,,,,,,,,,,1402,,,,,,,,,,35.23869664,-119.07453231,100.023,GIRTH WELD,,,,MFL/CLP,,
3365,Weld,,57075.10,717+22,39.89,39.99,39.99,16220,Block Valve #13 (625+92),9158.25,Block Valve #17.6 (932+02),21397.54,10.75,0.203,,52000, 03:48,,,,,,,,,,1402,,,,,,,,,,35.23858683,-119.07453329,100.073,GIRTH WELD,,,,MFL/CLP,,
3366,Weld,,57115.08,717+62,39.99,40.11,40.11,16230,Block Valve #13 (625+92),9198.24,Block Valve #17.6 (932+02),21357.55,10.75,0.203,,52000, 05:52,,,,,,,,,,1402,,,,,,,,,,35.23847675,-119.07453363,100.071,GIRTH WELD,,,,MFL/CLP,,
3367,Weld,,57155.19,718+02,40.11,37.99,37.99,16240,Block Valve #13 (625+92),9238.34,Block Valve #17.6 (932+02),21317.44,10.75,0.203,,52000, 02:32,,,,,,,,,,1402,,,,,,,,,,35.23836633,-119.07453363,99.690,GIRTH WELD,,,,MFL/CLP,,
3368,Weld,,57193.18,718+40,37.99,16.39,16.39,16250,Block Valve #13 (625+92),9276.33,Block Valve #17.6 (932+02),21279.45,10.75,0.203,,52000, 04:52,,,,,,,,,,1402,,,,,,,,,,35.23826176,-119.07453346,99.852,GIRTH WELD,,,,MFL/CLP,,
3369,Anomaly - Corrosion,EXT,57208.42,718+56,15.25,1.15,16.39,16250,Block Valve #13 (625+92),9291.58,Block Valve #17.6 (932+02),21264.21,10.75,0.203,,52000, 04:52,16,0.03,,,,,0.2,0.2, 03:43,1402,2340,1684,1414,0.832,1.191,2339.1,1684.2,,,35.23821979,-119.07453325,100.094,EXT ML,Pinhole,,,MFL/CLP,,
3370,Weld,,57209.57,718+57,16.39,23.43,23.43,16260,Block Valve #13 (625+92),9292.72,Block Valve #17.6 (932+02),21263.06,10.75,0.203,,52000, 04:12,,,,,,,,,,1402,,,,,,,,,,35.23821666,-119.07453324,100.109,GIRTH WELD,,,,MFL/CLP,,
3371,Weld,,57233.00,718+80,23.43,39.97,39.97,16270,Block Valve #13 (625+92),9316.15,Block Valve #17.6 (932+02),21239.64,10.75,0.203,,52000, 02:20,,,,,,,,,,1402,,,,,,,,,,35.23815217,-119.07453217,100.136,GIRTH WELD,,,,MFL/CLP,,
3372,Weld,,57272.96,719+20,39.97,39.43,39.43,16280,Block Valve #13 (625+92),9356.12,Block Valve #17.6 (932+02),21199.67,10.75,0.203,,52000, 10:20,,,,,,,,,,1402,,,,,,,,,,35.23804232,-119.07452972,98.117,GIRTH WELD,,,,MFL/CLP,,
3373,Anomaly - Corrosion Cluster,EXT,57280.65,719+28,7.69,31.74,39.43,16280,Block Valve #13 (625+92),9363.80,Block Valve #17.6 (932+02),21191.98,10.75,0.203,,52000, 10:20,20,0.04,,,,,1.9,2.1, 04:00,1402,2205,1587,1414,0.883,1.123,2248.6,1619.0,,,35.23802116,-119.07452928,98.139,EXT ML,General Metal Loss,,,MFL/CLP,,
3374,Casing Begin,,57280.75,719+28,7.79,39.43,39.43,16280,Block Valve #13 (625+92),9363.90,Block Valve #17.6 (932+02),21191.88,10.75,0.203,,52000, 10:20,,,,,,,,,,1402,,,,,,,,,,35.23802089,-119.07452927,98.140,CASING START,,,,MFL/CLP,,
3375,Anomaly - Corrosion Cluster,EXT,57291.86,719+39,18.89,20.53,39.43,16280,Block Valve #13 (625+92),9375.01,Block Valve #17.6 (932+02),21180.77,10.75,0.203,,52000, 10:20,17,0.03,,,,,1.7,1.5, 04:31,1402,2246,1617,1414,0.867,1.144,2291.6,1650.0,,,35.23799031,-119.07452857,98.203,EXT ML,General Metal Loss,,,MFL/CLP,,
3376,Weld,,57312.39,719+60,39.43,40.06,40.06,16290,Block Valve #13 (625+92),9395.54,Block Valve #17.6 (932+02),21160.24,10.75,0.203,,52000, 12:00,,,,,,,,,,1402,,,,,,,,,,35.23793380,-119.07452754,98.210,GIRTH WELD,,,,MFL/CLP,,
3377,Anomaly - Corrosion,EXT,57340.13,719+88,27.74,12.32,40.06,16290,Block Valve #13 (625+92),9423.28,Block Valve #17.6 (932+02),21132.50,10.75,0.203,,52000, 12:00,17,0.03,,,,,0.4,0.4, 04:44,1402,2335,1681,1414,0.834,1.189,2333.2,1679.9,,,35.23785744,-119.07452659,98.105,EXT ML,Circumferential Slotting,,,MFL/CLP,,
