Repository: kerbergr/datadump

File: MLCompare/ex2022/Old_CleanedUP - Copy.csv (part 26 of 41)
108,Weld,,2223.87,164+82,24.71,25.91,25.91,800,Bakersfield Station (142+76),2223.87,Block Valve #4.46 (232+30),6704.04,10.75,0.203,,52000, 10:32,,,,,,,,,,1402,,,,,,,,,,35.37321039,-119.08702948,113.868,GIRTH WELD,,,,MFL/CLP,,
109,Anomaly - Corrosion,EXT,2235.81,164+94,11.94,13.97,25.91,800,Bakersfield Station (142+76),2235.81,Block Valve #4.46 (232+30),6692.10,10.75,0.203,,52000, 10:32,18,0.04,,,,,0.4,0.5, 08:27,1402,2332,1679,1414,0.835,1.188,2330.5,1678.0,,,35.37317769,-119.08702951,113.885,EXT ML,Pitting,,,MFL/CLP,,
110,Weld,,2249.78,165+07,25.91,28.04,28.04,810,Bakersfield Station (142+76),2249.78,Block Valve #4.46 (232+30),6678.13,10.75,0.203,,52000, 01:12,,,,,,,,,,1402,,,,,,,,,,35.37313944,-119.08702953,113.791,GIRTH WELD,,,,MFL/CLP,,
111,Weld,,2277.82,165+35,28.04,26.85,26.85,820,Bakersfield Station (142+76),2277.82,Block Valve #4.46 (232+30),6650.09,10.75,0.203,,52000, 10:32,,,,,,,,,,1402,,,,,,,,,,35.37306265,-119.08702982,113.752,GIRTH WELD,,,,MFL/CLP,,
4020,Anomaly - Corrosion,EXT,73269.02,879+78,42.73,15.65,58.38,20430,Block Valve #13 (625+92),25352.18,Block Valve #17.6 (932+02),5203.61,10.75,0.203,,52000, 01:52,15,0.03,,,,,0.4,0.2, 09:38,1402,2336,1682,1414,0.834,1.189,2334.4,1680.7,,,35.19410185,-119.07459088,91.684,EXT ML,Pinhole,,,MFL/CLP,,
4021,Anomaly - Corrosion,EXT,73269.56,879+79,43.27,15.11,58.38,20430,Block Valve #13 (625+92),25352.72,Block Valve #17.6 (932+02),5203.07,10.75,0.203,,52000, 01:52,18,0.04,,,,,0.2,0.2, 08:22,1402,2339,1684,1414,0.833,1.191,2338.7,1683.9,,,35.19410035,-119.07459086,91.725,EXT ML,Pinhole,,,MFL/CLP,,
4022,Weld - Bend End,,73284.68,879+94,58.38,60.29,60.29,20440,Block Valve #13 (625+92),25367.83,Block Valve #17.6 (932+02),5187.96,10.75,0.203,,52000, 08:16,,,,,,,,,,1402,,,,,,,,,,35.19405880,-119.07459048,92.522,GIRTH WELD,,,,MFL/CLP,,
4023,Anomaly - Corrosion,EXT,73288.64,879+98,3.97,56.32,60.29,20440,Block Valve #13 (625+92),25371.80,Block Valve #17.6 (932+02),5183.99,10.75,0.203,,52000, 08:16,27,0.06,,,,,0.9,0.9, 10:00,1402,2269,1633,1414,0.858,1.155,2251.8,1621.3,,,35.19404787,-119.07459044,92.535,EXT ML,Pitting,,,MFL/CLP,,
4024,Anomaly - Corrosion,EXT,73289.13,879+98,4.46,55.83,60.29,20440,Block Valve #13 (625+92),25372.29,Block Valve #17.6 (932+02),5183.50,10.75,0.203,,52000, 08:16,18,0.04,,,,,0.6,0.6, 08:59,1402,2322,1672,1414,0.839,1.182,2317.8,1668.8,,,35.19404650,-119.07459043,92.539,EXT ML,Pitting,,,MFL/CLP,,
4025,Anomaly - Corrosion,EXT,73344.78,880+54,60.11,0.18,60.29,20440,Block Valve #13 (625+92),25427.94,Block Valve #17.6 (932+02),5127.85,10.75,0.203,,52000, 08:16,21,0.04,,,,,0.2,0.2, 05:12,1402,2339,1684,1414,0.833,1.191,2338.1,1683.5,,,35.19389313,-119.07459068,92.755,EXT ML,Pinhole,,,MFL/CLP,,
4026,Weld,,73344.96,880+54,60.29,57.49,57.49,20450,Block Valve #13 (625+92),25428.11,Block Valve #17.6 (932+02),5127.67,10.75,0.203,,52000, 01:56,,,,,,,,,,1402,,,,,,,,,,35.19389264,-119.07459068,92.756,GIRTH WELD,,,,MFL/CLP,,
4027,Anomaly - Corrosion,EXT,73345.25,880+55,0.29,57.20,57.49,20450,Block Valve #13 (625+92),25428.40,Block Valve #17.6 (932+02),5127.38,10.75,0.203,,52000, 01:56,17,0.03,,,,,0.4,0.2, 05:36,1402,2333,1680,1414,0.835,1.188,2331.3,1678.5,,,35.19389183,-119.07459068,92.756,EXT ML,Axial Slotting,,,MFL/CLP,,
4028,Weld,,73402.45,881+12,57.49,59.64,59.64,20460,Block Valve #13 (625+92),25485.60,Block Valve #17.6 (932+02),5070.18,10.75,0.203,,52000, 06:48,,,,,,,,,,1402,,,,,,,,,,35.19373421,-119.07459055,92.761,GIRTH WELD,,,,MFL/CLP,,
4029,Weld,,73462.09,881+72,59.64,44.99,44.99,20470,Block Valve #13 (625+92),25545.24,Block Valve #17.6 (932+02),5010.54,10.75,0.203,,52000, 02:28,,,,,,,,,,1402,,,,,,,,,,35.19356984,-119.07459017,92.803,GIRTH WELD,,,,MFL/CLP,,
4030,Weld,,73507.08,882+17,44.99,57.80,57.80,20480,Block Valve #13 (625+92),25590.24,Block Valve #17.6 (932+02),4965.55,10.75,0.203,,52000, 11:20,,,,,,,,,,1402,,,,,,,,,,35.19344582,-119.07459068,92.636,GIRTH WELD,,,,MFL/CLP,,
4031,Weld,,73564.89,882+75,57.80,57.95,57.95,20490,Block Valve #13 (625+92),25648.04,Block Valve #17.6 (932+02),4907.75,10.75,0.203,,52000, 09:44,,,,,,,,,,1402,,,,,,,,,,35.19328652,-119.07459133,92.612,GIRTH WELD,,,,MFL/CLP,,
4032,Weld,,73622.84,883+33,57.95,57.91,57.91,20500,Block Valve #13 (625+92),25705.99,Block Valve #17.6 (932+02),4849.79,10.75,0.203,,52000, 12:36,,,,,,,,,,1402,,,,,,,,,,35.19312681,-119.07459104,92.578,GIRTH WELD,,,,MFL/CLP,,
4033,Weld,,73680.75,883+92,57.91,40.00,40.00,20510,Block Valve #13 (625+92),25763.90,Block Valve #17.6 (932+02),4791.88,10.75,0.203,,52000, 09:48,,,,,,,,,,1402,,,,,,,,,,35.19296719,-119.07459146,92.498,GIRTH WELD,,,,MFL/CLP,,
4034,Weld,,73720.75,884+32,40.00,39.86,39.86,20520,Block Valve #13 (625+92),25803.90,Block Valve #17.6 (932+02),4751.89,10.75,0.203,,52000, 12:12,,,,,,,,,,1402,,,,,,,,,,35.19285697,-119.07459179,92.465,GIRTH WELD,,,,MFL/CLP,,
4035,Weld,,73760.61,884+72,39.86,40.00,40.00,20530,Block Valve #13 (625+92),25843.76,Block Valve #17.6 (932+02),4712.02,10.75,0.203,,52000, 10:12,,,,,,,,,,1402,,,,,,,,,,35.19274711,-119.07459195,92.623,GIRTH WELD,,,,MFL/CLP,,
4036,Weld,,73800.61,885+12,40.00,40.14,40.14,20540,Block Valve #13 (625+92),25883.76,Block Valve #17.6 (932+02),4672.02,10.75,0.203,,52000, 11:48,,,,,,,,,,1402,,,,,,,,,,35.19263687,-119.07459235,92.678,GIRTH WELD,,,,MFL/CLP,,
4037,Weld,,73840.75,885+52,40.14,39.98,39.98,20550,Block Valve #13 (625+92),25923.90,Block Valve #17.6 (932+02),4631.89,10.75,0.203,,52000, 09:36,,,,,,,,,,1402,,,,,,,,,,35.19252624,-119.07459247,92.645,GIRTH WELD,,,,MFL/CLP,,
4038,Weld,,73880.73,885+92,39.98,34.72,34.72,20560,Block Valve #13 (625+92),25963.88,Block Valve #17.6 (932+02),4591.91,10.75,0.203,,52000, 11:28,,,,,,,,,,1402,,,,,,,,,,35.19241606,-119.07459242,92.562,GIRTH WELD,,,,MFL/CLP,,
4039,Weld,,73915.45,886+27,34.72,40.07,40.07,20570,Block Valve #13 (625+92),25998.60,Block Valve #17.6 (932+02),4557.18,10.75,0.203,,52000, 10:24,,,,,,,,,,1402,,,,,,,,,,35.19232036,-119.07459284,92.570,GIRTH WELD,,,,MFL/CLP,,
4040,Anomaly - Corrosion Cluster,EXT,73915.67,886+28,0.22,39.85,40.07,20570,Block Valve #13 (625+92),25998.82,Block Valve #17.6 (932+02),4556.97,10.75,0.203,,52000, 10:24,18,0.04,,,,,2.0,4.0, 05:48,1402,2212,1593,1414,0.880,1.126,2224.0,1601.3,,,35.19231975,-119.07459284,92.570,EXT ML,General Metal Loss,,,MFL/CLP,,
4041,Weld,,73955.52,886+67,40.07,39.91,39.91,20580,Block Valve #13 (625+92),26038.67,Block Valve #17.6 (932+02),4517.12,10.75,0.203,,52000, 12:04,,,,,,,,,,1402,,,,,,,,,,35.19220991,-119.07459314,92.642,GIRTH WELD,,,,MFL/CLP,,
4042,Weld,,73995.42,887+07,39.91,39.95,39.95,20590,Block Valve #13 (625+92),26078.58,Block Valve #17.6 (932+02),4477.21,10.75,0.203,,52000, 10:56,,,,,,,,,,1402,,,,,,,,,,35.19209994,-119.07459333,92.648,GIRTH WELD,,,,MFL/CLP,,
4043,Weld,,74035.37,887+48,39.95,40.06,40.06,20600,Block Valve #13 (625+92),26118.52,Block Valve #17.6 (932+02),4437.26,10.75,0.203,,52000, 05:32,,,,,,,,,,1402,,,,,,,,,,35.19198985,-119.07459351,92.344,GIRTH WELD,,,,MFL/CLP,,
4044,Weld,,74075.43,887+88,40.06,40.07,40.07,20610,Block Valve #13 (625+92),26158.58,Block Valve #17.6 (932+02),4397.20,10.75,0.203,,52000, 09:20,,,,,,,,,,1402,,,,,,,,,,35.19187944,-119.07459418,92.318,GIRTH WELD,,,,MFL/CLP,,
4045,Anomaly - Corrosion Cluster,EXT,74075.66,887+88,0.23,39.84,40.07,20610,Block Valve #13 (625+92),26158.82,Block Valve #17.6 (932+02),4396.97,10.75,0.203,,52000, 09:20,17,0.03,,,,,0.9,1.7, 05:36,1402,2300,1656,1414,0.847,1.171,2294.5,1652.0,,,35.19187879,-119.07459418,92.318,EXT ML,Pitting,,,MFL/CLP,,
4046,Weld,,74115.50,888+28,40.07,40.01,40.01,20620,Block Valve #13 (625+92),26198.66,Block Valve #17.6 (932+02),4357.13,10.75,0.203,,52000, 12:20,,,,,,,,,,1402,,,,,,,,,,35.19176900,-119.07459480,92.192,GIRTH WELD,,,,MFL/CLP,,
4047,Anomaly - Corrosion,EXT,74141.54,888+54,26.04,13.97,40.01,20620,Block Valve #13 (625+92),26224.70,Block Valve #17.6 (932+02),4331.09,10.75,0.203,,52000, 12:20,16,0.03,,,,,1.0,0.9, 10:27,1402,2300,1656,1414,0.847,1.171,2291.2,1649.7,,,35.19169723,-119.07459466,92.288,EXT ML,Pitting,,,MFL/CLP,,
4048,Weld,,74155.51,888+68,40.01,40.09,40.09,20630,Block Valve #13 (625+92),26238.66,Block Valve #17.6 (932+02),4317.12,10.75,0.203,,52000, 10:48,,,,,,,,,,1402,,,,,,,,,,35.19165873,-119.07459461,92.321,GIRTH WELD,,,,MFL/CLP,,
4049,Weld,,74195.59,889+08,40.09,40.01,40.01,20640,Block Valve #13 (625+92),26278.75,Block Valve #17.6 (932+02),4277.04,10.75,0.203,,52000, 12:04,,,,,,,,,,1402,,,,,,,,,,35.19154826,-119.07459475,92.386,GIRTH WELD,,,,MFL/CLP,,
4050,Weld,,74235.61,889+49,40.01,39.93,39.93,20650,Block Valve #13 (625+92),26318.76,Block Valve #17.6 (932+02),4237.02,10.75,0.203,,52000, 10:40,,,,,,,,,,1402,,,,,,,,,,35.19143798,-119.07459530,92.515,GIRTH WELD,,,,MFL/CLP,,
4051,Weld,,74275.54,889+89,39.93,40.03,40.03,20660,Block Valve #13 (625+92),26358.69,Block Valve #17.6 (932+02),4197.10,10.75,0.203,,52000, 12:44,,,,,,,,,,1402,,,,,,,,,,35.19132794,-119.07459610,92.649,GIRTH WELD,,,,MFL/CLP,,
4052,Weld,,74315.56,890+29,40.03,40.17,40.17,20670,Block Valve #13 (625+92),26398.72,Block Valve #17.6 (932+02),4157.07,10.75,0.203,,52000, 09:48,,,,,,,,,,1402,,,,,,,,,,35.19121762,-119.07459687,92.642,GIRTH WELD,,,,MFL/CLP,,
4053,Weld,,74355.73,890+69,40.17,39.98,39.98,20680,Block Valve #13 (625+92),26438.89,Block Valve #17.6 (932+02),4116.90,10.75,0.203,,52000, 12:32,,,,,,,,,,1402,,,,,,,,,,35.19110692,-119.07459776,92.609,GIRTH WELD,,,,MFL/CLP,,
4054,Anomaly - Corrosion,EXT,74378.94,890+92,23.21,16.78,39.98,20680,Block Valve #13 (625+92),26462.09,Block Valve #17.6 (932+02),4093.69,10.75,0.203,,52000, 12:32,16,0.03,,,,,0.2,0.4, 09:01,1402,2340,1684,1414,0.832,1.191,2339.1,1684.2,,,35.19104297,-119.07459830,92.674,EXT ML,Circumferential Slotting,,,MFL/CLP,,
4055,Anomaly - Corrosion,EXT,74380.41,890+94,24.68,15.30,39.98,20680,Block Valve #13 (625+92),26463.57,Block Valve #17.6 (932+02),4092.22,10.75,0.203,,52000, 12:32,18,0.04,,,,,0.7,0.7, 11:24,1402,2314,1666,1414,0.841,1.178,2308.5,1662.1,,,35.19103890,-119.07459836,92.676,*EXT ML,Pitting,,,MFL/CLP,,
4056,Anomaly - Corrosion,EXT,74382.64,890+96,26.91,13.07,39.98,20680,Block Valve #13 (625+92),26465.80,Block Valve #17.6 (932+02),4089.99,10.75,0.203,,52000, 12:32,16,0.03,,,,,0.9,0.4, 11:05,1402,2303,1658,1414,0.846,1.172,2294.5,1652.0,,,35.19103275,-119.07459843,92.683,EXT ML,Axial Slotting,,,MFL/CLP,,
4057,Weld,,74395.72,891+09,39.98,40.08,40.08,20690,Block Valve #13 (625+92),26478.87,Block Valve #17.6 (932+02),4076.92,10.75,0.203,,52000, 09:36,,,,,,,,,,1402,,,,,,,,,,35.19099673,-119.07459889,92.741,GIRTH WELD,,,,MFL/CLP,,
4058,Anomaly - Corrosion,EXT,74395.73,891+09,0.01,40.07,40.08,20690,Block Valve #13 (625+92),26478.88,Block Valve #17.6 (932+02),4076.90,10.75,0.203,,52000, 09:36,17,0.03,,,,,0.3,0.2, 08:23,1402,2337,1683,1414,0.833,1.190,2336.4,1682.2,,,35.19099671,-119.07459889,92.741,EXT ML,Pinhole,,,MFL/CLP,,
4059,Anomaly - Dent Plain,,74402.64,891+16,6.93,40.08,40.08,20690,Block Valve #13 (625+92),26485.79,Block Valve #17.6 (932+02),4069.99,10.75,0.203,,52000, 09:36,,,1.0,0.11,,,5.0,1.6, 06:00,1402,,,,,,,,4,a,35.19097765,-119.07459909,92.782,DENT - 1.02%OD (0.110IN),,,,MFL/CLP,,
4060,Weld,,74435.79,891+50,40.08,40.05,40.05,20700,Block Valve #13 (625+92),26518.95,Block Valve #17.6 (932+02),4036.84,10.75,0.203,,52000, 12:12,,,,,,,,,,1402,,,,,,,,,,35.19088627,-119.07459991,92.813,GIRTH WELD,,,,MFL/CLP,,
4061,Anomaly - Corrosion,EXT,74451.59,891+65,15.79,24.26,40.05,20700,Block Valve #13 (625+92),26534.74,Block Valve #17.6 (932+02),4021.04,10.75,0.203,,52000, 12:12,15,0.03,,,,,0.4,0.2, 10:10,1402,2336,1682,1414,0.834,1.189,2334.4,1680.7,,,35.19084274,-119.07460054,92.833,EXT ML,Pinhole,,,MFL/CLP,,
4062,Anomaly - Corrosion,EXT,74453.41,891+67,17.62,22.43,40.05,20700,Block Valve #13 (625+92),26536.57,Block Valve #17.6 (932+02),4019.22,10.75,0.203,,52000, 12:12,21,0.04,,,,,0.5,0.5, 09:52,1402,2326,1675,1414,0.837,1.184,2322.7,1672.4,,,35.19083772,-119.07460061,92.839,EXT ML,Pitting,,,MFL/CLP,,
4063,Anomaly - Corrosion,EXT,74454.28,891+68,18.48,21.57,40.05,20700,Block Valve #13 (625+92),26537.43,Block Valve #17.6 (932+02),4018.36,10.75,0.203,,52000, 12:12,15,0.03,,,,,0.9,1.3, 09:23,1402,2308,1662,1414,0.844,1.175,2300.8,1656.6,,,35.19083534,-119.07460065,92.840,EXT ML,Pitting,,,MFL/CLP,,
4064,Anomaly - Corrosion Cluster,EXT,74455.46,891+69,19.67,20.38,40.05,20700,Block Valve #13 (625+92),26538.62,Block Valve #17.6 (932+02),4017.17,10.75,0.203,,52000, 12:12,18,0.04,,,,,1.3,1.5, 09:47,1402,2268,1633,1414,0.859,1.155,2258.8,1626.3,,,35.19083206,-119.07460068,92.842,EXT ML,General Metal Loss,,,MFL/CLP,,
4065,Anomaly - Corrosion,EXT,74455.69,891+70,19.89,20.16,40.05,20700,Block Valve #13 (625+92),26538.84,Block Valve #17.6 (932+02),4016.95,10.75,0.203,,52000, 12:12,20,0.04,,,,,0.8,0.6, 08:29,1402,2304,1659,1414,0.845,1.173,2296.5,1653.5,,,35.19083144,-119.07460070,92.843,EXT ML,Pitting,,,MFL/CLP,,
4066,Weld,,74475.84,891+90,40.05,39.93,39.93,20710,Block Valve #13 (625+92),26559.00,Block Valve #17.6 (932+02),3996.79,10.75,0.203,,52000, 09:52,,,,,,,,,,1402,,,,,,,,,,35.19077590,-119.07460145,92.849,GIRTH WELD,,,,MFL/CLP,,
4067,Weld,,74515.78,892+30,39.93,30.99,30.99,20720,Block Valve #13 (625+92),26598.93,Block Valve #17.6 (932+02),3956.85,10.75,0.203,,52000, 01:56,,,,,,,,,,1402,,,,,,,,,,35.19066586,-119.07460316,92.836,GIRTH WELD,,,,MFL/CLP,,
4068,Weld,,74546.77,892+61,30.99,38.00,38.00,20730,Block Valve #13 (625+92),26629.92,Block Valve #17.6 (932+02),3925.86,10.75,0.203,,52000, 10:40,,,,,,,,,,1402,,,,,,,,,,35.19058048,-119.07460282,91.940,GIRTH WELD,,,,MFL/CLP,,
4069,Weld,,74584.76,892+99,38.00,40.18,40.18,20740,Block Valve #13 (625+92),26667.92,Block Valve #17.6 (932+02),3887.87,10.75,0.203,,52000, 12:28,,,,,,,,,,1402,,,,,,,,,,35.19047576,-119.07460262,92.157,GIRTH WELD,,,,MFL/CLP,,
4070,Weld,,74624.94,893+39,40.18,38.23,38.23,20750,Block Valve #13 (625+92),26708.10,Block Valve #17.6 (932+02),3847.69,10.75,0.203,,52000, 09:32,,,,,,,,,,1402,,,,,,,,,,35.19036507,-119.07460183,92.954,GIRTH WELD,,,,MFL/CLP,,
4071,Weld,,74663.17,893+78,38.23,32.54,32.54,20760,Block Valve #13 (625+92),26746.33,Block Valve #17.6 (932+02),3809.46,10.75,0.203,,52000, 12:04,,,,,,,,,,1402,,,,,,,,,,35.19025973,-119.07460074,92.738,GIRTH WELD,,,,MFL/CLP,,
4072,Weld,,74695.72,894+10,32.54,40.01,40.01,20770,Block Valve #13 (625+92),26778.87,Block Valve #17.6 (932+02),3776.92,10.75,0.203,,52000, 10:32,,,,,,,,,,1402,,,,,,,,,,35.19017003,-119.07460021,93.005,GIRTH WELD,,,,MFL/CLP,,
4073,Weld,,74735.73,894+51,40.01,39.96,39.96,20780,Block Valve #13 (625+92),26818.88,Block Valve #17.6 (932+02),3736.91,10.75,0.203,,52000, 01:16,,,,,,,,,,1402,,,,,,,,,,35.19005977,-119.07459945,93.269,GIRTH WELD,,,,MFL/CLP,,
4074,Weld,,74775.69,894+91,39.96,39.99,39.99,20790,Block Valve #13 (625+92),26858.85,Block Valve #17.6 (932+02),3696.94,10.75,0.203,,52000, 10:52,,,,,,,,,,1402,,,,,,,,,,35.18994963,-119.07459868,93.341,GIRTH WELD,,,,MFL/CLP,,
4075,Weld,,74815.68,895+31,39.99,40.14,40.14,20800,Block Valve #13 (625+92),26898.84,Block Valve #17.6 (932+02),3656.95,10.75,0.203,,52000, 01:08,,,,,,,,,,1402,,,,,,,,,,35.18983940,-119.07459782,93.324,GIRTH WELD,,,,MFL/CLP,,
4076,Weld,,74855.82,895+71,40.14,40.06,40.06,20810,Block Valve #13 (625+92),26938.97,Block Valve #17.6 (932+02),3616.81,10.75,0.203,,52000, 10:16,,,,,,,,,,1402,,,,,,,,,,35.18972878,-119.07459777,93.261,GIRTH WELD,,,,MFL/CLP,,
4077,Weld,,74895.88,896+11,40.06,37.03,37.03,20820,Block Valve #13 (625+92),26979.03,Block Valve #17.6 (932+02),3576.76,10.75,0.203,,52000, 11:56,,,,,,,,,,1402,,,,,,,,,,35.18961840,-119.07459837,93.245,GIRTH WELD,,,,MFL/CLP,,
4078,Weld,,74932.91,896+49,37.03,40.05,40.05,20830,Block Valve #13 (625+92),27016.06,Block Valve #17.6 (932+02),3539.72,10.75,0.203,,52000, 10:56,,,,,,,,,,1402,,,,,,,,,,35.18951633,-119.07459917,93.177,GIRTH WELD,,,,MFL/CLP,,
4079,Weld,,74972.96,896+89,40.05,39.95,39.95,20840,Block Valve #13 (625+92),27056.11,Block Valve #17.6 (932+02),3499.68,10.75,0.203,,52000, 12:40,,,,,,,,,,1402,,,,,,,,,,35.18940597,-119.07459966,93.061,GIRTH WELD,,,,MFL/CLP,,
4080,Weld,,75012.90,897+29,39.95,39.86,39.86,20850,Block Valve #13 (625+92),27096.06,Block Valve #17.6 (932+02),3459.73,10.75,0.203,,52000, 10:16,,,,,,,,,,1402,,,,,,,,,,35.18929585,-119.07459949,93.160,GIRTH WELD,,,,MFL/CLP,,
4081,Weld,,75052.77,897+69,39.86,40.05,40.05,20860,Block Valve #13 (625+92),27135.92,Block Valve #17.6 (932+02),3419.87,10.75,0.203,,52000, 12:32,,,,,,,,,,1402,,,,,,,,,,35.18918600,-119.07460014,93.380,GIRTH WELD,,,,MFL/CLP,,
4082,Weld,,75092.82,898+09,40.05,40.10,40.10,20870,Block Valve #13 (625+92),27175.97,Block Valve #17.6 (932+02),3379.81,10.75,0.203,,52000, 09:48,,,,,,,,,,1402,,,,,,,,,,35.18907562,-119.07460124,93.248,GIRTH WELD,,,,MFL/CLP,,
4083,Weld,,75132.91,898+49,40.10,40.02,40.02,20880,Block Valve #13 (625+92),27216.07,Block Valve #17.6 (932+02),3339.72,10.75,0.203,,52000, 11:20,,,,,,,,,,1402,,,,,,,,,,35.18896510,-119.07460059,93.231,GIRTH WELD,,,,MFL/CLP,,
4084,Weld,,75172.93,898+90,40.02,40.09,40.09,20890,Block Valve #13 (625+92),27256.08,Block Valve #17.6 (932+02),3299.70,10.75,0.203,,52000, 09:20,,,,,,,,,,1402,,,,,,,,,,35.18885482,-119.07459923,93.241,GIRTH WELD,,,,MFL/CLP,,
4085,Weld,,75213.02,899+30,40.09,39.98,39.98,20900,Block Valve #13 (625+92),27296.17,Block Valve #17.6 (932+02),3259.62,10.75,0.203,,52000, 12:12,,,,,,,,,,1402,,,,,,,,,,35.18874435,-119.07459877,93.504,GIRTH WELD,,,,MFL/CLP,,
4086,Weld,,75253.00,899+70,39.98,39.91,39.91,20910,Block Valve #13 (625+92),27336.16,Block Valve #17.6 (932+02),3219.63,10.75,0.203,,52000, 11:08,,,,,,,,,,1402,,,,,,,,,,35.18863416,-119.07459981,93.375,GIRTH WELD,,,,MFL/CLP,,
4087,Weld,,75292.91,900+10,39.91,39.94,39.94,20920,Block Valve #13 (625+92),27376.06,Block Valve #17.6 (932+02),3179.72,10.75,0.203,,52000, 12:04,,,,,,,,,,1402,,,,,,,,,,35.18852417,-119.07460073,93.503,GIRTH WELD,,,,MFL/CLP,,
4088,Weld,,75332.85,900+50,39.94,40.14,40.14,20930,Block Valve #13 (625+92),27416.01,Block Valve #17.6 (932+02),3139.78,10.75,0.203,,52000, 10:04,,,,,,,,,,1402,,,,,,,,,,35.18841408,-119.07460128,93.569,GIRTH WELD,,,,MFL/CLP,,
4089,Weld,,75373.00,900+90,40.14,40.01,40.01,20940,Block Valve #13 (625+92),27456.15,Block Valve #17.6 (932+02),3099.64,10.75,0.203,,52000, 11:16,,,,,,,,,,1402,,,,,,,,,,35.18830346,-119.07460179,93.572,GIRTH WELD,,,,MFL/CLP,,
4090,Weld,,75413.00,901+31,40.01,40.04,40.04,20950,Block Valve #13 (625+92),27496.16,Block Valve #17.6 (932+02),3059.63,10.75,0.203,,52000, 10:56,,,,,,,,,,1402,,,,,,,,,,35.18819319,-119.07460194,93.555,GIRTH WELD,,,,MFL/CLP,,
4091,Weld,,75453.05,901+71,40.04,39.96,39.96,20960,Block Valve #13 (625+92),27536.20,Block Valve #17.6 (932+02),3019.59,10.75,0.203,,52000, 12:20,,,,,,,,,,1402,,,,,,,,,,35.18808284,-119.07460244,93.456,GIRTH WELD,,,,MFL/CLP,,
4092,Weld,,75493.01,902+11,39.96,39.93,39.93,20970,Block Valve #13 (625+92),27576.16,Block Valve #17.6 (932+02),2979.63,10.75,0.203,,52000, 12:04,,,,,,,,,,1402,,,,,,,,,,35.18797270,-119.07460270,93.482,GIRTH WELD,,,,MFL/CLP,,
4093,Weld,,75532.93,902+51,39.93,39.92,39.92,20980,Block Valve #13 (625+92),27616.08,Block Valve #17.6 (932+02),2939.70,10.75,0.203,,52000, 09:32,,,,,,,,,,1402,,,,,,,,,,35.18786266,-119.07460227,93.656,GIRTH WELD,,,,MFL/CLP,,
4094,Weld,,75572.84,902+91,39.92,38.31,38.31,20990,Block Valve #13 (625+92),27656.00,Block Valve #17.6 (932+02),2899.79,10.75,0.203,,52000, 02:12,,,,,,,,,,1402,,,,,,,,,,35.18775266,-119.07460219,93.646,GIRTH WELD,,,,MFL/CLP,,
4095,Weld,,75611.16,903+29,38.31,40.13,40.13,21000,Block Valve #13 (625+92),27694.31,Block Valve #17.6 (932+02),2861.47,10.75,0.203,,52000, 12:40,,,,,,,,,,1402,,,,,,,,,,35.18764708,-119.07460422,93.310,GIRTH WELD,,,,MFL/CLP,,
4096,Weld,,75651.28,903+70,40.13,40.06,40.06,21010,Block Valve #13 (625+92),27734.43,Block Valve #17.6 (932+02),2821.35,10.75,0.203,,52000, 09:20,,,,,,,,,,1402,,,,,,,,,,35.18753651,-119.07460481,93.504,GIRTH WELD,,,,MFL/CLP,,
4097,Anomaly - Mill Anomaly,INT,75661.58,903+80,10.30,29.76,40.06,21010,Block Valve #13 (625+92),27744.73,Block Valve #17.6 (932+02),2811.05,10.75,0.203,,52000, 09:20,21,0.04,,,,,0.5,0.8, 03:14,1402,,,1414,,,,,,,35.18750812,-119.07460454,93.561,*INT MFG,Pitting,,,MFL/CLP,,
4098,Weld,,75691.34,904+10,40.06,40.07,40.07,21020,Block Valve #13 (625+92),27774.50,Block Valve #17.6 (932+02),2781.29,10.75,0.203,,52000, 07:44,,,,,,,,,,1402,,,,,,,,,,35.18742610,-119.07460437,93.530,GIRTH WELD,,,,MFL/CLP,,
4099,Weld,,75731.41,904+50,40.07,36.72,36.72,21030,Block Valve #13 (625+92),27814.57,Block Valve #17.6 (932+02),2741.22,10.75,0.203,,52000, 09:52,,,,,,,,,,1402,,,,,,,,,,35.18731566,-119.07460463,93.341,GIRTH WELD,,,,MFL/CLP,,
4100,Weld,,75768.13,904+87,36.72,39.97,39.97,21040,Block Valve #13 (625+92),27851.29,Block Valve #17.6 (932+02),2704.50,10.75,0.203,,52000, 12:52,,,,,,,,,,1402,,,,,,,,,,35.18721445,-119.07460518,93.587,GIRTH WELD,,,,MFL/CLP,,
4101,Weld,,75808.11,905+27,39.97,40.02,40.02,21050,Block Valve #13 (625+92),27891.26,Block Valve #17.6 (932+02),2664.52,10.75,0.203,,52000, 09:12,,,,,,,,,,1402,,,,,,,,,,35.18710431,-119.07460418,94.164,GIRTH WELD,,,,MFL/CLP,,
4102,Weld,,75848.13,905+67,40.02,40.07,40.07,21060,Block Valve #13 (625+92),27931.28,Block Valve #17.6 (932+02),2624.50,10.75,0.203,,52000, 12:52,,,,,,,,,,1402,,,,,,,,,,35.18699401,-119.07460401,94.187,GIRTH WELD,,,,MFL/CLP,,
4103,Weld,,75888.20,906+08,40.07,27.14,27.14,21070,Block Valve #13 (625+92),27971.35,Block Valve #17.6 (932+02),2584.43,10.75,0.203,,52000, 10:12,,,,,,,,,,1402,,,,,,,,,,35.18688360,-119.07460560,93.523,GIRTH WELD,,,,MFL/CLP,,
4104,Weld,,75915.34,906+35,27.14,36.69,36.69,21080,Block Valve #13 (625+92),27998.49,Block Valve #17.6 (932+02),2557.29,10.75,0.203,,52000, 12:44,,,,,,,,,,1402,,,,,,,,,,35.18680882,-119.07460629,93.162,GIRTH WELD,,,,MFL/CLP,,
4105,Anomaly - Corrosion,EXT,75917.25,906+37,1.91,34.78,36.69,21080,Block Valve #13 (625+92),28000.40,Block Valve #17.6 (932+02),2555.38,10.75,0.203,,52000, 12:44,17,0.03,,,,,0.2,0.2, 03:55,1402,2339,1684,1414,0.832,1.191,2338.9,1684.0,,,35.18680354,-119.07460639,93.152,EXT ML,Pinhole,,,MFL/CLP,,
4106,Weld,,75952.03,906+72,36.69,39.97,39.97,21090,Block Valve #13 (625+92),28035.18,Block Valve #17.6 (932+02),2520.60,10.75,0.203,,52000, 10:52,,,,,,,,,,1402,,,,,,,,,,35.18670770,-119.07460691,92.962,GIRTH WELD,,,,MFL/CLP,,
4107,Weld,,75992.01,907+12,39.97,39.90,39.90,21100,Block Valve #13 (625+92),28075.16,Block Valve #17.6 (932+02),2480.63,10.75,0.203,,52000,,,,,,,,,,,1402,,,,,,,,,,35.18659753,-119.07460724,92.592,GIRTH WELD,,,,MFL/CLP,,
4108,Anomaly - Corrosion,EXT,76012.28,907+32,20.28,19.62,39.90,21100,Block Valve #13 (625+92),28095.44,Block Valve #17.6 (932+02),2460.35,10.75,0.203,,52000,,15,0.03,,,,,0.7,0.6, 03:57,1402,2317,1668,1414,0.840,1.180,2312.3,1664.8,,,35.18654163,-119.07460783,92.434,EXT ML,Pitting,,,MFL/CLP,,
4109,Anomaly - Corrosion,EXT,76012.64,907+33,20.64,19.26,39.90,21100,Block Valve #13 (625+92),28095.80,Block Valve #17.6 (932+02),2459.99,10.75,0.203,,52000,,16,0.03,,,,,0.7,0.7, 02:28,1402,2318,1669,1414,0.840,1.180,2312.9,1665.3,,,35.18654065,-119.07460784,92.431,EXT ML,Pitting,,,MFL/CLP,,
4110,Anomaly - Corrosion,EXT,76013.39,907+33,21.39,18.51,39.90,21100,Block Valve #13 (625+92),28096.54,Block Valve #17.6 (932+02),2459.24,10.75,0.203,,52000,,22,0.04,,,,,0.4,0.2, 10:05,1402,2330,1678,1414,0.836,1.186,2327.4,1675.7,,,35.18653859,-119.07460786,92.429,EXT ML,Axial Slotting,,,MFL/CLP,,
4111,Anomaly - Corrosion,EXT,76013.59,907+33,21.59,18.31,39.90,21100,Block Valve #13 (625+92),28096.74,Block Valve #17.6 (932+02),2459.04,10.75,0.203,,52000,,18,0.04,,,,,1.3,0.9, 09:48,1402,2268,1633,1414,0.859,1.155,2253.1,1622.2,,,35.18653804,-119.07460786,92.429,*EXT ML,Pitting,,,MFL/CLP,,
4112,Anomaly - Corrosion Cluster,EXT,76014.05,907+34,22.05,17.85,39.90,21100,Block Valve #13 (625+92),28097.20,Block Valve #17.6 (932+02),2458.58,10.75,0.203,,52000,,25,0.05,,,,,1.4,2.1, 09:33,1402,2220,1598,1414,0.877,1.130,2221.7,1599.6,,,35.18653677,-119.07460787,92.427,*EXT ML,General Metal Loss,,,MFL/CLP,,
4113,Anomaly - Corrosion,EXT,76015.17,907+35,23.17,16.73,39.90,21100,Block Valve #13 (625+92),28098.33,Block Valve #17.6 (932+02),2457.46,10.75,0.203,,52000,,19,0.04,,,,,0.9,0.4, 12:30,1402,2297,1654,1414,0.848,1.170,2287.7,1647.2,,,35.18653367,-119.07460790,92.422,EXT ML,Axial Grooving,,,MFL/CLP,,
4114,Weld,,76031.90,907+52,39.90,39.91,39.91,21110,Block Valve #13 (625+92),28115.06,Block Valve #17.6 (932+02),2440.73,10.75,0.203,,52000, 10:44,,,,,,,,,,1402,,,,,,,,,,35.18648757,-119.07460826,92.295,GIRTH WELD,,,,MFL/CLP,,
4115,Anomaly - Corrosion,EXT,76071.53,907+92,39.62,0.29,39.91,21110,Block Valve #13 (625+92),28154.68,Block Valve #17.6 (932+02),2401.11,10.75,0.203,,52000, 10:44,15,0.03,,,,,0.5,0.4, 03:11,1402,2329,1677,1414,0.836,1.186,2326.9,1675.4,,,35.18637836,-119.07460857,92.270,EXT ML,Axial Slotting,,,MFL/CLP,,
4116,Weld,,76071.81,907+92,39.91,39.97,39.97,21120,Block Valve #13 (625+92),28154.96,Block Valve #17.6 (932+02),2400.82,10.75,0.203,,52000, 01:12,,,,,,,,,,1402,,,,,,,,,,35.18637758,-119.07460857,92.271,GIRTH WELD,,,,MFL/CLP,,
4117,Weld,,76111.79,908+32,39.97,40.11,40.11,21130,Block Valve #13 (625+92),28194.94,Block Valve #17.6 (932+02),2360.85,10.75,0.203,,52000, 10:12,,,,,,,,,,1402,,,,,,,,,,35.18626740,-119.07460867,92.363,GIRTH WELD,,,,MFL/CLP,,
4118,Repair - Welded Sleeve Begin,,76150.50,908+71,38.71,40.11,40.11,21130,Block Valve #13 (625+92),28233.65,Block Valve #17.6 (932+02),2322.14,10.75,0.203,,52000, 10:12,,,,,,,,,,1402,,,,,,,,,,35.18616073,-119.07460969,92.456,REPAIR-SHELL START,,,,MFL/CLP,,
4119,Weld,,76151.90,908+72,40.11,40.05,40.05,21140,Block Valve #13 (625+92),28235.05,Block Valve #17.6 (932+02),2320.74,10.75,0.203,,52000, 11:20,,,,,,,,,,1402,,,,,,,,,,35.18615688,-119.07460973,92.480,GIRTH WELD,,,,MFL/CLP,,
4120,Repair - Welded Sleeve End,,76154.03,908+74,2.14,40.05,40.05,21140,Block Valve #13 (625+92),28237.18,Block Valve #17.6 (932+02),2318.60,10.75,0.203,,52000, 11:20,,,,,,,,,,1402,,,,,,,,,,35.18615100,-119.07460980,92.515,REPAIR-SHELL END,,,,MFL/CLP,,
4121,Anomaly - Corrosion,EXT,76154.61,908+75,2.71,37.34,40.05,21140,Block Valve #13 (625+92),28237.76,Block Valve #17.6 (932+02),2318.03,10.75,0.203,,52000, 11:20,15,0.03,,,,,0.5,0.6, 03:53,1402,2329,1677,1414,0.836,1.186,2326.9,1675.4,,,35.18614941,-119.07460982,92.525,EXT ML,Pitting,,,MFL/CLP,,
4122,Repair - Welded Sleeve Begin,,76190.22,909+11,38.33,40.05,40.05,21140,Block Valve #13 (625+92),28273.38,Block Valve #17.6 (932+02),2282.41,10.75,0.203,,52000, 11:20,,,,,,,,,,1402,,,,,,,,,,35.18605127,-119.07461010,93.296,REPAIR-SHELL START,,,,MFL/CLP,,
4123,Weld,,76191.95,909+12,40.05,37.39,37.39,21150,Block Valve #13 (625+92),28275.10,Block Valve #17.6 (932+02),2280.69,10.75,0.203,,52000, 09:24,,,,,,,,,,1402,,,,,,,,,,35.18604652,-119.07461009,93.319,GIRTH WELD,,,,MFL/CLP,,
4124,Repair - Welded Sleeve End,,76196.39,909+17,4.44,37.39,37.39,21150,Block Valve #13 (625+92),28279.54,Block Valve #17.6 (932+02),2276.24,10.75,0.203,,52000, 09:24,,,,,,,,,,1402,,,,,,,,,,35.18603427,-119.07461010,93.353,REPAIR-SHELL END,,,,MFL/CLP,,
4125,Anomaly - Corrosion Cluster,EXT,76200.68,909+21,8.73,28.65,37.39,21150,Block Valve #13 (625+92),28283.83,Block Valve #17.6 (932+02),2271.95,10.75,0.203,,52000, 09:24,26,0.05,,,,,1.2,1.2, 05:19,1402,2243,1615,1414,0.868,1.142,2269.6,1634.1,,,35.18602245,-119.07461008,93.343,EXT ML,General Metal Loss,,,MFL/CLP,,
4126,Anomaly - Corrosion,EXT,76200.74,909+21,8.80,28.59,37.39,21150,Block Valve #13 (625+92),28283.89,Block Valve #17.6 (932+02),2271.89,10.75,0.203,,52000, 09:24,15,0.03,,,,,0.7,0.9, 06:35,1402,2322,1672,1414,0.839,1.182,2317.6,1668.7,,,35.18602227,-119.07461008,93.340,EXT ML,Pitting,,,MFL/CLP,,
4127,Anomaly - Corrosion,EXT,76200.82,909+21,8.88,28.51,37.39,21150,Block Valve #13 (625+92),28283.98,Block Valve #17.6 (932+02),2271.81,10.75,0.203,,52000, 09:24,15,0.03,,,,,0.3,0.4, 08:47,1402,2338,1683,1414,0.833,1.190,2337.1,1682.7,,,35.18602206,-119.07461008,93.340,EXT ML,Pinhole,,,MFL/CLP,,
4128,Anomaly - Corrosion,EXT,76201.11,909+22,9.16,28.23,37.39,21150,Block Valve #13 (625+92),28284.26,Block Valve #17.6 (932+02),2271.53,10.75,0.203,,52000, 09:24,17,0.03,,,,,0.3,0.5, 08:06,1402,2336,1682,1414,0.834,1.190,2334.9,1681.1,,,35.18602128,-119.07461007,93.337,EXT ML,Circumferential Slotting,,,MFL/CLP,,
4129,Repair - Welded Sleeve Begin,,76228.34,909+49,36.40,37.39,37.39,21150,Block Valve #13 (625+92),28311.50,Block Valve #17.6 (932+02),2244.29,10.75,0.203,,52000, 09:24,,,,,,,,,,1402,,,,,,,,,,35.18594623,-119.07461005,92.795,REPAIR-SHELL START,,,,MFL/CLP,,
4130,Weld,,76229.33,909+50,37.39,40.01,40.01,21160,Block Valve #13 (625+92),28312.48,Block Valve #17.6 (932+02),2243.30,10.75,0.203,,52000,,,,,,,,,,,1402,,,,,,,,,,35.18594349,-119.07461006,92.780,GIRTH WELD,,,,MFL/CLP,,
4131,Repair - Welded Sleeve End,,76230.47,909+51,1.14,40.01,40.01,21160,Block Valve #13 (625+92),28313.62,Block Valve #17.6 (932+02),2242.17,10.75,0.203,,52000,,,,,,,,,,,1402,,,,,,,,,,35.18594036,-119.07461008,92.762,REPAIR-SHELL END,,,,MFL/CLP,,
4132,Weld,,76269.34,909+90,40.01,39.94,39.94,21170,Block Valve #13 (625+92),28352.49,Block Valve #17.6 (932+02),2203.29,10.75,0.203,,52000, 10:40,,,,,,,,,,1402,,,,,,,,,,35.18583324,-119.07461042,92.460,GIRTH WELD,,,,MFL/CLP,,
4133,Anomaly - Corrosion,EXT,76297.28,910+18,27.94,12.00,39.94,21170,Block Valve #13 (625+92),28380.43,Block Valve #17.6 (932+02),2175.35,10.75,0.203,,52000, 10:40,19,0.04,,,,,0.8,1.0, 04:13,1402,2304,1659,1414,0.845,1.173,2295.4,1652.7,,,35.18575623,-119.07461084,92.397,EXT ML,Pitting,,,MFL/CLP,,
4134,Anomaly - Corrosion,EXT,76297.47,910+18,28.14,11.81,39.94,21170,Block Valve #13 (625+92),28380.63,Block Valve #17.6 (932+02),2175.16,10.75,0.203,,52000, 10:40,24,0.05,,,,,0.5,0.5, 03:44,1402,2320,1671,1414,0.839,1.182,2315.5,1667.2,,,35.18575569,-119.07461084,92.397,EXT ML,Pitting,,,MFL/CLP,,
4135,Anomaly - Corrosion Cluster,EXT,76297.65,910+19,28.31,11.63,39.94,21170,Block Valve #13 (625+92),28380.80,Block Valve #17.6 (932+02),2174.98,10.75,0.203,,52000, 10:40,18,0.04,,,,,1.5,1.1, 04:06,1402,2252,1622,1414,0.865,1.147,2303.6,1658.6,,,35.18575521,-119.07461084,92.397,EXT ML,Pitting,,,MFL/CLP,,
4136,Anomaly - Corrosion,EXT,76297.83,910+19,28.49,11.45,39.94,21170,Block Valve #13 (625+92),28380.98,Block Valve #17.6 (932+02),2174.80,10.75,0.203,,52000, 10:40,15,0.03,,,,,0.4,0.4, 03:39,1402,2333,1680,1414,0.835,1.188,2330.9,1678.3,,,35.18575472,-119.07461084,92.394,EXT ML,Axial Slotting,,,MFL/CLP,,
4137,Anomaly - Corrosion,EXT,76299.94,910+21,30.61,9.34,39.94,21170,Block Valve #13 (625+92),28383.10,Block Valve #17.6 (932+02),2172.69,10.75,0.203,,52000, 10:40,24,0.05,,,,,0.2,0.2, 05:03,1402,2338,1684,1414,0.833,1.191,2337.5,1683.0,,,35.18574888,-119.07461086,92.388,EXT ML,Pinhole,,,MFL/CLP,,
4138,Anomaly - Corrosion,EXT,76300.00,910+21,30.66,9.28,39.94,21170,Block Valve #13 (625+92),28383.16,Block Valve #17.6 (932+02),2172.63,10.75,0.203,,52000, 10:40,15,0.03,,,,,0.8,0.8, 06:57,1402,2315,1667,1414,0.841,1.179,2309.6,1662.9,,,35.18574871,-119.07461086,92.385,EXT ML,Pitting,,,MFL/CLP,,
4139,Weld,,76309.28,910+30,39.94,39.94,39.94,21180,Block Valve #13 (625+92),28392.43,Block Valve #17.6 (932+02),2163.35,10.75,0.203,,52000, 12:52,,,,,,,,,,1402,,,,,,,,,,35.18572316,-119.07461096,92.331,GIRTH WELD,,,,MFL/CLP,,
4140,Weld,,76349.22,910+70,39.94,40.08,40.08,21190,Block Valve #13 (625+92),28432.37,Block Valve #17.6 (932+02),2123.41,10.75,0.203,,52000, 08:56,,,,,,,,,,1402,,,,,,,,,,35.18561309,-119.07461161,92.363,GIRTH WELD,,,,MFL/CLP,,
4141,Anomaly - Corrosion,EXT,76358.45,910+80,9.23,30.85,40.08,21190,Block Valve #13 (625+92),28441.60,Block Valve #17.6 (932+02),2114.19,10.75,0.203,,52000, 08:56,16,0.03,,,,,1.3,0.9, 04:16,1402,2275,1638,1414,0.856,1.158,2261.0,1627.9,,,35.18558767,-119.07461191,92.487,EXT ML,Pitting,,,MFL/CLP,,
4142,Anomaly - Corrosion Cluster,EXT,76360.63,910+82,11.41,28.66,40.08,21190,Block Valve #13 (625+92),28443.79,Block Valve #17.6 (932+02),2112.00,10.75,0.203,,52000, 08:56,23,0.05,,,,,2.3,2.8, 08:24,1402,2148,1546,1414,0.907,1.094,2218.5,1597.3,,,35.18558164,-119.07461198,92.527,EXT ML,General Metal Loss,,,MFL/CLP,,
4143,Weld,,76389.30,911+11,40.08,40.12,40.12,21200,Block Valve #13 (625+92),28472.45,Block Valve #17.6 (932+02),2083.34,10.75,0.203,,52000, 12:36,,,,,,,,,,1402,,,,,,,,,,35.18550265,-119.07461284,92.802,GIRTH WELD,,,,MFL/CLP,,
4144,Weld,,76429.41,911+51,40.12,40.01,40.01,21210,Block Valve #13 (625+92),28512.56,Block Valve #17.6 (932+02),2043.22,10.75,0.203,,52000, 09:36,,,,,,,,,,1402,,,,,,,,,,35.18539209,-119.07461354,92.719,GIRTH WELD,,,,MFL/CLP,,
4145,Anomaly - Corrosion,EXT,76469.24,911+91,39.83,0.18,40.01,21210,Block Valve #13 (625+92),28552.39,Block Valve #17.6 (932+02),2003.39,10.75,0.203,,52000, 09:36,17,0.03,,,,,0.2,0.2, 06:01,1402,2339,1684,1414,0.832,1.191,2338.9,1684.0,,,35.18528231,-119.07461375,92.379,EXT ML,Pinhole,,,MFL/CLP,,
4146,Weld,,76469.42,911+91,40.01,40.01,40.01,21220,Block Valve #13 (625+92),28552.57,Block Valve #17.6 (932+02),2003.22,10.75,0.203,,52000,,,,,,,,,,,1402,,,,,,,,,,35.18528183,-119.07461375,92.376,GIRTH WELD,,,,MFL/CLP,,
4147,Repair - Welded Sleeve Begin,,76507.99,912+30,38.57,40.01,40.01,21220,Block Valve #13 (625+92),28591.14,Block Valve #17.6 (932+02),1964.64,10.75,0.203,,52000,,,,,,,,,,,1402,,,,,,,,,,35.18517552,-119.07461353,92.412,REPAIR-SHELL START,,,,MFL/CLP,,
4148,Weld,,76509.42,912+31,40.01,36.58,36.58,21230,Block Valve #13 (625+92),28592.58,Block Valve #17.6 (932+02),1963.21,10.75,0.203,,52000, 10:08,,,,,,,,,,1402,,,,,,,,,,35.18517158,-119.07461352,92.418,GIRTH WELD,,,,MFL/CLP,,
4149,Repair - Welded Sleeve End,,76510.58,912+32,1.16,36.58,36.58,21230,Block Valve #13 (625+92),28593.73,Block Valve #17.6 (932+02),1962.05,10.75,0.203,,52000, 10:08,,,,,,,,,,1402,,,,,,,,,,35.18516838,-119.07461351,92.420,REPAIR-SHELL END,,,,MFL/CLP,,
4150,Weld,,76546.00,912+68,36.58,39.90,39.90,21240,Block Valve #13 (625+92),28629.15,Block Valve #17.6 (932+02),1926.63,10.75,0.203,,52000,,,,,,,,,,,1402,,,,,,,,,,35.18507076,-119.07461263,92.382,GIRTH WELD,,,,MFL/CLP,,
4151,Weld,,76585.90,913+08,39.90,37.78,37.78,21250,Block Valve #13 (625+92),28669.05,Block Valve #17.6 (932+02),1886.73,10.75,0.203,,52000, 09:56,,,,,,,,,,1402,,,,,,,,,,35.18496081,-119.07461152,92.240,GIRTH WELD,,,,MFL/CLP,,
4152,Weld,,76623.68,913+46,37.78,37.04,37.04,21260,Block Valve #13 (625+92),28706.83,Block Valve #17.6 (932+02),1848.95,10.75,0.203,,52000, 10:16,,,,,,,,,,1402,,,,,,,,,,35.18485669,-119.07461206,92.028,GIRTH WELD,,,,MFL/CLP,,
4153,Anomaly - Corrosion,EXT,76636.00,913+58,12.32,24.72,37.04,21260,Block Valve #13 (625+92),28719.15,Block Valve #17.6 (932+02),1836.63,10.75,0.203,,52000, 10:16,23,0.05,,,,,0.9,0.8, 12:13,1402,2290,1649,1414,0.850,1.166,2278.4,1640.4,,,35.18482274,-119.07461234,91.920,EXT ML,Pitting,,,MFL/CLP,,
4154,Anomaly - Corrosion,EXT,76636.31,913+59,12.64,24.41,37.04,21260,Block Valve #13 (625+92),28719.47,Block Valve #17.6 (932+02),1836.32,10.75,0.203,,52000, 10:16,16,0.03,,,,,0.2,0.2, 10:08,1402,2340,1684,1414,0.832,1.191,2339.1,1684.2,,,35.18482186,-119.07461235,91.917,EXT ML,Pinhole,,,MFL/CLP,,
4155,Anomaly - Corrosion Cluster,EXT,76636.46,913+59,12.78,24.27,37.04,21260,Block Valve #13 (625+92),28719.61,Block Valve #17.6 (932+02),1836.18,10.75,0.203,,52000, 10:16,22,0.04,,,,,1.3,1.1, 10:17,1402,2245,1616,1414,0.867,1.143,2293.9,1651.6,,,35.18482148,-119.07461236,91.914,EXT ML ( SW ) ,Pitting,,,MFL/CLP,,
4156,Weld,,76660.72,913+83,37.04,40.07,40.07,21270,Block Valve #13 (625+92),28743.88,Block Valve #17.6 (932+02),1811.91,10.75,0.203,,52000, 12:56,,,,,,,,,,1402,,,,,,,,,,35.18475459,-119.07461303,91.670,GIRTH WELD,,,,MFL/CLP,,
4157,Weld,,76700.80,914+23,40.07,40.00,40.00,21280,Block Valve #13 (625+92),28783.95,Block Valve #17.6 (932+02),1771.83,10.75,0.203,,52000, 10:28,,,,,,,,,,1402,,,,,,,,,,35.18464416,-119.07461380,91.855,GIRTH WELD,,,,MFL/CLP,,
4158,Weld,,76740.80,914+63,40.00,37.93,37.93,21290,Block Valve #13 (625+92),28823.95,Block Valve #17.6 (932+02),1731.83,10.75,0.203,,52000, 12:36,,,,,,,,,,1402,,,,,,,,,,35.18453392,-119.07461366,91.867,GIRTH WELD,,,,MFL/CLP,,
4159,Weld,,76778.72,915+02,37.93,39.88,39.88,21300,Block Valve #13 (625+92),28861.88,Block Valve #17.6 (932+02),1693.91,10.75,0.203,,52000, 11:12,,,,,,,,,,1402,,,,,,,,,,35.18442940,-119.07461380,91.808,GIRTH WELD,,,,MFL/CLP,,
4160,Weld,,76818.61,915+42,39.88,39.96,39.96,21310,Block Valve #13 (625+92),28901.76,Block Valve #17.6 (932+02),1654.03,10.75,0.203,,52000, 11:56,,,,,,,,,,1402,,,,,,,,,,35.18431947,-119.07461512,91.570,GIRTH WELD,,,,MFL/CLP,,
4161,Weld,,76858.57,915+82,39.96,37.28,37.28,21320,Block Valve #13 (625+92),28941.72,Block Valve #17.6 (932+02),1614.07,10.75,0.203,,52000, 10:44,,,,,,,,,,1402,,,,,,,,,,35.18420936,-119.07461583,91.358,GIRTH WELD,,,,MFL/CLP,,
4162,Weld,,76895.84,916+19,37.28,40.13,40.13,21330,Block Valve #13 (625+92),28979.00,Block Valve #17.6 (932+02),1576.79,10.75,0.203,,52000, 01:24,,,,,,,,,,1402,,,,,,,,,,35.18410661,-119.07461622,91.337,GIRTH WELD,,,,MFL/CLP,,
4163,Weld,,76935.97,916+59,40.13,40.02,40.02,21340,Block Valve #13 (625+92),29019.12,Block Valve #17.6 (932+02),1536.66,10.75,0.203,,52000, 09:16,,,,,,,,,,1402,,,,,,,,,,35.18399603,-119.07461661,91.327,GIRTH WELD,,,,MFL/CLP,,
4164,Weld,,76975.99,917+00,40.02,40.09,40.09,21350,Block Valve #13 (625+92),29059.14,Block Valve #17.6 (932+02),1496.64,10.75,0.203,,52000, 02:24,,,,,,,,,,1402,,,,,,,,,,35.18388572,-119.07461650,91.320,GIRTH WELD,,,,MFL/CLP,,
4165,Anomaly - Corrosion Cluster,EXT,77008.58,917+32,32.58,7.50,40.09,21350,Block Valve #13 (625+92),29091.73,Block Valve #17.6 (932+02),1464.06,10.75,0.203,,52000, 02:24,15,0.03,,,,,1.9,1.5, 01:52,1402,2247,1618,1414,0.867,1.144,2228.1,1604.2,,,35.18379591,-119.07461640,91.403,EXT ML,General Metal Loss,,,MFL/CLP,,
4166,Anomaly - Corrosion,EXT,77008.72,917+32,32.73,7.36,40.09,21350,Block Valve #13 (625+92),29091.88,Block Valve #17.6 (932+02),1463.91,10.75,0.203,,52000, 02:24,21,0.04,,,,,0.9,0.9, 03:25,1402,2288,1647,1414,0.851,1.165,2276.4,1639.0,,,35.18379550,-119.07461641,91.403,EXT ML,Pitting,,,MFL/CLP,,
4167,Anomaly - Corrosion,EXT,77008.92,917+33,32.93,7.16,40.09,21350,Block Valve #13 (625+92),29092.07,Block Valve #17.6 (932+02),1463.71,10.75,0.203,,52000, 02:24,19,0.04,,,,,0.4,0.2, 03:37,1402,2332,1679,1414,0.835,1.187,2329.8,1677.4,,,35.18379498,-119.07461641,91.403,EXT ML,Axial Slotting,,,MFL/CLP,,
4168,Repair - Welded Sleeve Begin,,77015.08,917+39,39.09,40.09,40.09,21350,Block Valve #13 (625+92),29098.24,Block Valve #17.6 (932+02),1457.55,10.75,0.203,,52000, 02:24,,,,,,,,,,1402,,,,,,,,,,35.18377797,-119.07461642,91.397,REPAIR-SHELL START,,,,MFL/CLP,,
4169,Weld,,77016.08,917+40,40.09,39.52,39.52,21360,Block Valve #13 (625+92),29099.23,Block Valve #17.6 (932+02),1456.55,10.75,0.203,,52000, 10:48,,,,,,,,,,1402,,,,,,,,,,35.18377524,-119.07461642,91.395,GIRTH WELD,,,,MFL/CLP,,
4170,Repair - Welded Sleeve End,,77017.22,917+41,1.14,39.52,39.52,21360,Block Valve #13 (625+92),29100.37,Block Valve #17.6 (932+02),1455.42,10.75,0.203,,52000, 10:48,,,,,,,,,,1402,,,,,,,,,,35.18377211,-119.07461643,91.394,REPAIR-SHELL END,,,,MFL/CLP,,
4171,Weld,,77055.60,917+79,39.52,39.90,39.90,21370,Block Valve #13 (625+92),29138.75,Block Valve #17.6 (932+02),1417.03,10.75,0.203,,52000,,,,,,,,,,,1402,,,,,,,,,,35.18366632,-119.07461663,91.470,GIRTH WELD,,,,MFL/CLP,,
4172,Anomaly - Corrosion,EXT,77069.11,917+93,13.51,26.39,39.90,21370,Block Valve #13 (625+92),29152.26,Block Valve #17.6 (932+02),1403.52,10.75,0.203,,52000,,16,0.03,,,,,0.4,0.2, 12:22,1402,2332,1679,1414,0.835,1.187,2330.1,1677.7,,,35.18362907,-119.07461674,91.492,EXT ML,Axial Slotting,,,MFL/CLP,,
4173,Weld,,77095.50,918+20,39.90,38.50,38.50,21380,Block Valve #13 (625+92),29178.65,Block Valve #17.6 (932+02),1377.14,10.75,0.203,,52000, 09:48,,,,,,,,,,1402,,,,,,,,,,35.18355637,-119.07461682,91.499,GIRTH WELD,,,,MFL/CLP,,
4174,Anomaly - Corrosion,EXT,77113.69,918+38,18.20,20.30,38.50,21380,Block Valve #13 (625+92),29196.84,Block Valve #17.6 (932+02),1358.94,10.75,0.203,,52000, 09:48,21,0.04,,,,,0.4,0.2, 02:04,1402,2333,1680,1414,0.835,1.188,2330.7,1678.1,,,35.18350621,-119.07461688,91.654,EXT ML,Pinhole,,,MFL/CLP,,
4175,Weld,,77133.99,918+58,38.50,40.11,40.11,21390,Block Valve #13 (625+92),29217.15,Block Valve #17.6 (932+02),1338.64,10.75,0.203,,52000, 12:44,,,,,,,,,,1402,,,,,,,,,,35.18345026,-119.07461694,91.909,GIRTH WELD,,,,MFL/CLP,,
4176,Weld,,77174.10,918+98,40.11,40.05,40.05,21400,Block Valve #13 (625+92),29257.26,Block Valve #17.6 (932+02),1298.53,10.75,0.203,,52000, 09:28,,,,,,,,,,1402,,,,,,,,,,35.18333974,-119.07461689,92.562,GIRTH WELD,,,,MFL/CLP,,
4177,Anomaly - Dent Plain,,77186.16,919+11,12.06,40.05,40.05,21400,Block Valve #13 (625+92),29269.31,Block Valve #17.6 (932+02),1286.47,10.75,0.203,,52000, 09:28,,,1.1,0.12,,,3.2,3.2, 06:00,1402,,,,,,,,4,a,35.18330651,-119.07461701,92.770,DENT - 1.14%OD (0.122IN),,,,MFL/CLP,,
