Repository: kerbergr/datadump

File: MLCompare/ex2022/Old_CleanedUP - Copy.csv (part 27 of 41)
108,Weld,,2223.87,164+82,24.71,25.91,25.91,800,Bakersfield Station (142+76),2223.87,Block Valve #4.46 (232+30),6704.04,10.75,0.203,,52000, 10:32,,,,,,,,,,1402,,,,,,,,,,35.37321039,-119.08702948,113.868,GIRTH WELD,,,,MFL/CLP,,
109,Anomaly - Corrosion,EXT,2235.81,164+94,11.94,13.97,25.91,800,Bakersfield Station (142+76),2235.81,Block Valve #4.46 (232+30),6692.10,10.75,0.203,,52000, 10:32,18,0.04,,,,,0.4,0.5, 08:27,1402,2332,1679,1414,0.835,1.188,2330.5,1678.0,,,35.37317769,-119.08702951,113.885,EXT ML,Pitting,,,MFL/CLP,,
110,Weld,,2249.78,165+07,25.91,28.04,28.04,810,Bakersfield Station (142+76),2249.78,Block Valve #4.46 (232+30),6678.13,10.75,0.203,,52000, 01:12,,,,,,,,,,1402,,,,,,,,,,35.37313944,-119.08702953,113.791,GIRTH WELD,,,,MFL/CLP,,
111,Weld,,2277.82,165+35,28.04,26.85,26.85,820,Bakersfield Station (142+76),2277.82,Block Valve #4.46 (232+30),6650.09,10.75,0.203,,52000, 10:32,,,,,,,,,,1402,,,,,,,,,,35.37306265,-119.08702982,113.752,GIRTH WELD,,,,MFL/CLP,,
4178,Weld,,77214.16,919+39,40.05,21.84,21.84,21410,Block Valve #13 (625+92),29297.31,Block Valve #17.6 (932+02),1258.47,10.75,0.203,,52000, 08:48,,,,,,,,,,1402,,,,,,,,,,35.18322935,-119.07461753,92.608,GIRTH WELD,,,,MFL/CLP,,
4179,Weld,,77236.00,919+61,21.84,40.11,40.11,21420,Block Valve #13 (625+92),29319.15,Block Valve #17.6 (932+02),1236.63,10.75,0.203,,52000, 10:32,,,,,,,,,,1402,,,,,,,,,,35.18316920,-119.07461825,91.822,GIRTH WELD,,,,MFL/CLP,,
4180,Weld,,77276.11,920+01,40.11,39.98,39.98,21430,Block Valve #13 (625+92),29359.26,Block Valve #17.6 (932+02),1196.53,10.75,0.203,,52000, 12:12,,,,,,,,,,1402,,,,,,,,,,35.18305869,-119.07461970,91.103,GIRTH WELD,,,,MFL/CLP,,
4181,Weld,,77316.08,920+41,39.98,39.94,39.94,21440,Block Valve #13 (625+92),29399.24,Block Valve #17.6 (932+02),1156.55,10.75,0.203,,52000, 10:16,,,,,,,,,,1402,,,,,,,,,,35.18294852,-119.07461947,90.746,GIRTH WELD,,,,MFL/CLP,,
4182,Anomaly - Corrosion,EXT,77316.34,920+41,0.25,39.69,39.94,21440,Block Valve #13 (625+92),29399.49,Block Valve #17.6 (932+02),1156.30,10.75,0.203,,52000, 10:16,15,0.03,,,,,0.6,0.9, 09:41,1402,2326,1675,1414,0.837,1.184,2322.4,1672.2,,,35.18294780,-119.07461946,90.747,EXT ML,Pitting,,,MFL/CLP,,
4183,Weld,,77356.02,920+81,39.94,40.02,40.02,21450,Block Valve #13 (625+92),29439.17,Block Valve #17.6 (932+02),1116.61,10.75,0.203,,52000, 01:08,,,,,,,,,,1402,,,,,,,,,,35.18283845,-119.07461865,90.432,GIRTH WELD,,,,MFL/CLP,,
4184,Weld,,77396.04,921+21,40.02,40.12,40.12,21460,Block Valve #13 (625+92),29479.20,Block Valve #17.6 (932+02),1076.59,10.75,0.203,,52000, 10:00,,,,,,,,,,1402,,,,,,,,,,35.18272815,-119.07461936,90.828,GIRTH WELD,,,,MFL/CLP,,
4185,Weld,,77436.16,921+62,40.12,39.38,39.38,21470,Block Valve #13 (625+92),29519.31,Block Valve #17.6 (932+02),1036.47,10.75,0.203,,52000, 12:48,,,,,,,,,,1402,,,,,,,,,,35.18261760,-119.07461992,90.448,GIRTH WELD,,,,MFL/CLP,,
4186,Anomaly - Corrosion Cluster,EXT,77474.78,922+01,38.62,0.76,39.38,21470,Block Valve #13 (625+92),29557.93,Block Valve #17.6 (932+02),997.85,10.75,0.203,,52000, 12:48,32,0.07,,,,,3.2,2.3, 05:15,1402,1982,1427,1414,0.983,1.009,2156.7,1552.8,,,35.18251117,-119.07462055,90.268,*EXT ML,General Metal Loss,,,MFL/CLP,,
4187,Anomaly - Corrosion,EXT,77475.23,922+01,39.07,0.31,39.38,21470,Block Valve #13 (625+92),29558.38,Block Valve #17.6 (932+02),997.41,10.75,0.203,,52000, 12:48,20,0.04,,,,,0.2,0.4, 05:06,1402,2339,1684,1414,0.833,1.191,2338.3,1683.6,,,35.18250993,-119.07462056,90.265,EXT ML,Circumferential Slotting,,,MFL/CLP,,
4188,Weld,,77475.53,922+01,39.38,40.09,40.09,21480,Block Valve #13 (625+92),29558.68,Block Valve #17.6 (932+02),997.10,10.75,0.203,,52000, 10:40,,,,,,,,,,1402,,,,,,,,,,35.18250909,-119.07462056,90.266,GIRTH WELD,,,,MFL/CLP,,
4189,Weld,,77515.62,922+41,40.09,39.42,39.42,21490,Block Valve #13 (625+92),29598.77,Block Valve #17.6 (932+02),957.01,10.75,0.203,,52000, 12:36,,,,,,,,,,1402,,,,,,,,,,35.18239861,-119.07462132,90.513,GIRTH WELD,,,,MFL/CLP,,
4190,Weld,,77555.03,922+81,39.42,36.31,36.31,21500,Block Valve #13 (625+92),29638.19,Block Valve #17.6 (932+02),917.60,10.75,0.203,,52000, 11:12,,,,,,,,,,1402,,,,,,,,,,35.18228998,-119.07462185,90.624,GIRTH WELD,,,,MFL/CLP,,
4191,Weld,,77591.35,923+17,36.31,33.88,33.88,21510,Block Valve #13 (625+92),29674.50,Block Valve #17.6 (932+02),881.28,10.75,0.203,,52000, 12:32,,,,,,,,,,1402,,,,,,,,,,35.18218991,-119.07462213,90.716,GIRTH WELD,,,,MFL/CLP,,
4192,Weld,,77625.23,923+51,33.88,35.44,35.44,21520,Block Valve #13 (625+92),29708.38,Block Valve #17.6 (932+02),847.41,10.75,0.203,,52000, 10:36,,,,,,,,,,1402,,,,,,,,,,35.18209654,-119.07462279,91.207,GIRTH WELD,,,,MFL/CLP,,
4193,Anomaly - Corrosion,EXT,77625.73,923+52,0.50,34.93,35.44,21520,Block Valve #13 (625+92),29708.88,Block Valve #17.6 (932+02),846.90,10.75,0.203,,52000, 10:36,17,0.03,,,,,0.7,0.7, 09:04,1402,2316,1668,1414,0.841,1.179,2310.7,1663.7,,,35.18209514,-119.07462280,91.208,EXT ML,Pitting,,,MFL/CLP,,
4194,Repair - Welded Sleeve Begin,,77659.70,923+86,34.47,35.44,35.44,21520,Block Valve #13 (625+92),29742.85,Block Valve #17.6 (932+02),812.93,10.75,0.203,,52000, 10:36,,,,,,,,,,1402,,,,,,,,,,35.18200154,-119.07462280,90.772,REPAIR-SHELL START,,,,MFL/CLP,,
4195,Weld,,77660.66,923+87,35.44,40.13,40.13,21530,Block Valve #13 (625+92),29743.82,Block Valve #17.6 (932+02),811.97,10.75,0.203,,52000, 12:48,,,,,,,,,,1402,,,,,,,,,,35.18199888,-119.07462281,90.764,GIRTH WELD,,,,MFL/CLP,,
4196,Repair - Welded Sleeve End,,77661.81,923+88,1.15,40.13,40.13,21530,Block Valve #13 (625+92),29744.96,Block Valve #17.6 (932+02),810.82,10.75,0.203,,52000, 12:48,,,,,,,,,,1402,,,,,,,,,,35.18199572,-119.07462281,90.756,REPAIR-SHELL END,,,,MFL/CLP,,
4197,Anomaly - Corrosion,EXT,77683.52,924+10,22.85,17.27,40.13,21530,Block Valve #13 (625+92),29766.67,Block Valve #17.6 (932+02),789.11,10.75,0.203,,52000, 12:48,17,0.03,,,,,0.2,0.2, 04:44,1402,2339,1684,1414,0.832,1.191,2338.9,1684.0,,,35.18193588,-119.07462287,90.725,EXT ML,Pinhole,,,MFL/CLP,,
4198,Anomaly - Corrosion,EXT,77685.03,924+11,24.36,15.76,40.13,21530,Block Valve #13 (625+92),29768.18,Block Valve #17.6 (932+02),787.60,10.75,0.203,,52000, 12:48,16,0.03,,,,,0.6,0.4, 05:51,1402,2324,1674,1414,0.838,1.184,2320.9,1671.1,,,35.18193173,-119.07462288,90.711,EXT ML,Pitting,,,MFL/CLP,,
4199,Anomaly - Corrosion,EXT,77692.20,924+19,31.54,8.59,40.13,21530,Block Valve #13 (625+92),29775.35,Block Valve #17.6 (932+02),780.43,10.75,0.203,,52000, 12:48,15,0.03,,,,,0.3,0.3, 06:59,1402,2338,1683,1414,0.833,1.190,2337.1,1682.7,,,35.18191197,-119.07462295,90.651,EXT ML,Pinhole,,,MFL/CLP,,
4200,Repair - Welded Sleeve Begin,,77697.24,924+24,36.58,40.13,40.13,21530,Block Valve #13 (625+92),29780.39,Block Valve #17.6 (932+02),775.39,10.75,0.203,,52000, 12:48,,,,,,,,,,1402,,,,,,,,,,35.18189808,-119.07462302,90.603,REPAIR-SHELL START,,,,MFL/CLP,,
4201,Weld,,77700.79,924+27,40.13,39.15,39.15,21540,Block Valve #13 (625+92),29783.94,Block Valve #17.6 (932+02),771.84,10.75,0.203,,52000,,,,,,,,,,,1402,,,,,,,,,,35.18188829,-119.07462312,90.579,GIRTH WELD,,,,MFL/CLP,,
4202,Repair - Welded Sleeve End,,77702.41,924+29,1.61,39.15,39.15,21540,Block Valve #13 (625+92),29785.56,Block Valve #17.6 (932+02),770.23,10.75,0.203,,52000,,,,,,,,,,,1402,,,,,,,,,,35.18188383,-119.07462315,90.568,REPAIR-SHELL END,,,,MFL/CLP,,
4203,Anomaly - Corrosion,EXT,77703.09,924+30,2.30,36.86,39.15,21540,Block Valve #13 (625+92),29786.24,Block Valve #17.6 (932+02),769.54,10.75,0.203,,52000,,22,0.04,,,,,0.5,0.8, 06:23,1402,2323,1672,1414,0.839,1.183,2318.3,1669.1,,,35.18188196,-119.07462316,90.566,*EXT ML,Pitting,,,MFL/CLP,,
4204,Anomaly - Corrosion Cluster,EXT,77703.23,924+30,2.43,36.72,39.15,21540,Block Valve #13 (625+92),29786.38,Block Valve #17.6 (932+02),769.41,10.75,0.203,,52000,,18,0.04,,,,,1.2,1.1, 06:04,1402,2275,1638,1414,0.856,1.158,2321.7,1671.6,,,35.18188159,-119.07462316,90.566,EXT ML,Pitting,,,MFL/CLP,,
4205,Anomaly - Corrosion,EXT,77704.71,924+31,3.92,35.24,39.15,21540,Block Valve #13 (625+92),29787.86,Block Valve #17.6 (932+02),767.92,10.75,0.203,,52000,,15,0.03,,,,,0.6,0.7, 04:53,1402,2324,1673,1414,0.838,1.183,2320.1,1670.4,,,35.18187749,-119.07462319,90.559,EXT ML,Pitting,,,MFL/CLP,,
4206,Anomaly - Corrosion,EXT,77706.38,924+33,5.59,33.57,39.15,21540,Block Valve #13 (625+92),29789.53,Block Valve #17.6 (932+02),766.25,10.75,0.203,,52000,,23,0.05,,,,,0.5,0.4, 02:47,1402,2324,1674,1414,0.838,1.184,2320.4,1670.7,,,35.18187288,-119.07462322,90.552,EXT ML,Pitting,,,MFL/CLP,,
4207,Anomaly - Corrosion,EXT,77706.51,924+33,5.72,33.44,39.15,21540,Block Valve #13 (625+92),29789.67,Block Valve #17.6 (932+02),766.12,10.75,0.203,,52000,,19,0.04,,,,,0.8,1.2, 03:10,1402,2307,1661,1414,0.844,1.175,2299.2,1655.4,,,35.18187252,-119.07462322,90.552,EXT ML,Pitting,,,MFL/CLP,,
4208,Anomaly - Corrosion,EXT,77706.78,924+33,5.99,33.17,39.15,21540,Block Valve #13 (625+92),29789.93,Block Valve #17.6 (932+02),765.85,10.75,0.203,,52000,,18,0.04,,,,,0.5,0.4, 03:29,1402,2329,1677,1414,0.836,1.186,2326.0,1674.7,,,35.18187178,-119.07462322,90.549,EXT ML,Axial Slotting,,,MFL/CLP,,
4209,Anomaly - Corrosion,EXT,77707.22,924+34,6.43,32.73,39.15,21540,Block Valve #13 (625+92),29790.37,Block Valve #17.6 (932+02),765.41,10.75,0.203,,52000,,22,0.04,,,,,0.7,0.8, 02:18,1402,2310,1663,1414,0.843,1.176,2303.5,1658.5,,,35.18187058,-119.07462324,90.547,EXT ML,Pitting,,,MFL/CLP,,
4210,Anomaly - Corrosion,EXT,77707.45,924+34,6.66,32.49,39.15,21540,Block Valve #13 (625+92),29790.61,Block Valve #17.6 (932+02),765.18,10.75,0.203,,52000,,16,0.03,,,,,0.2,0.2, 12:49,1402,2340,1684,1414,0.832,1.191,2339.1,1684.2,,,35.18186993,-119.07462324,90.547,EXT ML,Pinhole,,,MFL/CLP,,
4211,Anomaly - Corrosion,EXT,77708.27,924+35,7.48,31.67,39.15,21540,Block Valve #13 (625+92),29791.43,Block Valve #17.6 (932+02),764.36,10.75,0.203,,52000,,21,0.04,,,,,1.3,1.0, 02:44,1402,2254,1623,1414,0.864,1.148,2235.3,1609.4,,,35.18186766,-119.07462326,90.542,EXT ML,Pitting,,,MFL/CLP,,
4212,Anomaly - Corrosion,EXT,77708.32,924+35,7.53,31.63,39.15,21540,Block Valve #13 (625+92),29791.47,Block Valve #17.6 (932+02),764.31,10.75,0.203,,52000,,17,0.03,,,,,0.6,0.4, 01:23,1402,2323,1673,1414,0.838,1.183,2319.4,1670.0,,,35.18186755,-119.07462326,90.542,EXT ML,Axial Slotting,,,MFL/CLP,,
4213,Anomaly - Corrosion,EXT,77710.93,924+37,10.14,29.02,39.15,21540,Block Valve #13 (625+92),29794.09,Block Valve #17.6 (932+02),761.70,10.75,0.203,,52000,,20,0.04,,,,,1.3,0.7, 01:40,1402,2259,1626,1414,0.862,1.150,2241.3,1613.8,,,35.18186034,-119.07462330,90.523,EXT ML,Pitting,,,MFL/CLP,,
4214,Anomaly - Corrosion,EXT,77711.13,924+38,10.34,28.82,39.15,21540,Block Valve #13 (625+92),29794.28,Block Valve #17.6 (932+02),761.51,10.75,0.203,,52000,,17,0.03,,,,,0.7,0.6, 02:25,1402,2316,1668,1414,0.841,1.179,2310.7,1663.7,,,35.18185981,-119.07462331,90.521,EXT ML,Pitting,,,MFL/CLP,,
4215,Anomaly - Corrosion,EXT,77711.69,924+38,10.90,28.26,39.15,21540,Block Valve #13 (625+92),29794.85,Block Valve #17.6 (932+02),760.94,10.75,0.203,,52000,,15,0.03,,,,,0.2,0.2, 04:37,1402,2340,1685,1414,0.832,1.191,2339.3,1684.3,,,35.18185824,-119.07462333,90.518,EXT ML,Pinhole,,,MFL/CLP,,
4216,Weld,,77739.95,924+66,39.15,33.13,33.13,21550,Block Valve #13 (625+92),29823.10,Block Valve #17.6 (932+02),732.68,10.75,0.203,,52000, 12:48,,,,,,,,,,1402,,,,,,,,,,35.18178037,-119.07462389,90.449,GIRTH WELD,,,,MFL/CLP,,
4217,Anomaly - Corrosion,EXT,77740.61,924+67,0.67,32.46,33.13,21550,Block Valve #13 (625+92),29823.76,Block Valve #17.6 (932+02),732.02,10.75,0.203,,52000, 12:48,21,0.04,,,,,0.4,0.5, 05:44,1402,2328,1677,1414,0.836,1.186,2325.6,1674.4,,,35.18177854,-119.07462391,90.450,EXT ML,Pitting,,,MFL/CLP,,
4218,Repair - Welded Sleeve Begin,,77772.34,924+99,32.39,33.13,33.13,21550,Block Valve #13 (625+92),29855.49,Block Valve #17.6 (932+02),700.29,10.75,0.203,,52000, 12:48,,,,,,,,,,1402,,,,,,,,,,35.18169111,-119.07462487,90.406,REPAIR-SHELL START,,,,MFL/CLP,,
4219,Weld,,77773.07,925+00,33.13,40.01,40.01,21560,Block Valve #13 (625+92),29856.23,Block Valve #17.6 (932+02),699.56,10.75,0.203,,52000, 09:48,,,,,,,,,,1402,,,,,,,,,,35.18168908,-119.07462489,90.401,GIRTH WELD,,,,MFL/CLP,,
4220,Repair - Welded Sleeve End,,77773.56,925+00,0.49,40.01,40.01,21560,Block Valve #13 (625+92),29856.71,Block Valve #17.6 (932+02),699.07,10.75,0.203,,52000, 09:48,,,,,,,,,,1402,,,,,,,,,,35.18168773,-119.07462489,90.398,REPAIR-SHELL END,,,,MFL/CLP,,
4221,Anomaly - Corrosion,EXT,77773.74,925+00,0.66,39.34,40.01,21560,Block Valve #13 (625+92),29856.89,Block Valve #17.6 (932+02),698.89,10.75,0.203,,52000, 09:48,40,0.08,,,,,0.6,0.7, 06:24,1402,2280,1641,1414,0.854,1.161,2262.3,1628.9,,,35.18168725,-119.07462491,90.398,*EXT ML,Pitting,,,MFL/CLP,,
4222,Anomaly - Corrosion,EXT,77806.00,925+33,32.93,7.08,40.01,21560,Block Valve #13 (625+92),29889.16,Block Valve #17.6 (932+02),666.63,10.75,0.203,,52000, 09:48,15,0.03,,,,,0.4,0.2, 05:10,1402,2334,1681,1414,0.834,1.189,2332.7,1679.5,,,35.18159833,-119.07462525,90.290,EXT ML,Axial Slotting,,,MFL/CLP,,
4223,Anomaly - Corrosion,EXT,77810.65,925+37,37.58,2.43,40.01,21560,Block Valve #13 (625+92),29893.80,Block Valve #17.6 (932+02),661.98,10.75,0.203,,52000, 09:48,18,0.04,,,,,0.3,0.2, 04:48,1402,2337,1683,1414,0.833,1.190,2336.1,1682.0,,,35.18158552,-119.07462524,90.314,EXT ML,Pinhole,,,MFL/CLP,,
4224,Anomaly - Corrosion,EXT,77812.73,925+40,39.65,0.35,40.01,21560,Block Valve #13 (625+92),29895.88,Block Valve #17.6 (932+02),659.91,10.75,0.203,,52000, 09:48,16,0.03,,,,,0.3,0.7, 05:12,1402,2336,1682,1414,0.834,1.190,2335.4,1681.5,,,35.18157978,-119.07462524,90.324,EXT ML,Circumferential Slotting,,,MFL/CLP,,
4225,Anomaly - Corrosion,EXT,77813.05,925+40,39.98,0.03,40.01,21560,Block Valve #13 (625+92),29896.21,Block Valve #17.6 (932+02),659.58,10.75,0.203,,52000, 09:48,22,0.04,,,,,0.7,0.7, 06:20,1402,2304,1659,1414,0.845,1.173,2295.1,1652.5,,,35.18157889,-119.07462524,90.328,EXT ML ( GW ) ,Pitting,,,MFL/CLP,,
4226,Weld,,77813.08,925+40,40.01,35.49,35.49,21570,Block Valve #13 (625+92),29896.23,Block Valve #17.6 (932+02),659.55,10.75,0.203,,52000, 01:12,,,,,,,,,,1402,,,,,,,,,,35.18157882,-119.07462524,90.328,GIRTH WELD,,,,MFL/CLP,,
4227,Anomaly - Corrosion,EXT,77813.73,925+41,0.65,34.84,35.49,21570,Block Valve #13 (625+92),29896.88,Block Valve #17.6 (932+02),658.90,10.75,0.203,,52000, 01:12,33,0.07,,,,,0.5,0.7, 05:28,1402,2309,1663,1414,0.843,1.176,2301.2,1656.8,,,35.18157704,-119.07462524,90.332,*EXT ML,Pitting,,,MFL/CLP,,
4228,Anomaly - Corrosion,EXT,77814.72,925+42,1.64,33.85,35.49,21570,Block Valve #13 (625+92),29897.87,Block Valve #17.6 (932+02),657.91,10.75,0.203,,52000, 01:12,17,0.03,,,,,0.4,0.7, 05:00,1402,2335,1681,1414,0.834,1.189,2333.2,1679.9,,,35.18157431,-119.07462525,90.337,EXT ML,Circumferential Slotting,,,MFL/CLP,,
4229,Anomaly - Mill Anomaly Cluster,INT,77816.79,925+44,3.71,31.77,35.49,21570,Block Valve #13 (625+92),29899.94,Block Valve #17.6 (932+02),655.84,10.75,0.203,,52000, 01:12,15,0.03,,,,,1.9,15.8, 07:27,1402,,,1414,,,,,,,35.18156860,-119.07462526,90.350,INT MFG,General Metal Loss,,,MFL/CLP,,
4230,Anomaly - Corrosion Cluster,EXT,77841.71,925+69,28.63,6.85,35.49,21570,Block Valve #13 (625+92),29924.86,Block Valve #17.6 (932+02),630.92,10.75,0.203,,52000, 01:12,18,0.04,,,,,1.6,0.7, 06:32,1402,2246,1617,1414,0.867,1.144,2288.4,1647.6,,,35.18149991,-119.07462524,90.437,EXT ML,Axial Grooving,,,MFL/CLP,,
4231,Anomaly - Corrosion,EXT,77842.21,925+69,29.13,6.35,35.49,21570,Block Valve #13 (625+92),29925.36,Block Valve #17.6 (932+02),630.42,10.75,0.203,,52000, 01:12,21,0.04,,,,,0.2,0.3, 07:23,1402,2339,1684,1414,0.833,1.191,2338.1,1683.5,,,35.18149853,-119.07462523,90.438,EXT ML,Pinhole,,,MFL/CLP,,
4232,Anomaly - Corrosion,EXT,77842.38,925+69,29.30,6.19,35.49,21570,Block Valve #13 (625+92),29925.53,Block Valve #17.6 (932+02),630.26,10.75,0.203,,52000, 01:12,23,0.05,,,,,0.5,0.5, 07:23,1402,2324,1674,1414,0.838,1.184,2320.4,1670.7,,,35.18149807,-119.07462524,90.435,EXT ML,Pitting,,,MFL/CLP,,
4233,Anomaly - Corrosion Cluster,EXT,77842.56,925+70,29.48,6.00,35.49,21570,Block Valve #13 (625+92),29925.71,Block Valve #17.6 (932+02),630.07,10.75,0.203,,52000, 01:12,27,0.06,,,,,0.9,3.8, 01:37,1402,2279,1641,1414,0.855,1.160,2267.6,1632.7,,,35.18149757,-119.07462524,90.436,EXT ML ( SW ) ,Circumferential Grooving,,,MFL/CLP,,
4234,Repair - Welded Sleeve Begin,,77844.45,925+71,31.37,35.49,35.49,21570,Block Valve #13 (625+92),29927.61,Block Valve #17.6 (932+02),628.18,10.75,0.203,,52000, 01:12,,,,,,,,,,1402,,,,,,,,,,35.18149237,-119.07462525,90.442,REPAIR-SHELL START,,,,MFL/CLP,,
4235,Weld,,77848.56,925+76,35.49,40.00,40.00,21580,Block Valve #13 (625+92),29931.72,Block Valve #17.6 (932+02),624.07,10.75,0.203,,52000, 09:08,,,,,,,,,,1402,,,,,,,,,,35.18148103,-119.07462530,90.478,GIRTH WELD,,,,MFL/CLP,,
4236,Repair - Welded Sleeve End,,77851.56,925+79,3.00,40.00,40.00,21580,Block Valve #13 (625+92),29934.72,Block Valve #17.6 (932+02),621.07,10.75,0.203,,52000, 09:08,,,,,,,,,,1402,,,,,,,,,,35.18147276,-119.07462533,90.521,REPAIR-SHELL END,,,,MFL/CLP,,
4237,Repair - Welded Sleeve Begin,,77887.40,926+15,38.84,40.00,40.00,21580,Block Valve #13 (625+92),29970.55,Block Valve #17.6 (932+02),585.23,10.75,0.203,,52000, 09:08,,,,,,,,,,1402,,,,,,,,,,35.18137400,-119.07462552,90.964,REPAIR-SHELL START,,,,MFL/CLP,,
4238,Weld,,77888.57,926+16,40.00,40.11,40.11,21590,Block Valve #13 (625+92),29971.72,Block Valve #17.6 (932+02),584.07,10.75,0.203,,52000,,,,,,,,,,,1402,,,,,,,,,,35.18137079,-119.07462551,90.969,GIRTH WELD,,,,MFL/CLP,,
4239,Repair - Welded Sleeve End,,77889.50,926+17,0.94,40.11,40.11,21590,Block Valve #13 (625+92),29972.65,Block Valve #17.6 (932+02),583.13,10.75,0.203,,52000,,,,,,,,,,,1402,,,,,,,,,,35.18136821,-119.07462551,90.971,REPAIR-SHELL END,,,,MFL/CLP,,
4240,Anomaly - Corrosion,EXT,77927.22,926+54,38.65,1.46,40.11,21590,Block Valve #13 (625+92),30010.37,Block Valve #17.6 (932+02),545.42,10.75,0.203,,52000,,15,0.03,,,,,0.4,0.2, 03:33,1402,2333,1680,1414,0.835,1.188,2330.9,1678.3,,,35.18126427,-119.07462539,91.277,EXT ML,Axial Slotting,,,MFL/CLP,,
4241,Weld,,77928.67,926+56,40.11,40.06,40.06,21600,Block Valve #13 (625+92),30011.82,Block Valve #17.6 (932+02),543.96,10.75,0.203,,52000, 09:04,,,,,,,,,,1402,,,,,,,,,,35.18126026,-119.07462539,91.263,GIRTH WELD,,,,MFL/CLP,,
4242,Anomaly - Corrosion,EXT,77938.63,926+66,9.96,30.10,40.06,21600,Block Valve #13 (625+92),30021.78,Block Valve #17.6 (932+02),534.00,10.75,0.203,,52000, 09:04,15,0.03,,,,,0.2,0.2, 04:57,1402,2339,1684,1414,0.833,1.191,2338.3,1683.6,,,35.18123282,-119.07462546,91.066,EXT ML,Pinhole,,,MFL/CLP,,
4243,Weld,,77968.73,926+96,40.06,34.12,34.12,21610,Block Valve #13 (625+92),30051.88,Block Valve #17.6 (932+02),503.90,10.75,0.203,,52000, 11:36,,,,,,,,,,1402,,,,,,,,,,35.18114988,-119.07462561,90.524,GIRTH WELD,,,,MFL/CLP,,
4244,Anomaly - Corrosion,EXT,77990.29,927+18,21.56,12.56,34.12,21610,Block Valve #13 (625+92),30073.44,Block Valve #17.6 (932+02),482.34,10.75,0.203,,52000, 11:36,15,0.03,,,,,0.2,0.2, 09:50,1402,2340,1685,1414,0.832,1.191,2339.3,1684.3,,,35.18109046,-119.07462572,90.506,EXT ML,Pinhole,,,MFL/CLP,,
4245,Repair - Welded Sleeve Begin,,78000.94,927+28,32.21,34.12,34.12,21610,Block Valve #13 (625+92),30084.09,Block Valve #17.6 (932+02),471.69,10.75,0.203,,52000, 11:36,,,,,,,,,,1402,,,,,,,,,,35.18106111,-119.07462569,90.514,REPAIR-SHELL START,,,,MFL/CLP,,
4246,Weld,,78002.85,927+30,34.12,39.90,39.90,21620,Block Valve #13 (625+92),30086.00,Block Valve #17.6 (932+02),469.78,10.75,0.203,,52000,,,,,,,,,,,1402,,,,,,,,,,35.18105584,-119.07462569,90.524,GIRTH WELD,,,,MFL/CLP,,
4247,Repair - Welded Sleeve End,,78003.96,927+32,1.11,39.90,39.90,21620,Block Valve #13 (625+92),30087.11,Block Valve #17.6 (932+02),468.67,10.75,0.203,,52000,,,,,,,,,,,1402,,,,,,,,,,35.18105279,-119.07462569,90.529,REPAIR-SHELL END,,,,MFL/CLP,,
4248,Anomaly - Corrosion,EXT,78026.83,927+54,23.98,15.92,39.90,21620,Block Valve #13 (625+92),30109.98,Block Valve #17.6 (932+02),445.80,10.75,0.203,,52000,,15,0.03,,,,,0.3,0.4, 07:04,1402,2337,1683,1414,0.833,1.190,2335.8,1681.8,,,35.18098976,-119.07462610,90.490,EXT ML,Pinhole,,,MFL/CLP,,
4249,Repair - Welded Sleeve Begin,,78027.29,927+55,24.44,39.90,39.90,21620,Block Valve #13 (625+92),30110.45,Block Valve #17.6 (932+02),445.34,10.75,0.203,,52000,,,,,,,,,,,1402,,,,,,,,,,35.18098847,-119.07462611,90.485,REPAIR-SHELL START,,,,MFL/CLP,,
4250,Repair - Welded Sleeve End,,78040.50,927+68,37.64,39.90,39.90,21620,Block Valve #13 (625+92),30123.65,Block Valve #17.6 (932+02),432.14,10.75,0.203,,52000,,,,,,,,,,,1402,,,,,,,,,,35.18095210,-119.07462641,90.394,REPAIR-SHELL END,,,,MFL/CLP,,
4251,Weld,,78042.75,927+70,39.90,39.35,39.35,21630,Block Valve #13 (625+92),30125.90,Block Valve #17.6 (932+02),429.88,10.75,0.203,,52000, 01:28,,,,,,,,,,1402,,,,,,,,,,35.18094588,-119.07462645,90.411,GIRTH WELD,,,,MFL/CLP,,
4252,Anomaly - Corrosion Cluster,EXT,78043.28,927+71,0.53,38.82,39.35,21630,Block Valve #13 (625+92),30126.43,Block Valve #17.6 (932+02),429.35,10.75,0.203,,52000, 01:28,39,0.08,,,,,2.8,3.6, 04:29,1402,1925,1386,1414,1.011,0.980,2149.6,1547.7,3,d,35.18094441,-119.07462646,90.416,*EXT ML,General Metal Loss,,,MFL/CLP,,
4253,Anomaly - Corrosion Cluster,EXT,78046.59,927+74,3.84,35.52,39.35,21630,Block Valve #13 (625+92),30129.74,Block Valve #17.6 (932+02),426.04,10.75,0.203,,52000, 01:28,20,0.04,,,,,1.2,1.6, 05:02,1402,2266,1632,1414,0.859,1.154,2304.5,1659.2,,,35.18093531,-119.07462649,90.460,EXT ML,General Metal Loss,,,MFL/CLP,,
4254,Anomaly - Corrosion,EXT,78051.83,927+80,9.08,30.27,39.35,21630,Block Valve #13 (625+92),30134.99,Block Valve #17.6 (932+02),420.80,10.75,0.203,,52000, 01:28,16,0.03,,,,,1.0,1.1, 04:57,1402,2300,1656,1414,0.847,1.171,2291.2,1649.7,,,35.18092086,-119.07462653,90.528,EXT ML,Pitting,,,MFL/CLP,,
4255,Anomaly - Corrosion,EXT,78052.38,927+80,9.63,29.72,39.35,21630,Block Valve #13 (625+92),30135.53,Block Valve #17.6 (932+02),420.25,10.75,0.203,,52000, 01:28,15,0.03,,,,,0.2,0.2, 04:23,1402,2340,1685,1414,0.832,1.191,2339.3,1684.3,,,35.18091935,-119.07462653,90.532,EXT ML,Pinhole,,,MFL/CLP,,
4256,Anomaly - Corrosion,EXT,78052.84,927+81,10.09,29.27,39.35,21630,Block Valve #13 (625+92),30135.99,Block Valve #17.6 (932+02),419.80,10.75,0.203,,52000, 01:28,22,0.04,,,,,0.4,0.2, 07:24,1402,2330,1678,1414,0.836,1.186,2327.4,1675.7,,,35.18091808,-119.07462654,90.536,EXT ML,Axial Slotting,,,MFL/CLP,,
4257,Anomaly - Corrosion,EXT,78052.93,927+81,10.17,29.18,39.35,21630,Block Valve #13 (625+92),30136.08,Block Valve #17.6 (932+02),419.71,10.75,0.203,,52000, 01:28,17,0.03,,,,,0.6,0.4, 04:06,1402,2325,1674,1414,0.837,1.184,2322.1,1671.9,,,35.18091783,-119.07462654,90.540,EXT ML,Pitting,,,MFL/CLP,,
4258,Anomaly - Corrosion Cluster,EXT,78054.21,927+82,11.46,27.89,39.35,21630,Block Valve #13 (625+92),30137.37,Block Valve #17.6 (932+02),418.42,10.75,0.203,,52000, 01:28,30,0.06,,,,,2.1,1.8, 04:12,1402,2103,1514,1414,0.926,1.071,2221.6,1599.6,,,35.18091429,-119.07462654,90.548,*EXT ML,General Metal Loss,,,MFL/CLP,,
4259,Anomaly - Corrosion,EXT,78054.21,927+82,11.46,27.89,39.35,21630,Block Valve #13 (625+92),30137.37,Block Valve #17.6 (932+02),418.42,10.75,0.203,,52000, 01:28,22,0.04,,,,,0.2,0.2, 07:46,1402,2337,1683,1414,0.833,1.190,2336.4,1682.2,,,35.18091429,-119.07462654,90.548,EXT ML,Pinhole,,,MFL/CLP,,
4260,Anomaly - Corrosion,EXT,78054.33,927+82,11.58,27.78,39.35,21630,Block Valve #13 (625+92),30137.48,Block Valve #17.6 (932+02),418.30,10.75,0.203,,52000, 01:28,15,0.03,,,,,0.3,0.5, 07:34,1402,2338,1683,1414,0.833,1.190,2337.1,1682.7,,,35.18091397,-119.07462655,90.549,EXT ML,Circumferential Slotting,,,MFL/CLP,,
4261,Anomaly - Corrosion,EXT,78054.84,927+83,12.08,27.27,39.35,21630,Block Valve #13 (625+92),30137.99,Block Valve #17.6 (932+02),417.80,10.75,0.203,,52000, 01:28,19,0.04,,,,,0.7,0.7, 07:35,1402,2315,1667,1414,0.841,1.179,2309.8,1663.0,,,35.18091258,-119.07462655,90.553,EXT ML,Pitting,,,MFL/CLP,,
4262,Anomaly - Corrosion,EXT,78054.91,927+83,12.16,27.19,39.35,21630,Block Valve #13 (625+92),30138.06,Block Valve #17.6 (932+02),417.72,10.75,0.203,,52000, 01:28,18,0.04,,,,,0.5,0.6, 04:04,1402,2329,1677,1414,0.836,1.186,2326.0,1674.7,,,35.18091236,-119.07462655,90.553,EXT ML,Pitting,,,MFL/CLP,,
4263,Anomaly - Corrosion,EXT,78054.99,927+83,12.24,27.12,39.35,21630,Block Valve #13 (625+92),30138.14,Block Valve #17.6 (932+02),417.64,10.75,0.203,,52000, 01:28,19,0.04,,,,,0.4,0.4, 07:18,1402,2334,1680,1414,0.834,1.188,2332.0,1679.0,,,35.18091215,-119.07462655,90.553,EXT ML,Circumferential Slotting,,,MFL/CLP,,
4264,Anomaly - Corrosion Cluster,EXT,78055.27,927+83,12.52,26.83,39.35,21630,Block Valve #13 (625+92),30138.42,Block Valve #17.6 (932+02),417.36,10.75,0.203,,52000, 01:28,22,0.04,,,,,2.2,1.3, 07:14,1402,2169,1562,1414,0.898,1.105,2245.8,1617.0,,,35.18091138,-119.07462655,90.557,EXT ML,General Metal Loss,,,MFL/CLP,,
4265,Anomaly - Corrosion,EXT,78062.01,927+90,19.27,20.09,39.35,21630,Block Valve #13 (625+92),30145.17,Block Valve #17.6 (932+02),410.62,10.75,0.203,,52000, 01:28,16,0.03,,,,,0.2,0.2, 04:57,1402,2340,1684,1414,0.832,1.191,2339.1,1684.2,,,35.18089279,-119.07462663,90.591,EXT ML,Pinhole,,,MFL/CLP,,
4266,Anomaly - Corrosion,EXT,78081.81,928+10,39.06,0.30,39.35,21630,Block Valve #13 (625+92),30164.96,Block Valve #17.6 (932+02),390.82,10.75,0.203,,52000, 01:28,15,0.03,,,,,0.5,0.5, 06:26,1402,2331,1678,1414,0.835,1.187,2329.0,1676.9,,,35.18083823,-119.07462705,90.647,EXT ML,Pitting,,,MFL/CLP,,
4267,Weld,,78082.10,928+10,39.35,58.07,58.07,21640,Block Valve #13 (625+92),30165.26,Block Valve #17.6 (932+02),390.53,10.75,0.203,,52000, 09:56,,,,,,,,,,1402,,,,,,,,,,35.18083744,-119.07462706,90.647,GIRTH WELD,,,,MFL/CLP,,
4268,Anomaly - Corrosion,EXT,78082.23,928+10,0.13,57.95,58.07,21640,Block Valve #13 (625+92),30165.38,Block Valve #17.6 (932+02),390.40,10.75,0.203,,52000, 09:56,19,0.04,,,,,0.6,0.9, 06:14,1402,2323,1673,1414,0.838,1.183,2319.3,1669.9,,,35.18083709,-119.07462706,90.647,EXT ML,Pitting,,,MFL/CLP,,
4269,Anomaly - Corrosion Cluster,EXT,78084.22,928+12,2.11,55.96,58.07,21640,Block Valve #13 (625+92),30167.37,Block Valve #17.6 (932+02),388.42,10.75,0.203,,52000, 09:56,17,0.03,,,,,1.5,1.9, 03:24,1402,2258,1626,1414,0.862,1.150,2291.9,1650.2,,,35.18083161,-119.07462709,90.650,EXT ML,General Metal Loss,,,MFL/CLP,,
4270,Repair - Welded Sleeve Begin,,78139.44,928+68,57.33,58.07,58.07,21640,Block Valve #13 (625+92),30222.59,Block Valve #17.6 (932+02),333.20,10.75,0.203,,52000, 09:56,,,,,,,,,,1402,,,,,,,,,,35.18067942,-119.07462815,90.701,REPAIR-SHELL START,,,,MFL/CLP,,
4271,Weld,,78140.17,928+68,58.07,58.38,58.38,21650,Block Valve #13 (625+92),30223.33,Block Valve #17.6 (932+02),332.46,10.75,0.203,,52000, 12:32,,,,,,,,,,1402,,,,,,,,,,35.18067739,-119.07462818,90.699,GIRTH WELD,,,,MFL/CLP,,
4272,Repair - Welded Sleeve End,,78141.36,928+69,1.19,58.38,58.38,21650,Block Valve #13 (625+92),30224.51,Block Valve #17.6 (932+02),331.27,10.75,0.203,,52000, 12:32,,,,,,,,,,1402,,,,,,,,,,35.18067412,-119.07462821,90.688,REPAIR-SHELL END,,,,MFL/CLP,,
4273,Anomaly - Corrosion,EXT,78144.27,928+72,4.10,54.29,58.38,21650,Block Valve #13 (625+92),30227.42,Block Valve #17.6 (932+02),328.36,10.75,0.203,,52000, 12:32,18,0.04,,,,,0.2,0.2, 05:18,1402,2339,1684,1414,0.833,1.191,2338.7,1683.9,,,35.18066610,-119.07462830,90.663,EXT ML,Pinhole,,,MFL/CLP,,
4274,Weld,,78198.55,929+27,58.38,57.38,57.38,21660,Block Valve #13 (625+92),30281.71,Block Valve #17.6 (932+02),274.08,10.75,0.203,,52000, 09:24,,,,,,,,,,1402,,,,,,,,,,35.18051651,-119.07462943,90.508,GIRTH WELD,,,,MFL/CLP,,
4275,Weld,,78255.93,929+84,57.38,58.37,58.37,21670,Block Valve #13 (625+92),30339.08,Block Valve #17.6 (932+02),216.70,10.75,0.203,,52000, 01:24,,,,,,,,,,1402,,,,,,,,,,35.18035836,-119.07462931,90.411,GIRTH WELD,,,,MFL/CLP,,
4276,Anomaly - Corrosion,EXT,78313.30,930+42,57.37,1.00,58.37,21670,Block Valve #13 (625+92),30396.45,Block Valve #17.6 (932+02),159.33,10.75,0.203,,52000, 01:24,15,0.03,,,,,0.4,0.7, 03:42,1402,2334,1681,1414,0.834,1.189,2332.7,1679.5,,,35.18020024,-119.07462964,90.337,EXT ML,Pitting,,,MFL/CLP,,
4277,Weld,,78314.30,930+43,58.37,57.62,57.62,21680,Block Valve #13 (625+92),30397.45,Block Valve #17.6 (932+02),158.33,10.75,0.203,,52000, 01:20,,,,,,,,,,1402,,,,,,,,,,35.18019750,-119.07462965,90.339,GIRTH WELD,,,,MFL/CLP,,
4278,Anomaly - Corrosion,EXT,78314.74,930+44,0.44,57.18,57.62,21680,Block Valve #13 (625+92),30397.89,Block Valve #17.6 (932+02),157.89,10.75,0.203,,52000, 01:20,27,0.06,,,,,0.2,0.4, 06:10,1402,2336,1682,1414,0.834,1.190,2334.7,1681.0,,,35.18019629,-119.07462965,90.339,EXT ML,Circumferential Slotting,,,MFL/CLP,,
4279,Weld,,78371.92,931+01,57.62,57.64,57.64,21690,Block Valve #13 (625+92),30455.07,Block Valve #17.6 (932+02),100.71,10.75,0.203,,52000, 10:56,,,,,,,,,,1402,,,,,,,,,,35.18003870,-119.07462993,90.133,GIRTH WELD,,,,MFL/CLP,,
4280,Anomaly - Corrosion,EXT,78373.44,931+02,1.52,56.13,57.64,21690,Block Valve #13 (625+92),30456.59,Block Valve #17.6 (932+02),99.19,10.75,0.203,,52000, 10:56,19,0.04,,,,,0.2,0.2, 04:57,1402,2339,1684,1414,0.833,1.191,2338.5,1683.8,,,35.18003451,-119.07462995,90.132,EXT ML,Pinhole,,,MFL/CLP,,
4281,Anomaly - Corrosion,EXT,78373.51,931+03,1.59,56.06,57.64,21690,Block Valve #13 (625+92),30456.66,Block Valve #17.6 (932+02),99.12,10.75,0.203,,52000, 10:56,19,0.04,,,,,1.0,0.7, 07:52,1402,2287,1647,1414,0.851,1.165,2275.8,1638.6,,,35.18003432,-119.07462995,90.132,EXT ML,Pitting,,,MFL/CLP,,
4282,Anomaly - Corrosion,EXT,78383.69,931+13,11.78,45.87,57.64,21690,Block Valve #13 (625+92),30466.85,Block Valve #17.6 (932+02),88.94,10.75,0.203,,52000, 10:56,18,0.04,,,,,0.5,0.4, 09:24,1402,2327,1675,1414,0.837,1.185,2323.4,1672.8,,,35.18000624,-119.07463015,90.159,EXT ML,Pitting,,,MFL/CLP,,
4283,Anomaly - Corrosion,EXT,78384.14,931+13,12.22,45.42,57.64,21690,Block Valve #13 (625+92),30467.30,Block Valve #17.6 (932+02),88.49,10.75,0.203,,52000, 10:56,17,0.03,,,,,0.5,0.4, 09:30,1402,2330,1677,1414,0.836,1.186,2327.0,1675.5,,,35.18000500,-119.07463017,90.163,EXT ML,Axial Slotting,,,MFL/CLP,,
4284,Anomaly - Corrosion,EXT,78384.30,931+13,12.38,45.27,57.64,21690,Block Valve #13 (625+92),30467.45,Block Valve #17.6 (932+02),88.33,10.75,0.203,,52000, 10:56,19,0.04,,,,,0.7,0.2, 09:53,1402,2315,1667,1414,0.841,1.179,2309.8,1663.0,,,35.18000458,-119.07463017,90.163,EXT ML,Axial Slotting,,,MFL/CLP,,
4285,Anomaly - Corrosion,EXT,78418.34,931+48,46.42,11.22,57.64,21690,Block Valve #13 (625+92),30501.50,Block Valve #17.6 (932+02),54.29,10.75,0.203,,52000, 10:56,16,0.03,,,,,0.3,0.2, 03:06,1402,2336,1682,1414,0.834,1.190,2335.4,1681.5,,,35.17991075,-119.07463110,90.466,EXT ML,Pinhole,,,MFL/CLP,,
4286,Anomaly - Corrosion,EXT,78426.98,931+56,55.06,2.59,57.64,21690,Block Valve #13 (625+92),30510.13,Block Valve #17.6 (932+02),45.66,10.75,0.203,,52000, 10:56,18,0.04,,,,,0.9,1.4, 04:57,1402,2303,1658,1414,0.846,1.173,2294.8,1652.3,,,35.17988696,-119.07463133,90.520,EXT ML,Pitting,,,MFL/CLP,,
4287,Weld,,78429.56,931+59,57.64,40.93,40.93,21700,Block Valve #13 (625+92),30512.72,Block Valve #17.6 (932+02),43.07,10.75,0.203,,52000, 04:40,,,,,,,,,,1402,,,,,,,,,,35.17987982,-119.07463141,90.534,GIRTH WELD,,,,MFL/CLP,,
4288,Ground Anchor,,78469.78,931+99,40.22,40.93,40.93,21700,Block Valve #13 (625+92),30552.93,Block Valve #17.6 (932+02),2.85,10.75,0.203,,52000, 04:40,,,,,,,,,,1402,,,,,,,,,,35.17976900,-119.07463229,90.950,GROUND ANCHOR,,,,MFL/CLP,,
4289,Weld,,78470.49,932+00,40.93,0.79,0.79,21710,Block Valve #13 (625+92),30553.65,Block Valve #17.6 (932+02),2.14,10.75,0.203,,52000,,,,,,,,,,,1402,,,,,,,,,,35.17976703,-119.07463229,90.958,GIRTH WELD,,,,MFL/CLP,,
4290,Offtake,,78470.87,932+00,0.38,0.79,0.79,21710,Block Valve #13 (625+92),30554.03,Block Valve #17.6 (932+02),1.76,10.75,0.203,,52000,,,,,,,,,, 12:00,1402,,,,,,,,,,35.17976599,-119.07463230,90.963,1.5 IN OFFTAKE-WELDOLET,,,,MFL/CLP,,
4291,Weld,,78471.28,932+01,0.79,2.64,2.64,21720,Block Valve #13 (625+92),30554.44,Block Valve #17.6 (932+02),1.35,10.75,0.203,,52000,,,,,,,,,,,1402,,,,,,,,,,35.17976486,-119.07463229,90.972,GIRTH WELD,,,,MFL/CLP,,
4292,Valve,,78472.63,932+02,1.35,2.64,2.64,21720,Block Valve #13 (625+92),30555.78,Block Valve #26.5 (2088+82),46556.15,10.75,0.203,,52000,,,,,,,,,,,1402,,,,,,,,,,35.17976114,-119.07463230,91.001,Block Valve #17.6 (932+02),,,,MFL/CLP,,
4293,Weld,,78473.93,932+03,2.64,0.81,0.81,21730,Block Valve #17.6 (932+02),1.30,Block Valve #26.5 (2088+82),46554.85,10.75,0.203,,52000,,,,,,,,,,,1402,,,,,,,,,,35.17975756,-119.07463229,91.020,GIRTH WELD,,,,MFL/CLP,,
4294,Offtake,,78474.22,932+04,0.29,0.81,0.81,21730,Block Valve #17.6 (932+02),1.59,Block Valve #26.5 (2088+82),46554.56,10.75,0.203,,52000,,,,,,,,,, 12:00,1402,,,,,,,,,,35.17975677,-119.07463229,91.023,1.5 IN OFFTAKE-WELDOLET,,,,MFL/CLP,,
4295,Weld,,78474.74,932+04,0.81,16.61,16.61,21740,Block Valve #17.6 (932+02),2.11,Block Valve #26.5 (2088+82),46554.04,10.75,0.203,,52000, 04:12,,,,,,,,,,1402,,,,,,,,,,35.17975533,-119.07463230,91.031,GIRTH WELD,,,,MFL/CLP,,
4296,Weld,,78491.35,932+21,16.61,60.04,60.04,21750,Block Valve #17.6 (932+02),18.72,Block Valve #26.5 (2088+82),46537.43,10.75,0.203,,52000, 09:08,,,,,,,,,,1402,,,,,,,,,,35.17970957,-119.07463209,91.237,GIRTH WELD,,,,MFL/CLP,,
4297,Anomaly - Corrosion Cluster,EXT,78551.08,932+81,59.73,0.31,60.04,21750,Block Valve #17.6 (932+02),78.45,Block Valve #26.5 (2088+82),46477.70,10.75,0.203,,52000, 09:08,20,0.04,,,,,1.1,2.4, 04:32,1402,2273,1637,1414,0.857,1.157,2273.2,1636.7,,,35.17954569,-119.07461766,88.934,EXT ML,Circumferential Grooving,,,MFL/CLP,,
4298,Weld - Bend Begin,,78551.39,932+81,60.04,57.89,57.89,21760,Block Valve #17.6 (932+02),78.76,Block Valve #26.5 (2088+82),46477.39,10.75,0.203,,52000, 11:20,,,,,,,,,,1402,,,,,,,,,,35.17954486,-119.07461755,88.921,GIRTH WELD,,,,MFL/CLP,,
4299,Anomaly - Corrosion,EXT,78557.66,932+87,6.28,51.61,57.89,21760,Block Valve #17.6 (932+02),85.03,Block Valve #26.5 (2088+82),46471.12,10.75,0.203,,52000, 11:20,16,0.03,,,,,0.2,0.2, 06:16,1402,2340,1684,1414,0.832,1.191,2339.1,1684.2,,,35.17952766,-119.07461537,88.712,EXT ML,Pinhole,,,MFL/CLP,,
4300,Anomaly - Corrosion,EXT,78592.43,933+22,41.04,16.85,57.89,21760,Block Valve #17.6 (932+02),119.79,Block Valve #26.5 (2088+82),46436.36,10.75,0.203,,52000, 11:20,23,0.05,,,,,0.3,0.2, 04:45,1402,2334,1680,1414,0.835,1.188,2331.9,1678.9,,,35.17943236,-119.07460383,88.245,EXT ML,Pinhole,,,MFL/CLP,,
4301,Bend,,78600.43,933+30,49.04,57.89,57.89,21760,Block Valve #17.6 (932+02),127.80,Block Valve #26.5 (2088+82),46428.35,10.75,0.203,,52000, 11:20,,,,,,,,,,1402,,,,,,,,,,35.17941039,-119.07460160,88.145,5 DEG BEND-COLD RIGHT,,,,MFL/CLP,,
4302,Anomaly - Corrosion,EXT,78600.89,933+31,49.51,8.39,57.89,21760,Block Valve #17.6 (932+02),128.26,Block Valve #26.5 (2088+82),46427.89,10.75,0.203,,52000, 11:20,15,0.03,,,,,0.9,0.8, 03:14,1402,2305,1660,1414,0.845,1.174,2297.9,1654.5,,,35.17940913,-119.07460154,88.145,EXT ML,Pitting,,,MFL/CLP,,
4303,Anomaly - Corrosion,EXT,78605.56,933+35,54.17,3.72,57.89,21760,Block Valve #17.6 (932+02),132.93,Block Valve #26.5 (2088+82),46423.22,10.75,0.203,,52000, 11:20,16,0.03,,,,,0.2,0.2, 07:39,1402,2340,1684,1414,0.832,1.191,2339.1,1684.2,,,35.17939626,-119.07460167,88.167,EXT ML,Pinhole,,,MFL/CLP,,
4304,Anomaly - Corrosion,EXT,78608.26,933+38,56.87,1.02,57.89,21760,Block Valve #17.6 (932+02),135.63,Block Valve #26.5 (2088+82),46420.52,10.75,0.203,,52000, 11:20,15,0.03,,,,,0.3,0.3, 07:59,1402,2338,1683,1414,0.833,1.190,2337.1,1682.7,,,35.17938882,-119.07460185,88.189,EXT ML,Pinhole,,,MFL/CLP,,
4305,Weld - Bend End,,78609.28,933+39,57.89,59.66,59.66,21770,Block Valve #17.6 (932+02),136.65,Block Valve #26.5 (2088+82),46419.50,10.75,0.203,,52000, 12:04,,,,,,,,,,1402,,,,,,,,,,35.17938601,-119.07460191,88.194,GIRTH WELD,,,,MFL/CLP,,
4306,Anomaly - Corrosion,EXT,78614.31,933+44,5.03,54.63,59.66,21770,Block Valve #17.6 (932+02),141.68,Block Valve #26.5 (2088+82),46414.47,10.75,0.203,,52000, 12:04,19,0.04,,,,,0.2,0.2, 07:13,1402,2339,1684,1414,0.833,1.191,2338.5,1683.8,,,35.17937215,-119.07460217,88.217,EXT ML,Pinhole,,,MFL/CLP,,
4307,Anomaly - Corrosion,EXT,78663.94,933+94,54.66,5.00,59.66,21770,Block Valve #17.6 (932+02),191.31,Block Valve #26.5 (2088+82),46364.84,10.75,0.203,,52000, 12:04,20,0.04,,,,,0.6,0.2, 05:21,1402,2322,1672,1414,0.839,1.182,2317.8,1668.9,,,35.17923542,-119.07460337,88.174,EXT ML,Axial Slotting,,,MFL/CLP,,
4308,Anomaly - Corrosion,EXT,78664.96,933+95,55.68,3.98,59.66,21770,Block Valve #17.6 (932+02),192.33,Block Valve #26.5 (2088+82),46363.82,10.75,0.203,,52000, 12:04,21,0.04,,,,,0.3,0.3, 08:54,1402,2336,1682,1414,0.834,1.190,2334.9,1681.1,,,35.17923260,-119.07460339,88.169,EXT ML,Pinhole,,,MFL/CLP,,
4309,Repair - Welded Sleeve Begin,,78667.87,933+98,58.59,59.66,59.66,21770,Block Valve #17.6 (932+02),195.24,Block Valve #26.5 (2088+82),46360.91,10.75,0.203,,52000, 12:04,,,,,,,,,,1402,,,,,,,,,,35.17922457,-119.07460343,88.171,REPAIR-SHELL START,,,,MFL/CLP,,
4310,Weld,,78668.94,933+99,59.66,58.86,58.86,21780,Block Valve #17.6 (932+02),196.31,Block Valve #26.5 (2088+82),46359.84,10.75,0.203,,52000, 10:28,,,,,,,,,,1402,,,,,,,,,,35.17922163,-119.07460344,88.173,GIRTH WELD,,,,MFL/CLP,,
4311,Repair - Welded Sleeve End,,78669.97,934+00,1.03,58.86,58.86,21780,Block Valve #17.6 (932+02),197.34,Block Valve #26.5 (2088+82),46358.81,10.75,0.203,,52000, 10:28,,,,,,,,,,1402,,,,,,,,,,35.17921880,-119.07460345,88.175,REPAIR-SHELL END,,,,MFL/CLP,,
4312,Anomaly - Corrosion,EXT,78672.24,934+02,3.30,55.56,58.86,21780,Block Valve #17.6 (932+02),199.61,Block Valve #26.5 (2088+82),46356.54,10.75,0.203,,52000, 10:28,18,0.04,,,,,0.2,0.2, 09:30,1402,2339,1684,1414,0.833,1.191,2338.7,1683.9,,,35.17921254,-119.07460347,88.179,EXT ML,Pinhole,,,MFL/CLP,,
4313,Anomaly - Corrosion,EXT,78672.44,934+02,3.50,55.36,58.86,21780,Block Valve #17.6 (932+02),199.81,Block Valve #26.5 (2088+82),46356.34,10.75,0.203,,52000, 10:28,17,0.03,,,,,0.2,0.2, 08:50,1402,2339,1684,1414,0.832,1.191,2338.9,1684.0,,,35.17921199,-119.07460348,88.180,EXT ML,Pinhole,,,MFL/CLP,,
4314,Anomaly - Corrosion,EXT,78724.08,934+54,55.14,3.72,58.86,21780,Block Valve #17.6 (932+02),251.45,Block Valve #26.5 (2088+82),46304.70,10.75,0.203,,52000, 10:28,15,0.03,,,,,0.4,0.2, 08:33,1402,2336,1682,1414,0.834,1.189,2334.4,1680.7,,,35.17906970,-119.07460272,88.395,EXT ML,Pinhole,,,MFL/CLP,,
4315,Repair - Welded Sleeve Begin,,78726.51,934+56,57.57,58.86,58.86,21780,Block Valve #17.6 (932+02),253.88,Block Valve #26.5 (2088+82),46302.27,10.75,0.203,,52000, 10:28,,,,,,,,,,1402,,,,,,,,,,35.17906301,-119.07460263,88.389,REPAIR-SHELL START,,,,MFL/CLP,,
4316,Weld,,78727.80,934+58,58.86,57.50,57.50,21790,Block Valve #17.6 (932+02),255.17,Block Valve #26.5 (2088+82),46300.98,10.75,0.203,,52000, 12:24,,,,,,,,,,1402,,,,,,,,,,35.17905947,-119.07460258,88.388,GIRTH WELD,,,,MFL/CLP,,
4317,Repair - Welded Sleeve End,,78729.08,934+59,1.28,57.50,57.50,21790,Block Valve #17.6 (932+02),256.45,Block Valve #26.5 (2088+82),46299.70,10.75,0.203,,52000, 12:24,,,,,,,,,,1402,,,,,,,,,,35.17905594,-119.07460255,88.394,REPAIR-SHELL END,,,,MFL/CLP,,
4318,Anomaly - Corrosion,EXT,78774.19,935+04,46.39,11.11,57.50,21790,Block Valve #17.6 (932+02),301.56,Block Valve #26.5 (2088+82),46254.59,10.75,0.203,,52000, 12:24,15,0.03,,,,,0.2,0.2, 03:53,1402,2340,1685,1414,0.832,1.191,2339.3,1684.3,,,35.17893170,-119.07460053,87.664,EXT ML,Pinhole,,,MFL/CLP,,
4319,Repair - Welded Sleeve Begin,,78781.21,935+11,53.41,57.50,57.50,21790,Block Valve #17.6 (932+02),308.58,Block Valve #26.5 (2088+82),46247.57,10.75,0.203,,52000, 12:24,,,,,,,,,,1402,,,,,,,,,,35.17891239,-119.07459997,87.202,REPAIR-SHELL START,,,,MFL/CLP,,
4320,Repair - Welded Sleeve End,,78782.53,935+13,54.73,57.50,57.50,21790,Block Valve #17.6 (932+02),309.90,Block Valve #26.5 (2088+82),46246.25,10.75,0.203,,52000, 12:24,,,,,,,,,,1402,,,,,,,,,,35.17890876,-119.07459986,87.118,REPAIR-SHELL END,,,,MFL/CLP,,
4321,Weld,,78785.30,935+15,57.50,4.51,4.51,21800,Block Valve #17.6 (932+02),312.67,Block Valve #26.5 (2088+82),46243.48,10.75,0.203,,52000,,,,,,,,,,,1402,,,,,,,,,,35.17890114,-119.07459963,86.951,GIRTH WELD,,,,MFL/CLP,,
4322,Repair - Welded Sleeve Begin,,78789.02,935+19,3.72,4.51,4.51,21800,Block Valve #17.6 (932+02),316.39,Block Valve #26.5 (2088+82),46239.76,10.75,0.203,,52000,,,,,,,,,,,1402,,,,,,,,,,35.17889091,-119.07459931,86.761,REPAIR-SHELL START,,,,MFL/CLP,,
4323,Weld,,78789.81,935+20,4.51,59.21,59.21,21810,Block Valve #17.6 (932+02),317.18,Block Valve #26.5 (2088+82),46238.97,10.75,0.203,,52000, 09:56,,,,,,,,,,1402,,,,,,,,,,35.17888874,-119.07459925,86.726,GIRTH WELD,,,,MFL/CLP,,
4324,Repair - Welded Sleeve End,,78790.77,935+21,0.96,59.21,59.21,21810,Block Valve #17.6 (932+02),318.14,Block Valve #26.5 (2088+82),46238.01,10.75,0.203,,52000, 09:56,,,,,,,,,,1402,,,,,,,,,,35.17888609,-119.07459916,86.684,REPAIR-SHELL END,,,,MFL/CLP,,
4325,Weld,,78849.02,935+79,59.21,58.10,58.10,21820,Block Valve #17.6 (932+02),376.39,Block Valve #26.5 (2088+82),46179.76,10.75,0.203,,52000, 01:28,,,,,,,,,,1402,,,,,,,,,,35.17872565,-119.07459666,85.795,GIRTH WELD,,,,MFL/CLP,,
