Repository: kerbergr/datadump

File: MLCompare/ex2022/Old_CleanedUP - Copy.csv (part 28 of 41)
108,Weld,,2223.87,164+82,24.71,25.91,25.91,800,Bakersfield Station (142+76),2223.87,Block Valve #4.46 (232+30),6704.04,10.75,0.203,,52000, 10:32,,,,,,,,,,1402,,,,,,,,,,35.37321039,-119.08702948,113.868,GIRTH WELD,,,,MFL/CLP,,
109,Anomaly - Corrosion,EXT,2235.81,164+94,11.94,13.97,25.91,800,Bakersfield Station (142+76),2235.81,Block Valve #4.46 (232+30),6692.10,10.75,0.203,,52000, 10:32,18,0.04,,,,,0.4,0.5, 08:27,1402,2332,1679,1414,0.835,1.188,2330.5,1678.0,,,35.37317769,-119.08702951,113.885,EXT ML,Pitting,,,MFL/CLP,,
110,Weld,,2249.78,165+07,25.91,28.04,28.04,810,Bakersfield Station (142+76),2249.78,Block Valve #4.46 (232+30),6678.13,10.75,0.203,,52000, 01:12,,,,,,,,,,1402,,,,,,,,,,35.37313944,-119.08702953,113.791,GIRTH WELD,,,,MFL/CLP,,
111,Weld,,2277.82,165+35,28.04,26.85,26.85,820,Bakersfield Station (142+76),2277.82,Block Valve #4.46 (232+30),6650.09,10.75,0.203,,52000, 10:32,,,,,,,,,,1402,,,,,,,,,,35.37306265,-119.08702982,113.752,GIRTH WELD,,,,MFL/CLP,,
4326,Anomaly - Corrosion,EXT,78907.08,936+37,58.06,0.04,58.10,21820,Block Valve #17.6 (932+02),434.45,Block Valve #26.5 (2088+82),46121.70,10.75,0.203,,52000, 01:28,20,0.04,,,,,0.7,0.4, 08:16,1402,2308,1662,1414,0.844,1.175,2300.3,1656.2,,,35.17856567,-119.07459634,85.032,EXT ML ( GW ) ,Pitting,,,MFL/CLP,,
4327,Weld,,78907.12,936+37,58.10,60.27,60.27,21830,Block Valve #17.6 (932+02),434.49,Block Valve #26.5 (2088+82),46121.66,10.75,0.203,,52000, 09:24,,,,,,,,,,1402,,,,,,,,,,35.17856557,-119.07459633,85.032,GIRTH WELD,,,,MFL/CLP,,
4328,Weld,,78967.39,936+98,60.27,57.99,57.99,21840,Block Valve #17.6 (932+02),494.76,Block Valve #26.5 (2088+82),46061.39,10.75,0.203,,52000, 11:08,,,,,,,,,,1402,,,,,,,,,,35.17839951,-119.07459396,84.940,GIRTH WELD,,,,MFL/CLP,,
4329,Weld,,79025.38,937+56,57.99,58.13,58.13,21850,Block Valve #17.6 (932+02),552.75,Block Valve #26.5 (2088+82),46003.40,10.75,0.203,,52000, 08:40,,,,,,,,,,1402,,,,,,,,,,35.17823974,-119.07459210,84.669,GIRTH WELD,,,,MFL/CLP,,
4330,Anomaly - Corrosion,EXT,79039.31,937+70,13.93,44.20,58.13,21850,Block Valve #17.6 (932+02),566.68,Block Valve #26.5 (2088+82),45989.47,10.75,0.203,,52000, 08:40,16,0.03,,,,,0.2,0.2, 09:16,1402,2340,1684,1414,0.832,1.191,2339.1,1684.2,,,35.17820137,-119.07459165,84.589,EXT ML,Pinhole,,,MFL/CLP,,
4331,Anomaly - Corrosion,EXT,79040.03,937+71,14.65,43.48,58.13,21850,Block Valve #17.6 (932+02),567.40,Block Valve #26.5 (2088+82),45988.75,10.75,0.203,,52000, 08:40,15,0.03,,,,,0.4,0.7, 07:43,1402,2333,1680,1414,0.835,1.188,2330.9,1678.3,,,35.17819939,-119.07459163,84.594,EXT ML,Pitting,,,MFL/CLP,,
4332,Anomaly - Corrosion Cluster,EXT,79078.41,938+09,53.03,5.11,58.13,21850,Block Valve #17.6 (932+02),605.77,Block Valve #26.5 (2088+82),45950.37,10.75,0.203,,52000, 08:40,15,0.03,,,,,0.9,0.5, 06:10,1402,2308,1662,1414,0.844,1.175,2326.7,1675.2,,,35.17809369,-119.07459121,85.579,EXT ML,Pitting,,,MFL/CLP,,
4333,Anomaly - Corrosion,EXT,79078.60,938+09,53.22,4.92,58.13,21850,Block Valve #17.6 (932+02),605.97,Block Valve #26.5 (2088+82),45950.18,10.75,0.203,,52000, 08:40,18,0.04,,,,,0.2,0.2, 06:14,1402,2339,1684,1414,0.833,1.191,2338.7,1683.9,,,35.17809317,-119.07459122,85.586,EXT ML,Pinhole,,,MFL/CLP,,
4334,Weld,,79083.51,938+14,58.13,59.61,59.61,21860,Block Valve #17.6 (932+02),610.88,Block Valve #26.5 (2088+82),45945.27,10.75,0.203,,52000,,,,,,,,,,,1402,,,,,,,,,,35.17807963,-119.07459139,85.773,GIRTH WELD,,,,MFL/CLP,,
4335,Anomaly - Corrosion,EXT,79083.90,938+15,0.39,59.22,59.61,21860,Block Valve #17.6 (932+02),611.27,Block Valve #26.5 (2088+82),45944.88,10.75,0.203,,52000,,19,0.04,,,,,0.2,0.3, 04:32,1402,2339,1684,1414,0.833,1.191,2338.5,1683.8,,,35.17807856,-119.07459140,85.787,EXT ML,Pinhole,,,MFL/CLP,,
4336,Anomaly - Corrosion,EXT,79089.52,938+20,6.01,53.60,59.61,21860,Block Valve #17.6 (932+02),616.89,Block Valve #26.5 (2088+82),45939.26,10.75,0.203,,52000,,20,0.04,,,,,0.3,0.3, 02:29,1402,2335,1681,1414,0.834,1.189,2333.4,1680.1,,,35.17806309,-119.07459166,85.962,EXT ML,Pinhole,,,MFL/CLP,,
4337,Anomaly - Corrosion Cluster,EXT,79142.75,938+74,59.25,0.37,59.61,21860,Block Valve #17.6 (932+02),670.12,Block Valve #26.5 (2088+82),45886.03,10.75,0.203,,52000,,20,0.04,,,,,1.7,2.0, 07:25,1402,2224,1601,1414,0.876,1.132,2254.5,1623.3,,,35.17791647,-119.07459509,86.480,EXT ML,General Metal Loss,,,MFL/CLP,,
4338,Weld,,79143.12,938+74,59.61,58.18,58.18,21870,Block Valve #17.6 (932+02),670.49,Block Valve #26.5 (2088+82),45885.66,10.75,0.203,,52000, 08:48,,,,,,,,,,1402,,,,,,,,,,35.17791545,-119.07459512,86.474,GIRTH WELD,,,,MFL/CLP,,
4339,Anomaly - Corrosion,EXT,79143.42,938+74,0.30,57.88,58.18,21870,Block Valve #17.6 (932+02),670.79,Block Valve #26.5 (2088+82),45885.36,10.75,0.203,,52000, 08:48,17,0.03,,,,,0.2,0.3, 05:26,1402,2338,1684,1414,0.833,1.191,2337.8,1683.2,,,35.17791463,-119.07459513,86.471,EXT ML,Pinhole,,,MFL/CLP,,
4340,Weld,,79201.30,939+32,58.18,57.51,57.51,21880,Block Valve #17.6 (932+02),728.67,Block Valve #26.5 (2088+82),45827.48,10.75,0.203,,52000, 10:48,,,,,,,,,,1402,,,,,,,,,,35.17775516,-119.07459707,85.824,GIRTH WELD,,,,MFL/CLP,,
4341,Anomaly - Corrosion,EXT,79205.95,939+37,4.65,52.86,57.51,21880,Block Valve #17.6 (932+02),733.32,Block Valve #26.5 (2088+82),45822.83,10.75,0.203,,52000, 10:48,15,0.03,,,,,0.2,0.2, 09:49,1402,2340,1685,1414,0.832,1.191,2339.3,1684.3,,,35.17774236,-119.07459703,85.905,EXT ML,Pinhole,,,MFL/CLP,,
4342,Weld,,79258.81,939+90,57.51,57.94,57.94,21890,Block Valve #17.6 (932+02),786.18,Block Valve #26.5 (2088+82),45769.97,10.75,0.203,,52000, 09:28,,,,,,,,,,1402,,,,,,,,,,35.17759677,-119.07459516,87.191,GIRTH WELD,,,,MFL/CLP,,
4343,Anomaly - Corrosion,EXT,79259.03,939+90,0.22,57.72,57.94,21890,Block Valve #17.6 (932+02),786.40,Block Valve #26.5 (2088+82),45769.75,10.75,0.203,,52000, 09:28,15,0.03,,,,,0.3,0.2, 05:50,1402,2337,1683,1414,0.833,1.190,2335.8,1681.8,,,35.17759616,-119.07459514,87.194,EXT ML,Pinhole,,,MFL/CLP,,
4344,Weld,,79316.75,940+48,57.94,58.10,58.10,21900,Block Valve #17.6 (932+02),844.12,Block Valve #26.5 (2088+82),45712.03,10.75,0.203,,52000, 12:16,,,,,,,,,,1402,,,,,,,,,,35.17743715,-119.07459354,86.906,GIRTH WELD,,,,MFL/CLP,,
4345,Anomaly - Corrosion,EXT,79374.52,941+06,57.77,0.33,58.10,21900,Block Valve #17.6 (932+02),901.89,Block Valve #26.5 (2088+82),45654.26,10.75,0.203,,52000, 12:16,18,0.04,,,,,0.2,0.2, 09:26,1402,2339,1684,1414,0.833,1.191,2338.7,1683.9,,,35.17727798,-119.07459359,87.452,EXT ML,Pinhole,,,MFL/CLP,,
4346,Weld,,79374.85,941+06,58.10,58.34,58.34,21910,Block Valve #17.6 (932+02),902.22,Block Valve #26.5 (2088+82),45653.93,10.75,0.203,,52000, 07:40,,,,,,,,,,1402,,,,,,,,,,35.17727707,-119.07459358,87.456,GIRTH WELD,,,,MFL/CLP,,
4347,Anomaly - Corrosion,EXT,79430.84,941+62,55.99,2.35,58.34,21910,Block Valve #17.6 (932+02),958.21,Block Valve #26.5 (2088+82),45597.94,10.75,0.203,,52000, 07:40,15,0.03,,,,,0.2,0.2, 04:36,1402,2340,1685,1414,0.832,1.191,2339.3,1684.3,,,35.17712278,-119.07459370,87.633,EXT ML,Pinhole,,,MFL/CLP,,
4348,Anomaly - Corrosion,EXT,79432.53,941+64,57.68,0.67,58.34,21910,Block Valve #17.6 (932+02),959.90,Block Valve #26.5 (2088+82),45596.25,10.75,0.203,,52000, 07:40,16,0.03,,,,,0.6,1.0, 01:53,1402,2327,1675,1414,0.837,1.185,2323.5,1672.9,,,35.17711813,-119.07459369,87.636,EXT ML,Pitting,,,MFL/CLP,,
4349,Weld,,79433.20,941+65,58.34,58.17,58.17,21920,Block Valve #17.6 (932+02),960.56,Block Valve #26.5 (2088+82),45595.58,10.75,0.203,,52000, 11:16,,,,,,,,,,1402,,,,,,,,,,35.17711630,-119.07459370,87.641,GIRTH WELD,,,,MFL/CLP,,
4350,Anomaly - Corrosion,EXT,79491.09,942+23,57.89,0.28,58.17,21920,Block Valve #17.6 (932+02),1018.46,Block Valve #26.5 (2088+82),45537.69,10.75,0.203,,52000, 11:16,18,0.04,,,,,0.4,0.6, 05:58,1402,2331,1678,1414,0.836,1.187,2328.3,1676.4,,,35.17695679,-119.07459273,87.478,EXT ML,Pitting,,,MFL/CLP,,
4351,Weld,,79491.37,942+23,58.17,58.48,58.48,21930,Block Valve #17.6 (932+02),1018.74,Block Valve #26.5 (2088+82),45537.41,10.75,0.203,,52000, 09:48,,,,,,,,,,1402,,,,,,,,,,35.17695603,-119.07459272,87.479,GIRTH WELD,,,,MFL/CLP,,
4352,Anomaly - Corrosion,EXT,79547.67,942+79,56.30,2.18,58.48,21930,Block Valve #17.6 (932+02),1075.04,Block Valve #26.5 (2088+82),45481.11,10.75,0.203,,52000, 09:48,16,0.03,,,,,0.4,0.2, 04:40,1402,2335,1681,1414,0.834,1.189,2333.8,1680.3,,,35.17680091,-119.07459104,87.514,EXT ML,Pinhole,,,MFL/CLP,,
4353,Weld,,79549.85,942+81,58.48,57.57,57.57,21940,Block Valve #17.6 (932+02),1077.22,Block Valve #26.5 (2088+82),45478.93,10.75,0.203,,52000, 02:52,,,,,,,,,,1402,,,,,,,,,,35.17679489,-119.07459100,87.532,GIRTH WELD,,,,MFL/CLP,,
4354,Anomaly - Corrosion Cluster,EXT,79600.43,943+32,50.58,6.99,57.57,21940,Block Valve #17.6 (932+02),1127.80,Block Valve #26.5 (2088+82),45428.35,10.75,0.203,,52000, 02:52,21,0.04,,,,,2.3,1.1, 03:43,1402,2170,1562,1414,0.898,1.105,2220.5,1598.8,,,35.17665555,-119.07458961,88.084,EXT ML,Axial Grooving,,,MFL/CLP,,
4355,Weld,,79607.41,943+39,57.57,58.44,58.44,21950,Block Valve #17.6 (932+02),1134.78,Block Valve #26.5 (2088+82),45421.37,10.75,0.203,,52000, 02:16,,,,,,,,,,1402,,,,,,,,,,35.17663631,-119.07458948,88.058,GIRTH WELD,,,,MFL/CLP,,
4356,Weld - Bend Begin,,79665.85,943+98,58.44,60.09,60.09,21960,Block Valve #17.6 (932+02),1193.22,Block Valve #26.5 (2088+82),45362.93,10.75,0.203,,52000, 10:04,,,,,,,,,,1402,,,,,,,,,,35.17647535,-119.07459178,86.936,GIRTH WELD,,,,MFL/CLP,,
4357,Bend,,79682.02,944+14,16.18,60.09,60.09,21960,Block Valve #17.6 (932+02),1209.39,Block Valve #26.5 (2088+82),45346.76,10.75,0.203,,52000, 10:04,,,,,,,,,,1402,,,,,,,,,,35.17643081,-119.07459362,86.686,5 DEG BEND-COLD UNDER,,,,MFL/CLP,,
4358,Weld - Bend Begin/End,,79725.94,944+58,60.09,60.03,60.03,21970,Block Valve #17.6 (932+02),1253.31,Block Valve #26.5 (2088+82),45302.84,10.75,0.203,,52000, 11:24,,,,,,,,,,1402,,,,,,,,,,35.17631051,-119.07460896,87.892,GIRTH WELD,,,,MFL/CLP,,
4359,Repair - Welded Sleeve Begin,,79730.98,944+63,5.04,60.03,60.03,21970,Block Valve #17.6 (932+02),1258.35,Block Valve #26.5 (2088+82),45297.80,10.75,0.203,,52000, 11:24,,,,,,,,,,1402,,,,,,,,,,35.17629669,-119.07461072,87.931,REPAIR-SHELL START,,,,MFL/CLP,,
4360,Repair - Welded Sleeve End,,79733.59,944+66,7.65,60.03,60.03,21970,Block Valve #17.6 (932+02),1260.96,Block Valve #26.5 (2088+82),45295.19,10.75,0.203,,52000, 11:24,,,,,,,,,,1402,,,,,,,,,,35.17628953,-119.07461147,87.942,REPAIR-SHELL END,,,,MFL/CLP,,
4361,Bend,,79734.29,944+66,8.35,60.03,60.03,21970,Block Valve #17.6 (932+02),1261.66,Block Valve #26.5 (2088+82),45294.49,10.75,0.203,,52000, 11:24,,,,,,,,,,1402,,,,,,,,,,35.17628763,-119.07461159,87.947,5 DEG BEND-COLD LEFT,,,,MFL/CLP,,
4362,Anomaly - Corrosion,EXT,79785.73,945+18,59.78,0.25,60.03,21970,Block Valve #17.6 (932+02),1313.09,Block Valve #26.5 (2088+82),45243.05,10.75,0.203,,52000, 11:24,18,0.04,,,,,0.5,0.5, 05:59,1402,2329,1677,1414,0.836,1.186,2326.0,1674.7,,,35.17614590,-119.07460999,88.086,EXT ML,Pitting,,,MFL/CLP,,
4363,Weld - Bend End,,79785.97,945+18,60.03,58.38,58.38,21980,Block Valve #17.6 (932+02),1313.34,Block Valve #26.5 (2088+82),45242.81,10.75,0.203,,52000, 11:48,,,,,,,,,,1402,,,,,,,,,,35.17614523,-119.07460997,88.093,GIRTH WELD,,,,MFL/CLP,,
4364,Anomaly - Corrosion,EXT,79786.32,945+18,0.34,58.04,58.38,21980,Block Valve #17.6 (932+02),1313.68,Block Valve #26.5 (2088+82),45242.46,10.75,0.203,,52000, 11:48,18,0.04,,,,,1.2,0.7, 07:44,1402,2275,1638,1414,0.856,1.158,2260.8,1627.8,,,35.17614428,-119.07460994,88.100,EXT ML,Pitting,,,MFL/CLP,,
4365,Weld - Bend Begin,,79844.36,945+77,58.38,57.84,57.84,21990,Block Valve #17.6 (932+02),1371.73,Block Valve #26.5 (2088+82),45184.42,10.75,0.203,,52000, 07:04,,,,,,,,,,1402,,,,,,,,,,35.17598459,-119.07460115,88.425,GIRTH WELD,,,,MFL/CLP,,
4366,Anomaly - Corrosion,EXT,79845.56,945+78,1.21,56.63,57.84,21990,Block Valve #17.6 (932+02),1372.93,Block Valve #26.5 (2088+82),45183.22,10.75,0.203,,52000, 07:04,15,0.03,,,,,0.4,0.2, 03:49,1402,2336,1682,1414,0.834,1.189,2334.4,1680.7,,,35.17598127,-119.07460093,88.362,EXT ML,Pinhole,,,MFL/CLP,,
4367,Anomaly - Corrosion Cluster,EXT,79845.56,945+78,1.21,56.63,57.84,21990,Block Valve #17.6 (932+02),1372.93,Block Valve #26.5 (2088+82),45183.22,10.75,0.203,,52000, 07:04,23,0.05,,,,,0.6,0.5, 05:40,1402,2315,1667,1414,0.841,1.179,2328.1,1676.3,,,35.17598127,-119.07460093,88.362,EXT ML,Pitting,,,MFL/CLP,,
4368,Bend,,79853.28,945+86,8.93,57.84,57.84,21990,Block Valve #17.6 (932+02),1380.65,Block Valve #26.5 (2088+82),45175.50,10.75,0.203,,52000, 07:04,,,,,,,,,,1402,,,,,,,,,,35.17596007,-119.07459925,87.974,5 DEG BEND-COLD LEFT,,,,MFL/CLP,,
4369,Anomaly - Corrosion,EXT,79868.60,946+01,24.24,33.60,57.84,21990,Block Valve #17.6 (932+02),1395.97,Block Valve #26.5 (2088+82),45160.18,10.75,0.203,,52000, 07:04,24,0.05,,,,,1.5,0.8, 02:31,1402,2221,1599,1414,0.877,1.131,2195.2,1580.5,,,35.17591833,-119.07459174,87.972,EXT ML,Pitting,,,MFL/CLP,,
4370,Repair - Welded Sleeve Begin,,79901.08,946+33,56.72,57.84,57.84,21990,Block Valve #17.6 (932+02),1428.45,Block Valve #26.5 (2088+82),45127.70,10.75,0.203,,52000, 07:04,,,,,,,,,,1402,,,,,,,,,,35.17582982,-119.07457562,88.316,REPAIR-SHELL START,,,,MFL/CLP,,
4371,Weld - Bend Begin/End,,79902.20,946+35,57.84,57.78,57.78,22000,Block Valve #17.6 (932+02),1429.57,Block Valve #26.5 (2088+82),45126.58,10.75,0.203,,52000, 11:24,,,,,,,,,,1402,,,,,,,,,,35.17582677,-119.07457509,88.351,GIRTH WELD,,,,MFL/CLP,,
4372,Repair - Welded Sleeve End,,79903.17,946+36,0.97,57.78,57.78,22000,Block Valve #17.6 (932+02),1430.54,Block Valve #26.5 (2088+82),45125.61,10.75,0.203,,52000, 11:24,,,,,,,,,,1402,,,,,,,,,,35.17582412,-119.07457465,88.381,REPAIR-SHELL END,,,,MFL/CLP,,
4373,Bend,,79909.09,946+41,6.89,57.78,57.78,22000,Block Valve #17.6 (932+02),1436.46,Block Valve #26.5 (2088+82),45119.69,10.75,0.203,,52000, 11:24,,,,,,,,,,1402,,,,,,,,,,35.17580793,-119.07457230,88.601,5 DEG BEND-COLD RIGHT,,,,MFL/CLP,,
4374,Repair - Welded Sleeve Begin,,79958.71,946+91,56.51,57.78,57.78,22000,Block Valve #17.6 (932+02),1486.08,Block Valve #26.5 (2088+82),45070.07,10.75,0.203,,52000, 11:24,,,,,,,,,,1402,,,,,,,,,,35.17567130,-119.07456851,89.294,REPAIR-SHELL START,,,,MFL/CLP,,
4375,Weld - Bend End,,79959.98,946+92,57.78,4.13,4.13,22010,Block Valve #17.6 (932+02),1487.35,Block Valve #26.5 (2088+82),45068.80,10.75,0.203,,52000,,,,,,,,,,,1402,,,,,,,,,,35.17566781,-119.07456849,89.293,GIRTH WELD,,,,MFL/CLP,,
4376,Repair - Welded Sleeve End,,79961.32,946+94,1.34,4.13,4.13,22010,Block Valve #17.6 (932+02),1488.68,Block Valve #26.5 (2088+82),45067.46,10.75,0.203,,52000,,,,,,,,,,,1402,,,,,,,,,,35.17566411,-119.07456848,89.295,REPAIR-SHELL END,,,,MFL/CLP,,
4377,Repair - Welded Sleeve Begin,,79962.93,946+95,2.95,4.13,4.13,22010,Block Valve #17.6 (932+02),1490.30,Block Valve #26.5 (2088+82),45065.85,10.75,0.203,,52000,,,,,,,,,,,1402,,,,,,,,,,35.17565967,-119.07456848,89.301,REPAIR-SHELL START,,,,MFL/CLP,,
4378,Weld,,79964.11,946+97,4.13,54.05,54.05,22020,Block Valve #17.6 (932+02),1491.48,Block Valve #26.5 (2088+82),45064.67,10.75,0.203,,52000, 12:04,,,,,,,,,,1402,,,,,,,,,,35.17565641,-119.07456848,89.307,GIRTH WELD,,,,MFL/CLP,,
4379,Repair - Welded Sleeve End,,79965.55,946+98,1.44,54.05,54.05,22020,Block Valve #17.6 (932+02),1492.92,Block Valve #26.5 (2088+82),45063.23,10.75,0.203,,52000, 12:04,,,,,,,,,,1402,,,,,,,,,,35.17565243,-119.07456849,89.316,REPAIR-SHELL END,,,,MFL/CLP,,
4380,Weld,,80018.17,947+51,54.05,58.42,58.42,22030,Block Valve #17.6 (932+02),1545.54,Block Valve #26.5 (2088+82),45010.61,10.75,0.203,,52000, 09:28,,,,,,,,,,1402,,,,,,,,,,35.17550748,-119.07456798,89.051,GIRTH WELD,,,,MFL/CLP,,
4381,Weld,,80076.59,948+09,58.42,39.93,39.93,22040,Block Valve #17.6 (932+02),1603.95,Block Valve #26.5 (2088+82),44952.20,10.75,0.203,,52000, 01:24,,,,,,,,,,1402,,,,,,,,,,35.17534650,-119.07456733,88.985,GIRTH WELD,,,,MFL/CLP,,
4382,Anomaly - Corrosion,EXT,80077.52,948+10,0.94,38.99,39.93,22040,Block Valve #17.6 (932+02),1604.89,Block Valve #26.5 (2088+82),44951.26,10.75,0.203,,52000, 01:24,16,0.03,,,,,0.2,0.2, 04:16,1402,2340,1684,1414,0.832,1.191,2339.1,1684.2,,,35.17534392,-119.07456735,88.987,EXT ML,Pinhole,,,MFL/CLP,,
4383,Weld,,80116.51,948+49,39.93,39.93,39.93,22050,Block Valve #17.6 (932+02),1643.88,Block Valve #26.5 (2088+82),44912.27,10.75,0.203,,52000, 10:04,,,,,,,,,,1402,,,,,,,,,,35.17523650,-119.07456815,88.720,GIRTH WELD,,,,MFL/CLP,,
4384,Anomaly - Corrosion,EXT,80117.17,948+50,0.66,39.27,39.93,22050,Block Valve #17.6 (932+02),1644.54,Block Valve #26.5 (2088+82),44911.61,10.75,0.203,,52000, 10:04,17,0.03,,,,,0.2,0.2, 08:42,1402,2339,1684,1414,0.832,1.191,2338.9,1684.0,,,35.17523469,-119.07456815,88.711,EXT ML,Pinhole,,,MFL/CLP,,
4385,Repair - Welded Sleeve Begin,,80155.33,948+88,38.82,39.93,39.93,22050,Block Valve #17.6 (932+02),1682.70,Block Valve #26.5 (2088+82),44873.45,10.75,0.203,,52000, 10:04,,,,,,,,,,1402,,,,,,,,,,35.17512955,-119.07456835,88.740,REPAIR-SHELL START,,,,MFL/CLP,,
4386,Weld,,80156.44,948+89,39.93,40.05,40.05,22060,Block Valve #17.6 (932+02),1683.81,Block Valve #26.5 (2088+82),44872.34,10.75,0.203,,52000, 01:00,,,,,,,,,,1402,,,,,,,,,,35.17512649,-119.07456835,88.752,GIRTH WELD,,,,MFL/CLP,,
4387,Repair - Welded Sleeve End,,80157.40,948+90,0.96,40.05,40.05,22060,Block Valve #17.6 (932+02),1684.77,Block Valve #26.5 (2088+82),44871.38,10.75,0.203,,52000, 01:00,,,,,,,,,,1402,,,,,,,,,,35.17512385,-119.07456836,88.760,REPAIR-SHELL END,,,,MFL/CLP,,
4388,Weld,,80196.49,949+29,40.05,37.75,37.75,22070,Block Valve #17.6 (932+02),1723.86,Block Valve #26.5 (2088+82),44832.29,10.75,0.203,,52000, 10:56,,,,,,,,,,1402,,,,,,,,,,35.17501615,-119.07456841,88.902,GIRTH WELD,,,,MFL/CLP,,
4389,Repair - Welded Sleeve Begin,,80233.20,949+66,36.71,37.75,37.75,22070,Block Valve #17.6 (932+02),1760.57,Block Valve #26.5 (2088+82),44795.58,10.75,0.203,,52000, 10:56,,,,,,,,,,1402,,,,,,,,,,35.17491501,-119.07456812,88.585,REPAIR-SHELL START,,,,MFL/CLP,,
4390,Weld,,80234.24,949+67,37.75,40.02,40.02,22080,Block Valve #17.6 (932+02),1761.61,Block Valve #26.5 (2088+82),44794.54,10.75,0.203,,52000, 12:32,,,,,,,,,,1402,,,,,,,,,,35.17491212,-119.07456810,88.583,GIRTH WELD,,,,MFL/CLP,,
4391,Repair - Welded Sleeve End,,80235.27,949+68,1.02,40.02,40.02,22080,Block Valve #17.6 (932+02),1762.64,Block Valve #26.5 (2088+82),44793.51,10.75,0.203,,52000, 12:32,,,,,,,,,,1402,,,,,,,,,,35.17490930,-119.07456807,88.579,REPAIR-SHELL END,,,,MFL/CLP,,
4392,Anomaly - Corrosion Cluster,EXT,80273.81,950+07,39.56,0.46,40.02,22080,Block Valve #17.6 (932+02),1801.18,Block Valve #26.5 (2088+82),44754.97,10.75,0.203,,52000, 12:32,18,0.04,,,,,3.3,4.7, 05:44,1402,2148,1546,1414,0.907,1.094,2151.9,1549.4,,,35.17480312,-119.07456721,88.438,*EXT ML,General Metal Loss,,,MFL/CLP,,
4393,Anomaly - Corrosion Cluster,EXT,80274.13,950+07,39.89,0.13,40.02,22080,Block Valve #17.6 (932+02),1801.50,Block Valve #26.5 (2088+82),44754.65,10.75,0.203,,52000, 12:32,19,0.04,,,,,0.7,2.2, 04:27,1402,2310,1663,1414,0.843,1.176,2318.9,1669.6,,,35.17480220,-119.07456720,88.437,EXT ML,Circumferential Grooving,,,MFL/CLP,,
4394,Anomaly - Corrosion Cluster,EXT,80274.21,950+07,39.97,0.05,40.02,22080,Block Valve #17.6 (932+02),1801.58,Block Valve #26.5 (2088+82),44754.57,10.75,0.203,,52000, 12:32,18,0.04,,,,,0.7,1.9, 05:17,1402,2312,1664,1414,0.842,1.177,2305.3,1659.8,,,35.17480200,-119.07456720,88.435,EXT ML ( GW ) ,Circumferential Grooving,,,MFL/CLP,,
4395,Weld,,80274.26,950+07,40.02,40.10,40.10,22090,Block Valve #17.6 (932+02),1801.63,Block Valve #26.5 (2088+82),44754.52,10.75,0.203,,52000, 10:52,,,,,,,,,,1402,,,,,,,,,,35.17480186,-119.07456720,88.433,GIRTH WELD,,,,MFL/CLP,,
4396,Weld,,80314.36,950+48,40.10,40.03,40.03,22100,Block Valve #17.6 (932+02),1841.73,Block Valve #26.5 (2088+82),44714.42,10.75,0.203,,52000,,,,,,,,,,,1402,,,,,,,,,,35.17469137,-119.07456664,88.432,GIRTH WELD,,,,MFL/CLP,,
4397,Repair - Welded Sleeve Begin,,80353.70,950+87,39.33,40.03,40.03,22100,Block Valve #17.6 (932+02),1881.07,Block Valve #26.5 (2088+82),44675.08,10.75,0.203,,52000,,,,,,,,,,,1402,,,,,,,,,,35.17458299,-119.07456692,88.370,REPAIR-SHELL START,,,,MFL/CLP,,
4398,Weld,,80354.40,950+88,40.03,22.63,22.63,22110,Block Valve #17.6 (932+02),1881.77,Block Valve #26.5 (2088+82),44674.38,10.75,0.203,,52000, 09:56,,,,,,,,,,1402,,,,,,,,,,35.17458107,-119.07456692,88.368,GIRTH WELD,,,,MFL/CLP,,
4399,Repair - Welded Sleeve End,,80356.23,950+90,1.84,22.63,22.63,22110,Block Valve #17.6 (932+02),1883.60,Block Valve #26.5 (2088+82),44672.55,10.75,0.203,,52000, 09:56,,,,,,,,,,1402,,,,,,,,,,35.17457600,-119.07456693,88.365,REPAIR-SHELL END,,,,MFL/CLP,,
4400,Weld,,80377.02,951+10,22.63,39.23,39.23,22120,Block Valve #17.6 (932+02),1904.39,Block Valve #26.5 (2088+82),44651.76,10.75,0.203,,52000, 12:48,,,,,,,,,,1402,,,,,,,,,,35.17451872,-119.07456717,88.490,GIRTH WELD,,,,MFL/CLP,,
4401,Repair - Welded Sleeve Begin,,80415.27,951+49,38.24,39.23,39.23,22120,Block Valve #17.6 (932+02),1942.64,Block Valve #26.5 (2088+82),44613.51,10.75,0.203,,52000, 12:48,,,,,,,,,,1402,,,,,,,,,,35.17441336,-119.07456727,88.386,REPAIR-SHELL START,,,,MFL/CLP,,
4402,Weld,,80416.26,951+50,39.23,40.11,40.11,22130,Block Valve #17.6 (932+02),1943.63,Block Valve #26.5 (2088+82),44612.52,10.75,0.203,,52000, 11:04,,,,,,,,,,1402,,,,,,,,,,35.17441064,-119.07456727,88.385,GIRTH WELD,,,,MFL/CLP,,
4403,Repair - Welded Sleeve End,,80417.35,951+51,1.10,40.11,40.11,22130,Block Valve #17.6 (932+02),1944.72,Block Valve #26.5 (2088+82),44611.43,10.75,0.203,,52000, 11:04,,,,,,,,,,1402,,,,,,,,,,35.17440762,-119.07456726,88.383,REPAIR-SHELL END,,,,MFL/CLP,,
4404,Repair - Welded Sleeve Begin,,80455.28,951+89,39.02,40.11,40.11,22130,Block Valve #17.6 (932+02),1982.65,Block Valve #26.5 (2088+82),44573.50,10.75,0.203,,52000, 11:04,,,,,,,,,,1402,,,,,,,,,,35.17430310,-119.07456688,88.424,REPAIR-SHELL START,,,,MFL/CLP,,
4405,Weld,,80456.36,951+90,40.11,40.12,40.12,22140,Block Valve #17.6 (932+02),1983.73,Block Valve #26.5 (2088+82),44572.42,10.75,0.203,,52000, 09:12,,,,,,,,,,1402,,,,,,,,,,35.17430012,-119.07456687,88.426,GIRTH WELD,,,,MFL/CLP,,
4406,Repair - Welded Sleeve End,,80457.38,951+91,1.01,40.12,40.12,22140,Block Valve #17.6 (932+02),1984.74,Block Valve #26.5 (2088+82),44571.40,10.75,0.203,,52000, 09:12,,,,,,,,,,1402,,,,,,,,,,35.17429733,-119.07456687,88.428,REPAIR-SHELL END,,,,MFL/CLP,,
4407,Weld,,80496.48,952+30,40.12,40.05,40.05,22150,Block Valve #17.6 (932+02),2023.85,Block Valve #26.5 (2088+82),44532.30,10.75,0.203,,52000, 12:36,,,,,,,,,,1402,,,,,,,,,,35.17418959,-119.07456673,88.435,GIRTH WELD,,,,MFL/CLP,,
4408,Repair - Welded Sleeve Begin,,80535.43,952+69,38.95,40.05,40.05,22150,Block Valve #17.6 (932+02),2062.80,Block Valve #26.5 (2088+82),44493.35,10.75,0.203,,52000, 12:36,,,,,,,,,,1402,,,,,,,,,,35.17408225,-119.07456704,88.356,REPAIR-SHELL START,,,,MFL/CLP,,
4409,Weld,,80536.53,952+70,40.05,24.74,24.74,22160,Block Valve #17.6 (932+02),2063.89,Block Valve #26.5 (2088+82),44492.25,10.75,0.203,,52000, 10:40,,,,,,,,,,1402,,,,,,,,,,35.17407925,-119.07456705,88.351,GIRTH WELD,,,,MFL/CLP,,
4410,Repair - Welded Sleeve End,,80537.53,952+71,1.00,24.74,24.74,22160,Block Valve #17.6 (932+02),2064.90,Block Valve #26.5 (2088+82),44491.25,10.75,0.203,,52000, 10:40,,,,,,,,,,1402,,,,,,,,,,35.17407648,-119.07456706,88.350,REPAIR-SHELL END,,,,MFL/CLP,,
4411,Anomaly - Corrosion,EXT,80560.69,952+94,24.16,0.58,24.74,22160,Block Valve #17.6 (932+02),2088.06,Block Valve #26.5 (2088+82),44468.09,10.75,0.203,,52000, 10:40,16,0.03,,,,,0.5,1.3, 05:47,1402,2329,1677,1414,0.836,1.186,2325.8,1674.6,,,35.17401266,-119.07456693,88.383,EXT ML,Circumferential Grooving,,,MFL/CLP,,
4412,Anomaly - Corrosion,EXT,80560.87,952+95,24.34,0.40,24.74,22160,Block Valve #17.6 (932+02),2088.24,Block Valve #26.5 (2088+82),44467.91,10.75,0.203,,52000, 10:40,15,0.03,,,,,0.2,0.2, 05:57,1402,2340,1685,1414,0.832,1.191,2339.3,1684.3,,,35.17401217,-119.07456692,88.384,EXT ML,Pinhole,,,MFL/CLP,,
4413,Anomaly - Corrosion,EXT,80560.94,952+95,24.41,0.34,24.74,22160,Block Valve #17.6 (932+02),2088.30,Block Valve #26.5 (2088+82),44467.84,10.75,0.203,,52000, 10:40,24,0.05,,,,,0.5,0.7, 04:27,1402,2323,1673,1414,0.838,1.183,2319.2,1669.8,,,35.17401200,-119.07456692,88.384,EXT ML,Pitting,,,MFL/CLP,,
4414,Anomaly - Corrosion,EXT,80561.17,952+95,24.64,0.10,24.74,22160,Block Valve #17.6 (932+02),2088.54,Block Valve #26.5 (2088+82),44467.61,10.75,0.203,,52000, 10:40,26,0.05,,,,,0.6,1.1, 04:10,1402,2307,1661,1414,0.844,1.175,2299.1,1655.4,,,35.17401135,-119.07456693,88.384,EXT ML,Pitting,,,MFL/CLP,,
4415,Weld,,80561.27,952+95,24.74,25.09,25.09,22170,Block Valve #17.6 (932+02),2088.64,Block Valve #26.5 (2088+82),44467.51,10.75,0.203,,52000,,,,,,,,,,,1402,,,,,,,,,,35.17401108,-119.07456692,88.384,GIRTH WELD,,,,MFL/CLP,,
4416,Weld,,80586.36,953+20,25.09,39.97,39.97,22180,Block Valve #17.6 (932+02),2113.72,Block Valve #26.5 (2088+82),44442.43,10.75,0.203,,52000, 10:56,,,,,,,,,,1402,,,,,,,,,,35.17394196,-119.07456641,88.507,GIRTH WELD,,,,MFL/CLP,,
4417,Anomaly - Corrosion,EXT,80586.55,953+20,0.20,39.78,39.97,22180,Block Valve #17.6 (932+02),2113.92,Block Valve #26.5 (2088+82),44442.23,10.75,0.203,,52000, 10:56,20,0.04,,,,,0.4,0.3, 03:53,1402,2329,1677,1414,0.836,1.186,2326.5,1675.1,,,35.17394141,-119.07456642,88.507,EXT ML,Axial Slotting,,,MFL/CLP,,
4418,Repair - Welded Sleeve Begin,,80625.26,953+59,38.90,39.97,39.97,22180,Block Valve #17.6 (932+02),2152.63,Block Valve #26.5 (2088+82),44403.52,10.75,0.203,,52000, 10:56,,,,,,,,,,1402,,,,,,,,,,35.17383477,-119.07456597,88.817,REPAIR-SHELL START,,,,MFL/CLP,,
4419,Weld,,80626.33,953+60,39.97,39.99,39.99,22190,Block Valve #17.6 (932+02),2153.70,Block Valve #26.5 (2088+82),44402.45,10.75,0.203,,52000,,,,,,,,,,,1402,,,,,,,,,,35.17383181,-119.07456597,88.829,GIRTH WELD,,,,MFL/CLP,,
4420,Repair - Welded Sleeve End,,80627.35,953+61,1.02,39.99,39.99,22190,Block Valve #17.6 (932+02),2154.72,Block Valve #26.5 (2088+82),44401.43,10.75,0.203,,52000,,,,,,,,,,,1402,,,,,,,,,,35.17382901,-119.07456598,88.840,REPAIR-SHELL END,,,,MFL/CLP,,
4421,Weld,,80666.32,954+00,39.99,37.02,37.02,22200,Block Valve #17.6 (932+02),2193.68,Block Valve #26.5 (2088+82),44362.46,10.75,0.203,,52000, 11:12,,,,,,,,,,1402,,,,,,,,,,35.17372163,-119.07456634,88.953,GIRTH WELD,,,,MFL/CLP,,
4422,Weld,,80703.34,954+37,37.02,40.11,40.11,22210,Block Valve #17.6 (932+02),2230.71,Block Valve #26.5 (2088+82),44325.44,10.75,0.203,,52000,,,,,,,,,,,1402,,,,,,,,,,35.17361963,-119.07456679,89.249,GIRTH WELD,,,,MFL/CLP,,
4423,Anomaly - Corrosion,EXT,80703.61,954+38,0.28,39.84,40.11,22210,Block Valve #17.6 (932+02),2230.98,Block Valve #26.5 (2088+82),44325.17,10.75,0.203,,52000,,17,0.03,,,,,0.8,2.5, 05:02,1402,2308,1662,1414,0.844,1.175,2301.2,1656.8,,,35.17361887,-119.07456679,89.246,EXT ML,Circumferential Grooving,,,MFL/CLP,,
4424,Weld,,80743.45,954+78,40.11,35.94,35.94,22220,Block Valve #17.6 (932+02),2270.82,Block Valve #26.5 (2088+82),44285.33,10.75,0.203,,52000, 09:56,,,,,,,,,,1402,,,,,,,,,,35.17350914,-119.07456572,88.674,GIRTH WELD,,,,MFL/CLP,,
4425,Weld,,80779.39,955+14,35.94,35.78,35.78,22230,Block Valve #17.6 (932+02),2306.76,Block Valve #26.5 (2088+82),44249.39,10.75,0.203,,52000, 01:24,,,,,,,,,,1402,,,,,,,,,,35.17341011,-119.07456431,88.596,GIRTH WELD,,,,MFL/CLP,,
4426,Repair - Welded Sleeve Begin,,80814.22,955+49,34.83,35.78,35.78,22230,Block Valve #17.6 (932+02),2341.59,Block Valve #26.5 (2088+82),44214.56,10.75,0.203,,52000, 01:24,,,,,,,,,,1402,,,,,,,,,,35.17331415,-119.07456280,88.265,REPAIR-SHELL START,,,,MFL/CLP,,
4427,Weld,,80815.17,955+49,35.78,40.04,40.04,22240,Block Valve #17.6 (932+02),2342.54,Block Valve #26.5 (2088+82),44213.61,10.75,0.203,,52000, 11:00,,,,,,,,,,1402,,,,,,,,,,35.17331153,-119.07456275,88.250,GIRTH WELD,,,,MFL/CLP,,
4428,Repair - Welded Sleeve End,,80815.98,955+50,0.81,40.04,40.04,22240,Block Valve #17.6 (932+02),2343.35,Block Valve #26.5 (2088+82),44212.80,10.75,0.203,,52000, 11:00,,,,,,,,,,1402,,,,,,,,,,35.17330930,-119.07456273,88.239,REPAIR-SHELL END,,,,MFL/CLP,,
4429,Anomaly - Corrosion,EXT,80831.05,955+65,15.88,24.16,40.04,22240,Block Valve #17.6 (932+02),2358.42,Block Valve #26.5 (2088+82),44197.73,10.75,0.203,,52000, 11:00,16,0.03,,,,,1.0,1.0, 05:37,1402,2300,1656,1414,0.847,1.171,2291.2,1649.7,,,35.17326779,-119.07456214,88.072,EXT ML,Pitting,,,MFL/CLP,,
4430,Anomaly - Corrosion,EXT,80832.46,955+67,17.28,22.75,40.04,22240,Block Valve #17.6 (932+02),2359.83,Block Valve #26.5 (2088+82),44196.32,10.75,0.203,,52000, 11:00,15,0.03,,,,,1.1,1.3, 05:55,1402,2295,1652,1414,0.849,1.169,2285.6,1645.6,,,35.17326391,-119.07456210,88.052,EXT ML,Pitting,,,MFL/CLP,,
4431,Anomaly - Corrosion,EXT,80832.58,955+67,17.41,22.63,40.04,22240,Block Valve #17.6 (932+02),2359.95,Block Valve #26.5 (2088+82),44196.20,10.75,0.203,,52000, 11:00,16,0.03,,,,,0.4,0.4, 04:25,1402,2334,1680,1414,0.835,1.188,2332.0,1679.0,,,35.17326360,-119.07456208,88.052,EXT ML,Pitting,,,MFL/CLP,,
4432,Anomaly - Corrosion Cluster,EXT,80832.82,955+67,17.65,22.39,40.04,22240,Block Valve #17.6 (932+02),2360.19,Block Valve #26.5 (2088+82),44195.96,10.75,0.203,,52000, 11:00,15,0.03,,,,,2.0,2.1, 04:39,1402,2236,1610,1414,0.871,1.138,2233.2,1607.9,,,35.17326290,-119.07456208,88.049,EXT ML,General Metal Loss,,,MFL/CLP,,
4433,Anomaly - Corrosion,EXT,80834.03,955+68,18.86,21.18,40.04,22240,Block Valve #17.6 (932+02),2361.40,Block Valve #26.5 (2088+82),44194.75,10.75,0.203,,52000, 11:00,18,0.04,,,,,0.5,0.4, 04:34,1402,2327,1675,1414,0.837,1.185,2323.4,1672.8,,,35.17325958,-119.07456204,88.032,EXT ML,Axial Slotting,,,MFL/CLP,,
4434,Repair - Welded Sleeve Begin,,80854.50,955+89,39.32,40.04,40.04,22240,Block Valve #17.6 (932+02),2381.87,Block Valve #26.5 (2088+82),44174.28,10.75,0.203,,52000, 11:00,,,,,,,,,,1402,,,,,,,,,,35.17320319,-119.07456151,87.690,REPAIR-SHELL START,,,,MFL/CLP,,
4435,Weld,,80855.21,955+90,40.04,39.91,39.91,22250,Block Valve #17.6 (932+02),2382.58,Block Valve #26.5 (2088+82),44173.57,10.75,0.203,,52000, 01:40,,,,,,,,,,1402,,,,,,,,,,35.17320123,-119.07456149,87.682,GIRTH WELD,,,,MFL/CLP,,
4436,Repair - Welded Sleeve End,,80855.86,955+90,0.64,39.91,39.91,22250,Block Valve #17.6 (932+02),2383.23,Block Valve #26.5 (2088+82),44172.92,10.75,0.203,,52000, 01:40,,,,,,,,,,1402,,,,,,,,,,35.17319946,-119.07456148,87.672,REPAIR-SHELL END,,,,MFL/CLP,,
4437,Anomaly - Corrosion,EXT,80882.92,956+17,27.71,12.20,39.91,22250,Block Valve #17.6 (932+02),2410.29,Block Valve #26.5 (2088+82),44145.86,10.75,0.203,,52000, 01:40,21,0.04,,,,,0.2,0.2, 08:12,1402,2339,1684,1414,0.833,1.191,2338.1,1683.5,,,35.17312488,-119.07456071,87.513,EXT ML,Pinhole,,,MFL/CLP,,
4438,Repair - Welded Sleeve Begin,,80894.09,956+29,38.88,39.91,39.91,22250,Block Valve #17.6 (932+02),2421.46,Block Valve #26.5 (2088+82),44134.69,10.75,0.203,,52000, 01:40,,,,,,,,,,1402,,,,,,,,,,35.17309412,-119.07456029,87.596,REPAIR-SHELL START,,,,MFL/CLP,,
4439,Weld,,80895.12,956+30,39.91,40.08,40.08,22260,Block Valve #17.6 (932+02),2422.49,Block Valve #26.5 (2088+82),44133.66,10.75,0.203,,52000, 09:08,,,,,,,,,,1402,,,,,,,,,,35.17309128,-119.07456025,87.608,GIRTH WELD,,,,MFL/CLP,,
4440,Repair - Welded Sleeve End,,80897.46,956+32,2.34,40.08,40.08,22260,Block Valve #17.6 (932+02),2424.83,Block Valve #26.5 (2088+82),44131.32,10.75,0.203,,52000, 09:08,,,,,,,,,,1402,,,,,,,,,,35.17308482,-119.07456017,87.639,REPAIR-SHELL END,,,,MFL/CLP,,
4441,Weld,,80935.20,956+70,40.08,36.09,36.09,22270,Block Valve #17.6 (932+02),2462.57,Block Valve #26.5 (2088+82),44093.58,10.75,0.203,,52000, 12:28,,,,,,,,,,1402,,,,,,,,,,35.17298086,-119.07455819,87.930,GIRTH WELD,,,,MFL/CLP,,
4442,Weld,,80971.29,957+06,36.09,36.04,36.04,22280,Block Valve #17.6 (932+02),2498.66,Block Valve #26.5 (2088+82),44057.49,10.75,0.203,,52000, 09:24,,,,,,,,,,1402,,,,,,,,,,35.17288145,-119.07455532,87.911,GIRTH WELD,,,,MFL/CLP,,
4443,Anomaly - Corrosion,EXT,81007.30,957+42,36.01,0.03,36.04,22280,Block Valve #17.6 (932+02),2534.67,Block Valve #26.5 (2088+82),44021.48,10.75,0.203,,52000, 09:24,24,0.05,,,,,0.6,0.6, 07:14,1402,2317,1668,1414,0.840,1.180,2311.7,1664.4,,,35.17278225,-119.07455280,87.629,EXT ML ( GW ) ,Pitting,,,MFL/CLP,,
4444,Weld,,81007.33,957+42,36.04,40.11,40.11,22290,Block Valve #17.6 (932+02),2534.70,Block Valve #26.5 (2088+82),44021.45,10.75,0.203,,52000,,,,,,,,,,,1402,,,,,,,,,,35.17278216,-119.07455280,87.629,GIRTH WELD,,,,MFL/CLP,,
4445,Anomaly - Corrosion,EXT,81036.82,957+72,29.49,10.62,40.11,22290,Block Valve #17.6 (932+02),2564.19,Block Valve #26.5 (2088+82),43991.96,10.75,0.203,,52000,,21,0.04,,,,,0.4,0.3, 05:25,1402,2333,1680,1414,0.835,1.188,2330.7,1678.1,,,35.17270095,-119.07455107,86.945,EXT ML,Pinhole,,,MFL/CLP,,
4446,Weld,,81047.43,957+82,40.11,31.25,31.25,22300,Block Valve #17.6 (932+02),2574.80,Block Valve #26.5 (2088+82),43981.35,10.75,0.203,,52000, 04:48,,,,,,,,,,1402,,,,,,,,,,35.17267172,-119.07455064,86.579,GIRTH WELD,,,,MFL/CLP,,
4447,Weld,,81078.68,958+14,31.25,39.96,39.96,22310,Block Valve #17.6 (932+02),2606.05,Block Valve #26.5 (2088+82),43950.10,10.75,0.203,,52000, 10:36,,,,,,,,,,1402,,,,,,,,,,35.17258569,-119.07455000,85.400,GIRTH WELD,,,,MFL/CLP,,
4448,Weld - Bend Begin,,81118.65,958+54,39.96,37.90,37.90,22320,Block Valve #17.6 (932+02),2646.01,Block Valve #26.5 (2088+82),43910.14,10.75,0.203,,52000, 08:28,,,,,,,,,,1402,,,,,,,,,,35.17247559,-119.07455026,84.822,GIRTH WELD,,,,MFL/CLP,,
4449,Bend,,81129.79,958+65,11.14,37.90,37.90,22320,Block Valve #17.6 (932+02),2657.16,Block Valve #26.5 (2088+82),43898.99,10.75,0.203,,52000, 08:28,,,,,,,,,,1402,,,,,,,,,,35.17244492,-119.07455084,84.503,5 DEG BEND-COLD OVER,,,,MFL/CLP,,
4450,Bend,,81149.57,958+85,30.93,37.90,37.90,22320,Block Valve #17.6 (932+02),2676.94,Block Valve #26.5 (2088+82),43879.21,10.75,0.203,,52000, 08:28,,,,,,,,,,1402,,,,,,,,,,35.17239067,-119.07455183,82.587,5 DEG BEND-COLD UNDER,,,,MFL/CLP,,
4451,Weld - Bend End,,81156.54,958+92,37.90,21.52,21.52,22330,Block Valve #17.6 (932+02),2683.91,Block Valve #26.5 (2088+82),43872.24,10.75,0.203,,52000, 01:40,,,,,,,,,,1402,,,,,,,,,,35.17237146,-119.07455142,82.531,GIRTH WELD,,,,MFL/CLP,,
4452,Weld,,81178.06,959+13,21.52,16.18,16.18,22340,Block Valve #17.6 (932+02),2705.43,Block Valve #26.5 (2088+82),43850.72,10.75,0.203,,52000,,,,,,,,,,,1402,,,,,,,,,,35.17231221,-119.07454922,81.958,GIRTH WELD,,,,MFL/CLP,,
4453,Weld,,81194.24,959+29,16.18,3.73,3.73,22350,Block Valve #17.6 (932+02),2721.60,Block Valve #26.5 (2088+82),43834.54,10.75,0.203,,52000,,,,,,,,,,,1402,,,,,,,,,,35.17226771,-119.07454696,81.572,GIRTH WELD,,,,MFL/CLP,,
4454,Weld,,81197.96,959+33,3.73,15.84,15.84,22360,Block Valve #17.6 (932+02),2725.33,Block Valve #26.5 (2088+82),43830.82,10.75,0.203,,52000, 02:40,,,,,,,,,,1402,,,,,,,,,,35.17225744,-119.07454641,81.527,GIRTH WELD,,,,MFL/CLP,,
4455,Weld,,81213.80,959+49,15.84,4.61,4.61,22370,Block Valve #17.6 (932+02),2741.17,Block Valve #26.5 (2088+82),43814.98,10.75,0.203,,52000,,,,,,,,,,,1402,,,,,,,,,,35.17221386,-119.07454401,81.470,GIRTH WELD,,,,MFL/CLP,,
4456,Weld,,81218.41,959+54,4.61,20.23,20.23,22380,Block Valve #17.6 (932+02),2745.78,Block Valve #26.5 (2088+82),43810.37,10.75,0.203,,52000, 02:24,,,,,,,,,,1402,,,,,,,,,,35.17220116,-119.07454335,81.472,GIRTH WELD,,,,MFL/CLP,,
4457,Weld,,81238.64,959+74,20.23,9.84,9.84,22390,Block Valve #17.6 (932+02),2766.01,Block Valve #26.5 (2088+82),43790.14,10.75,0.203,,52000, 11:12,,,,,,,,,,1402,,,,,,,,,,35.17214545,-119.07454084,81.381,GIRTH WELD,,,,MFL/CLP,,
4458,Weld,,81248.49,959+84,9.84,20.37,20.37,22400,Block Valve #17.6 (932+02),2775.86,Block Valve #26.5 (2088+82),43780.29,10.75,0.203,,52000,,,,,,,,,,,1402,,,,,,,,,,35.17211834,-119.07453992,81.203,GIRTH WELD,,,,MFL/CLP,,
4459,Weld,,81268.86,960+04,20.37,0.79,0.79,22410,Block Valve #17.6 (932+02),2796.22,Block Valve #26.5 (2088+82),43759.93,10.75,0.203,,52000,,,,,,,,,,,1402,,,,,,,,,,35.17206224,-119.07453857,80.913,GIRTH WELD,,,,MFL/CLP,,
4460,Weld - Bend Begin,,81269.65,960+05,0.79,3.33,3.33,22420,Block Valve #17.6 (932+02),2797.02,Block Valve #26.5 (2088+82),43759.13,10.75,0.203,,52000,,,,,,,,,,,1402,,,,,,,,,,35.17206005,-119.07453856,80.915,GIRTH WELD,,,,MFL/CLP,,
4461,Bend,,81271.31,960+06,1.66,3.33,3.33,22420,Block Valve #17.6 (932+02),2798.68,Block Valve #26.5 (2088+82),43757.47,10.75,0.203,,52000,,,,,,,,,,,1402,,,,,,,,,,35.17205559,-119.07453894,81.217,5.0D 45 DEG BEND-FORGED UNDER,,,,MFL/CLP,,
4462,Weld - Bend End,,81272.98,960+08,3.33,1.03,1.03,22430,Block Valve #17.6 (932+02),2800.34,Block Valve #26.5 (2088+82),43755.80,10.75,0.203,,52000,,,,,,,,,,,1402,,,,,,,,,,35.17205193,-119.07454021,82.128,GIRTH WELD,,,,MFL/CLP,,
4463,Weld,,81274.00,960+09,1.03,1.90,1.90,22440,Block Valve #17.6 (932+02),2801.37,Block Valve #26.5 (2088+82),43754.78,10.75,0.203,,52000,,,,,,,,,,,1402,,,,,,,,,,35.17205009,-119.07454126,82.845,GIRTH WELD,,,,MFL/CLP,,
4464,Weld,,81275.90,960+11,1.90,0.91,0.91,22450,Block Valve #17.6 (932+02),2803.27,Block Valve #26.5 (2088+82),43752.88,10.75,0.203,,52000,,,,,,,,,,,1402,,,,,,,,,,35.17204676,-119.07454324,84.189,GIRTH WELD,,,,MFL/CLP,,
4465,Weld - Bend Begin,,81276.81,960+12,0.91,5.55,5.55,22460,Block Valve #17.6 (932+02),2804.18,Block Valve #26.5 (2088+82),43751.97,10.75,0.203,,52000,,,,,,,,,,,1402,,,,,,,,,,35.17204516,-119.07454419,84.839,GIRTH WELD,,,,MFL/CLP,,
4466,Bend,,81278.94,960+14,2.13,5.55,5.55,22460,Block Valve #17.6 (932+02),2806.31,Block Valve #26.5 (2088+82),43749.84,10.75,0.203,,52000,,,,,,,,,,,1402,,,,,,,,,,35.17204051,-119.07454607,85.968,5.0D 45 DEG BEND-HOT PULLED OVER,,,,MFL/CLP,,
4467,Weld - Bend End,,81282.37,960+18,5.55,38.78,38.78,22470,Block Valve #17.6 (932+02),2809.73,Block Valve #26.5 (2088+82),43746.41,10.75,0.203,,52000, 09:48,,,,,,,,,,1402,,,,,,,,,,35.17203124,-119.07454753,86.217,GIRTH WELD,,,,MFL/CLP,,
4468,Anomaly - Corrosion Cluster,EXT,81282.89,960+18,0.53,38.25,38.78,22470,Block Valve #17.6 (932+02),2810.26,Block Valve #26.5 (2088+82),43745.89,10.75,0.203,,52000, 09:48,37,0.08,,,,,1.9,1.3, 08:20,1402,2068,1489,1414,0.942,1.053,2094.7,1508.2,,,35.17202979,-119.07454768,86.215,*EXT ML,General Metal Loss,,,MFL/CLP,,
4469,Anomaly - Corrosion,EXT,81283.45,960+19,1.09,37.69,38.78,22470,Block Valve #17.6 (932+02),2810.82,Block Valve #26.5 (2088+82),43745.33,10.75,0.203,,52000, 09:48,20,0.04,,,,,0.4,0.2, 07:59,1402,2329,1677,1414,0.836,1.186,2326.5,1675.1,,,35.17202827,-119.07454786,86.216,EXT ML,Axial Slotting,,,MFL/CLP,,
4470,Anomaly - Corrosion,EXT,81285.34,960+21,2.97,35.80,38.78,22470,Block Valve #17.6 (932+02),2812.71,Block Valve #26.5 (2088+82),43743.44,10.75,0.203,,52000, 09:48,21,0.04,,,,,0.5,0.8, 08:20,1402,2324,1673,1414,0.838,1.183,2319.6,1670.1,,,35.17202308,-119.07454849,86.216,EXT ML,Pitting,,,MFL/CLP,,
4471,Weld,,81321.14,960+57,38.78,39.94,39.94,22480,Block Valve #17.6 (932+02),2848.51,Block Valve #26.5 (2088+82),43707.64,10.75,0.203,,52000, 12:52,,,,,,,,,,1402,,,,,,,,,,35.17192481,-119.07455883,86.780,GIRTH WELD,,,,MFL/CLP,,
4472,Weld,,81361.09,960+97,39.94,25.78,25.78,22490,Block Valve #17.6 (932+02),2888.46,Block Valve #26.5 (2088+82),43667.69,10.75,0.203,,52000, 07:32,,,,,,,,,,1402,,,,,,,,,,35.17181495,-119.07456557,87.537,GIRTH WELD,,,,MFL/CLP,,
4473,Weld,,81386.87,961+22,25.78,40.05,40.05,22500,Block Valve #17.6 (932+02),2914.24,Block Valve #26.5 (2088+82),43641.91,10.75,0.203,,52000, 12:16,,,,,,,,,,1402,,,,,,,,,,35.17174398,-119.07456547,88.535,GIRTH WELD,,,,MFL/CLP,,
4474,Weld,,81426.91,961+62,40.05,22.69,22.69,22510,Block Valve #17.6 (932+02),2954.28,Block Valve #26.5 (2088+82),43601.87,10.75,0.203,,52000, 09:40,,,,,,,,,,1402,,,,,,,,,,35.17163367,-119.07456333,89.018,GIRTH WELD,,,,MFL/CLP,,
4475,Weld,,81449.60,961+85,22.69,36.13,36.13,22520,Block Valve #17.6 (932+02),2976.97,Block Valve #26.5 (2088+82),43579.18,10.75,0.203,,52000, 12:12,,,,,,,,,,1402,,,,,,,,,,35.17157118,-119.07456189,89.133,GIRTH WELD,,,,MFL/CLP,,
4476,Weld,,81485.73,962+21,36.13,35.73,35.73,22530,Block Valve #17.6 (932+02),3013.10,Block Valve #26.5 (2088+82),43543.05,10.75,0.203,,52000, 10:00,,,,,,,,,,1402,,,,,,,,,,35.17147165,-119.07455962,89.227,GIRTH WELD,,,,MFL/CLP,,
4477,Weld - Change in Wall Thickness,,81521.46,962+57,35.73,40.73,40.73,22540,Block Valve #17.6 (932+02),3048.83,Block Valve #26.5 (2088+82),43507.32,10.75,0.250,,52000, 03:52,,,,,,,,,,1402,,,,,,,,,,35.17137325,-119.07455673,89.215,GIRTH WELD NWT 0.203/0.250IN,,,,MFL/CLP,,
4478,Weld - Change in Wall Thickness,,81562.19,962+98,40.73,39.77,39.77,22550,Block Valve #17.6 (932+02),3089.56,Block Valve #26.5 (2088+82),43466.59,10.75,0.203,,52000, 09:48,,,,,,,,,,1402,,,,,,,,,,35.17126103,-119.07455465,89.241,GIRTH WELD NWT 0.250/0.203IN,,,,MFL/CLP,,
4479,Offtake,,81565.82,963+02,3.64,39.77,39.77,22550,Block Valve #17.6 (932+02),3093.19,Block Valve #26.5 (2088+82),43462.96,10.75,0.203,,52000, 09:48,,,,,,,,, 12:00,1402,,,,,,,,,,35.17125100,-119.07455462,89.284,1.5 IN OFFTAKE-WELDOLET,,,,MFL/CLP,,
4480,Weld,,81601.96,963+38,39.77,39.94,39.94,22560,Block Valve #17.6 (932+02),3129.33,Block Valve #26.5 (2088+82),43426.82,10.75,0.203,,52000,,,,,,,,,,,1402,,,,,,,,,,35.17115145,-119.07455415,89.826,GIRTH WELD,,,,MFL/CLP,,
