Repository: kerbergr/datadump

File: MLCompare/ex2022/Old_CleanedUP - Copy.csv (part 32 of 41)
108,Weld,,2223.87,164+82,24.71,25.91,25.91,800,Bakersfield Station (142+76),2223.87,Block Valve #4.46 (232+30),6704.04,10.75,0.203,,52000, 10:32,,,,,,,,,,1402,,,,,,,,,,35.37321039,-119.08702948,113.868,GIRTH WELD,,,,MFL/CLP,,
109,Anomaly - Corrosion,EXT,2235.81,164+94,11.94,13.97,25.91,800,Bakersfield Station (142+76),2235.81,Block Valve #4.46 (232+30),6692.10,10.75,0.203,,52000, 10:32,18,0.04,,,,,0.4,0.5, 08:27,1402,2332,1679,1414,0.835,1.188,2330.5,1678.0,,,35.37317769,-119.08702951,113.885,EXT ML,Pitting,,,MFL/CLP,,
110,Weld,,2249.78,165+07,25.91,28.04,28.04,810,Bakersfield Station (142+76),2249.78,Block Valve #4.46 (232+30),6678.13,10.75,0.203,,52000, 01:12,,,,,,,,,,1402,,,,,,,,,,35.37313944,-119.08702953,113.791,GIRTH WELD,,,,MFL/CLP,,
111,Weld,,2277.82,165+35,28.04,26.85,26.85,820,Bakersfield Station (142+76),2277.82,Block Valve #4.46 (232+30),6650.09,10.75,0.203,,52000, 10:32,,,,,,,,,,1402,,,,,,,,,,35.37306265,-119.08702982,113.752,GIRTH WELD,,,,MFL/CLP,,
4930,Anomaly - Corrosion,EXT,88708.40,1034+59,4.40,4.06,8.46,24410,Block Valve #17.6 (932+02),10235.77,Block Valve #26.5 (2088+82),36320.38,10.75,0.203,,52000,,15,0.03,,,,,0.5,0.5, 09:19,1402,2329,1677,1414,0.836,1.186,2326.9,1675.4,,,35.15157632,-119.07442198,83.889,EXT ML,Pitting,,,MFL/CLP,,
4931,Anomaly - Corrosion,EXT,88712.16,1034+63,8.16,0.30,8.46,24410,Block Valve #17.6 (932+02),10239.53,Block Valve #26.5 (2088+82),36316.62,10.75,0.203,,52000,,15,0.03,,,,,0.5,0.6, 02:17,1402,2329,1677,1414,0.836,1.186,2326.9,1675.4,,,35.15156612,-119.07442190,83.203,EXT ML,Pitting,,,MFL/CLP,,
4932,Weld - Bend Begin,,88712.45,1034+63,8.46,40.29,40.29,24420,Block Valve #17.6 (932+02),10239.82,Block Valve #26.5 (2088+82),36316.33,10.75,0.203,,52000,,,,,,,,,,,1402,,,,,,,,,,35.15156532,-119.07442189,83.148,GIRTH WELD,,,,MFL/CLP,,
4933,Anomaly - Corrosion,EXT,88716.78,1034+68,4.33,35.96,40.29,24420,Block Valve #17.6 (932+02),10244.15,Block Valve #26.5 (2088+82),36312.00,10.75,0.203,,52000,,15,0.03,,,,,0.2,0.2, 10:29,1402,2340,1685,1414,0.832,1.191,2339.3,1684.3,,,35.15155363,-119.07442185,82.303,EXT ML,Pinhole,,,MFL/CLP,,
4934,Anomaly - Corrosion,EXT,88718.61,1034+70,6.15,34.14,40.29,24420,Block Valve #17.6 (932+02),10245.97,Block Valve #26.5 (2088+82),36310.17,10.75,0.203,,52000,,15,0.03,,,,,0.5,0.4, 10:34,1402,2331,1678,1414,0.835,1.187,2329.0,1676.9,,,35.15154869,-119.07442181,81.942,EXT ML,Pitting,,,MFL/CLP,,
4935,Anomaly - Corrosion,EXT,88719.67,1034+71,7.21,33.08,40.29,24420,Block Valve #17.6 (932+02),10247.03,Block Valve #26.5 (2088+82),36309.11,10.75,0.203,,52000,,19,0.04,,,,,0.5,0.5, 10:05,1402,2326,1674,1414,0.837,1.184,2322.2,1672.0,,,35.15154582,-119.07442179,81.750,EXT ML,Pitting,,,MFL/CLP,,
4936,Anomaly - Corrosion,EXT,88720.66,1034+72,8.20,32.09,40.29,24420,Block Valve #17.6 (932+02),10248.03,Block Valve #26.5 (2088+82),36308.12,10.75,0.203,,52000,,16,0.03,,,,,0.2,0.3, 10:39,1402,2339,1684,1414,0.833,1.191,2338.1,1683.4,,,35.15154312,-119.07442174,81.602,EXT ML,Pinhole,,,MFL/CLP,,
4937,Bend,,88727.25,1034+78,14.79,40.29,40.29,24420,Block Valve #17.6 (932+02),10254.62,Block Valve #26.5 (2088+82),36301.53,10.75,0.203,,52000,,,,,,,,,,,1402,,,,,,,,,,35.15152502,-119.07442127,81.338,30 DEG BEND-COLD UNDER,,,,MFL/CLP,,
4938,Anomaly - Corrosion,EXT,88730.93,1034+82,18.47,21.82,40.29,24420,Block Valve #17.6 (932+02),10258.29,Block Valve #26.5 (2088+82),36297.85,10.75,0.203,,52000,,20,0.04,,,,,0.4,0.2, 10:30,1402,2331,1679,1414,0.835,1.187,2329.0,1676.9,,,35.15151493,-119.07442091,81.736,*EXT ML,Axial Slotting,,,MFL/CLP,,
4939,Anomaly - Corrosion,EXT,88731.14,1034+82,18.68,21.61,40.29,24420,Block Valve #17.6 (932+02),10258.50,Block Valve #26.5 (2088+82),36297.64,10.75,0.203,,52000,,25,0.05,,,,,0.4,0.6, 10:26,1402,2325,1674,1414,0.837,1.184,2321.5,1671.5,,,35.15151437,-119.07442088,81.769,*EXT ML,Pitting,,,MFL/CLP,,
4940,Anomaly - Corrosion,EXT,88731.98,1034+83,19.52,20.77,40.29,24420,Block Valve #17.6 (932+02),10259.34,Block Valve #26.5 (2088+82),36296.80,10.75,0.203,,52000,,15,0.03,,,,,0.8,0.4, 10:37,1402,2313,1665,1414,0.842,1.178,2306.7,1660.8,,,35.15151209,-119.07442078,81.927,EXT ML,Pitting,,,MFL/CLP,,
4941,Anomaly - Corrosion,EXT,88732.07,1034+83,19.61,20.68,40.29,24420,Block Valve #17.6 (932+02),10259.44,Block Valve #26.5 (2088+82),36296.71,10.75,0.203,,52000,,17,0.03,,,,,0.5,0.9, 09:57,1402,2330,1677,1414,0.836,1.186,2327.0,1675.5,,,35.15151184,-119.07442077,81.946,EXT ML,Pitting,,,MFL/CLP,,
4942,Anomaly - Corrosion,EXT,88732.31,1034+83,19.85,20.44,40.29,24420,Block Valve #17.6 (932+02),10259.68,Block Valve #26.5 (2088+82),36296.47,10.75,0.203,,52000,,15,0.03,,,,,0.5,0.6, 11:40,1402,2331,1678,1414,0.835,1.187,2329.0,1676.9,,,35.15151120,-119.07442075,81.995,EXT ML,Pitting,,,MFL/CLP,,
4943,Anomaly - Corrosion,EXT,88733.27,1034+84,20.81,19.48,40.29,24420,Block Valve #17.6 (932+02),10260.64,Block Valve #26.5 (2088+82),36295.51,10.75,0.203,,52000,,15,0.03,,,,,0.9,0.4, 12:05,1402,2308,1662,1414,0.844,1.175,2300.8,1656.6,,,35.15150863,-119.07442063,82.213,EXT ML,Axial Slotting,,,MFL/CLP,,
4944,Anomaly - Corrosion,EXT,88733.28,1034+84,20.83,19.46,40.29,24420,Block Valve #17.6 (932+02),10260.65,Block Valve #26.5 (2088+82),36295.50,10.75,0.203,,52000,,18,0.04,,,,,0.6,0.6, 11:16,1402,2324,1674,1414,0.838,1.184,2320.7,1670.9,,,35.15150859,-119.07442063,82.217,EXT ML,Pitting,,,MFL/CLP,,
4945,Anomaly - Corrosion,EXT,88733.59,1034+85,21.14,19.15,40.29,24420,Block Valve #17.6 (932+02),10260.96,Block Valve #26.5 (2088+82),36295.19,10.75,0.203,,52000,,18,0.04,,,,,1.0,0.8, 10:59,1402,2294,1652,1414,0.849,1.168,2283.8,1644.3,,,35.15150775,-119.07442059,82.295,EXT ML,Pitting,,,MFL/CLP,,
4946,Anomaly - Corrosion,EXT,88733.82,1034+85,21.37,18.92,40.29,24420,Block Valve #17.6 (932+02),10261.19,Block Valve #26.5 (2088+82),36294.96,10.75,0.203,,52000,,24,0.05,,,,,0.4,0.3, 10:54,1402,2326,1675,1414,0.837,1.184,2322.6,1672.3,,,35.15150715,-119.07442057,82.354,EXT ML,Axial Slotting,,,MFL/CLP,,
4947,Anomaly - Corrosion Cluster,EXT,88735.08,1034+86,22.63,17.66,40.29,24420,Block Valve #17.6 (932+02),10262.45,Block Valve #26.5 (2088+82),36293.70,10.75,0.203,,52000,,26,0.05,,,,,0.9,2.5, 10:57,1402,2277,1639,1414,0.855,1.159,2265.8,1631.4,,,35.15150382,-119.07442040,82.699,EXT ML,Circumferential Grooving,,,MFL/CLP,,
4948,Anomaly - Corrosion,EXT,88735.35,1034+86,22.90,17.39,40.29,24420,Block Valve #17.6 (932+02),10262.72,Block Valve #26.5 (2088+82),36293.43,10.75,0.203,,52000,,15,0.03,,,,,0.6,0.4, 09:45,1402,2324,1673,1414,0.838,1.183,2320.1,1670.4,,,35.15150310,-119.07442036,82.775,EXT ML,Pitting,,,MFL/CLP,,
4949,Anomaly - Corrosion Cluster,EXT,88735.37,1034+86,22.92,17.37,40.29,24420,Block Valve #17.6 (932+02),10262.74,Block Valve #26.5 (2088+82),36293.41,10.75,0.203,,52000,,23,0.05,,,,,1.7,2.3, 10:48,1402,2207,1589,1414,0.882,1.124,2298.2,1654.7,,,35.15150305,-119.07442036,82.781,EXT ML,General Metal Loss,,,MFL/CLP,,
4950,Anomaly - Corrosion,EXT,88737.83,1034+89,25.38,14.91,40.29,24420,Block Valve #17.6 (932+02),10265.20,Block Valve #26.5 (2088+82),36290.95,10.75,0.203,,52000,,20,0.04,,,,,0.2,0.2, 06:38,1402,2339,1684,1414,0.833,1.191,2338.3,1683.6,,,35.15149658,-119.07442002,83.534,EXT ML,Pinhole,,,MFL/CLP,,
4951,Repair - Welded Sleeve Begin,,88741.56,1034+93,29.10,40.29,40.29,24420,Block Valve #17.6 (932+02),10268.93,Block Valve #26.5 (2088+82),36287.22,10.75,0.203,,52000,,,,,,,,,,,1402,,,,,,,,,,35.15148680,-119.07441949,84.648,REPAIR-SHELL START,,,,MFL/CLP,,
4952,Bend,,88744.37,1034+95,31.92,40.29,40.29,24420,Block Valve #17.6 (932+02),10271.74,Block Valve #26.5 (2088+82),36284.41,10.75,0.203,,52000,,,,,,,,,,,1402,,,,,,,,,,35.15147926,-119.07441908,85.297,15 DEG BEND-COLD OVER,,,,MFL/CLP,,
4953,Repair - Welded Sleeve End,,88744.40,1034+95,31.95,40.29,40.29,24420,Block Valve #17.6 (932+02),10271.77,Block Valve #26.5 (2088+82),36284.38,10.75,0.203,,52000,,,,,,,,,,,1402,,,,,,,,,,35.15147917,-119.07441908,85.303,REPAIR-SHELL END,,,,MFL/CLP,,
4954,Anomaly - Corrosion Cluster,EXT,88747.75,1034+99,35.29,5.00,40.29,24420,Block Valve #17.6 (932+02),10275.12,Block Valve #26.5 (2088+82),36281.03,10.75,0.203,,52000,,17,0.03,,,,,2.5,3.4, 05:27,1402,2195,1580,1414,0.887,1.118,2242.9,1614.9,,,35.15147006,-119.07441858,85.784,EXT ML,General Metal Loss,,,MFL/CLP,,
4955,Repair - Welded Sleeve Begin,,88748.73,1035+00,36.28,40.29,40.29,24420,Block Valve #17.6 (932+02),10276.10,Block Valve #26.5 (2088+82),36280.05,10.75,0.203,,52000,,,,,,,,,,,1402,,,,,,,,,,35.15146736,-119.07441843,85.861,REPAIR-SHELL START,,,,MFL/CLP,,
4956,Repair - Welded Sleeve End,,88751.75,1035+03,39.30,40.29,40.29,24420,Block Valve #17.6 (932+02),10279.12,Block Valve #26.5 (2088+82),36277.03,10.75,0.203,,52000,,,,,,,,,,,1402,,,,,,,,,,35.15145906,-119.07441797,86.034,REPAIR-SHELL END,,,,MFL/CLP,,
4957,Weld - Bend End,,88752.74,1035+04,40.29,6.32,6.32,24430,Block Valve #17.6 (932+02),10280.11,Block Valve #26.5 (2088+82),36276.04,10.75,0.203,,52000, 09:12,,,,,,,,,,1402,,,,,,,,,,35.15145634,-119.07441782,86.085,GIRTH WELD,,,,MFL/CLP,,
4958,Anomaly - Corrosion Cluster,EXT,88754.04,1035+05,1.30,5.02,6.32,24430,Block Valve #17.6 (932+02),10281.41,Block Valve #26.5 (2088+82),36274.74,10.75,0.203,,52000, 09:12,28,0.06,,,,,1.4,3.0, 07:19,1402,2207,1589,1414,0.882,1.124,2184.0,1572.5,,,35.15145277,-119.07441761,86.143,*EXT ML,General Metal Loss,,,MFL/CLP,,
4959,Anomaly - Corrosion Cluster,EXT,88754.07,1035+05,1.33,5.00,6.32,24430,Block Valve #17.6 (932+02),10281.44,Block Valve #26.5 (2088+82),36274.71,10.75,0.203,,52000, 09:12,25,0.05,,,,,2.5,2.4, 03:07,1402,2115,1523,1414,0.921,1.077,2142.5,1542.6,,,35.15145269,-119.07441760,86.143,*EXT ML,General Metal Loss,,,MFL/CLP,,
4960,Casing Begin,,88754.08,1035+05,1.34,6.32,6.32,24430,Block Valve #17.6 (932+02),10281.45,Block Valve #26.5 (2088+82),36274.70,10.75,0.203,,52000, 09:12,,,,,,,,,,1402,,,,,,,,,,35.15145267,-119.07441760,86.143,CASING START,,,,MFL/CLP,,
4961,Anomaly - Corrosion,EXT,88754.66,1035+06,1.92,4.41,6.32,24430,Block Valve #17.6 (932+02),10282.03,Block Valve #26.5 (2088+82),36274.12,10.75,0.203,,52000, 09:12,22,0.04,,,,,0.6,0.9, 03:17,1402,2317,1668,1414,0.841,1.180,2311.1,1664.0,,,35.15145106,-119.07441750,86.167,EXT ML,Pitting,,,MFL/CLP,,
4962,Weld,,88759.07,1035+10,6.32,16.93,16.93,24440,Block Valve #17.6 (932+02),10286.43,Block Valve #26.5 (2088+82),36269.72,10.75,0.203,,52000, 12:16,,,,,,,,,,1402,,,,,,,,,,35.15143894,-119.07441678,86.318,GIRTH WELD,,,,MFL/CLP,,
4963,Weld,,88775.99,1035+27,16.93,19.71,19.71,24450,Block Valve #17.6 (932+02),10303.36,Block Valve #26.5 (2088+82),36252.79,10.75,0.203,,52000, 05:12,,,,,,,,,,1402,,,,,,,,,,35.15139234,-119.07441434,86.544,GIRTH WELD,,,,MFL/CLP,,
4964,Weld,,88795.70,1035+47,19.71,19.64,19.64,24460,Block Valve #17.6 (932+02),10323.07,Block Valve #26.5 (2088+82),36233.08,10.75,0.203,,52000, 04:40,,,,,,,,,,1402,,,,,,,,,,35.15133809,-119.07441098,86.563,GIRTH WELD,,,,MFL/CLP,,
4965,Anomaly - Corrosion,EXT,88812.87,1035+64,17.17,2.48,19.64,24460,Block Valve #17.6 (932+02),10340.24,Block Valve #26.5 (2088+82),36215.91,10.75,0.203,,52000, 04:40,18,0.04,,,,,0.4,0.3, 05:45,1402,2332,1679,1414,0.835,1.188,2330.5,1678.0,,,35.15129088,-119.07440729,86.357,EXT ML,Axial Slotting,,,MFL/CLP,,
4966,Anomaly - Corrosion Cluster,EXT,88813.69,1035+65,17.99,1.66,19.64,24460,Block Valve #17.6 (932+02),10341.06,Block Valve #26.5 (2088+82),36215.09,10.75,0.203,,52000, 04:40,30,0.06,,,,,0.9,1.3, 05:49,1402,2264,1630,1414,0.860,1.153,2318.6,1669.4,,,35.15128863,-119.07440712,86.331,EXT ML,Pitting,,,MFL/CLP,,
4967,Casing End,,88813.73,1035+65,18.03,19.64,19.64,24460,Block Valve #17.6 (932+02),10341.10,Block Valve #26.5 (2088+82),36215.05,10.75,0.203,,52000, 04:40,,,,,,,,,,1402,,,,,,,,,,35.15128850,-119.07440711,86.328,CASING END,,,,MFL/CLP,,
4968,Anomaly - Corrosion Cluster,EXT,88813.76,1035+65,18.06,1.58,19.64,24460,Block Valve #17.6 (932+02),10341.13,Block Valve #26.5 (2088+82),36215.02,10.75,0.203,,52000, 04:40,33,0.07,,,,,1.0,1.0, 01:45,1402,2241,1613,1414,0.869,1.141,2259.3,1626.7,,,35.15128842,-119.07440710,86.328,EXT ML,Pitting,,,MFL/CLP,,
4969,Anomaly - Corrosion,EXT,88813.83,1035+65,18.13,1.51,19.64,24460,Block Valve #17.6 (932+02),10341.20,Block Valve #26.5 (2088+82),36214.95,10.75,0.203,,52000, 04:40,36,0.07,,,,,0.4,0.7, 05:21,1402,2320,1670,1414,0.840,1.181,2313.5,1665.7,,,35.15128822,-119.07440708,86.325,*EXT ML,Pitting,,,MFL/CLP,,
4970,Repair - Welded Sleeve Begin,,88814.56,1035+66,18.86,19.64,19.64,24460,Block Valve #17.6 (932+02),10341.93,Block Valve #26.5 (2088+82),36214.22,10.75,0.203,,52000, 04:40,,,,,,,,,,1402,,,,,,,,,,35.15128625,-119.07440693,86.300,REPAIR-SHELL START,,,,MFL/CLP,,
4971,Weld - Bend Begin,,88815.34,1035+66,19.64,19.10,19.10,24470,Block Valve #17.6 (932+02),10342.71,Block Valve #26.5 (2088+82),36213.44,10.75,0.203,,52000, 07:16,,,,,,,,,,1402,,,,,,,,,,35.15128407,-119.07440676,86.268,GIRTH WELD,,,,MFL/CLP,,
4972,Repair - Welded Sleeve End,,88816.26,1035+67,0.92,19.10,19.10,24470,Block Valve #17.6 (932+02),10343.63,Block Valve #26.5 (2088+82),36212.52,10.75,0.203,,52000, 07:16,,,,,,,,,,1402,,,,,,,,,,35.15128155,-119.07440658,86.226,REPAIR-SHELL END,,,,MFL/CLP,,
4973,Anomaly - Corrosion Cluster,EXT,88818.77,1035+70,3.42,15.68,19.10,24470,Block Valve #17.6 (932+02),10346.14,Block Valve #26.5 (2088+82),36210.01,10.75,0.203,,52000, 07:16,33,0.07,,,,,0.6,0.5, 05:43,1402,2300,1656,1414,0.847,1.171,2314.6,1666.5,,,35.15127465,-119.07440610,86.095,*EXT ML,Pitting,,,MFL/CLP,,
4974,Anomaly - Corrosion Cluster,EXT,88819.04,1035+70,3.69,15.40,19.10,24470,Block Valve #17.6 (932+02),10346.41,Block Valve #26.5 (2088+82),36209.74,10.75,0.203,,52000, 07:16,52,0.11,,,,,8.5,2.6, 05:09,1402,1459,1050,1414,1.335,0.743,2089.6,1504.5,1,b,35.15127392,-119.07440604,86.079,*EXT ML,General Metal Loss,,,MFL/CLP,,
4975,Anomaly - Corrosion,EXT,88819.87,1035+71,4.52,14.58,19.10,24470,Block Valve #17.6 (932+02),10347.23,Block Valve #26.5 (2088+82),36208.91,10.75,0.203,,52000, 07:16,24,0.05,,,,,0.6,0.7, 05:40,1402,2317,1668,1414,0.840,1.180,2311.7,1664.4,,,35.15127167,-119.07440590,86.030,EXT ML,Pitting,,,MFL/CLP,,
4976,Anomaly - Corrosion Cluster,EXT,88819.92,1035+71,4.57,14.53,19.10,24470,Block Valve #17.6 (932+02),10347.28,Block Valve #26.5 (2088+82),36208.87,10.75,0.203,,52000, 07:16,26,0.05,,,,,1.0,0.7, 04:56,1402,2263,1629,1414,0.861,1.152,2299.3,1655.5,,,35.15127151,-119.07440589,86.027,EXT ML,Pitting,,,MFL/CLP,,
4977,Anomaly - Corrosion,EXT,88820.11,1035+71,4.76,14.34,19.10,24470,Block Valve #17.6 (932+02),10347.47,Block Valve #26.5 (2088+82),36208.68,10.75,0.203,,52000, 07:16,33,0.07,,,,,0.6,0.7, 04:52,1402,2295,1652,1414,0.849,1.168,2282.5,1643.4,,,35.15127099,-119.07440586,86.015,*EXT ML,Pitting,,,MFL/CLP,,
4978,Anomaly - Corrosion Cluster,EXT,88820.44,1035+72,5.10,14.00,19.10,24470,Block Valve #17.6 (932+02),10347.81,Block Valve #26.5 (2088+82),36208.34,10.75,0.203,,52000, 07:16,51,0.10,,,,,2.0,1.6, 05:01,1402,1876,1350,1414,1.038,0.955,2079.1,1497.0,3,d,35.15127007,-119.07440580,85.991,*EXT ML,General Metal Loss,,,MFL/CLP,,
4979,Anomaly - Corrosion Cluster,EXT,88820.73,1035+72,5.38,13.72,19.10,24470,Block Valve #17.6 (932+02),10348.10,Block Valve #26.5 (2088+82),36208.05,10.75,0.203,,52000, 07:16,39,0.08,,,,,0.9,2.5, 05:00,1402,2238,1612,1414,0.870,1.140,2247.8,1618.4,,,35.15126929,-119.07440576,85.969,*EXT ML,Circumferential Grooving,,,MFL/CLP,,
4980,Anomaly - Corrosion Cluster,EXT,88821.03,1035+72,5.68,13.42,19.10,24470,Block Valve #17.6 (932+02),10348.40,Block Valve #26.5 (2088+82),36207.75,10.75,0.203,,52000, 07:16,22,0.04,,,,,2.1,1.3, 04:34,1402,2176,1566,1414,0.895,1.108,2267.2,1632.4,,,35.15126846,-119.07440573,85.943,EXT ML,General Metal Loss,,,MFL/CLP,,
4981,Anomaly - Corrosion,EXT,88821.30,1035+72,5.95,13.15,19.10,24470,Block Valve #17.6 (932+02),10348.67,Block Valve #26.5 (2088+82),36207.48,10.75,0.203,,52000, 07:16,19,0.04,,,,,0.3,0.4, 05:37,1402,2335,1681,1414,0.834,1.189,2333.9,1680.4,,,35.15126773,-119.07440570,85.918,EXT ML,Circumferential Slotting,,,MFL/CLP,,
4982,Anomaly - Corrosion,EXT,88821.45,1035+73,6.11,13.00,19.10,24470,Block Valve #17.6 (932+02),10348.82,Block Valve #26.5 (2088+82),36207.33,10.75,0.203,,52000, 07:16,26,0.05,,,,,0.2,0.2, 04:56,1402,2338,1683,1414,0.833,1.190,2337.0,1682.7,,,35.15126731,-119.07440569,85.902,EXT ML,Pinhole,,,MFL/CLP,,
4983,Anomaly - Corrosion Cluster,EXT,88821.56,1035+73,6.21,12.89,19.10,24470,Block Valve #17.6 (932+02),10348.93,Block Valve #26.5 (2088+82),36207.22,10.75,0.203,,52000, 07:16,28,0.06,,,,,1.4,0.7, 04:56,1402,2202,1585,1414,0.884,1.121,2295.5,1652.7,,,35.15126701,-119.07440568,85.891,EXT ML,Axial Grooving,,,MFL/CLP,,
4984,Anomaly - Corrosion,EXT,88821.80,1035+73,6.45,12.65,19.10,24470,Block Valve #17.6 (932+02),10349.16,Block Valve #26.5 (2088+82),36206.99,10.75,0.203,,52000, 07:16,15,0.03,,,,,0.3,0.6, 05:38,1402,2338,1683,1414,0.833,1.190,2337.1,1682.7,,,35.15126636,-119.07440567,85.867,EXT ML,Circumferential Slotting,,,MFL/CLP,,
4985,Anomaly - Corrosion,EXT,88821.95,1035+73,6.60,12.50,19.10,24470,Block Valve #17.6 (932+02),10349.31,Block Valve #26.5 (2088+82),36206.83,10.75,0.203,,52000, 07:16,16,0.03,,,,,0.4,0.5, 05:47,1402,2334,1680,1414,0.835,1.188,2332.0,1679.0,,,35.15126595,-119.07440566,85.848,EXT ML,Pitting,,,MFL/CLP,,
4986,Anomaly - Corrosion Cluster,EXT,88822.09,1035+73,6.74,12.36,19.10,24470,Block Valve #17.6 (932+02),10349.46,Block Valve #26.5 (2088+82),36206.69,10.75,0.203,,52000, 07:16,24,0.05,,,,,2.8,1.9, 04:44,1402,2104,1515,1414,0.926,1.071,2277.4,1639.8,,,35.15126557,-119.07440565,85.832,EXT ML,General Metal Loss,,,MFL/CLP,,
4987,Anomaly - Corrosion,EXT,88822.48,1035+74,7.13,11.97,19.10,24470,Block Valve #17.6 (932+02),10349.85,Block Valve #26.5 (2088+82),36206.30,10.75,0.203,,52000, 07:16,25,0.05,,,,,0.4,0.7, 05:05,1402,2325,1674,1414,0.837,1.184,2321.5,1671.5,,,35.15126448,-119.07440564,85.787,EXT ML,Pitting,,,MFL/CLP,,
4988,Anomaly - Corrosion,EXT,88822.70,1035+74,7.35,11.75,19.10,24470,Block Valve #17.6 (932+02),10350.07,Block Valve #26.5 (2088+82),36206.08,10.75,0.203,,52000, 07:16,23,0.05,,,,,0.6,0.7, 04:56,1402,2312,1665,1414,0.842,1.177,2305.4,1659.9,,,35.15126390,-119.07440564,85.757,EXT ML,Pitting,,,MFL/CLP,,
4989,Anomaly - Corrosion,EXT,88823.06,1035+74,7.71,11.39,19.10,24470,Block Valve #17.6 (932+02),10350.43,Block Valve #26.5 (2088+82),36205.72,10.75,0.203,,52000, 07:16,16,0.03,,,,,0.4,0.4, 05:02,1402,2334,1680,1414,0.835,1.188,2332.0,1679.0,,,35.15126289,-119.07440564,85.708,EXT ML,Pitting,,,MFL/CLP,,
4990,Anomaly - Corrosion,EXT,88823.25,1035+74,7.90,11.20,19.10,24470,Block Valve #17.6 (932+02),10350.62,Block Valve #26.5 (2088+82),36205.53,10.75,0.203,,52000, 07:16,17,0.03,,,,,0.6,0.6, 04:45,1402,2325,1674,1414,0.837,1.184,2322.1,1671.9,,,35.15126239,-119.07440564,85.682,EXT ML,Pitting,,,MFL/CLP,,
4991,Anomaly - Corrosion,EXT,88823.84,1035+75,8.49,10.61,19.10,24470,Block Valve #17.6 (932+02),10351.20,Block Valve #26.5 (2088+82),36204.94,10.75,0.203,,52000, 07:16,46,0.09,,,,,0.5,0.7, 05:09,1402,2297,1654,1414,0.848,1.169,2282.2,1643.2,,,35.15126077,-119.07440566,85.597,*EXT ML,Pitting,,,MFL/CLP,,
4992,Anomaly - Corrosion,EXT,88824.05,1035+75,8.70,10.40,19.10,24470,Block Valve #17.6 (932+02),10351.41,Block Valve #26.5 (2088+82),36204.73,10.75,0.203,,52000, 07:16,17,0.03,,,,,0.2,0.4, 05:00,1402,2339,1684,1414,0.832,1.191,2338.9,1684.0,,,35.15126021,-119.07440567,85.566,EXT ML,Pinhole,,,MFL/CLP,,
4993,Anomaly - Corrosion,EXT,88824.21,1035+75,8.86,10.24,19.10,24470,Block Valve #17.6 (932+02),10351.58,Block Valve #26.5 (2088+82),36204.57,10.75,0.203,,52000, 07:16,21,0.04,,,,,0.4,0.4, 05:01,1402,2333,1680,1414,0.835,1.188,2330.7,1678.1,,,35.15125976,-119.07440567,85.538,EXT ML,Circumferential Slotting,,,MFL/CLP,,
4994,Anomaly - Corrosion,EXT,88824.35,1035+75,9.00,10.10,19.10,24470,Block Valve #17.6 (932+02),10351.72,Block Valve #26.5 (2088+82),36204.43,10.75,0.203,,52000, 07:16,25,0.05,,,,,0.5,0.7, 05:29,1402,2322,1672,1414,0.839,1.183,2318.0,1668.9,,,35.15125938,-119.07440569,85.516,EXT ML,Pitting,,,MFL/CLP,,
4995,Anomaly - Corrosion,EXT,88824.57,1035+76,9.22,9.88,19.10,24470,Block Valve #17.6 (932+02),10351.94,Block Valve #26.5 (2088+82),36204.21,10.75,0.203,,52000, 07:16,26,0.05,,,,,0.7,1.3, 05:30,1402,2303,1658,1414,0.846,1.173,2294.3,1651.9,,,35.15125879,-119.07440571,85.478,EXT ML,Pitting,,,MFL/CLP,,
4996,Anomaly - Corrosion Cluster,EXT,88824.73,1035+76,9.39,9.71,19.10,24470,Block Valve #17.6 (932+02),10352.10,Block Valve #26.5 (2088+82),36204.05,10.75,0.203,,52000, 07:16,27,0.06,,,,,1.9,1.0, 05:22,1402,2156,1552,1414,0.903,1.098,2228.1,1604.2,,,35.15125833,-119.07440572,85.449,EXT ML,Pitting,,,MFL/CLP,,
4997,Bend,,88825.28,1035+76,9.93,19.10,19.10,24470,Block Valve #17.6 (932+02),10352.65,Block Valve #26.5 (2088+82),36203.50,10.75,0.203,,52000, 07:16,,,,,,,,,,1402,,,,,,,,,,35.15125687,-119.07440578,85.352,15 DEG BEND-COLD OVER,,,,MFL/CLP,,
4998,Anomaly - Corrosion,EXT,88825.90,1035+77,10.56,8.54,19.10,24470,Block Valve #17.6 (932+02),10353.27,Block Valve #26.5 (2088+82),36202.88,10.75,0.203,,52000, 07:16,18,0.04,,,,,0.3,0.4, 03:59,1402,2337,1683,1414,0.833,1.190,2336.1,1682.0,,,35.15125517,-119.07440589,85.229,EXT ML,Circumferential Slotting,,,MFL/CLP,,
4999,Anomaly - Corrosion Cluster,EXT,88826.08,1035+77,10.73,8.37,19.10,24470,Block Valve #17.6 (932+02),10353.45,Block Valve #26.5 (2088+82),36202.70,10.75,0.203,,52000, 07:16,15,0.03,,,,,1.3,1.3, 04:24,1402,2282,1643,1414,0.853,1.162,2319.7,1670.2,,,35.15125472,-119.07440591,85.196,EXT ML,General Metal Loss,,,MFL/CLP,,
5000,Anomaly - Corrosion,EXT,88826.81,1035+78,11.46,7.64,19.10,24470,Block Valve #17.6 (932+02),10354.18,Block Valve #26.5 (2088+82),36201.97,10.75,0.203,,52000, 07:16,21,0.04,,,,,0.4,0.5, 05:09,1402,2328,1677,1414,0.836,1.186,2325.6,1674.4,,,35.15125273,-119.07440604,85.045,EXT ML,Pitting,,,MFL/CLP,,
5001,Anomaly - Corrosion,EXT,88828.02,1035+79,12.67,6.43,19.10,24470,Block Valve #17.6 (932+02),10355.38,Block Valve #26.5 (2088+82),36200.76,10.75,0.203,,52000, 07:16,25,0.05,,,,,0.4,0.7, 05:18,1402,2325,1674,1414,0.837,1.184,2321.5,1671.5,,,35.15124950,-119.07440628,84.790,EXT ML,Pitting,,,MFL/CLP,,
5002,Weld - Bend Begin/End,,88834.45,1035+86,19.10,37.75,37.75,24480,Block Valve #17.6 (932+02),10361.81,Block Valve #26.5 (2088+82),36194.33,10.75,0.203,,52000, 08:32,,,,,,,,,,1402,,,,,,,,,,35.15123251,-119.07440848,83.081,GIRTH WELD,,,,MFL/CLP,,
5003,Bend,,88851.56,1036+03,17.11,37.75,37.75,24480,Block Valve #17.6 (932+02),10378.93,Block Valve #26.5 (2088+82),36177.22,10.75,0.203,,52000, 08:32,,,,,,,,,,1402,,,,,,,,,,35.15118650,-119.07441463,80.299,35 DEG BEND-COLD UNDER,,,,MFL/CLP,,
5004,Anomaly - Corrosion,EXT,88865.05,1036+16,30.61,7.14,37.75,24480,Block Valve #17.6 (932+02),10392.42,Block Valve #26.5 (2088+82),36163.73,10.75,0.203,,52000, 08:32,15,0.03,,,,,1.1,0.2, 07:13,1402,2292,1651,1414,0.850,1.167,2282.4,1643.4,,,35.15115006,-119.07441600,82.689,EXT ML,Axial Slotting,,,MFL/CLP,,
5005,Anomaly - Corrosion,EXT,88865.76,1036+17,31.31,6.43,37.75,24480,Block Valve #17.6 (932+02),10393.13,Block Valve #26.5 (2088+82),36163.02,10.75,0.203,,52000, 08:32,25,0.05,,,,,0.4,0.3, 04:59,1402,2331,1678,1414,0.836,1.187,2328.0,1676.1,,,35.15114818,-119.07441599,82.898,EXT ML,Pinhole,,,MFL/CLP,,
5006,Anomaly - Corrosion Cluster,EXT,88866.27,1036+18,31.82,5.92,37.75,24480,Block Valve #17.6 (932+02),10393.64,Block Valve #26.5 (2088+82),36162.51,10.75,0.203,,52000, 08:32,25,0.05,,,,,1.0,2.4, 06:17,1402,2266,1632,1414,0.859,1.154,2258.5,1626.1,,,35.15114684,-119.07441600,83.050,EXT ML,Circumferential Grooving,,,MFL/CLP,,
5007,Anomaly - Corrosion,EXT,88868.76,1036+20,34.31,3.43,37.75,24480,Block Valve #17.6 (932+02),10396.13,Block Valve #26.5 (2088+82),36160.02,10.75,0.203,,52000, 08:32,15,0.03,,,,,0.8,0.9, 05:08,1402,2313,1665,1414,0.842,1.178,2306.7,1660.8,,,35.15114029,-119.07441596,83.795,EXT ML,Pitting,,,MFL/CLP,,
5008,Anomaly - Corrosion,EXT,88870.75,1036+22,36.30,1.44,37.75,24480,Block Valve #17.6 (932+02),10398.12,Block Valve #26.5 (2088+82),36158.03,10.75,0.203,,52000, 08:32,21,0.04,,,,,0.4,0.6, 05:50,1402,2331,1678,1414,0.836,1.187,2328.2,1676.3,,,35.15113507,-119.07441594,84.395,EXT ML,Pitting,,,MFL/CLP,,
5009,Anomaly - Corrosion Cluster,EXT,88871.84,1036+23,37.39,0.35,37.75,24480,Block Valve #17.6 (932+02),10399.21,Block Valve #26.5 (2088+82),36156.94,10.75,0.203,,52000, 08:32,15,0.03,,,,,2.0,2.4, 09:27,1402,2240,1613,1414,0.869,1.141,2271.8,1635.7,,,35.15113221,-119.07441593,84.723,EXT ML,General Metal Loss,,,MFL/CLP,,
5010,Weld - Bend Begin/End,,88872.19,1036+23,37.75,34.27,34.27,24490,Block Valve #17.6 (932+02),10399.56,Block Valve #26.5 (2088+82),36156.59,10.75,0.203,,52000, 08:44,,,,,,,,,,1402,,,,,,,,,,35.15113127,-119.07441592,84.830,GIRTH WELD,,,,MFL/CLP,,
5011,Anomaly - Corrosion Cluster,EXT,88872.36,1036+24,0.17,34.10,34.27,24490,Block Valve #17.6 (932+02),10399.73,Block Valve #26.5 (2088+82),36156.42,10.75,0.203,,52000, 08:44,25,0.05,,,,,1.3,2.2, 03:17,1402,2229,1605,1414,0.874,1.135,2204.1,1587.0,,,35.15113082,-119.07441592,84.883,EXT ML,General Metal Loss,,,MFL/CLP,,
5012,Anomaly - Corrosion,EXT,88872.49,1036+24,0.30,33.97,34.27,24490,Block Valve #17.6 (932+02),10399.86,Block Valve #26.5 (2088+82),36156.29,10.75,0.203,,52000, 08:44,16,0.03,,,,,0.3,0.2, 07:07,1402,2338,1683,1414,0.833,1.190,2336.8,1682.5,,,35.15113049,-119.07441592,84.919,EXT ML,Pinhole,,,MFL/CLP,,
5013,Anomaly - Corrosion Cluster,EXT,88872.59,1036+24,0.40,33.87,34.27,24490,Block Valve #17.6 (932+02),10399.96,Block Valve #26.5 (2088+82),36156.19,10.75,0.203,,52000, 08:44,24,0.05,,,,,0.5,1.5, 02:52,1402,2320,1671,1414,0.839,1.182,2316.9,1668.2,,,35.15113022,-119.07441592,84.952,EXT ML,Circumferential Grooving,,,MFL/CLP,,
5014,Anomaly - Corrosion Cluster,EXT,88872.60,1036+24,0.41,33.86,34.27,24490,Block Valve #17.6 (932+02),10399.97,Block Valve #26.5 (2088+82),36156.18,10.75,0.203,,52000, 08:44,23,0.05,,,,,1.3,4.7, 06:36,1402,2244,1616,1414,0.868,1.143,2258.8,1626.3,,,35.15113021,-119.07441592,84.954,EXT ML,General Metal Loss,,,MFL/CLP,,
5015,Bend,,88880.79,1036+32,8.60,34.27,34.27,24490,Block Valve #17.6 (932+02),10408.16,Block Valve #26.5 (2088+82),36147.99,10.75,0.203,,52000, 08:44,,,,,,,,,,1402,,,,,,,,,,35.15110841,-119.07441593,87.081,15 DEG BEND-COLD OVER,,,,MFL/CLP,,
5016,Anomaly - Corrosion Cluster,EXT,88882.28,1036+34,10.09,24.18,34.27,24490,Block Valve #17.6 (932+02),10409.65,Block Valve #26.5 (2088+82),36146.50,10.75,0.203,,52000, 08:44,19,0.04,,,,,1.7,6.1, 04:41,1402,2231,1606,1414,0.873,1.136,2223.9,1601.2,,,35.15110436,-119.07441600,87.283,EXT ML,General Metal Loss,,,MFL/CLP,,
5017,Weld - Bend End,,88906.46,1036+58,34.27,40.00,40.00,24500,Block Valve #17.6 (932+02),10433.83,Block Valve #26.5 (2088+82),36122.32,10.75,0.203,,52000, 12:40,,,,,,,,,,1402,,,,,,,,,,35.15103774,-119.07441807,87.631,GIRTH WELD,,,,MFL/CLP,,
5018,Weld,,88946.47,1036+98,40.00,40.04,40.04,24510,Block Valve #17.6 (932+02),10473.84,Block Valve #26.5 (2088+82),36082.31,10.75,0.203,,52000, 09:36,,,,,,,,,,1402,,,,,,,,,,35.15092750,-119.07441934,87.920,GIRTH WELD,,,,MFL/CLP,,
5019,Anomaly - Corrosion,EXT,88985.92,1037+37,39.45,0.59,40.04,24510,Block Valve #17.6 (932+02),10513.28,Block Valve #26.5 (2088+82),36042.86,10.75,0.203,,52000, 09:36,17,0.03,,,,,0.2,0.2, 05:39,1402,2339,1684,1414,0.832,1.191,2338.9,1684.0,,,35.15081879,-119.07441978,87.707,EXT ML,Pinhole,,,MFL/CLP,,
5020,Weld,,88986.51,1037+38,40.04,40.19,40.19,24520,Block Valve #17.6 (932+02),10513.88,Block Valve #26.5 (2088+82),36042.27,10.75,0.203,,52000, 12:16,,,,,,,,,,1402,,,,,,,,,,35.15081716,-119.07441979,87.701,GIRTH WELD,,,,MFL/CLP,,
5021,Anomaly - Corrosion,EXT,88986.94,1037+38,0.44,39.75,40.19,24520,Block Valve #17.6 (932+02),10514.31,Block Valve #26.5 (2088+82),36041.84,10.75,0.203,,52000, 12:16,19,0.04,,,,,0.2,0.4, 05:36,1402,2338,1683,1414,0.833,1.190,2337.2,1682.8,,,35.15081595,-119.07441980,87.695,EXT ML,Circumferential Slotting,,,MFL/CLP,,
5022,Weld,,89026.69,1037+78,40.19,38.04,38.04,24530,Block Valve #17.6 (932+02),10554.06,Block Valve #26.5 (2088+82),36002.09,10.75,0.203,,52000, 08:44,,,,,,,,,,1402,,,,,,,,,,35.15070641,-119.07441985,87.591,GIRTH WELD,,,,MFL/CLP,,
5023,Anomaly - Corrosion,EXT,89064.70,1038+16,38.00,0.04,38.04,24530,Block Valve #17.6 (932+02),10592.06,Block Valve #26.5 (2088+82),35964.09,10.75,0.203,,52000, 08:44,16,0.03,,,,,0.8,1.3, 08:14,1402,2313,1665,1414,0.842,1.178,2307.1,1661.1,,,35.15060167,-119.07441880,87.650,EXT ML ( GW ) ,Pitting,,,MFL/CLP,,
5024,Weld,,89064.73,1038+16,38.04,40.12,40.12,24540,Block Valve #17.6 (932+02),10592.10,Block Valve #26.5 (2088+82),35964.05,10.75,0.203,,52000, 12:48,,,,,,,,,,1402,,,,,,,,,,35.15060157,-119.07441880,87.650,GIRTH WELD,,,,MFL/CLP,,
5025,Repair - Welded Sleeve Begin,,89103.99,1038+56,39.25,40.12,40.12,24540,Block Valve #17.6 (932+02),10631.36,Block Valve #26.5 (2088+82),35924.79,10.75,0.203,,52000, 12:48,,,,,,,,,,1402,,,,,,,,,,35.15049341,-119.07441651,87.519,REPAIR-SHELL START,,,,MFL/CLP,,
5026,Weld,,89104.85,1038+57,40.12,40.10,40.10,24550,Block Valve #17.6 (932+02),10632.22,Block Valve #26.5 (2088+82),35923.93,10.75,0.203,,52000, 11:36,,,,,,,,,,1402,,,,,,,,,,35.15049102,-119.07441645,87.520,GIRTH WELD,,,,MFL/CLP,,
5027,Repair - Welded Sleeve End,,89105.56,1038+57,0.71,40.10,40.10,24550,Block Valve #17.6 (932+02),10632.93,Block Valve #26.5 (2088+82),35923.22,10.75,0.203,,52000, 11:36,,,,,,,,,,1402,,,,,,,,,,35.15048906,-119.07441640,87.521,REPAIR-SHELL END,,,,MFL/CLP,,
5028,Anomaly - Corrosion,EXT,89144.65,1038+96,39.79,0.30,40.10,24550,Block Valve #17.6 (932+02),10672.02,Block Valve #26.5 (2088+82),35884.13,10.75,0.203,,52000, 11:36,17,0.03,,,,,0.6,0.3, 04:06,1402,2323,1673,1414,0.838,1.183,2319.4,1670.0,,,35.15038138,-119.07441345,87.568,EXT ML,Axial Slotting,,,MFL/CLP,,
5029,Anomaly - Corrosion,EXT,89144.70,1038+97,39.84,0.25,40.10,24550,Block Valve #17.6 (932+02),10672.07,Block Valve #26.5 (2088+82),35884.08,10.75,0.203,,52000, 11:36,25,0.05,,,,,0.4,0.6, 06:48,1402,2325,1674,1414,0.837,1.184,2321.5,1671.5,,,35.15038123,-119.07441345,87.568,EXT ML,Pitting,,,MFL/CLP,,
5030,Anomaly - Corrosion,EXT,89144.88,1038+97,40.03,0.07,40.10,24550,Block Valve #17.6 (932+02),10672.25,Block Valve #26.5 (2088+82),35883.90,10.75,0.203,,52000, 11:36,23,0.05,,,,,0.8,0.9, 08:10,1402,2298,1654,1414,0.848,1.170,2287.9,1647.3,,,35.15038073,-119.07441345,87.568,EXT ML,Pitting,,,MFL/CLP,,
5031,Weld,,89144.95,1038+97,40.10,39.94,39.94,24560,Block Valve #17.6 (932+02),10672.32,Block Valve #26.5 (2088+82),35883.83,10.75,0.203,,52000, 12:56,,,,,,,,,,1402,,,,,,,,,,35.15038053,-119.07441343,87.568,GIRTH WELD,,,,MFL/CLP,,
5032,Repair - Welded Sleeve Begin,,89173.33,1039+25,28.38,39.94,39.94,24560,Block Valve #17.6 (932+02),10700.70,Block Valve #26.5 (2088+82),35855.45,10.75,0.203,,52000, 12:56,,,,,,,,,,1402,,,,,,,,,,35.15030234,-119.07441204,87.471,REPAIR-SHELL START,,,,MFL/CLP,,
5033,Repair - Welded Sleeve End,,89177.47,1039+29,32.52,39.94,39.94,24560,Block Valve #17.6 (932+02),10704.84,Block Valve #26.5 (2088+82),35851.31,10.75,0.203,,52000, 12:56,,,,,,,,,,1402,,,,,,,,,,35.15029092,-119.07441187,87.467,REPAIR-SHELL END,,,,MFL/CLP,,
5034,Weld,,89184.89,1039+37,39.94,38.18,38.18,24570,Block Valve #17.6 (932+02),10712.26,Block Valve #26.5 (2088+82),35843.89,10.75,0.203,,52000, 10:00,,,,,,,,,,1402,,,,,,,,,,35.15027048,-119.07441160,87.494,GIRTH WELD,,,,MFL/CLP,,
5035,Weld,,89223.07,1039+75,38.18,40.14,40.14,24580,Block Valve #17.6 (932+02),10750.44,Block Valve #26.5 (2088+82),35805.71,10.75,0.203,,52000, 01:40,,,,,,,,,,1402,,,,,,,,,,35.15016528,-119.07441042,87.540,GIRTH WELD,,,,MFL/CLP,,
5036,Weld,,89263.20,1040+15,40.14,40.07,40.07,24590,Block Valve #17.6 (932+02),10790.57,Block Valve #26.5 (2088+82),35765.58,10.75,0.203,,52000, 09:56,,,,,,,,,,1402,,,,,,,,,,35.15005466,-119.07440929,87.463,GIRTH WELD,,,,MFL/CLP,,
5037,Weld,,89303.27,1040+55,40.07,40.06,40.06,24600,Block Valve #17.6 (932+02),10830.64,Block Valve #26.5 (2088+82),35725.51,10.75,0.203,,52000, 10:04,,,,,,,,,,1402,,,,,,,,,,35.14994423,-119.07440941,87.577,GIRTH WELD,,,,MFL/CLP,,
5038,Weld,,89343.34,1040+96,40.06,37.21,37.21,24610,Block Valve #17.6 (932+02),10870.71,Block Valve #26.5 (2088+82),35685.44,10.75,0.203,,52000, 12:48,,,,,,,,,,1402,,,,,,,,,,35.14983381,-119.07441030,87.546,GIRTH WELD,,,,MFL/CLP,,
5039,Weld,,89380.55,1041+33,37.21,33.35,33.35,24620,Block Valve #17.6 (932+02),10907.91,Block Valve #26.5 (2088+82),35648.24,10.75,0.203,,52000, 09:24,,,,,,,,,,1402,,,,,,,,,,35.14973127,-119.07441000,87.567,GIRTH WELD,,,,MFL/CLP,,
5040,Weld,,89413.89,1041+66,33.35,39.98,39.98,24630,Block Valve #17.6 (932+02),10941.26,Block Valve #26.5 (2088+82),35614.89,10.75,0.203,,52000, 12:12,,,,,,,,,,1402,,,,,,,,,,35.14963936,-119.07440914,87.530,GIRTH WELD,,,,MFL/CLP,,
5041,Weld,,89453.88,1042+06,39.98,40.06,40.06,24640,Block Valve #17.6 (932+02),10981.25,Block Valve #26.5 (2088+82),35574.90,10.75,0.203,,52000, 09:48,,,,,,,,,,1402,,,,,,,,,,35.14952919,-119.07440804,87.561,GIRTH WELD,,,,MFL/CLP,,
5042,Weld,,89493.94,1042+46,40.06,36.76,36.76,24650,Block Valve #17.6 (932+02),11021.31,Block Valve #26.5 (2088+82),35534.84,10.75,0.203,,52000, 12:08,,,,,,,,,,1402,,,,,,,,,,35.14941877,-119.07440765,87.666,GIRTH WELD,,,,MFL/CLP,,
5043,Weld,,89530.69,1042+83,36.76,31.96,31.96,24660,Block Valve #17.6 (932+02),11058.06,Block Valve #26.5 (2088+82),35498.09,10.75,0.203,,52000, 09:40,,,,,,,,,,1402,,,,,,,,,,35.14931748,-119.07440756,87.646,GIRTH WELD,,,,MFL/CLP,,
5044,Weld,,89562.65,1043+15,31.96,40.08,40.08,24670,Block Valve #17.6 (932+02),11090.02,Block Valve #26.5 (2088+82),35466.13,10.75,0.203,,52000, 01:00,,,,,,,,,,1402,,,,,,,,,,35.14922942,-119.07440717,87.643,GIRTH WELD,,,,MFL/CLP,,
5045,Weld,,89602.72,1043+55,40.08,35.43,35.43,24680,Block Valve #17.6 (932+02),11130.09,Block Valve #26.5 (2088+82),35426.06,10.75,0.203,,52000, 10:56,,,,,,,,,,1402,,,,,,,,,,35.14911897,-119.07440655,87.754,GIRTH WELD,,,,MFL/CLP,,
5046,Weld,,89638.15,1043+91,35.43,36.63,36.63,24690,Block Valve #17.6 (932+02),11165.52,Block Valve #26.5 (2088+82),35390.63,10.75,0.203,,52000, 01:12,,,,,,,,,,1402,,,,,,,,,,35.14902133,-119.07440604,87.628,GIRTH WELD,,,,MFL/CLP,,
5047,Weld,,89674.78,1044+28,36.63,39.96,39.96,24700,Block Valve #17.6 (932+02),11202.15,Block Valve #26.5 (2088+82),35354.00,10.75,0.203,,52000, 11:32,,,,,,,,,,1402,,,,,,,,,,35.14892039,-119.07440535,87.608,GIRTH WELD,,,,MFL/CLP,,
5048,Weld,,89714.74,1044+68,39.96,40.09,40.09,24710,Block Valve #17.6 (932+02),11242.11,Block Valve #26.5 (2088+82),35314.04,10.75,0.203,,52000, 12:36,,,,,,,,,,1402,,,,,,,,,,35.14881027,-119.07440495,87.481,GIRTH WELD,,,,MFL/CLP,,
5049,Weld,,89754.83,1045+08,40.09,37.03,37.03,24720,Block Valve #17.6 (932+02),11282.20,Block Valve #26.5 (2088+82),35273.95,10.75,0.203,,52000, 10:24,,,,,,,,,,1402,,,,,,,,,,35.14869978,-119.07440527,87.404,GIRTH WELD,,,,MFL/CLP,,
5050,Weld,,89791.86,1045+45,37.03,40.05,40.05,24730,Block Valve #17.6 (932+02),11319.23,Block Valve #26.5 (2088+82),35236.92,10.75,0.203,,52000, 01:12,,,,,,,,,,1402,,,,,,,,,,35.14859773,-119.07440563,87.283,GIRTH WELD,,,,MFL/CLP,,
5051,Weld,,89831.91,1045+85,40.05,36.68,36.68,24740,Block Valve #17.6 (932+02),11359.28,Block Valve #26.5 (2088+82),35196.87,10.75,0.203,,52000, 11:20,,,,,,,,,,1402,,,,,,,,,,35.14848735,-119.07440593,87.289,GIRTH WELD,,,,MFL/CLP,,
5052,Weld,,89868.59,1046+22,36.68,39.97,39.97,24750,Block Valve #17.6 (932+02),11395.96,Block Valve #26.5 (2088+82),35160.19,10.75,0.203,,52000, 01:24,,,,,,,,,,1402,,,,,,,,,,35.14838626,-119.07440636,87.276,GIRTH WELD,,,,MFL/CLP,,
5053,Weld,,89908.56,1046+62,39.97,39.95,39.95,24760,Block Valve #17.6 (932+02),11435.93,Block Valve #26.5 (2088+82),35120.22,10.75,0.203,,52000, 11:20,,,,,,,,,,1402,,,,,,,,,,35.14827610,-119.07440642,86.981,GIRTH WELD,,,,MFL/CLP,,
5054,Anomaly - Corrosion,EXT,89948.03,1047+02,39.47,0.48,39.95,24760,Block Valve #17.6 (932+02),11475.40,Block Valve #26.5 (2088+82),35080.75,10.75,0.203,,52000, 11:20,18,0.04,,,,,0.3,0.3, 05:53,1402,2337,1683,1414,0.833,1.190,2336.1,1682.0,,,35.14816733,-119.07440600,87.015,EXT ML,Pinhole,,,MFL/CLP,,
5055,Weld,,89948.51,1047+02,39.95,40.01,40.01,24770,Block Valve #17.6 (932+02),11475.88,Block Valve #26.5 (2088+82),35080.27,10.75,0.203,,52000, 12:36,,,,,,,,,,1402,,,,,,,,,,35.14816601,-119.07440599,87.016,GIRTH WELD,,,,MFL/CLP,,
5056,Anomaly - Corrosion,EXT,89988.20,1047+42,39.69,0.32,40.01,24770,Block Valve #17.6 (932+02),11515.57,Block Valve #26.5 (2088+82),35040.58,10.75,0.203,,52000, 12:36,19,0.04,,,,,0.5,1.0, 06:43,1402,2328,1676,1414,0.837,1.185,2324.9,1673.9,,,35.14805663,-119.07440546,87.031,EXT ML,Circumferential Grooving,,,MFL/CLP,,
5057,Weld,,89988.52,1047+42,40.01,33.63,33.63,24780,Block Valve #17.6 (932+02),11515.89,Block Valve #26.5 (2088+82),35040.26,10.75,0.203,,52000, 10:32,,,,,,,,,,1402,,,,,,,,,,35.14805573,-119.07440546,87.031,GIRTH WELD,,,,MFL/CLP,,
5058,Weld,,90022.15,1047+76,33.63,36.62,36.62,24790,Block Valve #17.6 (932+02),11549.52,Block Valve #26.5 (2088+82),35006.63,10.75,0.203,,52000, 12:20,,,,,,,,,,1402,,,,,,,,,,35.14796305,-119.07440474,87.027,GIRTH WELD,,,,MFL/CLP,,
5059,Weld,,90058.78,1048+12,36.62,40.08,40.08,24800,Block Valve #17.6 (932+02),11586.15,Block Valve #26.5 (2088+82),34970.00,10.75,0.203,,52000, 10:12,,,,,,,,,,1402,,,,,,,,,,35.14786212,-119.07440428,87.054,GIRTH WELD,,,,MFL/CLP,,
5060,Weld,,90098.85,1048+53,40.08,40.03,40.03,24810,Block Valve #17.6 (932+02),11626.22,Block Valve #26.5 (2088+82),34929.93,10.75,0.203,,52000, 12:12,,,,,,,,,,1402,,,,,,,,,,35.14775167,-119.07440405,87.072,GIRTH WELD,,,,MFL/CLP,,
5061,Weld,,90138.89,1048+93,40.03,37.63,37.63,24820,Block Valve #17.6 (932+02),11666.25,Block Valve #26.5 (2088+82),34889.90,10.75,0.203,,52000, 10:52,,,,,,,,,,1402,,,,,,,,,,35.14764134,-119.07440333,87.134,GIRTH WELD,,,,MFL/CLP,,
5062,Weld,,90176.52,1049+30,37.63,39.95,39.95,24830,Block Valve #17.6 (932+02),11703.89,Block Valve #26.5 (2088+82),34852.26,10.75,0.203,,52000, 01:20,,,,,,,,,,1402,,,,,,,,,,35.14753764,-119.07440308,87.208,GIRTH WELD,,,,MFL/CLP,,
5063,Weld,,90216.47,1049+71,39.95,32.82,32.82,24840,Block Valve #17.6 (932+02),11743.84,Block Valve #26.5 (2088+82),34812.31,10.75,0.203,,52000, 11:04,,,,,,,,,,1402,,,,,,,,,,35.14742753,-119.07440325,87.250,GIRTH WELD,,,,MFL/CLP,,
5064,Weld,,90249.29,1050+03,32.82,40.11,40.11,24850,Block Valve #17.6 (932+02),11776.66,Block Valve #26.5 (2088+82),34779.49,10.75,0.203,,52000, 12:32,,,,,,,,,,1402,,,,,,,,,,35.14733708,-119.07440342,87.222,GIRTH WELD,,,,MFL/CLP,,
5065,Weld,,90289.40,1050+44,40.11,37.91,37.91,24860,Block Valve #17.6 (932+02),11816.77,Block Valve #26.5 (2088+82),34739.38,10.75,0.203,,52000, 08:48,,,,,,,,,,1402,,,,,,,,,,35.14722654,-119.07440240,87.112,GIRTH WELD,,,,MFL/CLP,,
5066,Weld,,90327.31,1050+82,37.91,40.06,40.06,24870,Block Valve #17.6 (932+02),11854.68,Block Valve #26.5 (2088+82),34701.47,10.75,0.203,,52000, 09:52,,,,,,,,,,1402,,,,,,,,,,35.14712206,-119.07440136,87.041,GIRTH WELD,,,,MFL/CLP,,
5067,Weld,,90367.37,1051+22,40.06,39.98,39.98,24880,Block Valve #17.6 (932+02),11894.73,Block Valve #26.5 (2088+82),34661.41,10.75,0.203,,52000, 09:36,,,,,,,,,,1402,,,,,,,,,,35.14701166,-119.07440100,86.991,GIRTH WELD,,,,MFL/CLP,,
5068,Weld,,90407.35,1051+62,39.98,36.84,36.84,24890,Block Valve #17.6 (932+02),11934.72,Block Valve #26.5 (2088+82),34621.43,10.75,0.203,,52000, 12:12,,,,,,,,,,1402,,,,,,,,,,35.14690148,-119.07440021,87.009,GIRTH WELD,,,,MFL/CLP,,
5069,Weld,,90444.19,1051+99,36.84,38.33,38.33,24900,Block Valve #17.6 (932+02),11971.56,Block Valve #26.5 (2088+82),34584.59,10.75,0.203,,52000, 09:40,,,,,,,,,,1402,,,,,,,,,,35.14679995,-119.07439919,86.960,GIRTH WELD,,,,MFL/CLP,,
5070,Weld,,90482.52,1052+37,38.33,40.15,40.15,24910,Block Valve #17.6 (932+02),12009.89,Block Valve #26.5 (2088+82),34546.26,10.75,0.203,,52000, 01:04,,,,,,,,,,1402,,,,,,,,,,35.14669433,-119.07439866,87.098,GIRTH WELD,,,,MFL/CLP,,
5071,Weld,,90522.67,1052+77,40.15,40.03,40.03,24920,Block Valve #17.6 (932+02),12050.04,Block Valve #26.5 (2088+82),34506.11,10.75,0.203,,52000, 09:48,,,,,,,,,,1402,,,,,,,,,,35.14658365,-119.07439853,87.371,GIRTH WELD,,,,MFL/CLP,,
5072,Weld,,90562.70,1053+17,40.03,37.39,37.39,24930,Block Valve #17.6 (932+02),12090.07,Block Valve #26.5 (2088+82),34466.08,10.75,0.203,,52000, 12:04,,,,,,,,,,1402,,,,,,,,,,35.14647335,-119.07439892,87.333,GIRTH WELD,,,,MFL/CLP,,
5073,Weld,,90600.08,1053+55,37.39,40.09,40.09,24940,Block Valve #17.6 (932+02),12127.45,Block Valve #26.5 (2088+82),34428.70,10.75,0.203,,52000, 10:40,,,,,,,,,,1402,,,,,,,,,,35.14637031,-119.07439811,87.305,GIRTH WELD,,,,MFL/CLP,,
5074,Weld,,90640.17,1053+95,40.09,39.94,39.94,24950,Block Valve #17.6 (932+02),12167.54,Block Valve #26.5 (2088+82),34388.61,10.75,0.203,,52000, 12:40,,,,,,,,,,1402,,,,,,,,,,35.14625983,-119.07439693,87.393,GIRTH WELD,,,,MFL/CLP,,
5075,Weld,,90680.12,1054+35,39.94,39.99,39.99,24960,Block Valve #17.6 (932+02),12207.48,Block Valve #26.5 (2088+82),34348.67,10.75,0.203,,52000, 10:08,,,,,,,,,,1402,,,,,,,,,,35.14614976,-119.07439579,87.375,GIRTH WELD,,,,MFL/CLP,,
