Repository: kerbergr/datadump

File: MLCompare/ex2022/Old_CleanedUP - Copy.csv (part 33 of 41)
108,Weld,,2223.87,164+82,24.71,25.91,25.91,800,Bakersfield Station (142+76),2223.87,Block Valve #4.46 (232+30),6704.04,10.75,0.203,,52000, 10:32,,,,,,,,,,1402,,,,,,,,,,35.37321039,-119.08702948,113.868,GIRTH WELD,,,,MFL/CLP,,
109,Anomaly - Corrosion,EXT,2235.81,164+94,11.94,13.97,25.91,800,Bakersfield Station (142+76),2235.81,Block Valve #4.46 (232+30),6692.10,10.75,0.203,,52000, 10:32,18,0.04,,,,,0.4,0.5, 08:27,1402,2332,1679,1414,0.835,1.188,2330.5,1678.0,,,35.37317769,-119.08702951,113.885,EXT ML,Pitting,,,MFL/CLP,,
110,Weld,,2249.78,165+07,25.91,28.04,28.04,810,Bakersfield Station (142+76),2249.78,Block Valve #4.46 (232+30),6678.13,10.75,0.203,,52000, 01:12,,,,,,,,,,1402,,,,,,,,,,35.37313944,-119.08702953,113.791,GIRTH WELD,,,,MFL/CLP,,
111,Weld,,2277.82,165+35,28.04,26.85,26.85,820,Bakersfield Station (142+76),2277.82,Block Valve #4.46 (232+30),6650.09,10.75,0.203,,52000, 10:32,,,,,,,,,,1402,,,,,,,,,,35.37306265,-119.08702982,113.752,GIRTH WELD,,,,MFL/CLP,,
5076,Weld,,90720.10,1054+75,39.99,31.86,31.86,24970,Block Valve #17.6 (932+02),12247.47,Block Valve #26.5 (2088+82),34308.68,10.75,0.203,,52000, 12:56,,,,,,,,,,1402,,,,,,,,,,35.14603956,-119.07439504,87.433,GIRTH WELD,,,,MFL/CLP,,
5077,Weld,,90751.96,1055+07,31.86,40.11,40.11,24980,Block Valve #17.6 (932+02),12279.33,Block Valve #26.5 (2088+82),34276.82,10.75,0.203,,52000, 11:12,,,,,,,,,,1402,,,,,,,,,,35.14595176,-119.07439427,87.371,GIRTH WELD,,,,MFL/CLP,,
5078,Weld,,90792.06,1055+47,40.11,40.05,40.05,24990,Block Valve #17.6 (932+02),12319.43,Block Valve #26.5 (2088+82),34236.72,10.75,0.203,,52000, 12:08,,,,,,,,,,1402,,,,,,,,,,35.14584124,-119.07439370,87.168,GIRTH WELD,,,,MFL/CLP,,
5079,Weld,,90832.11,1055+87,40.05,40.06,40.06,25000,Block Valve #17.6 (932+02),12359.48,Block Valve #26.5 (2088+82),34196.67,10.75,0.203,,52000, 10:44,,,,,,,,,,1402,,,,,,,,,,35.14573088,-119.07439282,87.141,GIRTH WELD,,,,MFL/CLP,,
5080,Weld,,90872.17,1056+28,40.06,40.02,40.02,25010,Block Valve #17.6 (932+02),12399.53,Block Valve #26.5 (2088+82),34156.61,10.75,0.203,,52000, 12:52,,,,,,,,,,1402,,,,,,,,,,35.14562048,-119.07439227,87.021,GIRTH WELD,,,,MFL/CLP,,
5081,Weld,,90912.18,1056+68,40.02,39.94,39.94,25020,Block Valve #17.6 (932+02),12439.55,Block Valve #26.5 (2088+82),34116.60,10.75,0.203,,52000, 10:08,,,,,,,,,,1402,,,,,,,,,,35.14551021,-119.07439126,87.184,GIRTH WELD,,,,MFL/CLP,,
5082,Anomaly - Dent Plain,,90944.02,1057+00,31.83,39.94,39.94,25020,Block Valve #17.6 (932+02),12471.39,Block Valve #26.5 (2088+82),34084.76,10.75,0.203,,52000, 10:08,,,1.1,0.11,,,2.3,1.6, 07:30,1402,,,,,,,,4,a,35.14542248,-119.07439029,87.267,DENT - 1.06%OD (0.114IN),,,,MFL/CLP,,
5083,Weld,,90952.12,1057+08,39.94,40.03,40.03,25030,Block Valve #17.6 (932+02),12479.49,Block Valve #26.5 (2088+82),34076.66,10.75,0.203,,52000, 11:36,,,,,,,,,,1402,,,,,,,,,,35.14540013,-119.07439010,87.315,GIRTH WELD,,,,MFL/CLP,,
5084,Weld,,90992.15,1057+48,40.03,40.14,40.14,25040,Block Valve #17.6 (932+02),12519.52,Block Valve #26.5 (2088+82),34036.63,10.75,0.203,,52000, 12:40,,,,,,,,,,1402,,,,,,,,,,35.14528982,-119.07438942,87.257,GIRTH WELD,,,,MFL/CLP,,
5085,Weld,,91032.28,1057+88,40.14,40.02,40.02,25050,Block Valve #17.6 (932+02),12559.65,Block Valve #26.5 (2088+82),33996.50,10.75,0.203,,52000, 09:24,,,,,,,,,,1402,,,,,,,,,,35.14517922,-119.07438748,87.151,GIRTH WELD,,,,MFL/CLP,,
5086,Weld,,91072.31,1058+28,40.02,40.11,40.11,25060,Block Valve #17.6 (932+02),12599.68,Block Valve #26.5 (2088+82),33956.47,10.75,0.203,,52000, 12:28,,,,,,,,,,1402,,,,,,,,,,35.14506894,-119.07438569,87.097,GIRTH WELD,,,,MFL/CLP,,
5087,Weld,,91112.42,1058+68,40.11,40.01,40.01,25070,Block Valve #17.6 (932+02),12639.79,Block Valve #26.5 (2088+82),33916.36,10.75,0.203,,52000, 10:28,,,,,,,,,,1402,,,,,,,,,,35.14495840,-119.07438487,87.046,GIRTH WELD,,,,MFL/CLP,,
5088,Weld,,91152.43,1059+08,40.01,38.23,38.23,25080,Block Valve #17.6 (932+02),12679.80,Block Valve #26.5 (2088+82),33876.35,10.75,0.203,,52000, 09:16,,,,,,,,,,1402,,,,,,,,,,35.14484811,-119.07438506,87.190,GIRTH WELD,,,,MFL/CLP,,
5089,Weld,,91190.66,1059+47,38.23,21.80,21.80,25090,Block Valve #17.6 (932+02),12718.03,Block Valve #26.5 (2088+82),33838.12,10.75,0.203,,52000, 12:36,,,,,,,,,,1402,,,,,,,,,,35.14474276,-119.07438500,87.156,GIRTH WELD,,,,MFL/CLP,,
5090,Weld,,91212.45,1059+69,21.80,40.03,40.03,25100,Block Valve #17.6 (932+02),12739.82,Block Valve #26.5 (2088+82),33816.33,10.75,0.203,,52000, 01:28,,,,,,,,,,1402,,,,,,,,,,35.14468271,-119.07438463,86.652,GIRTH WELD,,,,MFL/CLP,,
5091,Weld,,91252.48,1060+09,40.03,40.18,40.18,25110,Block Valve #17.6 (932+02),12779.85,Block Valve #26.5 (2088+82),33776.30,10.75,0.203,,52000, 01:12,,,,,,,,,,1402,,,,,,,,,,35.14457242,-119.07438403,86.296,GIRTH WELD,,,,MFL/CLP,,
5092,Weld,,91292.67,1060+49,40.18,37.99,37.99,25120,Block Valve #17.6 (932+02),12820.04,Block Valve #26.5 (2088+82),33736.11,10.75,0.203,,52000, 10:04,,,,,,,,,,1402,,,,,,,,,,35.14446168,-119.07438342,86.618,GIRTH WELD,,,,MFL/CLP,,
5093,Weld,,91330.65,1060+87,37.99,40.08,40.08,25130,Block Valve #17.6 (932+02),12858.02,Block Valve #26.5 (2088+82),33698.13,10.75,0.203,,52000, 12:12,,,,,,,,,,1402,,,,,,,,,,35.14435702,-119.07438285,87.214,GIRTH WELD,,,,MFL/CLP,,
5094,Weld,,91370.74,1061+27,40.08,40.05,40.05,25140,Block Valve #17.6 (932+02),12898.11,Block Valve #26.5 (2088+82),33658.04,10.75,0.203,,52000, 11:32,,,,,,,,,,1402,,,,,,,,,,35.14424656,-119.07438302,86.910,GIRTH WELD,,,,MFL/CLP,,
5095,Weld,,91410.79,1061+67,40.05,39.97,39.97,25150,Block Valve #17.6 (932+02),12938.16,Block Valve #26.5 (2088+82),33617.99,10.75,0.203,,52000, 12:44,,,,,,,,,,1402,,,,,,,,,,35.14413617,-119.07438292,86.865,GIRTH WELD,,,,MFL/CLP,,
5096,Weld,,91450.76,1062+07,39.97,40.00,40.00,25160,Block Valve #17.6 (932+02),12978.13,Block Valve #26.5 (2088+82),33578.02,10.75,0.203,,52000, 10:00,,,,,,,,,,1402,,,,,,,,,,35.14402603,-119.07438245,87.214,GIRTH WELD,,,,MFL/CLP,,
5097,Weld,,91490.76,1062+47,40.00,40.13,40.13,25170,Block Valve #17.6 (932+02),13018.13,Block Valve #26.5 (2088+82),33538.02,10.75,0.203,,52000, 01:08,,,,,,,,,,1402,,,,,,,,,,35.14391580,-119.07438148,86.866,GIRTH WELD,,,,MFL/CLP,,
5098,Weld,,91530.89,1062+88,40.13,24.52,24.52,25180,Block Valve #17.6 (932+02),13058.26,Block Valve #26.5 (2088+82),33497.89,10.75,0.203,,52000, 10:24,,,,,,,,,,1402,,,,,,,,,,35.14380521,-119.07438073,86.789,GIRTH WELD,,,,MFL/CLP,,
5099,Weld,,91555.41,1063+12,24.52,30.98,30.98,25190,Block Valve #17.6 (932+02),13082.78,Block Valve #26.5 (2088+82),33473.37,10.75,0.203,,52000, 01:08,,,,,,,,,,1402,,,,,,,,,,35.14373764,-119.07438056,86.782,GIRTH WELD,,,,MFL/CLP,,
5100,Weld,,91586.39,1063+43,30.98,25.38,25.38,25200,Block Valve #17.6 (932+02),13113.76,Block Valve #26.5 (2088+82),33442.39,10.75,0.203,,52000, 10:52,,,,,,,,,,1402,,,,,,,,,,35.14365226,-119.07438024,86.784,GIRTH WELD,,,,MFL/CLP,,
5101,Weld,,91611.77,1063+69,25.38,28.27,28.27,25210,Block Valve #17.6 (932+02),13139.13,Block Valve #26.5 (2088+82),33417.01,10.75,0.203,,52000, 12:48,,,,,,,,,,1402,,,,,,,,,,35.14358231,-119.07437967,86.837,GIRTH WELD,,,,MFL/CLP,,
5102,Weld,,91640.03,1063+97,28.27,40.02,40.02,25220,Block Valve #17.6 (932+02),13167.40,Block Valve #26.5 (2088+82),33388.75,10.75,0.203,,52000, 09:56,,,,,,,,,,1402,,,,,,,,,,35.14350441,-119.07437902,86.868,GIRTH WELD,,,,MFL/CLP,,
5103,Weld,,91680.06,1064+37,40.02,39.89,39.89,25230,Block Valve #17.6 (932+02),13207.43,Block Valve #26.5 (2088+82),33348.72,10.75,0.203,,52000, 12:16,,,,,,,,,,1402,,,,,,,,,,35.14339411,-119.07437813,86.996,GIRTH WELD,,,,MFL/CLP,,
5104,Weld,,91719.95,1064+77,39.89,40.08,40.08,25240,Block Valve #17.6 (932+02),13247.32,Block Valve #26.5 (2088+82),33308.83,10.75,0.203,,52000, 11:00,,,,,,,,,,1402,,,,,,,,,,35.14328418,-119.07437719,87.100,GIRTH WELD,,,,MFL/CLP,,
5105,Weld,,91760.03,1065+17,40.08,40.14,40.14,25250,Block Valve #17.6 (932+02),13287.40,Block Valve #26.5 (2088+82),33268.75,10.75,0.203,,52000, 01:24,,,,,,,,,,1402,,,,,,,,,,35.14317372,-119.07437657,86.993,GIRTH WELD,,,,MFL/CLP,,
5106,Weld,,91800.17,1065+58,40.14,39.97,39.97,25260,Block Valve #17.6 (932+02),13327.54,Block Valve #26.5 (2088+82),33228.61,10.75,0.203,,52000, 12:08,,,,,,,,,,1402,,,,,,,,,,35.14306310,-119.07437614,87.012,GIRTH WELD,,,,MFL/CLP,,
5107,Weld,,91840.14,1065+98,39.97,40.09,40.09,25270,Block Valve #17.6 (932+02),13367.51,Block Valve #26.5 (2088+82),33188.64,10.75,0.203,,52000, 10:20,,,,,,,,,,1402,,,,,,,,,,35.14295294,-119.07437567,86.964,GIRTH WELD,,,,MFL/CLP,,
5108,Weld,,91880.23,1066+38,40.09,37.35,37.35,25280,Block Valve #17.6 (932+02),13407.60,Block Valve #26.5 (2088+82),33148.55,10.75,0.203,,52000, 10:48,,,,,,,,,,1402,,,,,,,,,,35.14284246,-119.07437528,87.012,GIRTH WELD,,,,MFL/CLP,,
5109,Weld,,91917.57,1066+75,37.35,36.86,36.86,25290,Block Valve #17.6 (932+02),13444.94,Block Valve #26.5 (2088+82),33111.21,10.75,0.203,,52000, 12:04,,,,,,,,,,1402,,,,,,,,,,35.14273953,-119.07437490,87.093,GIRTH WELD,,,,MFL/CLP,,
5110,Weld,,91954.43,1067+12,36.86,40.04,40.04,25300,Block Valve #17.6 (932+02),13481.80,Block Valve #26.5 (2088+82),33074.35,10.75,0.203,,52000, 09:48,,,,,,,,,,1402,,,,,,,,,,35.14263795,-119.07437519,87.222,GIRTH WELD,,,,MFL/CLP,,
5111,Weld,,91994.47,1067+52,40.04,38.69,38.69,25310,Block Valve #17.6 (932+02),13521.84,Block Valve #26.5 (2088+82),33034.31,10.75,0.203,,52000, 12:32,,,,,,,,,,1402,,,,,,,,,,35.14252760,-119.07437542,87.175,GIRTH WELD,,,,MFL/CLP,,
5112,Weld,,92033.16,1067+91,38.69,40.06,40.06,25320,Block Valve #17.6 (932+02),13560.53,Block Valve #26.5 (2088+82),32995.62,10.75,0.203,,52000, 10:40,,,,,,,,,,1402,,,,,,,,,,35.14242097,-119.07437507,87.185,GIRTH WELD,,,,MFL/CLP,,
5113,Weld,,92073.23,1068+31,40.06,40.01,40.01,25330,Block Valve #17.6 (932+02),13600.59,Block Valve #26.5 (2088+82),32955.55,10.75,0.203,,52000, 01:24,,,,,,,,,,1402,,,,,,,,,,35.14231055,-119.07437503,87.138,GIRTH WELD,,,,MFL/CLP,,
5114,Weld,,92113.24,1068+71,40.01,40.08,40.08,25340,Block Valve #17.6 (932+02),13640.61,Block Valve #26.5 (2088+82),32915.54,10.75,0.203,,52000, 09:20,,,,,,,,,,1402,,,,,,,,,,35.14220029,-119.07437491,87.176,GIRTH WELD,,,,MFL/CLP,,
5115,Anomaly - Corrosion,EXT,92153.32,1069+11,40.08,0.00,40.08,25340,Block Valve #17.6 (932+02),13680.69,Block Valve #26.5 (2088+82),32875.46,10.75,0.203,,52000, 09:20,15,0.03,,,,,0.6,1.1, 07:01,1402,2328,1676,1414,0.837,1.185,2324.8,1673.8,,,35.14208983,-119.07437486,87.260,EXT ML ( GW ) ,Pitting,,,MFL/CLP,,
5116,Weld,,92153.32,1069+11,40.08,39.95,39.95,25350,Block Valve #17.6 (932+02),13680.69,Block Valve #26.5 (2088+82),32875.46,10.75,0.203,,52000, 09:52,,,,,,,,,,1402,,,,,,,,,,35.14208983,-119.07437486,87.260,GIRTH WELD,,,,MFL/CLP,,
5117,Weld,,92193.26,1069+51,39.95,39.91,39.91,25360,Block Valve #17.6 (932+02),13720.63,Block Valve #26.5 (2088+82),32835.52,10.75,0.203,,52000, 12:16,,,,,,,,,,1402,,,,,,,,,,35.14197973,-119.07437442,87.305,GIRTH WELD,,,,MFL/CLP,,
5118,Anomaly - Corrosion Cluster,EXT,92222.95,1069+81,29.68,10.22,39.91,25360,Block Valve #17.6 (932+02),13750.32,Block Valve #26.5 (2088+82),32805.83,10.75,0.203,,52000, 12:16,25,0.05,,,,,3.0,3.0, 08:20,1402,2077,1496,1414,0.938,1.058,2121.9,1527.8,,,35.14189794,-119.07437425,86.926,*EXT ML,General Metal Loss,,,MFL/CLP,,
5119,Anomaly - Corrosion Cluster,EXT,92223.44,1069+82,30.17,9.74,39.91,25360,Block Valve #17.6 (932+02),13750.80,Block Valve #26.5 (2088+82),32805.34,10.75,0.203,,52000, 12:16,18,0.04,,,,,2.3,3.4, 08:23,1402,2194,1580,1414,0.887,1.117,2208.1,1589.8,,,35.14189660,-119.07437427,86.910,*EXT ML,General Metal Loss,,,MFL/CLP,,
5120,Anomaly - Corrosion,EXT,92223.75,1069+82,30.49,9.42,39.91,25360,Block Valve #17.6 (932+02),13751.12,Block Valve #26.5 (2088+82),32805.03,10.75,0.203,,52000, 12:16,18,0.04,,,,,0.2,0.2, 08:52,1402,2339,1684,1414,0.833,1.191,2338.7,1683.9,,,35.14189573,-119.07437427,86.897,EXT ML,Pinhole,,,MFL/CLP,,
5121,Weld,,92233.17,1069+91,39.91,40.09,40.09,25370,Block Valve #17.6 (932+02),13760.54,Block Valve #26.5 (2088+82),32795.61,10.75,0.203,,52000, 11:04,,,,,,,,,,1402,,,,,,,,,,35.14186978,-119.07437445,86.604,GIRTH WELD,,,,MFL/CLP,,
5122,Anomaly - Corrosion,EXT,92268.70,1070+27,35.53,4.56,40.09,25370,Block Valve #17.6 (932+02),13796.07,Block Valve #26.5 (2088+82),32760.08,10.75,0.203,,52000, 11:04,15,0.03,,,,,0.5,0.8, 02:54,1402,2329,1677,1414,0.836,1.186,2326.9,1675.4,,,35.14177188,-119.07437403,85.881,EXT ML,Pitting,,,MFL/CLP,,
5123,Anomaly - Corrosion,EXT,92272.91,1070+31,39.74,0.34,40.09,25370,Block Valve #17.6 (932+02),13800.28,Block Valve #26.5 (2088+82),32755.87,10.75,0.203,,52000, 11:04,15,0.03,,,,,0.7,1.4, 05:20,1402,2317,1668,1414,0.840,1.180,2312.3,1664.8,,,35.14176027,-119.07437398,85.804,EXT ML,Pitting,,,MFL/CLP,,
5124,Weld,,92273.26,1070+32,40.09,40.12,40.12,25380,Block Valve #17.6 (932+02),13800.62,Block Valve #26.5 (2088+82),32755.53,10.75,0.203,,52000, 01:28,,,,,,,,,,1402,,,,,,,,,,35.14175933,-119.07437398,85.795,GIRTH WELD,,,,MFL/CLP,,
5125,Anomaly - Corrosion,EXT,92273.58,1070+32,0.32,39.80,40.12,25380,Block Valve #17.6 (932+02),13800.95,Block Valve #26.5 (2088+82),32755.20,10.75,0.203,,52000, 01:28,17,0.03,,,,,0.5,0.4, 09:06,1402,2328,1676,1414,0.837,1.185,2324.6,1673.7,,,35.14175845,-119.07437398,85.789,EXT ML,Pitting,,,MFL/CLP,,
5126,Anomaly - Corrosion,EXT,92276.97,1070+35,3.72,36.40,40.12,25380,Block Valve #17.6 (932+02),13804.34,Block Valve #26.5 (2088+82),32751.81,10.75,0.203,,52000, 01:28,17,0.03,,,,,0.2,0.2, 05:43,1402,2339,1684,1414,0.832,1.191,2338.9,1684.0,,,35.14174909,-119.07437396,85.735,EXT ML,Pinhole,,,MFL/CLP,,
5127,Weld,,92313.38,1070+72,40.12,40.04,40.04,25390,Block Valve #17.6 (932+02),13840.75,Block Valve #26.5 (2088+82),32715.40,10.75,0.203,,52000, 11:40,,,,,,,,,,1402,,,,,,,,,,35.14164878,-119.07437292,85.431,GIRTH WELD,,,,MFL/CLP,,
5128,Anomaly - Corrosion,EXT,92350.36,1071+09,36.99,3.05,40.04,25390,Block Valve #17.6 (932+02),13877.73,Block Valve #26.5 (2088+82),32678.42,10.75,0.203,,52000, 11:40,20,0.04,,,,,0.2,0.2, 02:42,1402,2339,1684,1414,0.833,1.191,2338.3,1683.6,,,35.14154686,-119.07437146,86.227,EXT ML,Pinhole,,,MFL/CLP,,
5129,Anomaly - Corrosion,EXT,92351.05,1071+10,37.67,2.37,40.04,25390,Block Valve #17.6 (932+02),13878.42,Block Valve #26.5 (2088+82),32677.73,10.75,0.203,,52000, 11:40,15,0.03,,,,,0.9,1.2, 09:20,1402,2305,1660,1414,0.845,1.174,2297.9,1654.5,,,35.14154499,-119.07437144,86.248,EXT ML,Pitting,,,MFL/CLP,,
5130,Anomaly - Corrosion,EXT,92351.80,1071+10,38.43,1.61,40.04,25390,Block Valve #17.6 (932+02),13879.17,Block Valve #26.5 (2088+82),32676.98,10.75,0.203,,52000, 11:40,20,0.04,,,,,0.5,0.6, 09:36,1402,2325,1674,1414,0.838,1.184,2320.9,1671.0,,,35.14154289,-119.07437141,86.272,EXT ML,Pitting,,,MFL/CLP,,
5131,Anomaly - Corrosion,EXT,92352.29,1071+11,38.91,1.13,40.04,25390,Block Valve #17.6 (932+02),13879.66,Block Valve #26.5 (2088+82),32676.49,10.75,0.203,,52000, 11:40,26,0.05,,,,,0.7,0.9, 08:39,1402,2303,1658,1414,0.846,1.173,2294.3,1651.9,,,35.14154157,-119.07437140,86.289,EXT ML,Pitting,,,MFL/CLP,,
5132,Weld,,92353.42,1071+12,40.04,13.94,13.94,25400,Block Valve #17.6 (932+02),13880.78,Block Valve #26.5 (2088+82),32675.36,10.75,0.203,,52000, 12:28,,,,,,,,,,1402,,,,,,,,,,35.14153846,-119.07437135,86.326,GIRTH WELD,,,,MFL/CLP,,
5133,Anomaly - Corrosion,EXT,92367.05,1071+26,13.63,0.31,13.94,25400,Block Valve #17.6 (932+02),13894.42,Block Valve #26.5 (2088+82),32661.73,10.75,0.203,,52000, 12:28,16,0.03,,,,,0.4,1.0, 08:39,1402,2334,1680,1414,0.835,1.188,2332.0,1679.0,,,35.14150092,-119.07437115,86.858,EXT ML,Circumferential Grooving,,,MFL/CLP,,
5134,Weld,,92367.36,1071+26,13.94,40.14,40.14,25410,Block Valve #17.6 (932+02),13894.72,Block Valve #26.5 (2088+82),32661.42,10.75,0.203,,52000, 01:16,,,,,,,,,,1402,,,,,,,,,,35.14150008,-119.07437115,86.871,GIRTH WELD,,,,MFL/CLP,,
5135,Anomaly - Corrosion,EXT,92367.57,1071+26,0.22,39.92,40.14,25410,Block Valve #17.6 (932+02),13894.94,Block Valve #26.5 (2088+82),32661.21,10.75,0.203,,52000, 01:16,20,0.04,,,,,1.1,1.3, 04:47,1402,2277,1639,1414,0.855,1.159,2263.1,1629.4,,,35.14149949,-119.07437115,86.882,EXT ML,Pitting,,,MFL/CLP,,
5136,Anomaly - Corrosion,EXT,92367.73,1071+26,0.38,39.76,40.14,25410,Block Valve #17.6 (932+02),13895.10,Block Valve #26.5 (2088+82),32661.05,10.75,0.203,,52000, 01:16,17,0.03,,,,,0.2,0.3, 09:31,1402,2339,1684,1414,0.832,1.191,2338.9,1684.0,,,35.14149904,-119.07437114,86.888,EXT ML,Pinhole,,,MFL/CLP,,
5137,Repair - Welded Sleeve Begin,,92406.84,1071+65,39.49,40.14,40.14,25410,Block Valve #17.6 (932+02),13934.21,Block Valve #26.5 (2088+82),32621.94,10.75,0.203,,52000, 01:16,,,,,,,,,,1402,,,,,,,,,,35.14139128,-119.07437156,87.440,REPAIR-SHELL START,,,,MFL/CLP,,
5138,Weld,,92407.49,1071+66,40.14,37.33,37.33,25420,Block Valve #17.6 (932+02),13934.86,Block Valve #26.5 (2088+82),32621.29,10.75,0.203,,52000, 10:28,,,,,,,,,,1402,,,,,,,,,,35.14138949,-119.07437156,87.441,GIRTH WELD,,,,MFL/CLP,,
5139,Repair - Welded Sleeve End,,92408.16,1071+67,0.67,37.33,37.33,25420,Block Valve #17.6 (932+02),13935.53,Block Valve #26.5 (2088+82),32620.62,10.75,0.203,,52000, 10:28,,,,,,,,,,1402,,,,,,,,,,35.14138765,-119.07437158,87.445,REPAIR-SHELL END,,,,MFL/CLP,,
5140,Anomaly - Corrosion,EXT,92411.43,1071+70,3.94,33.39,37.33,25420,Block Valve #17.6 (932+02),13938.80,Block Valve #26.5 (2088+82),32617.35,10.75,0.203,,52000, 10:28,15,0.03,,,,,0.4,0.2, 05:32,1402,2333,1680,1414,0.835,1.188,2330.9,1678.3,,,35.14137863,-119.07437163,87.460,EXT ML,Axial Slotting,,,MFL/CLP,,
5141,Repair - Welded Sleeve Begin,,92443.77,1072+03,36.28,37.33,37.33,25420,Block Valve #17.6 (932+02),13971.14,Block Valve #26.5 (2088+82),32585.01,10.75,0.203,,52000, 10:28,,,,,,,,,,1402,,,,,,,,,,35.14128951,-119.07437157,87.425,REPAIR-SHELL START,,,,MFL/CLP,,
5142,Weld,,92444.82,1072+04,37.33,39.98,39.98,25430,Block Valve #17.6 (932+02),13972.19,Block Valve #26.5 (2088+82),32583.96,10.75,0.203,,52000, 01:08,,,,,,,,,,1402,,,,,,,,,,35.14128661,-119.07437156,87.423,GIRTH WELD,,,,MFL/CLP,,
5143,Repair - Welded Sleeve End,,92445.85,1072+05,1.03,39.98,39.98,25430,Block Valve #17.6 (932+02),13973.22,Block Valve #26.5 (2088+82),32582.93,10.75,0.203,,52000, 01:08,,,,,,,,,,1402,,,,,,,,,,35.14128377,-119.07437156,87.421,REPAIR-SHELL END,,,,MFL/CLP,,
5144,Repair - Welded Sleeve Begin,,92483.65,1072+42,38.83,39.98,39.98,25430,Block Valve #17.6 (932+02),14011.02,Block Valve #26.5 (2088+82),32545.13,10.75,0.203,,52000, 01:08,,,,,,,,,,1402,,,,,,,,,,35.14117961,-119.07437127,87.390,REPAIR-SHELL START,,,,MFL/CLP,,
5145,Weld,,92484.80,1072+44,39.98,36.63,36.63,25440,Block Valve #17.6 (932+02),14012.17,Block Valve #26.5 (2088+82),32543.98,10.75,0.203,,52000, 10:40,,,,,,,,,,1402,,,,,,,,,,35.14117643,-119.07437124,87.396,GIRTH WELD,,,,MFL/CLP,,
5146,Repair - Welded Sleeve End,,92485.72,1072+45,0.92,36.63,36.63,25440,Block Valve #17.6 (932+02),14013.09,Block Valve #26.5 (2088+82),32543.06,10.75,0.203,,52000, 10:40,,,,,,,,,,1402,,,,,,,,,,35.14117389,-119.07437124,87.403,REPAIR-SHELL END,,,,MFL/CLP,,
5147,Repair - Welded Sleeve Begin,,92520.63,1072+80,35.83,36.63,36.63,25440,Block Valve #17.6 (932+02),14048.00,Block Valve #26.5 (2088+82),32508.15,10.75,0.203,,52000, 10:40,,,,,,,,,,1402,,,,,,,,,,35.14107767,-119.07437066,87.341,REPAIR-SHELL START,,,,MFL/CLP,,
5148,Weld,,92521.43,1072+80,36.63,40.12,40.12,25450,Block Valve #17.6 (932+02),14048.80,Block Valve #26.5 (2088+82),32507.35,10.75,0.203,,52000, 12:00,,,,,,,,,,1402,,,,,,,,,,35.14107549,-119.07437063,87.336,GIRTH WELD,,,,MFL/CLP,,
5149,Repair - Welded Sleeve End,,92522.30,1072+81,0.87,40.12,40.12,25450,Block Valve #17.6 (932+02),14049.67,Block Valve #26.5 (2088+82),32506.48,10.75,0.203,,52000, 12:00,,,,,,,,,,1402,,,,,,,,,,35.14107308,-119.07437060,87.334,REPAIR-SHELL END,,,,MFL/CLP,,
5150,Repair - Welded Sleeve Begin,,92560.61,1073+20,39.19,40.12,40.12,25450,Block Valve #17.6 (932+02),14087.98,Block Valve #26.5 (2088+82),32468.17,10.75,0.203,,52000, 12:00,,,,,,,,,,1402,,,,,,,,,,35.14096750,-119.07436934,87.103,REPAIR-SHELL START,,,,MFL/CLP,,
5151,Weld,,92561.55,1073+21,40.12,39.96,39.96,25460,Block Valve #17.6 (932+02),14088.91,Block Valve #26.5 (2088+82),32467.23,10.75,0.203,,52000, 09:12,,,,,,,,,,1402,,,,,,,,,,35.14096493,-119.07436931,87.097,GIRTH WELD,,,,MFL/CLP,,
5152,Repair - Welded Sleeve End,,92562.62,1073+22,1.08,39.96,39.96,25460,Block Valve #17.6 (932+02),14089.99,Block Valve #26.5 (2088+82),32466.16,10.75,0.203,,52000, 09:12,,,,,,,,,,1402,,,,,,,,,,35.14096196,-119.07436927,87.089,REPAIR-SHELL END,,,,MFL/CLP,,
5153,Weld,,92601.50,1073+61,39.96,40.07,40.07,25470,Block Valve #17.6 (932+02),14128.87,Block Valve #26.5 (2088+82),32427.28,10.75,0.203,,52000, 11:16,,,,,,,,,,1402,,,,,,,,,,35.14085480,-119.07436814,87.033,GIRTH WELD,,,,MFL/CLP,,
5154,Additional Metal/Material - Other,,92604.26,1073+63,2.75,40.07,40.07,25470,Block Valve #17.6 (932+02),14131.63,Block Valve #26.5 (2088+82),32424.52,10.75,0.203,,52000, 11:16,,,,,,,,, 05:00,1402,,,,,,,,,,35.14084723,-119.07436806,87.024,CLOSE METAL OBJECT,,,,MFL/CLP,,
5155,Repair - Welded Sleeve Begin,,92640.44,1074+00,38.94,40.07,40.07,25470,Block Valve #17.6 (932+02),14167.81,Block Valve #26.5 (2088+82),32388.34,10.75,0.203,,52000, 11:16,,,,,,,,,,1402,,,,,,,,,,35.14074750,-119.07436719,86.866,REPAIR-SHELL START,,,,MFL/CLP,,
5156,Weld,,92641.58,1074+01,40.07,40.00,40.00,25480,Block Valve #17.6 (932+02),14168.94,Block Valve #26.5 (2088+82),32387.21,10.75,0.203,,52000, 01:24,,,,,,,,,,1402,,,,,,,,,,35.14074439,-119.07436716,86.867,GIRTH WELD,,,,MFL/CLP,,
5157,Repair - Welded Sleeve End,,92642.54,1074+02,0.97,40.00,40.00,25480,Block Valve #17.6 (932+02),14169.91,Block Valve #26.5 (2088+82),32386.24,10.75,0.203,,52000, 01:24,,,,,,,,,,1402,,,,,,,,,,35.14074173,-119.07436715,86.872,REPAIR-SHELL END,,,,MFL/CLP,,
5158,Weld,,92681.58,1074+41,40.00,39.75,39.75,25490,Block Valve #17.6 (932+02),14208.95,Block Valve #26.5 (2088+82),32347.20,10.75,0.203,,52000, 08:24,,,,,,,,,,1402,,,,,,,,,,35.14063413,-119.07436699,86.945,GIRTH WELD,,,,MFL/CLP,,
5159,Repair - Welded Sleeve Begin,,92720.33,1074+80,38.75,39.75,39.75,25490,Block Valve #17.6 (932+02),14247.69,Block Valve #26.5 (2088+82),32308.46,10.75,0.203,,52000, 08:24,,,,,,,,,,1402,,,,,,,,,,35.14052734,-119.07436718,87.018,REPAIR-SHELL START,,,,MFL/CLP,,
5160,Weld,,92721.33,1074+81,39.75,39.99,39.99,25500,Block Valve #17.6 (932+02),14248.69,Block Valve #26.5 (2088+82),32307.45,10.75,0.203,,52000, 02:24,,,,,,,,,,1402,,,,,,,,,,35.14052459,-119.07436718,87.019,GIRTH WELD,,,,MFL/CLP,,
5161,Repair - Welded Sleeve End,,92722.36,1074+82,1.04,39.99,39.99,25500,Block Valve #17.6 (932+02),14249.73,Block Valve #26.5 (2088+82),32306.42,10.75,0.203,,52000, 02:24,,,,,,,,,,1402,,,,,,,,,,35.14052173,-119.07436718,87.024,REPAIR-SHELL END,,,,MFL/CLP,,
5162,Weld,,92761.32,1075+21,39.99,25.29,25.29,25510,Block Valve #17.6 (932+02),14288.69,Block Valve #26.5 (2088+82),32267.46,10.75,0.203,,52000, 07:16,,,,,,,,,,1402,,,,,,,,,,35.14041437,-119.07436653,86.810,GIRTH WELD,,,,MFL/CLP,,
5163,Weld,,92786.61,1075+46,25.29,39.31,39.31,25520,Block Valve #17.6 (932+02),14313.98,Block Valve #26.5 (2088+82),32242.17,10.75,0.203,,52000, 09:28,,,,,,,,,,1402,,,,,,,,,,35.14034469,-119.07436615,86.319,GIRTH WELD,,,,MFL/CLP,,
5164,Weld,,92825.93,1075+85,39.31,40.06,40.06,25530,Block Valve #17.6 (932+02),14353.29,Block Valve #26.5 (2088+82),32202.85,10.75,0.203,,52000, 09:20,,,,,,,,,,1402,,,,,,,,,,35.14023638,-119.07436597,87.009,GIRTH WELD,,,,MFL/CLP,,
5165,Weld,,92865.99,1076+26,40.06,40.10,40.10,25540,Block Valve #17.6 (932+02),14393.36,Block Valve #26.5 (2088+82),32162.79,10.75,0.203,,52000, 02:20,,,,,,,,,,1402,,,,,,,,,,35.14012599,-119.07436547,87.196,GIRTH WELD,,,,MFL/CLP,,
5166,Weld,,92906.09,1076+66,40.10,36.66,36.66,25550,Block Valve #17.6 (932+02),14433.46,Block Valve #26.5 (2088+82),32122.69,10.75,0.203,,52000, 09:44,,,,,,,,,,1402,,,,,,,,,,35.14001547,-119.07436548,87.202,GIRTH WELD,,,,MFL/CLP,,
5167,Anomaly - Corrosion,EXT,92906.48,1076+66,0.39,36.27,36.66,25550,Block Valve #17.6 (932+02),14433.85,Block Valve #26.5 (2088+82),32122.30,10.75,0.203,,52000, 09:44,16,0.03,,,,,0.3,0.6, 04:11,1402,2336,1682,1414,0.834,1.190,2335.4,1681.5,,,35.14001438,-119.07436548,87.199,EXT ML,Circumferential Slotting,,,MFL/CLP,,
5168,Anomaly - Corrosion Cluster,EXT,92942.31,1077+02,36.22,0.44,36.66,25550,Block Valve #17.6 (932+02),14469.68,Block Valve #26.5 (2088+82),32086.47,10.75,0.203,,52000, 09:44,16,0.03,,,,,3.0,3.0, 12:45,1402,2183,1572,1414,0.892,1.111,2239.3,1612.3,,,35.13991564,-119.07436502,87.142,EXT ML,General Metal Loss,,,MFL/CLP,,
5169,Weld,,92942.75,1077+03,36.66,39.90,39.90,25560,Block Valve #17.6 (932+02),14470.12,Block Valve #26.5 (2088+82),32086.03,10.75,0.203,,52000, 01:24,,,,,,,,,,1402,,,,,,,,,,35.13991444,-119.07436501,87.143,GIRTH WELD,,,,MFL/CLP,,
5170,Anomaly - Corrosion,EXT,92942.82,1077+03,0.08,39.82,39.90,25560,Block Valve #17.6 (932+02),14470.19,Block Valve #26.5 (2088+82),32085.96,10.75,0.203,,52000, 01:24,17,0.03,,,,,0.5,0.5, 08:06,1402,2328,1676,1414,0.837,1.185,2324.6,1673.7,,,35.13991424,-119.07436501,87.143,EXT ML,Pitting,,,MFL/CLP,,
5171,Anomaly - Corrosion,EXT,92982.27,1077+42,39.52,0.37,39.90,25560,Block Valve #17.6 (932+02),14509.64,Block Valve #26.5 (2088+82),32046.51,10.75,0.203,,52000, 01:24,19,0.04,,,,,0.2,0.6, 03:05,1402,2338,1683,1414,0.833,1.190,2337.2,1682.8,,,35.13980550,-119.07436435,87.187,EXT ML,Circumferential Slotting,,,MFL/CLP,,
5172,Weld,,92982.64,1077+43,39.90,40.08,40.08,25570,Block Valve #17.6 (932+02),14510.01,Block Valve #26.5 (2088+82),32046.14,10.75,0.203,,52000, 11:16,,,,,,,,,,1402,,,,,,,,,,35.13980447,-119.07436435,87.187,GIRTH WELD,,,,MFL/CLP,,
5173,Repair - Welded Sleeve Begin,,93000.82,1077+61,18.18,40.08,40.08,25570,Block Valve #17.6 (932+02),14528.19,Block Valve #26.5 (2088+82),32027.96,10.75,0.203,,52000, 11:16,,,,,,,,,,1402,,,,,,,,,,35.13975438,-119.07436419,87.141,REPAIR-SHELL START,,,,MFL/CLP,,
5174,Repair - Welded Sleeve End,,93002.15,1077+62,19.51,40.08,40.08,25570,Block Valve #17.6 (932+02),14529.52,Block Valve #26.5 (2088+82),32026.63,10.75,0.203,,52000, 11:16,,,,,,,,,,1402,,,,,,,,,,35.13975073,-119.07436417,87.140,REPAIR-SHELL END,,,,MFL/CLP,,
5175,Weld,,93022.72,1077+83,40.08,40.11,40.11,25580,Block Valve #17.6 (932+02),14550.09,Block Valve #26.5 (2088+82),32006.06,10.75,0.203,,52000, 02:00,,,,,,,,,,1402,,,,,,,,,,35.13969402,-119.07436378,87.170,GIRTH WELD,,,,MFL/CLP,,
5176,Anomaly - Corrosion Cluster,EXT,93062.69,1078+23,39.97,0.14,40.11,25580,Block Valve #17.6 (932+02),14590.06,Block Valve #26.5 (2088+82),31966.09,10.75,0.203,,52000, 02:00,26,0.05,,,,,1.2,0.9, 08:23,1402,2238,1612,1414,0.870,1.140,2233.1,1607.8,,,35.13958388,-119.07436300,87.119,EXT ML,Pitting,,,MFL/CLP,,
5177,Weld,,93062.83,1078+23,40.11,40.01,40.01,25590,Block Valve #17.6 (932+02),14590.19,Block Valve #26.5 (2088+82),31965.96,10.75,0.203,,52000, 10:28,,,,,,,,,,1402,,,,,,,,,,35.13958349,-119.07436300,87.119,GIRTH WELD,,,,MFL/CLP,,
5178,Anomaly - Corrosion,EXT,93102.65,1078+63,39.83,0.18,40.01,25590,Block Valve #17.6 (932+02),14630.02,Block Valve #26.5 (2088+82),31926.13,10.75,0.203,,52000, 10:28,19,0.04,,,,,0.2,0.2, 05:50,1402,2338,1683,1414,0.833,1.190,2337.2,1682.8,,,35.13947373,-119.07436237,86.966,EXT ML,Pinhole,,,MFL/CLP,,
5179,Weld,,93102.84,1078+63,40.01,39.94,39.94,25600,Block Valve #17.6 (932+02),14630.20,Block Valve #26.5 (2088+82),31925.95,10.75,0.203,,52000, 01:12,,,,,,,,,,1402,,,,,,,,,,35.13947323,-119.07436236,86.966,GIRTH WELD,,,,MFL/CLP,,
5180,Anomaly - Corrosion,EXT,93103.24,1078+63,0.41,39.54,39.94,25600,Block Valve #17.6 (932+02),14630.61,Block Valve #26.5 (2088+82),31925.54,10.75,0.203,,52000, 01:12,25,0.05,,,,,0.2,0.2, 05:16,1402,2338,1683,1414,0.833,1.191,2337.3,1682.8,,,35.13947212,-119.07436236,86.963,EXT ML,Pinhole,,,MFL/CLP,,
5181,Repair - Welded Sleeve Begin,,93141.06,1079+01,38.22,39.94,39.94,25600,Block Valve #17.6 (932+02),14668.43,Block Valve #26.5 (2088+82),31887.72,10.75,0.203,,52000, 01:12,,,,,,,,,,1402,,,,,,,,,,35.13936790,-119.07436265,87.002,REPAIR-SHELL START,,,,MFL/CLP,,
5182,Weld,,93142.78,1079+03,39.94,40.06,40.06,25610,Block Valve #17.6 (932+02),14670.15,Block Valve #26.5 (2088+82),31886.00,10.75,0.203,,52000, 11:16,,,,,,,,,,1402,,,,,,,,,,35.13936316,-119.07436267,87.004,GIRTH WELD,,,,MFL/CLP,,
5183,Repair - Welded Sleeve End,,93143.69,1079+04,0.91,40.06,40.06,25610,Block Valve #17.6 (932+02),14671.06,Block Valve #26.5 (2088+82),31885.09,10.75,0.203,,52000, 11:16,,,,,,,,,,1402,,,,,,,,,,35.13936065,-119.07436269,87.005,REPAIR-SHELL END,,,,MFL/CLP,,
5184,Weld,,93182.84,1079+43,40.06,38.90,38.90,25620,Block Valve #17.6 (932+02),14710.21,Block Valve #26.5 (2088+82),31845.94,10.75,0.203,,52000, 12:52,,,,,,,,,,1402,,,,,,,,,,35.13925275,-119.07436261,87.115,GIRTH WELD,,,,MFL/CLP,,
5185,Weld,,93221.74,1079+82,38.90,40.04,40.04,25630,Block Valve #17.6 (932+02),14749.11,Block Valve #26.5 (2088+82),31807.04,10.75,0.203,,52000, 10:12,,,,,,,,,,1402,,,,,,,,,,35.13914555,-119.07436193,87.320,GIRTH WELD,,,,MFL/CLP,,
5186,Weld,,93261.78,1080+22,40.04,40.12,40.12,25640,Block Valve #17.6 (932+02),14789.14,Block Valve #26.5 (2088+82),31767.01,10.75,0.203,,52000, 10:32,,,,,,,,,,1402,,,,,,,,,,35.13903521,-119.07436128,87.428,GIRTH WELD,,,,MFL/CLP,,
5187,Weld,,93301.89,1080+62,40.12,39.01,39.01,25650,Block Valve #17.6 (932+02),14829.26,Block Valve #26.5 (2088+82),31726.89,10.75,0.203,,52000, 01:00,,,,,,,,,,1402,,,,,,,,,,35.13892466,-119.07436069,87.337,GIRTH WELD,,,,MFL/CLP,,
5188,Anomaly - Corrosion,EXT,93340.69,1081+01,38.80,0.21,39.01,25650,Block Valve #17.6 (932+02),14868.06,Block Valve #26.5 (2088+82),31688.09,10.75,0.203,,52000, 01:00,26,0.05,,,,,0.2,0.2, 06:25,1402,2338,1683,1414,0.833,1.190,2337.0,1682.7,,,35.13881773,-119.07436012,87.559,EXT ML,Pinhole,,,MFL/CLP,,
5189,Weld,,93340.91,1081+02,39.01,40.12,40.12,25660,Block Valve #17.6 (932+02),14868.27,Block Valve #26.5 (2088+82),31687.87,10.75,0.203,,52000, 10:52,,,,,,,,,,1402,,,,,,,,,,35.13881714,-119.07436011,87.560,GIRTH WELD,,,,MFL/CLP,,
5190,Anomaly - Corrosion,EXT,93341.26,1081+02,0.36,39.76,40.12,25660,Block Valve #17.6 (932+02),14868.63,Block Valve #26.5 (2088+82),31687.52,10.75,0.203,,52000, 10:52,22,0.04,,,,,0.8,1.0, 08:02,1402,2296,1653,1414,0.848,1.169,2286.3,1646.1,,,35.13881615,-119.07436010,87.566,EXT ML,Pitting,,,MFL/CLP,,
5191,Weld,,93381.03,1081+42,40.12,40.01,40.01,25670,Block Valve #17.6 (932+02),14908.40,Block Valve #26.5 (2088+82),31647.75,10.75,0.203,,52000, 11:04,,,,,,,,,,1402,,,,,,,,,,35.13870657,-119.07435922,87.822,GIRTH WELD,,,,MFL/CLP,,
5192,Anomaly - Corrosion,EXT,93419.77,1081+81,38.74,1.27,40.01,25670,Block Valve #17.6 (932+02),14947.14,Block Valve #26.5 (2088+82),31609.01,10.75,0.203,,52000, 11:04,31,0.06,,,,,0.2,0.2, 06:08,1402,2337,1683,1414,0.833,1.190,2335.8,1681.8,,,35.13859980,-119.07435861,87.756,EXT ML,Pinhole,,,MFL/CLP,,
5193,Weld,,93421.03,1081+82,40.01,39.95,39.95,25680,Block Valve #17.6 (932+02),14948.40,Block Valve #26.5 (2088+82),31607.75,10.75,0.203,,52000, 02:12,,,,,,,,,,1402,,,,,,,,,,35.13859630,-119.07435859,87.748,GIRTH WELD,,,,MFL/CLP,,
5194,Anomaly - Corrosion,EXT,93421.50,1081+82,0.47,39.48,39.95,25680,Block Valve #17.6 (932+02),14948.87,Block Valve #26.5 (2088+82),31607.28,10.75,0.203,,52000, 02:12,26,0.05,,,,,0.2,0.2, 05:33,1402,2338,1683,1414,0.833,1.190,2337.0,1682.7,,,35.13859502,-119.07435859,87.748,EXT ML,Pinhole,,,MFL/CLP,,
5195,Weld,,93460.98,1082+22,39.95,39.99,39.99,25690,Block Valve #17.6 (932+02),14988.35,Block Valve #26.5 (2088+82),31567.80,10.75,0.203,,52000, 12:16,,,,,,,,,,1402,,,,,,,,,,35.13848621,-119.07435828,87.809,GIRTH WELD,,,,MFL/CLP,,
5196,Repair - Welded Sleeve Begin,,93500.32,1082+61,39.34,39.99,39.99,25690,Block Valve #17.6 (932+02),15027.69,Block Valve #26.5 (2088+82),31528.46,10.75,0.203,,52000, 12:16,,,,,,,,,,1402,,,,,,,,,,35.13837781,-119.07435805,88.110,REPAIR-SHELL START,,,,MFL/CLP,,
5197,Weld,,93500.97,1082+62,39.99,40.03,40.03,25700,Block Valve #17.6 (932+02),15028.34,Block Valve #26.5 (2088+82),31527.81,10.75,0.203,,52000, 02:44,,,,,,,,,,1402,,,,,,,,,,35.13837601,-119.07435806,88.111,GIRTH WELD,,,,MFL/CLP,,
5198,Repair - Welded Sleeve End,,93501.90,1082+63,0.93,40.03,40.03,25700,Block Valve #17.6 (932+02),15029.27,Block Valve #26.5 (2088+82),31526.88,10.75,0.203,,52000, 02:44,,,,,,,,,,1402,,,,,,,,,,35.13837345,-119.07435805,88.113,REPAIR-SHELL END,,,,MFL/CLP,,
5199,Weld,,93541.01,1083+02,40.03,40.17,40.17,25710,Block Valve #17.6 (932+02),15068.38,Block Valve #26.5 (2088+82),31487.77,10.75,0.203,,52000, 11:40,,,,,,,,,,1402,,,,,,,,,,35.13826567,-119.07435854,87.764,GIRTH WELD,,,,MFL/CLP,,
5200,Repair - Welded Sleeve Begin,,93579.99,1083+41,38.98,40.17,40.17,25710,Block Valve #17.6 (932+02),15107.36,Block Valve #26.5 (2088+82),31448.79,10.75,0.203,,52000, 11:40,,,,,,,,,,1402,,,,,,,,,,35.13815825,-119.07435867,87.549,REPAIR-SHELL START,,,,MFL/CLP,,
5201,Weld,,93581.18,1083+42,40.17,40.00,40.00,25720,Block Valve #17.6 (932+02),15108.54,Block Valve #26.5 (2088+82),31447.61,10.75,0.203,,52000, 02:16,,,,,,,,,,1402,,,,,,,,,,35.13815498,-119.07435866,87.545,GIRTH WELD,,,,MFL/CLP,,
5202,Repair - Welded Sleeve End,,93582.01,1083+43,0.84,40.00,40.00,25720,Block Valve #17.6 (932+02),15109.38,Block Valve #26.5 (2088+82),31446.77,10.75,0.203,,52000, 02:16,,,,,,,,,,1402,,,,,,,,,,35.13815266,-119.07435866,87.543,REPAIR-SHELL END,,,,MFL/CLP,,
5203,Weld,,93621.17,1083+82,40.00,40.12,40.12,25730,Block Valve #17.6 (932+02),15148.54,Block Valve #26.5 (2088+82),31407.61,10.75,0.203,,52000, 11:44,,,,,,,,,,1402,,,,,,,,,,35.13804475,-119.07435808,87.583,GIRTH WELD,,,,MFL/CLP,,
5204,Weld,,93661.29,1084+23,40.12,40.01,40.01,25740,Block Valve #17.6 (932+02),15188.66,Block Valve #26.5 (2088+82),31367.49,10.75,0.203,,52000, 03:00,,,,,,,,,,1402,,,,,,,,,,35.13793420,-119.07435635,87.575,GIRTH WELD,,,,MFL/CLP,,
5205,Weld,,93701.30,1084+63,40.01,39.88,39.88,25750,Block Valve #17.6 (932+02),15228.67,Block Valve #26.5 (2088+82),31327.48,10.75,0.203,,52000, 11:04,,,,,,,,,,1402,,,,,,,,,,35.13782394,-119.07435511,87.518,GIRTH WELD,,,,MFL/CLP,,
5206,Weld,,93741.17,1085+03,39.88,39.63,39.63,25760,Block Valve #17.6 (932+02),15268.54,Block Valve #26.5 (2088+82),31287.61,10.75,0.203,,52000, 01:16,,,,,,,,,,1402,,,,,,,,,,35.13771405,-119.07435491,87.332,GIRTH WELD,,,,MFL/CLP,,
5207,Weld,,93780.80,1085+42,39.63,40.16,40.16,25770,Block Valve #17.6 (932+02),15308.17,Block Valve #26.5 (2088+82),31247.98,10.75,0.203,,52000, 11:00,,,,,,,,,,1402,,,,,,,,,,35.13760483,-119.07435477,87.353,GIRTH WELD,,,,MFL/CLP,,
5208,Weld - Bend Begin,,93820.97,1085+83,40.16,32.90,32.90,25780,Block Valve #17.6 (932+02),15348.34,Block Valve #26.5 (2088+82),31207.81,10.75,0.203,,52000, 07:36,,,,,,,,,,1402,,,,,,,,,,35.13749416,-119.07435266,87.879,GIRTH WELD,,,,MFL/CLP,,
5209,Bend,,93842.67,1086+04,21.70,32.90,32.90,25780,Block Valve #17.6 (932+02),15370.04,Block Valve #26.5 (2088+82),31186.11,10.75,0.203,,52000, 07:36,,,,,,,,,,1402,,,,,,,,,,35.13743447,-119.07435053,88.301,20 DEG BEND-COLD OVER,,,,MFL/CLP,,
5210,Anomaly - Corrosion Cluster,EXT,93852.16,1086+14,31.19,1.71,32.90,25780,Block Valve #17.6 (932+02),15379.53,Block Valve #26.5 (2088+82),31176.62,10.75,0.203,,52000, 07:36,16,0.03,,,,,1.1,2.0, 03:57,1402,2289,1648,1414,0.851,1.165,2277.9,1640.1,,,35.13740925,-119.07435100,85.833,EXT ML,Pitting,,,MFL/CLP,,
5211,Anomaly - Corrosion,EXT,93852.31,1086+14,31.34,1.57,32.90,25780,Block Valve #17.6 (932+02),15379.68,Block Valve #26.5 (2088+82),31176.47,10.75,0.203,,52000, 07:36,22,0.04,,,,,0.7,0.7, 08:26,1402,2310,1663,1414,0.843,1.176,2303.5,1658.5,,,35.13740887,-119.07435102,85.788,EXT ML,Pitting,,,MFL/CLP,,
5212,Anomaly - Corrosion,EXT,93852.35,1086+14,31.38,1.53,32.90,25780,Block Valve #17.6 (932+02),15379.72,Block Valve #26.5 (2088+82),31176.43,10.75,0.203,,52000, 07:36,15,0.03,,,,,0.3,0.4, 07:33,1402,2337,1683,1414,0.833,1.190,2335.8,1681.8,,,35.13740875,-119.07435102,85.773,EXT ML ( SW ) ,Pinhole,,,MFL/CLP,,
5213,Anomaly - Corrosion,EXT,93852.41,1086+14,31.44,1.47,32.90,25780,Block Valve #17.6 (932+02),15379.77,Block Valve #26.5 (2088+82),31176.38,10.75,0.203,,52000, 07:36,17,0.03,,,,,0.5,0.7, 04:20,1402,2330,1677,1414,0.836,1.186,2327.0,1675.5,,,35.13740860,-119.07435103,85.754,EXT ML,Pitting,,,MFL/CLP,,
5214,Anomaly - Corrosion,EXT,93852.53,1086+14,31.56,1.35,32.90,25780,Block Valve #17.6 (932+02),15379.90,Block Valve #26.5 (2088+82),31176.25,10.75,0.203,,52000, 07:36,17,0.03,,,,,0.3,0.3, 08:09,1402,2336,1682,1414,0.834,1.190,2334.9,1681.1,,,35.13740828,-119.07435104,85.715,EXT ML,Pinhole,,,MFL/CLP,,
5215,Anomaly - Corrosion Cluster,EXT,93853.64,1086+15,32.67,0.24,32.90,25780,Block Valve #17.6 (932+02),15381.01,Block Valve #26.5 (2088+82),31175.14,10.75,0.203,,52000, 07:36,16,0.03,,,,,0.8,3.4, 03:55,1402,2313,1665,1414,0.842,1.178,2309.6,1662.9,,,35.13740539,-119.07435114,85.361,EXT ML,Circumferential Grooving,,,MFL/CLP,,
5216,Weld - Bend Begin/End,,93853.88,1086+16,32.90,38.12,38.12,25790,Block Valve #17.6 (932+02),15381.24,Block Valve #26.5 (2088+82),31174.91,10.75,0.203,,52000, 02:12,,,,,,,,,,1402,,,,,,,,,,35.13740478,-119.07435116,85.285,GIRTH WELD,,,,MFL/CLP,,
5217,Anomaly - Corrosion,EXT,93855.74,1086+17,1.87,36.25,38.12,25790,Block Valve #17.6 (932+02),15383.11,Block Valve #26.5 (2088+82),31173.04,10.75,0.203,,52000, 02:12,19,0.04,,,,,0.7,1.3, 05:37,1402,2310,1663,1414,0.843,1.176,2302.8,1658.0,,,35.13739990,-119.07435130,84.680,EXT ML,Pitting,,,MFL/CLP,,
5218,Bend,,93871.60,1086+33,17.73,38.12,38.12,25790,Block Valve #17.6 (932+02),15398.97,Block Valve #26.5 (2088+82),31157.18,10.75,0.203,,52000, 02:12,,,,,,,,,,1402,,,,,,,,,,35.13735752,-119.07435253,81.035,30 DEG BEND-COLD UNDER,,,,MFL/CLP,,
5219,Weld - Bend Begin/End,,93892.00,1086+54,38.12,26.22,26.22,25800,Block Valve #17.6 (932+02),15419.36,Block Valve #26.5 (2088+82),31136.79,10.75,0.203,,52000, 08:20,,,,,,,,,,1402,,,,,,,,,,35.13730239,-119.07435148,84.329,GIRTH WELD,,,,MFL/CLP,,
5220,Anomaly - Corrosion,EXT,93897.06,1086+59,5.07,21.15,26.22,25800,Block Valve #17.6 (932+02),15424.43,Block Valve #26.5 (2088+82),31131.72,10.75,0.203,,52000, 08:20,16,0.03,,,,,0.4,0.2, 05:16,1402,2335,1681,1414,0.834,1.189,2333.8,1680.3,,,35.13728886,-119.07435110,85.590,EXT ML,Pinhole,,,MFL/CLP,,
5221,Anomaly - Corrosion,EXT,93897.64,1086+59,5.65,20.57,26.22,25800,Block Valve #17.6 (932+02),15425.01,Block Valve #26.5 (2088+82),31131.14,10.75,0.203,,52000, 08:20,15,0.03,,,,,0.3,0.7, 05:09,1402,2338,1683,1414,0.833,1.190,2337.1,1682.7,,,35.13728729,-119.07435106,85.711,EXT ML,Circumferential Slotting,,,MFL/CLP,,
5222,Bend,,93900.84,1086+63,8.84,26.22,26.22,25800,Block Valve #17.6 (932+02),15428.21,Block Valve #26.5 (2088+82),31127.94,10.75,0.203,,52000, 08:20,,,,,,,,,,1402,,,,,,,,,,35.13727859,-119.07435077,86.189,20 DEG BEND-COLD OVER,,,,MFL/CLP,,
5223,Anomaly - Corrosion,EXT,93902.49,1086+64,10.50,15.72,26.22,25800,Block Valve #17.6 (932+02),15429.86,Block Valve #26.5 (2088+82),31126.29,10.75,0.203,,52000, 08:20,17,0.03,,,,,0.5,0.4, 04:34,1402,2328,1676,1414,0.837,1.185,2324.6,1673.7,,,35.13727404,-119.07435066,86.320,EXT ML,Axial Slotting,,,MFL/CLP,,
5224,Anomaly - Corrosion Cluster,EXT,93902.73,1086+65,10.74,15.48,26.22,25800,Block Valve #17.6 (932+02),15430.10,Block Valve #26.5 (2088+82),31126.05,10.75,0.203,,52000, 08:20,15,0.03,,,,,1.7,0.6, 06:54,1402,2256,1625,1414,0.863,1.149,2303.6,1658.6,,,35.13727338,-119.07435065,86.333,EXT ML,Axial Grooving,,,MFL/CLP,,
5225,Anomaly - Corrosion,EXT,93903.58,1086+65,11.58,14.63,26.22,25800,Block Valve #17.6 (932+02),15430.95,Block Valve #26.5 (2088+82),31125.20,10.75,0.203,,52000, 08:20,19,0.04,,,,,0.4,0.5, 04:50,1402,2332,1679,1414,0.835,1.187,2329.8,1677.4,,,35.13727107,-119.07435060,86.362,EXT ML,Pitting,,,MFL/CLP,,
5226,Anomaly - Corrosion,EXT,93904.93,1086+67,12.93,13.28,26.22,25800,Block Valve #17.6 (932+02),15432.30,Block Valve #26.5 (2088+82),31123.85,10.75,0.203,,52000, 08:20,15,0.03,,,,,0.4,0.6, 04:00,1402,2333,1680,1414,0.835,1.188,2330.9,1678.3,,,35.13726734,-119.07435056,86.366,EXT ML,Pitting,,,MFL/CLP,,
5227,Anomaly - Corrosion Cluster,EXT,93906.21,1086+68,14.22,12.00,26.22,25800,Block Valve #17.6 (932+02),15433.58,Block Valve #26.5 (2088+82),31122.57,10.75,0.203,,52000, 08:20,24,0.05,,,,,1.4,2.6, 04:01,1402,2226,1603,1414,0.875,1.133,2221.7,1599.6,,,35.13726381,-119.07435054,86.322,EXT ML,General Metal Loss,,,MFL/CLP,,
5228,Repair - Welded Sleeve Begin,,93916.19,1086+78,24.20,26.22,26.22,25800,Block Valve #17.6 (932+02),15443.56,Block Valve #26.5 (2088+82),31112.59,10.75,0.203,,52000, 08:20,,,,,,,,,,1402,,,,,,,,,,35.13723633,-119.07435061,85.772,REPAIR-SHELL START,,,,MFL/CLP,,
5229,Weld - Bend End,,93918.21,1086+80,26.22,37.34,37.34,25810,Block Valve #17.6 (932+02),15445.58,Block Valve #26.5 (2088+82),31110.57,10.75,0.203,,52000, 01:32,,,,,,,,,,1402,,,,,,,,,,35.13723077,-119.07435062,85.686,GIRTH WELD,,,,MFL/CLP,,
5230,Repair - Welded Sleeve End,,93919.06,1086+81,0.85,37.34,37.34,25810,Block Valve #17.6 (932+02),15446.43,Block Valve #26.5 (2088+82),31109.72,10.75,0.203,,52000, 01:32,,,,,,,,,,1402,,,,,,,,,,35.13722844,-119.07435062,85.655,REPAIR-SHELL END,,,,MFL/CLP,,
