Repository: kerbergr/datadump

File: MLCompare/ex2022/Old_CleanedUP - Copy.csv (part 34 of 41)
108,Weld,,2223.87,164+82,24.71,25.91,25.91,800,Bakersfield Station (142+76),2223.87,Block Valve #4.46 (232+30),6704.04,10.75,0.203,,52000, 10:32,,,,,,,,,,1402,,,,,,,,,,35.37321039,-119.08702948,113.868,GIRTH WELD,,,,MFL/CLP,,
109,Anomaly - Corrosion,EXT,2235.81,164+94,11.94,13.97,25.91,800,Bakersfield Station (142+76),2235.81,Block Valve #4.46 (232+30),6692.10,10.75,0.203,,52000, 10:32,18,0.04,,,,,0.4,0.5, 08:27,1402,2332,1679,1414,0.835,1.188,2330.5,1678.0,,,35.37317769,-119.08702951,113.885,EXT ML,Pitting,,,MFL/CLP,,
110,Weld,,2249.78,165+07,25.91,28.04,28.04,810,Bakersfield Station (142+76),2249.78,Block Valve #4.46 (232+30),6678.13,10.75,0.203,,52000, 01:12,,,,,,,,,,1402,,,,,,,,,,35.37313944,-119.08702953,113.791,GIRTH WELD,,,,MFL/CLP,,
111,Weld,,2277.82,165+35,28.04,26.85,26.85,820,Bakersfield Station (142+76),2277.82,Block Valve #4.46 (232+30),6650.09,10.75,0.203,,52000, 10:32,,,,,,,,,,1402,,,,,,,,,,35.37306265,-119.08702982,113.752,GIRTH WELD,,,,MFL/CLP,,
5231,Anomaly - Corrosion,EXT,93925.73,1086+88,7.52,29.82,37.34,25810,Block Valve #17.6 (932+02),15453.10,Block Valve #26.5 (2088+82),31103.05,10.75,0.203,,52000, 01:32,16,0.03,,,,,0.4,0.2, 02:10,1402,2332,1679,1414,0.835,1.187,2330.1,1677.7,,,35.13721008,-119.07435063,85.470,EXT ML,Axial Slotting,,,MFL/CLP,,
5232,Weld,,93955.55,1087+17,37.34,39.96,39.96,25820,Block Valve #17.6 (932+02),15482.92,Block Valve #26.5 (2088+82),31073.23,10.75,0.203,,52000, 11:04,,,,,,,,,,1402,,,,,,,,,,35.13712789,-119.07435045,85.124,GIRTH WELD,,,,MFL/CLP,,
5233,Weld,,93995.52,1087+58,39.96,40.02,40.02,25830,Block Valve #17.6 (932+02),15522.88,Block Valve #26.5 (2088+82),31033.26,10.75,0.203,,52000, 12:12,,,,,,,,,,1402,,,,,,,,,,35.13701775,-119.07435030,85.234,GIRTH WELD,,,,MFL/CLP,,
5234,Anomaly - Corrosion,EXT,93995.78,1087+58,0.27,39.75,40.02,25830,Block Valve #17.6 (932+02),15523.15,Block Valve #26.5 (2088+82),31033.00,10.75,0.203,,52000, 12:12,15,0.03,,,,,1.7,0.2, 06:07,1402,2256,1625,1414,0.863,1.149,2239.5,1612.4,,,35.13701700,-119.07435031,85.238,EXT ML,Axial Slotting,,,MFL/CLP,,
5235,Weld,,94035.54,1087+98,40.02,40.15,40.15,25840,Block Valve #17.6 (932+02),15562.91,Block Valve #26.5 (2088+82),30993.24,10.75,0.203,,52000, 11:12,,,,,,,,,,1402,,,,,,,,,,35.13690744,-119.07435053,85.507,GIRTH WELD,,,,MFL/CLP,,
5236,Anomaly - Corrosion,EXT,94035.89,1087+98,0.35,39.80,40.15,25840,Block Valve #17.6 (932+02),15563.26,Block Valve #26.5 (2088+82),30992.89,10.75,0.203,,52000, 11:12,17,0.03,,,,,0.7,1.0, 05:09,1402,2319,1669,1414,0.840,1.181,2313.8,1665.9,,,35.13690647,-119.07435054,85.511,EXT ML,Pitting,,,MFL/CLP,,
5237,Anomaly - Corrosion,EXT,94075.26,1088+37,39.73,0.43,40.15,25840,Block Valve #17.6 (932+02),15602.63,Block Valve #26.5 (2088+82),30953.52,10.75,0.203,,52000, 11:12,17,0.03,,,,,0.2,0.2, 05:45,1402,2339,1684,1414,0.832,1.191,2338.9,1684.0,,,35.13679796,-119.07435046,85.733,EXT ML,Pinhole,,,MFL/CLP,,
5238,Anomaly - Corrosion Cluster,EXT,94075.38,1088+38,39.85,0.31,40.15,25840,Block Valve #17.6 (932+02),15602.75,Block Valve #26.5 (2088+82),30953.40,10.75,0.203,,52000, 11:12,16,0.03,,,,,0.8,1.9, 05:16,1402,2310,1663,1414,0.843,1.176,2319.5,1670.0,,,35.13679762,-119.07435046,85.733,EXT ML,Circumferential Grooving,,,MFL/CLP,,
5239,Anomaly - Corrosion,EXT,94075.69,1088+38,40.15,0.01,40.15,25840,Block Valve #17.6 (932+02),15603.05,Block Valve #26.5 (2088+82),30953.09,10.75,0.203,,52000, 11:12,21,0.04,,,,,0.3,0.7, 06:28,1402,2334,1681,1414,0.834,1.189,2332.9,1679.7,,,35.13679680,-119.07435045,85.737,EXT ML ( GW ) ,Circumferential Slotting,,,MFL/CLP,,
5240,Weld,,94075.69,1088+38,40.15,40.08,40.08,25850,Block Valve #17.6 (932+02),15603.06,Block Valve #26.5 (2088+82),30953.09,10.75,0.203,,52000, 11:48,,,,,,,,,,1402,,,,,,,,,,35.13679678,-119.07435045,85.737,GIRTH WELD,,,,MFL/CLP,,
5241,Weld,,94115.77,1088+78,40.08,40.09,40.09,25860,Block Valve #17.6 (932+02),15643.14,Block Valve #26.5 (2088+82),30913.01,10.75,0.203,,52000, 08:56,,,,,,,,,,1402,,,,,,,,,,35.13668633,-119.07434950,85.729,GIRTH WELD,,,,MFL/CLP,,
5242,Repair - Welded Sleeve Begin,,94154.85,1089+17,39.08,40.09,40.09,25860,Block Valve #17.6 (932+02),15682.22,Block Valve #26.5 (2088+82),30873.93,10.75,0.203,,52000, 08:56,,,,,,,,,,1402,,,,,,,,,,35.13657862,-119.07434879,85.608,REPAIR-SHELL START,,,,MFL/CLP,,
5243,Weld,,94155.86,1089+18,40.09,36.18,36.18,25870,Block Valve #17.6 (932+02),15683.23,Block Valve #26.5 (2088+82),30872.92,10.75,0.203,,52000, 03:28,,,,,,,,,,1402,,,,,,,,,,35.13657584,-119.07434877,85.602,GIRTH WELD,,,,MFL/CLP,,
5244,Repair - Welded Sleeve End,,94156.97,1089+19,1.11,36.18,36.18,25870,Block Valve #17.6 (932+02),15684.34,Block Valve #26.5 (2088+82),30871.81,10.75,0.203,,52000, 03:28,,,,,,,,,,1402,,,,,,,,,,35.13657278,-119.07434875,85.600,REPAIR-SHELL END,,,,MFL/CLP,,
5245,Repair - Welded Sleeve Begin,,94190.97,1089+53,35.11,36.18,36.18,25870,Block Valve #17.6 (932+02),15718.34,Block Valve #26.5 (2088+82),30837.81,10.75,0.203,,52000, 03:28,,,,,,,,,,1402,,,,,,,,,,35.13647910,-119.07434793,85.640,REPAIR-SHELL START,,,,MFL/CLP,,
5246,Weld,,94192.04,1089+54,36.18,39.99,39.99,25880,Block Valve #17.6 (932+02),15719.41,Block Valve #26.5 (2088+82),30836.74,10.75,0.203,,52000, 08:32,,,,,,,,,,1402,,,,,,,,,,35.13647615,-119.07434792,85.648,GIRTH WELD,,,,MFL/CLP,,
5247,Repair - Welded Sleeve End,,94193.04,1089+55,0.99,39.99,39.99,25880,Block Valve #17.6 (932+02),15720.40,Block Valve #26.5 (2088+82),30835.75,10.75,0.203,,52000, 08:32,,,,,,,,,,1402,,,,,,,,,,35.13647340,-119.07434791,85.656,REPAIR-SHELL END,,,,MFL/CLP,,
5248,Anomaly - Corrosion,EXT,94231.90,1089+94,39.86,0.14,39.99,25880,Block Valve #17.6 (932+02),15759.27,Block Valve #26.5 (2088+82),30796.88,10.75,0.203,,52000, 08:32,16,0.03,,,,,0.3,0.2, 06:18,1402,2338,1683,1414,0.833,1.190,2336.8,1682.5,,,35.13636629,-119.07434727,85.746,EXT ML,Pinhole,,,MFL/CLP,,
5249,Weld,,94232.03,1089+95,39.99,39.98,39.98,25890,Block Valve #17.6 (932+02),15759.40,Block Valve #26.5 (2088+82),30796.75,10.75,0.203,,52000, 02:36,,,,,,,,,,1402,,,,,,,,,,35.13636593,-119.07434727,85.746,GIRTH WELD,,,,MFL/CLP,,
5250,Anomaly - Corrosion,EXT,94232.04,1089+95,0.01,39.97,39.98,25890,Block Valve #17.6 (932+02),15759.41,Block Valve #26.5 (2088+82),30796.74,10.75,0.203,,52000, 02:36,17,0.03,,,,,0.3,0.9, 06:36,1402,2336,1682,1414,0.834,1.190,2334.9,1681.1,,,35.13636588,-119.07434727,85.746,EXT ML,Circumferential Slotting,,,MFL/CLP,,
5251,Anomaly - Corrosion Cluster,EXT,94271.71,1090+34,39.67,0.31,39.98,25890,Block Valve #17.6 (932+02),15799.08,Block Valve #26.5 (2088+82),30757.07,10.75,0.203,,52000, 02:36,19,0.04,,,,,0.8,1.3, 05:01,1402,2304,1659,1414,0.845,1.173,2324.3,1673.5,,,35.13625658,-119.07434683,85.625,EXT ML,Pitting,,,MFL/CLP,,
5252,Weld,,94272.01,1090+35,39.98,36.75,36.75,25900,Block Valve #17.6 (932+02),15799.38,Block Valve #26.5 (2088+82),30756.77,10.75,0.203,,52000, 10:40,,,,,,,,,,1402,,,,,,,,,,35.13625574,-119.07434682,85.626,GIRTH WELD,,,,MFL/CLP,,
5253,Weld,,94308.75,1090+71,36.75,40.11,40.11,25910,Block Valve #17.6 (932+02),15836.12,Block Valve #26.5 (2088+82),30720.03,10.75,0.203,,52000, 12:20,,,,,,,,,,1402,,,,,,,,,,35.13615448,-119.07434624,85.791,GIRTH WELD,,,,MFL/CLP,,
5254,Weld,,94348.87,1091+12,40.11,40.07,40.07,25920,Block Valve #17.6 (932+02),15876.24,Block Valve #26.5 (2088+82),30679.91,10.75,0.203,,52000, 11:32,,,,,,,,,,1402,,,,,,,,,,35.13604393,-119.07434557,85.909,GIRTH WELD,,,,MFL/CLP,,
5255,Anomaly - Corrosion Cluster,EXT,94388.65,1091+51,39.78,0.29,40.07,25920,Block Valve #17.6 (932+02),15916.02,Block Valve #26.5 (2088+82),30640.13,10.75,0.203,,52000, 11:32,19,0.04,,,,,1.9,1.3, 04:37,1402,2215,1595,1414,0.879,1.128,2290.5,1649.2,,,35.13593430,-119.07434516,85.854,EXT ML,General Metal Loss,,,MFL/CLP,,
5256,Weld,,94388.94,1091+52,40.07,40.10,40.10,25930,Block Valve #17.6 (932+02),15916.31,Block Valve #26.5 (2088+82),30639.84,10.75,0.203,,52000, 01:48,,,,,,,,,,1402,,,,,,,,,,35.13593351,-119.07434515,85.852,GIRTH WELD,,,,MFL/CLP,,
5257,Anomaly - Corrosion Cluster,EXT,94389.11,1091+52,0.17,39.92,40.10,25930,Block Valve #17.6 (932+02),15916.48,Block Valve #26.5 (2088+82),30639.67,10.75,0.203,,52000, 01:48,16,0.03,,,,,2.5,3.5, 04:50,1402,2202,1586,1414,0.884,1.121,2219.9,1598.3,,,35.13593302,-119.07434515,85.852,EXT ML,General Metal Loss,,,MFL/CLP,,
5258,Weld,,94429.03,1091+92,40.10,28.00,28.00,25940,Block Valve #17.6 (932+02),15956.40,Block Valve #26.5 (2088+82),30599.75,10.75,0.203,,52000, 11:36,,,,,,,,,,1402,,,,,,,,,,35.13582300,-119.07434459,85.821,GIRTH WELD,,,,MFL/CLP,,
5259,Anomaly - Corrosion Cluster,EXT,94429.30,1091+92,0.27,27.73,28.00,25940,Block Valve #17.6 (932+02),15956.67,Block Valve #26.5 (2088+82),30599.48,10.75,0.203,,52000, 11:36,18,0.04,,,,,2.1,5.4, 05:09,1402,2207,1589,1414,0.883,1.124,2179.6,1569.3,,,35.13582227,-119.07434460,85.821,EXT ML,General Metal Loss,,,MFL/CLP,,
5260,Anomaly - Corrosion,EXT,94429.35,1091+92,0.32,27.68,28.00,25940,Block Valve #17.6 (932+02),15956.72,Block Valve #26.5 (2088+82),30599.43,10.75,0.203,,52000, 11:36,38,0.08,,,,,1.1,1.3, 07:14,1402,2188,1576,1414,0.890,1.114,2148.3,1546.7,,,35.13582212,-119.07434459,85.821,*EXT ML,Pitting,,,MFL/CLP,,
5261,Anomaly - Corrosion,EXT,94456.87,1092+20,27.84,0.16,28.00,25940,Block Valve #17.6 (932+02),15984.24,Block Valve #26.5 (2088+82),30571.91,10.75,0.203,,52000, 11:36,16,0.03,,,,,0.3,0.5, 05:13,1402,2338,1683,1414,0.833,1.190,2336.8,1682.5,,,35.13574628,-119.07434429,85.888,EXT ML,Circumferential Slotting,,,MFL/CLP,,
5262,Weld,,94457.03,1092+20,28.00,39.98,39.98,25950,Block Valve #17.6 (932+02),15984.40,Block Valve #26.5 (2088+82),30571.75,10.75,0.203,,52000, 02:24,,,,,,,,,,1402,,,,,,,,,,35.13574585,-119.07434429,85.888,GIRTH WELD,,,,MFL/CLP,,
5263,Weld,,94497.01,1092+60,39.98,35.99,35.99,25960,Block Valve #17.6 (932+02),16024.38,Block Valve #26.5 (2088+82),30531.77,10.75,0.203,,52000, 10:44,,,,,,,,,,1402,,,,,,,,,,35.13563566,-119.07434371,85.893,GIRTH WELD,,,,MFL/CLP,,
5264,Weld,,94533.00,1092+96,35.99,38.38,38.38,25970,Block Valve #17.6 (932+02),16060.37,Block Valve #26.5 (2088+82),30495.78,10.75,0.203,,52000, 12:44,,,,,,,,,,1402,,,,,,,,,,35.13553648,-119.07434248,85.833,GIRTH WELD,,,,MFL/CLP,,
5265,Weld,,94571.38,1093+35,38.38,40.06,40.06,25980,Block Valve #17.6 (932+02),16098.75,Block Valve #26.5 (2088+82),30457.40,10.75,0.203,,52000, 10:52,,,,,,,,,,1402,,,,,,,,,,35.13543071,-119.07434136,85.750,GIRTH WELD,,,,MFL/CLP,,
5266,Anomaly - Corrosion,EXT,94572.44,1093+36,1.07,38.99,40.06,25980,Block Valve #17.6 (932+02),16099.81,Block Valve #26.5 (2088+82),30456.34,10.75,0.203,,52000, 10:52,16,0.03,,,,,0.7,0.2, 10:09,1402,2320,1671,1414,0.839,1.181,2315.7,1667.3,,,35.13542777,-119.07434133,85.752,EXT ML,Axial Slotting,,,MFL/CLP,,
5267,Repair - Welded Sleeve Begin,,94604.54,1093+68,33.17,40.06,40.06,25980,Block Valve #17.6 (932+02),16131.91,Block Valve #26.5 (2088+82),30424.24,10.75,0.203,,52000, 10:52,,,,,,,,,,1402,,,,,,,,,,35.13533930,-119.07434032,85.789,REPAIR-SHELL START,,,,MFL/CLP,,
5268,Repair - Welded Sleeve End,,94606.01,1093+69,34.63,40.06,40.06,25980,Block Valve #17.6 (932+02),16133.38,Block Valve #26.5 (2088+82),30422.77,10.75,0.203,,52000, 10:52,,,,,,,,,,1402,,,,,,,,,,35.13533528,-119.07434028,85.794,REPAIR-SHELL END,,,,MFL/CLP,,
5269,Weld,,94611.44,1093+75,40.06,40.11,40.11,25990,Block Valve #17.6 (932+02),16138.81,Block Valve #26.5 (2088+82),30417.34,10.75,0.203,,52000, 12:16,,,,,,,,,,1402,,,,,,,,,,35.13532031,-119.07434012,85.831,GIRTH WELD,,,,MFL/CLP,,
5270,Anomaly - Corrosion,EXT,94612.48,1093+76,1.04,39.07,40.11,25990,Block Valve #17.6 (932+02),16139.85,Block Valve #26.5 (2088+82),30416.30,10.75,0.203,,52000, 12:16,15,0.03,,,,,0.9,0.6, 09:29,1402,2310,1663,1414,0.843,1.176,2303.8,1658.8,,,35.13531744,-119.07434010,85.843,EXT ML,Pitting,,,MFL/CLP,,
5271,Anomaly - Corrosion,EXT,94612.48,1093+76,1.05,39.06,40.11,25990,Block Valve #17.6 (932+02),16139.85,Block Valve #26.5 (2088+82),30416.30,10.75,0.203,,52000, 12:16,15,0.03,,,,,0.7,0.8, 10:28,1402,2317,1668,1414,0.840,1.180,2312.3,1664.8,,,35.13531744,-119.07434010,85.843,EXT ML,Pitting,,,MFL/CLP,,
5272,Weld,,94651.55,1094+15,40.11,40.06,40.06,26000,Block Valve #17.6 (932+02),16178.91,Block Valve #26.5 (2088+82),30377.23,10.75,0.203,,52000, 10:44,,,,,,,,,,1402,,,,,,,,,,35.13520977,-119.07433950,85.979,GIRTH WELD,,,,MFL/CLP,,
5273,Weld,,94691.61,1094+55,40.06,40.02,40.02,26010,Block Valve #17.6 (932+02),16218.98,Block Valve #26.5 (2088+82),30337.17,10.75,0.203,,52000, 01:20,,,,,,,,,,1402,,,,,,,,,,35.13509936,-119.07433942,86.017,GIRTH WELD,,,,MFL/CLP,,
5274,Weld,,94731.63,1094+95,40.02,39.95,39.95,26020,Block Valve #17.6 (932+02),16259.00,Block Valve #26.5 (2088+82),30297.15,10.75,0.203,,52000, 10:40,,,,,,,,,,1402,,,,,,,,,,35.13498907,-119.07433910,86.118,GIRTH WELD,,,,MFL/CLP,,
5275,Weld,,94771.58,1095+35,39.95,39.04,39.04,26030,Block Valve #17.6 (932+02),16298.95,Block Valve #26.5 (2088+82),30257.20,10.75,0.203,,52000, 12:12,,,,,,,,,,1402,,,,,,,,,,35.13487896,-119.07433914,86.153,GIRTH WELD,,,,MFL/CLP,,
5276,Anomaly - Corrosion Cluster,EXT,94810.35,1095+74,38.77,0.27,39.04,26030,Block Valve #17.6 (932+02),16337.72,Block Valve #26.5 (2088+82),30218.43,10.75,0.203,,52000, 12:12,15,0.03,,,,,0.9,1.8, 04:32,1402,2308,1662,1414,0.844,1.175,2307.0,1661.0,,,35.13477213,-119.07433920,86.226,EXT ML,Circumferential Grooving,,,MFL/CLP,,
5277,Weld,,94810.61,1095+74,39.04,37.98,37.98,26040,Block Valve #17.6 (932+02),16337.98,Block Valve #26.5 (2088+82),30218.17,10.75,0.203,,52000, 10:00,,,,,,,,,,1402,,,,,,,,,,35.13477139,-119.07433920,86.226,GIRTH WELD,,,,MFL/CLP,,
5278,Weld,,94848.60,1096+12,37.98,40.08,40.08,26050,Block Valve #17.6 (932+02),16375.97,Block Valve #26.5 (2088+82),30180.18,10.75,0.203,,52000, 12:40,,,,,,,,,,1402,,,,,,,,,,35.13466671,-119.07433826,86.192,GIRTH WELD,,,,MFL/CLP,,
5279,Anomaly - Corrosion,EXT,94888.43,1096+52,39.83,0.25,40.08,26050,Block Valve #17.6 (932+02),16415.80,Block Valve #26.5 (2088+82),30140.35,10.75,0.203,,52000, 12:40,16,0.03,,,,,0.8,1.1, 11:32,1402,2310,1663,1414,0.843,1.176,2304.0,1658.9,,,35.13455693,-119.07433782,86.263,EXT ML,Pitting,,,MFL/CLP,,
5280,Weld,,94888.68,1096+53,40.08,36.74,36.74,26060,Block Valve #17.6 (932+02),16416.05,Block Valve #26.5 (2088+82),30140.10,10.75,0.203,,52000, 10:00,,,,,,,,,,1402,,,,,,,,,,35.13455625,-119.07433783,86.264,GIRTH WELD,,,,MFL/CLP,,
5281,Weld,,94925.42,1096+89,36.74,39.95,39.95,26070,Block Valve #17.6 (932+02),16452.79,Block Valve #26.5 (2088+82),30103.36,10.75,0.203,,52000, 01:44,,,,,,,,,,1402,,,,,,,,,,35.13445498,-119.07433749,86.228,GIRTH WELD,,,,MFL/CLP,,
5282,Weld,,94965.37,1097+29,39.95,39.88,39.88,26080,Block Valve #17.6 (932+02),16492.74,Block Valve #26.5 (2088+82),30063.41,10.75,0.203,,52000, 10:12,,,,,,,,,,1402,,,,,,,,,,35.13434488,-119.07433700,86.052,GIRTH WELD,,,,MFL/CLP,,
5283,Weld,,95005.25,1097+69,39.88,40.00,40.00,26090,Block Valve #17.6 (932+02),16532.62,Block Valve #26.5 (2088+82),30023.53,10.75,0.203,,52000, 01:04,,,,,,,,,,1402,,,,,,,,,,35.13423498,-119.07433680,86.001,GIRTH WELD,,,,MFL/CLP,,
5284,Weld,,95045.25,1098+09,40.00,37.07,37.07,26100,Block Valve #17.6 (932+02),16572.62,Block Valve #26.5 (2088+82),29983.53,10.75,0.203,,52000, 10:52,,,,,,,,,,1402,,,,,,,,,,35.13412488,-119.07433659,85.896,GIRTH WELD,,,,MFL/CLP,,
5285,Weld,,95082.32,1098+47,37.07,39.99,39.99,26110,Block Valve #17.6 (932+02),16609.69,Block Valve #26.5 (2088+82),29946.46,10.75,0.203,,52000, 01:36,,,,,,,,,,1402,,,,,,,,,,35.13402284,-119.07433609,85.837,GIRTH WELD,,,,MFL/CLP,,
5286,Weld,,95122.31,1098+87,39.99,37.09,37.09,26120,Block Valve #17.6 (932+02),16649.68,Block Valve #26.5 (2088+82),29906.47,10.75,0.203,,52000, 11:52,,,,,,,,,,1402,,,,,,,,,,35.13391275,-119.07433526,85.835,GIRTH WELD,,,,MFL/CLP,,
5287,Anomaly - Corrosion,EXT,95122.75,1098+87,0.44,36.65,37.09,26120,Block Valve #17.6 (932+02),16650.12,Block Valve #26.5 (2088+82),29906.03,10.75,0.203,,52000, 11:52,20,0.04,,,,,0.2,0.2, 06:07,1402,2339,1684,1414,0.833,1.191,2338.3,1683.6,,,35.13391154,-119.07433525,85.838,EXT ML,Pinhole,,,MFL/CLP,,
5288,Weld,,95159.40,1099+24,37.09,36.61,36.61,26130,Block Valve #17.6 (932+02),16686.77,Block Valve #26.5 (2088+82),29869.38,10.75,0.203,,52000, 11:20,,,,,,,,,,1402,,,,,,,,,,35.13381067,-119.07433466,85.767,GIRTH WELD,,,,MFL/CLP,,
5289,Anomaly - Corrosion,EXT,95160.28,1099+25,0.88,35.74,36.61,26130,Block Valve #17.6 (932+02),16687.64,Block Valve #26.5 (2088+82),29868.50,10.75,0.203,,52000, 11:20,15,0.03,,,,,0.2,0.2, 04:31,1402,2340,1685,1414,0.832,1.191,2339.3,1684.3,,,35.13380825,-119.07433466,85.765,EXT ML,Pinhole,,,MFL/CLP,,
5290,Weld,,95196.01,1099+61,36.61,39.96,39.96,26140,Block Valve #17.6 (932+02),16723.38,Block Valve #26.5 (2088+82),29832.77,10.75,0.203,,52000, 12:24,,,,,,,,,,1402,,,,,,,,,,35.13370989,-119.07433450,85.688,GIRTH WELD,,,,MFL/CLP,,
5291,Anomaly - Corrosion,EXT,95196.16,1099+61,0.15,39.81,39.96,26140,Block Valve #17.6 (932+02),16723.53,Block Valve #26.5 (2088+82),29832.62,10.75,0.203,,52000, 12:24,17,0.03,,,,,0.6,1.2, 07:03,1402,2325,1674,1414,0.837,1.184,2322.1,1671.9,,,35.13370948,-119.07433449,85.691,EXT ML,Circumferential Grooving,,,MFL/CLP,,
5292,Anomaly - Corrosion Cluster,EXT,95235.72,1100+00,39.71,0.26,39.96,26140,Block Valve #17.6 (932+02),16763.09,Block Valve #26.5 (2088+82),29793.06,10.75,0.203,,52000, 12:24,19,0.04,,,,,1.5,0.9, 06:20,1402,2243,1615,1414,0.868,1.142,2290.2,1648.9,,,35.13360057,-119.07433370,85.617,EXT ML,Pitting,,,MFL/CLP,,
5293,Anomaly - Corrosion,EXT,95235.72,1100+00,39.71,0.26,39.96,26140,Block Valve #17.6 (932+02),16763.09,Block Valve #26.5 (2088+82),29793.06,10.75,0.203,,52000, 12:24,20,0.04,,,,,0.2,0.2, 05:03,1402,2339,1684,1414,0.833,1.191,2338.3,1683.6,,,35.13360057,-119.07433370,85.617,EXT ML,Pinhole,,,MFL/CLP,,
5294,Anomaly - Corrosion,EXT,95235.76,1100+00,39.74,0.22,39.96,26140,Block Valve #17.6 (932+02),16763.12,Block Valve #26.5 (2088+82),29793.03,10.75,0.203,,52000, 12:24,19,0.04,,,,,0.4,0.2, 05:40,1402,2330,1678,1414,0.836,1.186,2327.4,1675.8,,,35.13360049,-119.07433370,85.617,EXT ML,Axial Slotting,,,MFL/CLP,,
5295,Weld,,95235.97,1100+01,39.96,39.98,39.98,26150,Block Valve #17.6 (932+02),16763.34,Block Valve #26.5 (2088+82),29792.81,10.75,0.203,,52000, 11:12,,,,,,,,,,1402,,,,,,,,,,35.13359987,-119.07433369,85.613,GIRTH WELD,,,,MFL/CLP,,
5296,Anomaly - Corrosion,EXT,95275.76,1100+40,39.79,0.19,39.98,26150,Block Valve #17.6 (932+02),16803.13,Block Valve #26.5 (2088+82),29753.02,10.75,0.203,,52000, 11:12,15,0.03,,,,,0.2,0.2, 06:37,1402,2340,1685,1414,0.832,1.191,2339.3,1684.3,,,35.13349036,-119.07433256,85.604,EXT ML,Pinhole,,,MFL/CLP,,
5297,Weld,,95275.96,1100+41,39.98,40.14,40.14,26160,Block Valve #17.6 (932+02),16803.32,Block Valve #26.5 (2088+82),29752.83,10.75,0.203,,52000, 06:20,,,,,,,,,,1402,,,,,,,,,,35.13348983,-119.07433256,85.604,GIRTH WELD,,,,MFL/CLP,,
5298,Weld,,95316.09,1100+81,40.14,40.01,40.01,26170,Block Valve #17.6 (932+02),16843.46,Block Valve #26.5 (2088+82),29712.69,10.75,0.203,,52000, 11:12,,,,,,,,,,1402,,,,,,,,,,35.13337933,-119.07433197,85.377,GIRTH WELD,,,,MFL/CLP,,
5299,Anomaly - Corrosion,EXT,95355.71,1101+21,39.62,0.39,40.01,26170,Block Valve #17.6 (932+02),16883.08,Block Valve #26.5 (2088+82),29673.07,10.75,0.203,,52000, 11:12,15,0.03,,,,,0.4,0.2, 03:29,1402,2334,1681,1414,0.834,1.189,2332.7,1679.5,,,35.13327030,-119.07433116,85.306,EXT ML,Axial Slotting,,,MFL/CLP,,
5300,Weld,,95356.10,1101+21,40.01,38.34,38.34,26180,Block Valve #17.6 (932+02),16883.47,Block Valve #26.5 (2088+82),29672.68,10.75,0.203,,52000, 01:08,,,,,,,,,,1402,,,,,,,,,,35.13326922,-119.07433115,85.309,GIRTH WELD,,,,MFL/CLP,,
5301,Weld,,95394.44,1101+59,38.34,38.67,38.67,26190,Block Valve #17.6 (932+02),16921.80,Block Valve #26.5 (2088+82),29634.34,10.75,0.203,,52000, 10:48,,,,,,,,,,1402,,,,,,,,,,35.13316369,-119.07433030,85.295,GIRTH WELD,,,,MFL/CLP,,
5302,Weld,,95433.11,1101+98,38.67,39.95,39.95,26200,Block Valve #17.6 (932+02),16960.48,Block Valve #26.5 (2088+82),29595.67,10.75,0.203,,52000, 02:04,,,,,,,,,,1402,,,,,,,,,,35.13305724,-119.07432958,85.149,GIRTH WELD,,,,MFL/CLP,,
5303,Weld,,95473.06,1102+38,39.95,39.95,39.95,26210,Block Valve #17.6 (932+02),17000.43,Block Valve #26.5 (2088+82),29555.72,10.75,0.203,,52000, 10:04,,,,,,,,,,1402,,,,,,,,,,35.13294728,-119.07432897,85.068,GIRTH WELD,,,,MFL/CLP,,
5304,Weld,,95513.01,1102+78,39.95,40.08,40.08,26220,Block Valve #17.6 (932+02),17040.37,Block Valve #26.5 (2088+82),29515.77,10.75,0.203,,52000, 12:24,,,,,,,,,,1402,,,,,,,,,,35.13283731,-119.07432822,85.144,GIRTH WELD,,,,MFL/CLP,,
5305,Anomaly - Corrosion Cluster,EXT,95552.75,1103+18,39.74,0.34,40.08,26220,Block Valve #17.6 (932+02),17080.12,Block Valve #26.5 (2088+82),29476.03,10.75,0.203,,52000, 12:24,22,0.04,,,,,2.2,1.1, 04:30,1402,2166,1560,1414,0.899,1.103,2194.5,1580.0,,,35.13272791,-119.07432796,85.073,EXT ML,Axial Grooving,,,MFL/CLP,,
5306,Anomaly - Corrosion Cluster,EXT,95552.83,1103+18,39.82,0.26,40.08,26220,Block Valve #17.6 (932+02),17080.20,Block Valve #26.5 (2088+82),29475.95,10.75,0.203,,52000, 12:24,17,0.03,,,,,1.3,2.2, 06:09,1402,2270,1634,1414,0.858,1.156,2255.2,1623.7,,,35.13272769,-119.07432796,85.073,EXT ML,General Metal Loss,,,MFL/CLP,,
5307,Weld,,95553.09,1103+18,40.08,40.13,40.13,26230,Block Valve #17.6 (932+02),17080.46,Block Valve #26.5 (2088+82),29475.69,10.75,0.203,,52000, 11:04,,,,,,,,,,1402,,,,,,,,,,35.13272698,-119.07432796,85.072,GIRTH WELD,,,,MFL/CLP,,
5308,Anomaly - Corrosion Cluster,EXT,95553.18,1103+19,0.09,40.04,40.13,26230,Block Valve #17.6 (932+02),17080.55,Block Valve #26.5 (2088+82),29475.60,10.75,0.203,,52000, 11:04,23,0.05,,,,,2.2,1.5, 03:48,1402,2154,1551,1414,0.904,1.097,2222.5,1600.2,,,35.13272673,-119.07432796,85.072,EXT ML,General Metal Loss,,,MFL/CLP,,
5309,Anomaly - Corrosion Cluster,EXT,95592.90,1103+58,39.81,0.32,40.13,26230,Block Valve #17.6 (932+02),17120.27,Block Valve #26.5 (2088+82),29435.88,10.75,0.203,,52000, 11:04,15,0.03,,,,,2.3,3.1, 06:13,1402,2221,1599,1414,0.877,1.131,2248.8,1619.1,,,35.13261739,-119.07432775,85.156,EXT ML,General Metal Loss,,,MFL/CLP,,
5310,Weld,,95593.22,1103+59,40.13,40.02,40.02,26240,Block Valve #17.6 (932+02),17120.58,Block Valve #26.5 (2088+82),29435.56,10.75,0.203,,52000, 10:48,,,,,,,,,,1402,,,,,,,,,,35.13261651,-119.07432774,85.159,GIRTH WELD,,,,MFL/CLP,,
5311,Weld,,95633.23,1103+99,40.02,40.11,40.11,26250,Block Valve #17.6 (932+02),17160.60,Block Valve #26.5 (2088+82),29395.55,10.75,0.203,,52000, 03:36,,,,,,,,,,1402,,,,,,,,,,35.13250634,-119.07432726,85.173,GIRTH WELD,,,,MFL/CLP,,
5312,Repair - Welded Sleeve Begin,,95672.48,1104+38,39.25,40.11,40.11,26250,Block Valve #17.6 (932+02),17199.85,Block Valve #26.5 (2088+82),29356.30,10.75,0.203,,52000, 03:36,,,,,,,,,,1402,,,,,,,,,,35.13239831,-119.07432668,85.072,REPAIR-SHELL START,,,,MFL/CLP,,
5313,Weld,,95673.34,1104+39,40.11,35.02,35.02,26260,Block Valve #17.6 (932+02),17200.71,Block Valve #26.5 (2088+82),29355.44,10.75,0.203,,52000, 11:08,,,,,,,,,,1402,,,,,,,,,,35.13239593,-119.07432666,85.068,GIRTH WELD,,,,MFL/CLP,,
5314,Repair - Welded Sleeve End,,95674.26,1104+40,0.91,35.02,35.02,26260,Block Valve #17.6 (932+02),17201.62,Block Valve #26.5 (2088+82),29354.52,10.75,0.203,,52000, 11:08,,,,,,,,,,1402,,,,,,,,,,35.13239343,-119.07432663,85.064,REPAIR-SHELL END,,,,MFL/CLP,,
5315,Weld,,95708.36,1104+74,35.02,39.95,39.95,26270,Block Valve #17.6 (932+02),17235.73,Block Valve #26.5 (2088+82),29320.42,10.75,0.203,,52000, 01:32,,,,,,,,,,1402,,,,,,,,,,35.13229954,-119.07432581,84.988,GIRTH WELD,,,,MFL/CLP,,
5316,Weld,,95748.32,1105+14,39.95,40.05,40.05,26280,Block Valve #17.6 (932+02),17275.69,Block Valve #26.5 (2088+82),29280.46,10.75,0.203,,52000, 09:56,,,,,,,,,,1402,,,,,,,,,,35.13218955,-119.07432503,84.867,GIRTH WELD,,,,MFL/CLP,,
5317,Weld,,95788.36,1105+54,40.05,40.16,40.16,26290,Block Valve #17.6 (932+02),17315.73,Block Valve #26.5 (2088+82),29240.42,10.75,0.203,,52000, 01:04,,,,,,,,,,1402,,,,,,,,,,35.13207933,-119.07432485,84.786,GIRTH WELD,,,,MFL/CLP,,
5318,Weld,,95828.52,1105+94,40.16,40.07,40.07,26300,Block Valve #17.6 (932+02),17355.89,Block Valve #26.5 (2088+82),29200.26,10.75,0.203,,52000, 09:28,,,,,,,,,,1402,,,,,,,,,,35.13196877,-119.07432467,84.701,GIRTH WELD,,,,MFL/CLP,,
5319,Anomaly - Corrosion Cluster,EXT,95868.27,1106+34,39.75,0.32,40.07,26300,Block Valve #17.6 (932+02),17395.64,Block Valve #26.5 (2088+82),29160.51,10.75,0.203,,52000, 09:28,21,0.04,,,,,2.3,3.1, 06:04,1402,2170,1562,1414,0.898,1.105,2260.0,1627.2,,,35.13185936,-119.07432394,84.497,EXT ML,General Metal Loss,,,MFL/CLP,,
5320,Weld,,95868.59,1106+35,40.07,36.05,36.05,26310,Block Valve #17.6 (932+02),17395.96,Block Valve #26.5 (2088+82),29160.19,10.75,0.203,,52000, 10:20,,,,,,,,,,1402,,,,,,,,,,35.13185849,-119.07432393,84.497,GIRTH WELD,,,,MFL/CLP,,
5321,Anomaly - Corrosion,EXT,95868.85,1106+35,0.26,35.79,36.05,26310,Block Valve #17.6 (932+02),17396.22,Block Valve #26.5 (2088+82),29159.93,10.75,0.203,,52000, 10:20,16,0.03,,,,,0.4,0.9, 05:18,1402,2335,1681,1414,0.834,1.189,2333.8,1680.3,,,35.13185778,-119.07432393,84.497,EXT ML,Circumferential Slotting,,,MFL/CLP,,
5322,Anomaly - Corrosion,EXT,95869.00,1106+35,0.41,35.64,36.05,26310,Block Valve #17.6 (932+02),17396.37,Block Valve #26.5 (2088+82),29159.78,10.75,0.203,,52000, 10:20,32,0.07,,,,,0.2,0.2, 05:32,1402,2337,1682,1414,0.833,1.190,2335.5,1681.6,,,35.13185737,-119.07432393,84.497,EXT ML,Pinhole,,,MFL/CLP,,
5323,Anomaly - Corrosion Cluster,EXT,95904.30,1106+70,35.70,0.35,36.05,26310,Block Valve #17.6 (932+02),17431.66,Block Valve #26.5 (2088+82),29124.49,10.75,0.203,,52000, 10:20,20,0.04,,,,,2.0,6.3, 05:59,1402,2199,1583,1414,0.886,1.119,2208.0,1589.7,,,35.13176022,-119.07432315,84.400,EXT ML,General Metal Loss,,,MFL/CLP,,
5324,Weld,,95904.64,1106+71,36.05,40.07,40.07,26320,Block Valve #17.6 (932+02),17432.01,Block Valve #26.5 (2088+82),29124.14,10.75,0.203,,52000, 01:24,,,,,,,,,,1402,,,,,,,,,,35.13175924,-119.07432316,84.400,GIRTH WELD,,,,MFL/CLP,,
5325,Anomaly - Corrosion,EXT,95904.85,1106+71,0.21,39.86,40.07,26320,Block Valve #17.6 (932+02),17432.22,Block Valve #26.5 (2088+82),29123.93,10.75,0.203,,52000, 01:24,19,0.04,,,,,0.6,0.2, 06:38,1402,2321,1671,1414,0.839,1.182,2316.2,1667.7,,,35.13175867,-119.07432315,84.400,EXT ML,Axial Slotting,,,MFL/CLP,,
5326,Weld,,95944.71,1107+11,40.07,39.84,39.84,26330,Block Valve #17.6 (932+02),17472.08,Block Valve #26.5 (2088+82),29084.07,10.75,0.203,,52000, 10:52,,,,,,,,,,1402,,,,,,,,,,35.13164895,-119.07432223,84.420,GIRTH WELD,,,,MFL/CLP,,
5327,Anomaly - Corrosion,EXT,95984.18,1107+50,39.47,0.37,39.84,26330,Block Valve #17.6 (932+02),17511.55,Block Valve #26.5 (2088+82),29044.60,10.75,0.203,,52000, 10:52,19,0.04,,,,,0.9,0.7, 07:19,1402,2297,1654,1414,0.848,1.170,2287.7,1647.2,,,35.13154031,-119.07432091,84.455,EXT ML,Pitting,,,MFL/CLP,,
5328,Weld,,95984.55,1107+51,39.84,40.00,40.00,26340,Block Valve #17.6 (932+02),17511.92,Block Valve #26.5 (2088+82),29044.23,10.75,0.203,,52000, 01:52,,,,,,,,,,1402,,,,,,,,,,35.13153928,-119.07432091,84.454,GIRTH WELD,,,,MFL/CLP,,
5329,Repair - Welded Sleeve Begin,,96023.35,1107+90,38.80,40.00,40.00,26340,Block Valve #17.6 (932+02),17550.72,Block Valve #26.5 (2088+82),29005.43,10.75,0.203,,52000, 01:52,,,,,,,,,,1402,,,,,,,,,,35.13143248,-119.07432002,84.387,REPAIR-SHELL START,,,,MFL/CLP,,
5330,Weld,,96024.55,1107+91,40.00,33.95,33.95,26350,Block Valve #17.6 (932+02),17551.92,Block Valve #26.5 (2088+82),29004.23,10.75,0.203,,52000, 10:44,,,,,,,,,,1402,,,,,,,,,,35.13142917,-119.07431999,84.383,GIRTH WELD,,,,MFL/CLP,,
5331,Repair - Welded Sleeve End,,96025.46,1107+92,0.91,33.95,33.95,26350,Block Valve #17.6 (932+02),17552.83,Block Valve #26.5 (2088+82),29003.32,10.75,0.203,,52000, 10:44,,,,,,,,,,1402,,,,,,,,,,35.13142669,-119.07431998,84.378,REPAIR-SHELL END,,,,MFL/CLP,,
5332,Weld,,96058.50,1108+25,33.95,40.14,40.14,26360,Block Valve #17.6 (932+02),17585.87,Block Valve #26.5 (2088+82),28970.28,10.75,0.203,,52000, 01:12,,,,,,,,,,1402,,,,,,,,,,35.13133574,-119.07431922,84.248,GIRTH WELD,,,,MFL/CLP,,
5333,Anomaly - Corrosion,EXT,96090.57,1108+57,32.07,8.07,40.14,26360,Block Valve #17.6 (932+02),17617.94,Block Valve #26.5 (2088+82),28938.21,10.75,0.203,,52000, 01:12,26,0.05,,,,,0.5,0.7, 08:20,1402,2321,1671,1414,0.839,1.182,2316.7,1668.0,,,35.13124744,-119.07431913,84.069,EXT ML,Pitting,,,MFL/CLP,,
5334,Anomaly - Corrosion,EXT,96090.65,1108+57,32.15,8.00,40.14,26360,Block Valve #17.6 (932+02),17618.02,Block Valve #26.5 (2088+82),28938.13,10.75,0.203,,52000, 01:12,18,0.04,,,,,1.0,0.7, 07:14,1402,2291,1649,1414,0.850,1.166,2279.9,1641.5,,,35.13124725,-119.07431913,84.069,EXT ML,Pitting,,,MFL/CLP,,
5335,Anomaly - Corrosion Cluster,EXT,96091.11,1108+58,32.61,7.53,40.14,26360,Block Valve #17.6 (932+02),17618.48,Block Valve #26.5 (2088+82),28937.67,10.75,0.203,,52000, 01:12,17,0.03,,,,,1.7,1.1, 08:54,1402,2241,1613,1414,0.869,1.141,2281.6,1642.7,,,35.13124596,-119.07431912,84.066,EXT ML,Pitting,,,MFL/CLP,,
5336,Anomaly - Corrosion,EXT,96091.56,1108+58,33.06,7.09,40.14,26360,Block Valve #17.6 (932+02),17618.93,Block Valve #26.5 (2088+82),28937.22,10.75,0.203,,52000, 01:12,16,0.03,,,,,0.4,0.4, 07:34,1402,2332,1679,1414,0.835,1.187,2330.1,1677.7,,,35.13124473,-119.07431913,84.062,EXT ML,Pitting,,,MFL/CLP,,
5337,Weld,,96098.65,1108+65,40.14,36.12,36.12,26370,Block Valve #17.6 (932+02),17626.01,Block Valve #26.5 (2088+82),28930.14,10.75,0.203,,52000,,,,,,,,,,,1402,,,,,,,,,,35.13122522,-119.07431908,84.014,GIRTH WELD,,,,MFL/CLP,,
5338,Anomaly - Corrosion,EXT,96134.49,1109+01,35.84,0.27,36.12,26370,Block Valve #17.6 (932+02),17661.86,Block Valve #26.5 (2088+82),28894.29,10.75,0.203,,52000,,16,0.03,,,,,0.2,0.2, 03:50,1402,2340,1684,1414,0.832,1.191,2339.1,1684.2,,,35.13112656,-119.07431869,83.773,EXT ML,Pinhole,,,MFL/CLP,,
5339,Weld,,96134.76,1109+01,36.12,39.88,39.88,26380,Block Valve #17.6 (932+02),17662.13,Block Valve #26.5 (2088+82),28894.02,10.75,0.203,,52000, 02:00,,,,,,,,,,1402,,,,,,,,,,35.13112581,-119.07431868,83.773,GIRTH WELD,,,,MFL/CLP,,
5340,Weld,,96174.64,1109+41,39.88,40.01,40.01,26390,Block Valve #17.6 (932+02),17702.01,Block Valve #26.5 (2088+82),28854.14,10.75,0.203,,52000, 10:40,,,,,,,,,,1402,,,,,,,,,,35.13101603,-119.07431855,83.724,GIRTH WELD,,,,MFL/CLP,,
5341,Weld,,96214.65,1109+81,40.01,30.93,30.93,26400,Block Valve #17.6 (932+02),17742.02,Block Valve #26.5 (2088+82),28814.13,10.75,0.203,,52000, 04:00,,,,,,,,,,1402,,,,,,,,,,35.13090592,-119.07431832,84.532,GIRTH WELD,,,,MFL/CLP,,
5342,Weld,,96245.58,1110+12,30.93,36.95,36.95,26410,Block Valve #17.6 (932+02),17772.95,Block Valve #26.5 (2088+82),28783.20,10.75,0.203,,52000, 01:36,,,,,,,,,,1402,,,,,,,,,,35.13082086,-119.07431761,85.692,GIRTH WELD,,,,MFL/CLP,,
5343,Anomaly - Corrosion,EXT,96271.77,1110+39,26.19,10.76,36.95,26410,Block Valve #17.6 (932+02),17799.13,Block Valve #26.5 (2088+82),28757.01,10.75,0.203,,52000, 01:36,17,0.03,,,,,0.5,0.8, 04:27,1402,2328,1676,1414,0.837,1.185,2324.6,1673.7,,,35.13074881,-119.07431729,86.037,EXT ML,Pitting,,,MFL/CLP,,
5344,Weld,,96282.53,1110+49,36.95,38.25,38.25,26420,Block Valve #17.6 (932+02),17809.90,Block Valve #26.5 (2088+82),28746.25,10.75,0.203,,52000, 01:44,,,,,,,,,,1402,,,,,,,,,,35.13071915,-119.07431702,85.897,GIRTH WELD,,,,MFL/CLP,,
5345,Anomaly - Corrosion Cluster,EXT,96320.26,1110+87,37.73,0.52,38.25,26420,Block Valve #17.6 (932+02),17847.63,Block Valve #26.5 (2088+82),28708.52,10.75,0.203,,52000, 01:44,27,0.06,,,,,0.9,0.5, 05:54,1402,2279,1641,1414,0.855,1.160,2306.7,1660.8,,,35.13061531,-119.07431598,85.423,EXT ML,Pitting,,,MFL/CLP,,
5346,Weld,,96320.77,1110+88,38.25,40.10,40.10,26430,Block Valve #17.6 (932+02),17848.14,Block Valve #26.5 (2088+82),28708.01,10.75,0.203,,52000, 01:00,,,,,,,,,,1402,,,,,,,,,,35.13061389,-119.07431597,85.412,GIRTH WELD,,,,MFL/CLP,,
5347,Anomaly - Corrosion,EXT,96360.38,1111+27,39.61,0.49,40.10,26430,Block Valve #17.6 (932+02),17887.75,Block Valve #26.5 (2088+82),28668.40,10.75,0.203,,52000, 01:00,22,0.04,,,,,0.2,0.2, 08:09,1402,2339,1684,1414,0.833,1.191,2337.9,1683.3,,,35.13050486,-119.07431461,85.427,EXT ML,Pinhole,,,MFL/CLP,,
5348,Anomaly - Corrosion Cluster,EXT,96360.58,1111+28,39.81,0.29,40.10,26430,Block Valve #17.6 (932+02),17887.95,Block Valve #26.5 (2088+82),28668.20,10.75,0.203,,52000, 01:00,26,0.05,,,,,1.9,3.3, 04:54,1402,2164,1558,1414,0.900,1.102,2228.1,1604.2,,,35.13050432,-119.07431460,85.430,EXT ML,General Metal Loss,,,MFL/CLP,,
5349,Weld - Bend Begin,,96360.87,1111+28,40.10,40.18,40.18,26440,Block Valve #17.6 (932+02),17888.24,Block Valve #26.5 (2088+82),28667.91,10.75,0.203,,52000, 10:44,,,,,,,,,,1402,,,,,,,,,,35.13050352,-119.07431459,85.429,GIRTH WELD,,,,MFL/CLP,,
5350,Bend,,96379.67,1111+47,18.80,40.18,40.18,26440,Block Valve #17.6 (932+02),17907.04,Block Valve #26.5 (2088+82),28649.11,10.75,0.203,,52000, 10:44,,,,,,,,,,1402,,,,,,,,,,35.13045181,-119.07431467,85.749,10 DEG BEND-COLD RIGHT,,,,MFL/CLP,,
5351,Anomaly - Corrosion,EXT,96400.97,1111+68,40.10,0.09,40.18,26440,Block Valve #17.6 (932+02),17928.34,Block Valve #26.5 (2088+82),28627.81,10.75,0.203,,52000, 10:44,20,0.04,,,,,0.2,0.2, 09:03,1402,2339,1684,1414,0.833,1.191,2338.3,1683.6,,,35.13039412,-119.07432713,86.346,EXT ML,Pinhole,,,MFL/CLP,,
5352,Weld - Bend End,,96401.05,1111+68,40.18,40.09,40.09,26450,Block Valve #17.6 (932+02),17928.42,Block Valve #26.5 (2088+82),28627.73,10.75,0.203,,52000, 06:40,,,,,,,,,,1402,,,,,,,,,,35.13039388,-119.07432718,86.346,GIRTH WELD,,,,MFL/CLP,,
5353,Anomaly - Corrosion,EXT,96440.73,1112+08,39.67,0.42,40.09,26450,Block Valve #17.6 (932+02),17968.09,Block Valve #26.5 (2088+82),28588.05,10.75,0.203,,52000, 06:40,16,0.03,,,,,0.4,0.2, 04:00,1402,2335,1681,1414,0.834,1.189,2333.8,1680.3,,,35.13028631,-119.07435015,86.407,EXT ML,Pinhole,,,MFL/CLP,,
5354,Anomaly - Corrosion Cluster,EXT,96440.96,1112+08,39.91,0.18,40.09,26450,Block Valve #17.6 (932+02),17968.33,Block Valve #26.5 (2088+82),28587.82,10.75,0.203,,52000, 06:40,26,0.05,,,,,2.0,1.3, 04:59,1402,2144,1544,1414,0.908,1.092,2242.3,1614.5,,,35.13028566,-119.07435028,86.407,EXT ML,General Metal Loss,,,MFL/CLP,,
5355,Weld,,96441.14,1112+08,40.09,35.72,35.72,26460,Block Valve #17.6 (932+02),17968.51,Block Valve #26.5 (2088+82),28587.64,10.75,0.203,,52000, 12:44,,,,,,,,,,1402,,,,,,,,,,35.13028518,-119.07435039,86.407,GIRTH WELD,,,,MFL/CLP,,
5356,Anomaly - Corrosion,EXT,96441.35,1112+09,0.21,35.51,35.72,26460,Block Valve #17.6 (932+02),17968.72,Block Valve #26.5 (2088+82),28587.43,10.75,0.203,,52000, 12:44,26,0.05,,,,,0.5,0.8, 04:20,1402,2321,1671,1414,0.839,1.182,2316.7,1668.0,,,35.13028462,-119.07435051,86.407,EXT ML,Pitting,,,MFL/CLP,,
5357,Repair - Welded Sleeve Begin,,96475.67,1112+43,34.52,35.72,35.72,26460,Block Valve #17.6 (932+02),18003.04,Block Valve #26.5 (2088+82),28553.11,10.75,0.203,,52000, 12:44,,,,,,,,,,1402,,,,,,,,,,35.13019149,-119.07436983,86.295,REPAIR-SHELL START,,,,MFL/CLP,,
5358,Weld,,96476.86,1112+44,35.72,40.01,40.01,26470,Block Valve #17.6 (932+02),18004.23,Block Valve #26.5 (2088+82),28551.92,10.75,0.203,,52000, 10:12,,,,,,,,,,1402,,,,,,,,,,35.13018826,-119.07437050,86.284,GIRTH WELD,,,,MFL/CLP,,
5359,Repair - Welded Sleeve End,,96477.80,1112+45,0.95,40.01,40.01,26470,Block Valve #17.6 (932+02),18005.17,Block Valve #26.5 (2088+82),28550.98,10.75,0.203,,52000, 10:12,,,,,,,,,,1402,,,,,,,,,,35.13018570,-119.07437103,86.271,REPAIR-SHELL END,,,,MFL/CLP,,
5360,Weld,,96516.87,1112+84,40.01,40.04,40.04,26480,Block Valve #17.6 (932+02),18044.24,Block Valve #26.5 (2088+82),28511.91,10.75,0.203,,52000, 12:00,,,,,,,,,,1402,,,,,,,,,,35.13007972,-119.07439321,85.936,GIRTH WELD,,,,MFL/CLP,,
5361,Weld,,96556.91,1113+24,40.04,40.17,40.17,26490,Block Valve #17.6 (932+02),18084.28,Block Valve #26.5 (2088+82),28471.87,10.75,0.203,,52000, 09:52,,,,,,,,,,1402,,,,,,,,,,35.12997123,-119.07441678,85.108,GIRTH WELD,,,,MFL/CLP,,
5362,Anomaly - Corrosion,EXT,96596.60,1113+64,39.70,0.47,40.17,26490,Block Valve #17.6 (932+02),18123.97,Block Valve #26.5 (2088+82),28432.18,10.75,0.203,,52000, 09:52,18,0.04,,,,,0.6,0.4, 04:20,1402,2324,1674,1414,0.838,1.184,2320.7,1670.9,,,35.12986367,-119.07444021,84.724,EXT ML,Pitting,,,MFL/CLP,,
5363,Anomaly - Corrosion Cluster,EXT,96596.80,1113+64,39.90,0.27,40.17,26490,Block Valve #17.6 (932+02),18124.17,Block Valve #26.5 (2088+82),28431.98,10.75,0.203,,52000, 09:52,20,0.04,,,,,0.9,1.9, 06:02,1402,2294,1652,1414,0.849,1.168,2287.7,1647.2,,,35.12986312,-119.07444033,84.720,EXT ML,Circumferential Grooving,,,MFL/CLP,,
5364,Weld,,96597.07,1113+65,40.17,40.01,40.01,26500,Block Valve #17.6 (932+02),18124.44,Block Valve #26.5 (2088+82),28431.71,10.75,0.203,,52000, 12:40,,,,,,,,,,1402,,,,,,,,,,35.12986240,-119.07444048,84.720,GIRTH WELD,,,,MFL/CLP,,
5365,Weld,,96637.08,1114+05,40.01,38.07,38.07,26510,Block Valve #17.6 (932+02),18164.45,Block Valve #26.5 (2088+82),28391.70,10.75,0.203,,52000,,,,,,,,,,,1402,,,,,,,,,,35.12975386,-119.07446329,84.600,GIRTH WELD,,,,MFL/CLP,,
5366,Anomaly - Corrosion Cluster,EXT,96637.38,1114+05,0.30,37.77,38.07,26510,Block Valve #17.6 (932+02),18164.75,Block Valve #26.5 (2088+82),28391.40,10.75,0.203,,52000,,25,0.05,,,,,0.6,2.2, 05:07,1402,2309,1662,1414,0.843,1.176,2301.3,1656.9,,,35.12975305,-119.07446347,84.599,EXT ML,Circumferential Grooving,,,MFL/CLP,,
5367,Repair - Welded Sleeve Begin,,96673.90,1114+42,36.82,38.07,38.07,26510,Block Valve #17.6 (932+02),18201.27,Block Valve #26.5 (2088+82),28354.88,10.75,0.203,,52000,,,,,,,,,,,1402,,,,,,,,,,35.12965395,-119.07448400,84.426,REPAIR-SHELL START,,,,MFL/CLP,,
5368,Weld,,96675.15,1114+43,38.07,38.69,38.69,26520,Block Valve #17.6 (932+02),18202.52,Block Valve #26.5 (2088+82),28353.63,10.75,0.203,,52000,,,,,,,,,,,1402,,,,,,,,,,35.12965055,-119.07448471,84.422,GIRTH WELD,,,,MFL/CLP,,
5369,Repair - Welded Sleeve End,,96675.21,1114+43,0.07,38.69,38.69,26520,Block Valve #17.6 (932+02),18202.58,Block Valve #26.5 (2088+82),28353.57,10.75,0.203,,52000,,,,,,,,,,,1402,,,,,,,,,,35.12965037,-119.07448475,84.422,REPAIR-SHELL END,,,,MFL/CLP,,
5370,Weld,,96713.84,1114+82,38.69,36.50,36.50,26530,Block Valve #17.6 (932+02),18241.21,Block Valve #26.5 (2088+82),28314.94,10.75,0.203,,52000, 12:00,,,,,,,,,,1402,,,,,,,,,,35.12954557,-119.07450652,84.467,GIRTH WELD,,,,MFL/CLP,,
5371,Repair - Welded Sleeve Begin,,96749.07,1115+17,35.23,36.50,36.50,26530,Block Valve #17.6 (932+02),18276.43,Block Valve #26.5 (2088+82),28279.72,10.75,0.203,,52000, 12:00,,,,,,,,,,1402,,,,,,,,,,35.12945009,-119.07452720,84.615,REPAIR-SHELL START,,,,MFL/CLP,,
5372,Weld,,96750.34,1115+18,36.50,29.28,29.28,26540,Block Valve #17.6 (932+02),18277.70,Block Valve #26.5 (2088+82),28278.45,10.75,0.203,,52000, 10:48,,,,,,,,,,1402,,,,,,,,,,35.12944664,-119.07452798,84.627,GIRTH WELD,,,,MFL/CLP,,
5373,Repair - Welded Sleeve End,,96751.16,1115+19,0.82,29.28,29.28,26540,Block Valve #17.6 (932+02),18278.53,Block Valve #26.5 (2088+82),28277.62,10.75,0.203,,52000, 10:48,,,,,,,,,,1402,,,,,,,,,,35.12944441,-119.07452848,84.636,REPAIR-SHELL END,,,,MFL/CLP,,
5374,Offtake,,96776.26,1115+44,25.92,29.28,29.28,26540,Block Valve #17.6 (932+02),18303.63,Block Valve #26.5 (2088+82),28252.52,10.75,0.203,,52000, 10:48,,,,,,,,, 12:00,1402,,,,,,,,,,35.12937650,-119.07454388,84.656,1.5 IN OFFTAKE-WELDOLET,,,,MFL/CLP,,
5375,Weld - Change in Wall Thickness,,96779.61,1115+47,29.28,4.93,4.93,26550,Block Valve #17.6 (932+02),18306.98,Block Valve #26.5 (2088+82),28249.17,10.75,0.365,,35000,,,,,,,,,,,1402,,,,,,,,,,35.12936741,-119.07454595,84.597,GIRTH WELD NWT 0.203/0.365IN,,,,MFL/CLP,,
5376,Weld - Bend Begin,,96784.54,1115+52,4.93,2.36,2.36,26560,Block Valve #17.6 (932+02),18311.91,Block Valve #26.5 (2088+82),28244.24,10.75,0.365,,35000,,,,,,,,,,,1402,,,,,,,,,,35.12935408,-119.07454896,84.480,GIRTH WELD,,,,MFL/CLP,,
5377,Bend,,96785.72,1115+54,1.18,2.36,2.36,26560,Block Valve #17.6 (932+02),18313.09,Block Valve #26.5 (2088+82),28243.06,10.75,0.365,,35000,,,,,,,,,,,1402,,,,,,,,,,35.12935086,-119.07454892,84.449,3.0D 50 DEG BEND-FORGED LEFT,,,,MFL/CLP,,
5378,Weld - Bend End,,96786.90,1115+55,2.36,3.06,3.06,26570,Block Valve #17.6 (932+02),18314.27,Block Valve #26.5 (2088+82),28241.88,10.75,0.365,,35000,,,,,,,,,,,1402,,,,,,,,,,35.12934798,-119.07454713,84.415,GIRTH WELD,,,,MFL/CLP,,
5379,Weld - Change in Wall Thickness,,96789.96,1115+58,3.06,28.16,28.16,26580,Block Valve #17.6 (932+02),18317.33,Block Valve #26.5 (2088+82),28238.82,10.75,0.250,,52000, 10:04,,,,,,,,,,1402,,,,,,,,,,35.12934169,-119.07454032,84.356,GIRTH WELD NWT 0.365/0.250IN,,,,MFL/CLP,,
5380,Weld,,96818.12,1115+86,28.16,44.07,44.07,26590,Block Valve #17.6 (932+02),18345.49,Block Valve #26.5 (2088+82),28210.66,10.75,0.250,,52000, 12:40,,,,,,,,,,1402,,,,,,,,,,35.12928394,-119.07447724,84.242,GIRTH WELD,,,,MFL/CLP,,
5381,Weld,,96862.19,1116+30,44.07,43.97,43.97,26600,Block Valve #17.6 (932+02),18389.56,Block Valve #26.5 (2088+82),28166.59,10.75,0.250,,52000, 09:56,,,,,,,,,,1402,,,,,,,,,,35.12919406,-119.07437791,85.048,GIRTH WELD,,,,MFL/CLP,,
5382,Weld,,96906.16,1116+74,43.97,44.05,44.05,26610,Block Valve #17.6 (932+02),18433.53,Block Valve #26.5 (2088+82),28122.62,10.75,0.250,,52000, 01:12,,,,,,,,,,1402,,,,,,,,,,35.12910425,-119.07427894,85.132,GIRTH WELD,,,,MFL/CLP,,
