Repository: kerbergr/datadump

File: MLCompare/ex2022/Old_CleanedUP - Copy.csv (part 38 of 41)
108,Weld,,2223.87,164+82,24.71,25.91,25.91,800,Bakersfield Station (142+76),2223.87,Block Valve #4.46 (232+30),6704.04,10.75,0.203,,52000, 10:32,,,,,,,,,,1402,,,,,,,,,,35.37321039,-119.08702948,113.868,GIRTH WELD,,,,MFL/CLP,,
109,Anomaly - Corrosion,EXT,2235.81,164+94,11.94,13.97,25.91,800,Bakersfield Station (142+76),2235.81,Block Valve #4.46 (232+30),6692.10,10.75,0.203,,52000, 10:32,18,0.04,,,,,0.4,0.5, 08:27,1402,2332,1679,1414,0.835,1.188,2330.5,1678.0,,,35.37317769,-119.08702951,113.885,EXT ML,Pitting,,,MFL/CLP,,
110,Weld,,2249.78,165+07,25.91,28.04,28.04,810,Bakersfield Station (142+76),2249.78,Block Valve #4.46 (232+30),6678.13,10.75,0.203,,52000, 01:12,,,,,,,,,,1402,,,,,,,,,,35.37313944,-119.08702953,113.791,GIRTH WELD,,,,MFL/CLP,,
111,Weld,,2277.82,165+35,28.04,26.85,26.85,820,Bakersfield Station (142+76),2277.82,Block Valve #4.46 (232+30),6650.09,10.75,0.203,,52000, 10:32,,,,,,,,,,1402,,,,,,,,,,35.37306265,-119.08702982,113.752,GIRTH WELD,,,,MFL/CLP,,
5884,Weld,,113759.94,1285+46,40.07,40.00,40.00,31030,Block Valve #17.6 (932+02),35287.31,Block Valve #26.5 (2088+82),11268.84,10.75,0.203,,52000, 10:08,,,,,,,,,,1402,,,,,,,,,,35.09084234,-119.06496306,99.245,GIRTH WELD,,,,MFL/CLP,,
5885,Weld,,113799.95,1285+87,40.00,39.96,39.96,31040,Block Valve #17.6 (932+02),35327.32,Block Valve #26.5 (2088+82),11228.83,10.75,0.203,,52000, 11:56,,,,,,,,,,1402,,,,,,,,,,35.09073245,-119.06495282,98.426,GIRTH WELD,,,,MFL/CLP,,
5886,Weld,,113839.91,1286+27,39.96,40.00,40.00,31050,Block Valve #17.6 (932+02),35367.27,Block Valve #26.5 (2088+82),11188.88,10.75,0.203,,52000, 09:40,,,,,,,,,,1402,,,,,,,,,,35.09062261,-119.06494315,98.534,GIRTH WELD,,,,MFL/CLP,,
5887,Anomaly - Corrosion,EXT,113842.77,1286+29,2.87,37.13,40.00,31050,Block Valve #17.6 (932+02),35370.14,Block Valve #26.5 (2088+82),11186.01,10.75,0.203,,52000, 09:40,16,0.03,,,,,0.2,0.3, 07:32,1402,2340,1684,1414,0.832,1.191,2339.1,1684.2,,,35.09061474,-119.06494246,98.475,EXT ML,Pinhole,,,MFL/CLP,,
5888,Weld,,113879.91,1286+67,40.00,40.13,40.13,31060,Block Valve #17.6 (932+02),35407.27,Block Valve #26.5 (2088+82),11148.88,10.75,0.203,,52000, 01:00,,,,,,,,,,1402,,,,,,,,,,35.09051267,-119.06493363,97.962,GIRTH WELD,,,,MFL/CLP,,
5889,Weld,,113920.03,1287+07,40.13,39.91,39.91,31070,Block Valve #17.6 (932+02),35447.40,Block Valve #26.5 (2088+82),11108.75,10.75,0.203,,52000, 10:20,,,,,,,,,,1402,,,,,,,,,,35.09040228,-119.06492586,98.228,GIRTH WELD,,,,MFL/CLP,,
5890,Weld,,113959.94,1287+47,39.91,40.09,40.09,31080,Block Valve #17.6 (932+02),35487.31,Block Valve #26.5 (2088+82),11068.84,10.75,0.203,,52000, 11:36,,,,,,,,,,1402,,,,,,,,,,35.09029235,-119.06492127,98.187,GIRTH WELD,,,,MFL/CLP,,
5891,Weld,,114000.03,1287+87,40.09,35.95,35.95,31090,Block Valve #17.6 (932+02),35527.40,Block Valve #26.5 (2088+82),11028.75,10.75,0.203,,52000, 10:36,,,,,,,,,,1402,,,,,,,,,,35.09018187,-119.06491987,98.004,GIRTH WELD,,,,MFL/CLP,,
5892,Repair - Welded Sleeve Begin,,114034.95,1288+22,34.92,35.95,35.95,31090,Block Valve #17.6 (932+02),35562.32,Block Valve #26.5 (2088+82),10993.83,10.75,0.203,,52000, 10:36,,,,,,,,,,1402,,,,,,,,,,35.09008565,-119.06491954,98.102,REPAIR-SHELL START,,,,MFL/CLP,,
5893,Weld,,114035.98,1288+23,35.95,33.28,33.28,31100,Block Valve #17.6 (932+02),35563.35,Block Valve #26.5 (2088+82),10992.80,10.75,0.203,,52000, 12:20,,,,,,,,,,1402,,,,,,,,,,35.09008280,-119.06491952,98.104,GIRTH WELD,,,,MFL/CLP,,
5894,Repair - Welded Sleeve End,,114037.06,1288+24,1.08,33.28,33.28,31100,Block Valve #17.6 (932+02),35564.43,Block Valve #26.5 (2088+82),10991.72,10.75,0.203,,52000, 12:20,,,,,,,,,,1402,,,,,,,,,,35.09007982,-119.06491951,98.106,REPAIR-SHELL END,,,,MFL/CLP,,
5895,Repair - Welded Sleeve Begin,,114068.63,1288+56,32.65,33.28,33.28,31100,Block Valve #17.6 (932+02),35596.00,Block Valve #26.5 (2088+82),10960.15,10.75,0.203,,52000, 12:20,,,,,,,,,,1402,,,,,,,,,,35.08999281,-119.06491920,98.074,REPAIR-SHELL START,,,,MFL/CLP,,
5896,Weld,,114069.27,1288+56,33.28,40.01,40.01,31110,Block Valve #17.6 (932+02),35596.64,Block Valve #26.5 (2088+82),10959.51,10.75,0.203,,52000, 12:16,,,,,,,,,,1402,,,,,,,,,,35.08999106,-119.06491919,98.071,GIRTH WELD,,,,MFL/CLP,,
5897,Repair - Welded Sleeve End,,114069.97,1288+57,0.70,40.01,40.01,31110,Block Valve #17.6 (932+02),35597.34,Block Valve #26.5 (2088+82),10958.81,10.75,0.203,,52000, 12:16,,,,,,,,,,1402,,,,,,,,,,35.08998914,-119.06491919,98.068,REPAIR-SHELL END,,,,MFL/CLP,,
5898,Weld,,114109.28,1288+97,40.01,40.15,40.15,31120,Block Valve #17.6 (932+02),35636.65,Block Valve #26.5 (2088+82),10919.50,10.75,0.203,,52000, 09:40,,,,,,,,,,1402,,,,,,,,,,35.08988081,-119.06491847,97.928,GIRTH WELD,,,,MFL/CLP,,
5899,Weld,,114149.42,1289+37,40.15,40.03,40.03,31130,Block Valve #17.6 (932+02),35676.79,Block Valve #26.5 (2088+82),10879.36,10.75,0.203,,52000, 12:24,,,,,,,,,,1402,,,,,,,,,,35.08977016,-119.06491739,98.110,GIRTH WELD,,,,MFL/CLP,,
5900,Weld,,114189.45,1289+77,40.03,39.99,39.99,31140,Block Valve #17.6 (932+02),35716.82,Block Valve #26.5 (2088+82),10839.33,10.75,0.203,,52000, 09:36,,,,,,,,,,1402,,,,,,,,,,35.08965986,-119.06491550,98.211,GIRTH WELD,,,,MFL/CLP,,
5901,Anomaly - Corrosion,EXT,114189.79,1289+77,0.34,39.65,39.99,31140,Block Valve #17.6 (932+02),35717.16,Block Valve #26.5 (2088+82),10838.99,10.75,0.203,,52000, 09:36,17,0.03,,,,,0.5,0.2, 08:00,1402,2330,1677,1414,0.836,1.186,2327.0,1675.5,,,35.08965893,-119.06491548,98.210,EXT ML,Axial Slotting,,,MFL/CLP,,
5902,Weld,,114229.45,1290+17,39.99,39.99,39.99,31150,Block Valve #17.6 (932+02),35756.81,Block Valve #26.5 (2088+82),10799.33,10.75,0.203,,52000, 12:48,,,,,,,,,,1402,,,,,,,,,,35.08954966,-119.06491370,98.141,GIRTH WELD,,,,MFL/CLP,,
5903,Weld,,114269.44,1290+57,39.99,22.59,22.59,31160,Block Valve #17.6 (932+02),35796.80,Block Valve #26.5 (2088+82),10759.34,10.75,0.203,,52000, 09:12,,,,,,,,,,1402,,,,,,,,,,35.08943946,-119.06491202,98.456,GIRTH WELD,,,,MFL/CLP,,
5904,Weld,,114292.02,1290+80,22.59,39.95,39.95,31170,Block Valve #17.6 (932+02),35819.39,Block Valve #26.5 (2088+82),10736.76,10.75,0.203,,52000, 10:52,,,,,,,,,,1402,,,,,,,,,,35.08937724,-119.06491150,98.145,GIRTH WELD,,,,MFL/CLP,,
5905,Weld - Bend Begin,,114331.97,1291+20,39.95,40.07,40.07,31180,Block Valve #17.6 (932+02),35859.33,Block Valve #26.5 (2088+82),10696.81,10.75,0.203,,52000, 08:56,,,,,,,,,,1402,,,,,,,,,,35.08926759,-119.06491192,94.559,GIRTH WELD,,,,MFL/CLP,,
5906,Bend,,114343.78,1291+32,11.81,40.07,40.07,31180,Block Valve #17.6 (932+02),35871.15,Block Valve #26.5 (2088+82),10685.00,10.75,0.203,,52000, 08:56,,,,,,,,,,1402,,,,,,,,,,35.08923513,-119.06491216,93.747,10 DEG BEND-COLD UNDER,,,,MFL/CLP,,
5907,Weld - Bend End,,114372.04,1291+60,40.07,8.32,8.32,31190,Block Valve #17.6 (932+02),35899.41,Block Valve #26.5 (2088+82),10656.74,10.75,0.203,,52000,,,,,,,,,,,1402,,,,,,,,,,35.08915744,-119.06491205,95.657,GIRTH WELD,,,,MFL/CLP,,
5908,Weld - Bend Begin,,114380.36,1291+68,8.32,31.66,31.66,31200,Block Valve #17.6 (932+02),35907.73,Block Valve #26.5 (2088+82),10648.42,10.75,0.203,,52000, 02:36,,,,,,,,,,1402,,,,,,,,,,35.08913461,-119.06491182,96.437,GIRTH WELD,,,,MFL/CLP,,
5909,Bend,,114399.88,1291+88,19.52,31.66,31.66,31200,Block Valve #17.6 (932+02),35927.25,Block Valve #26.5 (2088+82),10628.90,10.75,0.203,,52000, 02:36,,,,,,,,,,1402,,,,,,,,,,35.08908113,-119.06491128,98.584,5 DEG BEND-COLD OVER,,,,MFL/CLP,,
5910,Weld - Bend End,,114412.02,1292+00,31.66,39.99,39.99,31210,Block Valve #17.6 (932+02),35939.39,Block Valve #26.5 (2088+82),10616.76,10.75,0.203,,52000, 11:24,,,,,,,,,,1402,,,,,,,,,,35.08904769,-119.06491117,98.981,GIRTH WELD,,,,MFL/CLP,,
5911,Anomaly - Corrosion,EXT,114412.45,1292+00,0.44,39.56,39.99,31210,Block Valve #17.6 (932+02),35939.82,Block Valve #26.5 (2088+82),10616.33,10.75,0.203,,52000, 11:24,20,0.04,,,,,0.2,0.2, 08:53,1402,2338,1683,1414,0.833,1.190,2337.0,1682.6,,,35.08904650,-119.06491117,98.986,EXT ML,Pinhole,,,MFL/CLP,,
5912,Repair - Welded Sleeve Begin,,114451.02,1292+39,39.01,39.99,39.99,31210,Block Valve #17.6 (932+02),35978.39,Block Valve #26.5 (2088+82),10577.76,10.75,0.203,,52000, 11:24,,,,,,,,,,1402,,,,,,,,,,35.08894021,-119.06491119,98.912,REPAIR-SHELL START,,,,MFL/CLP,,
5913,Weld,,114452.01,1292+40,39.99,37.98,37.98,31220,Block Valve #17.6 (932+02),35979.38,Block Valve #26.5 (2088+82),10576.77,10.75,0.203,,52000, 12:32,,,,,,,,,,1402,,,,,,,,,,35.08893750,-119.06491121,98.901,GIRTH WELD,,,,MFL/CLP,,
5914,Repair - Welded Sleeve End,,114453.12,1292+41,1.11,37.98,37.98,31220,Block Valve #17.6 (932+02),35980.49,Block Valve #26.5 (2088+82),10575.66,10.75,0.203,,52000, 12:32,,,,,,,,,,1402,,,,,,,,,,35.08893443,-119.06491122,98.889,REPAIR-SHELL END,,,,MFL/CLP,,
5915,Weld,,114489.99,1292+78,37.98,40.00,40.00,31230,Block Valve #17.6 (932+02),36017.36,Block Valve #26.5 (2088+82),10538.79,10.75,0.203,,52000, 10:44,,,,,,,,,,1402,,,,,,,,,,35.08883282,-119.06491137,98.890,GIRTH WELD,,,,MFL/CLP,,
5916,Weld,,114529.99,1293+18,40.00,39.99,39.99,31240,Block Valve #17.6 (932+02),36057.36,Block Valve #26.5 (2088+82),10498.79,10.75,0.203,,52000, 12:20,,,,,,,,,,1402,,,,,,,,,,35.08872258,-119.06491157,98.953,GIRTH WELD,,,,MFL/CLP,,
5917,Weld,,114569.98,1293+58,39.99,39.95,39.95,31250,Block Valve #17.6 (932+02),36097.35,Block Valve #26.5 (2088+82),10458.80,10.75,0.203,,52000, 11:04,,,,,,,,,,1402,,,,,,,,,,35.08861238,-119.06491121,99.153,GIRTH WELD,,,,MFL/CLP,,
5918,Weld,,114609.93,1293+98,39.95,40.14,40.14,31260,Block Valve #17.6 (932+02),36137.30,Block Valve #26.5 (2088+82),10418.85,10.75,0.203,,52000, 12:36,,,,,,,,,,1402,,,,,,,,,,35.08850226,-119.06491120,99.284,GIRTH WELD,,,,MFL/CLP,,
5919,Weld,,114650.08,1294+38,40.14,40.05,40.05,31270,Block Valve #17.6 (932+02),36177.44,Block Valve #26.5 (2088+82),10378.70,10.75,0.203,,52000, 08:08,,,,,,,,,,1402,,,,,,,,,,35.08839164,-119.06491093,98.985,GIRTH WELD,,,,MFL/CLP,,
5920,Weld,,114690.12,1294+79,40.05,40.08,40.08,31280,Block Valve #17.6 (932+02),36217.49,Block Valve #26.5 (2088+82),10338.66,10.75,0.203,,52000, 01:24,,,,,,,,,,1402,,,,,,,,,,35.08828127,-119.06491039,99.165,GIRTH WELD,,,,MFL/CLP,,
5921,Weld,,114730.20,1295+19,40.08,40.08,40.08,31290,Block Valve #17.6 (932+02),36257.57,Block Valve #26.5 (2088+82),10298.58,10.75,0.203,,52000, 10:40,,,,,,,,,,1402,,,,,,,,,,35.08817085,-119.06491038,99.856,GIRTH WELD,,,,MFL/CLP,,
5922,Weld,,114770.27,1295+59,40.08,39.96,39.96,31300,Block Valve #17.6 (932+02),36297.64,Block Valve #26.5 (2088+82),10258.51,10.75,0.203,,52000, 12:04,,,,,,,,,,1402,,,,,,,,,,35.08806040,-119.06491046,99.970,GIRTH WELD,,,,MFL/CLP,,
5923,Weld,,114810.23,1295+99,39.96,39.95,39.95,31310,Block Valve #17.6 (932+02),36337.60,Block Valve #26.5 (2088+82),10218.55,10.75,0.203,,52000, 10:36,,,,,,,,,,1402,,,,,,,,,,35.08795028,-119.06490911,100.164,GIRTH WELD,,,,MFL/CLP,,
5924,Weld - Bend Begin,,114850.18,1296+39,39.95,34.89,34.89,31320,Block Valve #17.6 (932+02),36377.55,Block Valve #26.5 (2088+82),10178.60,10.75,0.203,,52000, 06:08,,,,,,,,,,1402,,,,,,,,,,35.08784021,-119.06490992,99.523,GIRTH WELD,,,,MFL/CLP,,
5925,Bend,,114874.68,1296+64,24.50,34.89,34.89,31320,Block Valve #17.6 (932+02),36402.05,Block Valve #26.5 (2088+82),10154.10,10.75,0.203,,52000, 06:08,,,,,,,,,,1402,,,,,,,,,,35.08777271,-119.06491076,98.728,5 DEG BEND-COLD UNDER,,,,MFL/CLP,,
5926,Weld - Bend End,,114885.07,1296+74,34.89,40.12,40.12,31330,Block Valve #17.6 (932+02),36412.44,Block Valve #26.5 (2088+82),10143.71,10.75,0.203,,52000, 02:44,,,,,,,,,,1402,,,,,,,,,,35.08774412,-119.06491085,99.113,GIRTH WELD,,,,MFL/CLP,,
5927,Anomaly - Corrosion Cluster,EXT,114920.39,1297+09,35.32,4.80,40.12,31330,Block Valve #17.6 (932+02),36447.76,Block Valve #26.5 (2088+82),10108.39,10.75,0.203,,52000, 02:44,17,0.03,,,,,1.5,1.8, 08:35,1402,2261,1628,1414,0.861,1.151,2244.5,1616.0,,,35.08764695,-119.06490953,101.135,*EXT ML,General Metal Loss,,,MFL/CLP,,
5928,Anomaly - Corrosion,EXT,114920.73,1297+10,35.66,4.46,40.12,31330,Block Valve #17.6 (932+02),36448.10,Block Valve #26.5 (2088+82),10108.05,10.75,0.203,,52000, 02:44,15,0.03,,,,,0.2,0.5, 07:44,1402,2339,1684,1414,0.833,1.191,2338.3,1683.6,,,35.08764601,-119.06490951,101.137,EXT ML,Circumferential Slotting,,,MFL/CLP,,
5929,Anomaly - Corrosion,EXT,114923.68,1297+13,38.62,1.51,40.12,31330,Block Valve #17.6 (932+02),36451.05,Block Valve #26.5 (2088+82),10105.10,10.75,0.203,,52000, 02:44,19,0.04,,,,,0.7,1.0, 05:56,1402,2315,1667,1414,0.841,1.179,2309.8,1663.0,,,35.08763787,-119.06490929,101.130,EXT ML,Pitting,,,MFL/CLP,,
5930,Anomaly - Corrosion,EXT,114925.13,1297+14,40.06,0.06,40.12,31330,Block Valve #17.6 (932+02),36452.50,Block Valve #26.5 (2088+82),10103.65,10.75,0.203,,52000, 02:44,24,0.05,,,,,0.6,1.1, 03:18,1402,2314,1666,1414,0.842,1.178,2307.6,1661.4,,,35.08763389,-119.06490919,101.127,EXT ML,Pitting,,,MFL/CLP,,
5931,Weld,,114925.19,1297+14,40.12,40.00,40.00,31340,Block Valve #17.6 (932+02),36452.56,Block Valve #26.5 (2088+82),10103.59,10.75,0.203,,52000, 12:56,,,,,,,,,,1402,,,,,,,,,,35.08763371,-119.06490919,101.127,GIRTH WELD,,,,MFL/CLP,,
5932,Anomaly - Corrosion,EXT,114925.32,1297+14,0.13,39.87,40.00,31340,Block Valve #17.6 (932+02),36452.69,Block Valve #26.5 (2088+82),10103.46,10.75,0.203,,52000, 12:56,16,0.03,,,,,0.6,1.0, 03:55,1402,2327,1675,1414,0.837,1.185,2323.5,1672.9,,,35.08763337,-119.06490918,101.126,EXT ML,Pitting,,,MFL/CLP,,
5933,Anomaly - Corrosion,EXT,114925.41,1297+14,0.22,39.77,40.00,31340,Block Valve #17.6 (932+02),36452.78,Block Valve #26.5 (2088+82),10103.37,10.75,0.203,,52000, 12:56,23,0.05,,,,,0.6,0.9, 06:50,1402,2319,1669,1414,0.840,1.181,2313.3,1665.6,,,35.08763311,-119.06490917,101.126,EXT ML,Pitting,,,MFL/CLP,,
5934,Anomaly - Corrosion,EXT,114926.95,1297+16,1.76,38.24,40.00,31340,Block Valve #17.6 (932+02),36454.32,Block Valve #26.5 (2088+82),10101.83,10.75,0.203,,52000, 12:56,20,0.04,,,,,0.5,0.3, 04:48,1402,2327,1675,1414,0.837,1.185,2323.8,1673.2,,,35.08762887,-119.06490907,101.119,EXT ML,Axial Slotting,,,MFL/CLP,,
5935,Weld,,114965.19,1297+54,40.00,40.06,40.06,31350,Block Valve #17.6 (932+02),36492.56,Block Valve #26.5 (2088+82),10063.59,10.75,0.203,,52000, 11:04,,,,,,,,,,1402,,,,,,,,,,35.08752348,-119.06490765,100.858,GIRTH WELD,,,,MFL/CLP,,
5936,Weld,,115005.25,1297+94,40.06,39.99,39.99,31360,Block Valve #17.6 (932+02),36532.62,Block Valve #26.5 (2088+82),10023.53,10.75,0.203,,52000, 01:04,,,,,,,,,,1402,,,,,,,,,,35.08741310,-119.06490721,100.791,GIRTH WELD,,,,MFL/CLP,,
5937,Weld,,115045.24,1298+34,39.99,39.95,39.95,31370,Block Valve #17.6 (932+02),36572.61,Block Valve #26.5 (2088+82),9983.54,10.75,0.203,,52000, 11:56,,,,,,,,,,1402,,,,,,,,,,35.08730289,-119.06490786,100.502,GIRTH WELD,,,,MFL/CLP,,
5938,Weld,,115085.19,1298+75,39.95,40.02,40.02,31380,Block Valve #17.6 (932+02),36612.56,Block Valve #26.5 (2088+82),9943.59,10.75,0.203,,52000, 01:16,,,,,,,,,,1402,,,,,,,,,,35.08719277,-119.06490778,100.458,GIRTH WELD,,,,MFL/CLP,,
5939,Weld,,115125.21,1299+15,40.02,40.15,40.15,31390,Block Valve #17.6 (932+02),36652.58,Block Valve #26.5 (2088+82),9903.57,10.75,0.203,,52000, 10:36,,,,,,,,,,1402,,,,,,,,,,35.08708249,-119.06490677,100.539,GIRTH WELD,,,,MFL/CLP,,
5940,Weld,,115165.36,1299+55,40.15,38.29,38.29,31400,Block Valve #17.6 (932+02),36692.73,Block Valve #26.5 (2088+82),9863.42,10.75,0.203,,52000, 01:16,,,,,,,,,,1402,,,,,,,,,,35.08697185,-119.06490671,100.950,GIRTH WELD,,,,MFL/CLP,,
5941,Weld,,115203.66,1299+93,38.29,37.29,37.29,31410,Block Valve #17.6 (932+02),36731.02,Block Valve #26.5 (2088+82),9825.13,10.75,0.203,,52000, 10:16,,,,,,,,,,1402,,,,,,,,,,35.08686633,-119.06490857,101.346,GIRTH WELD,,,,MFL/CLP,,
5942,Anomaly - Corrosion Cluster,EXT,115240.68,1300+30,37.02,0.27,37.29,31410,Block Valve #17.6 (932+02),36768.05,Block Valve #26.5 (2088+82),9788.10,10.75,0.203,,52000, 10:16,16,0.03,,,,,1.0,0.9, 06:31,1402,2297,1654,1414,0.848,1.170,2302.9,1658.1,,,35.08676431,-119.06490902,101.741,EXT ML,Pitting,,,MFL/CLP,,
5943,Weld,,115240.95,1300+31,37.29,40.00,40.00,31420,Block Valve #17.6 (932+02),36768.31,Block Valve #26.5 (2088+82),9787.84,10.75,0.203,,52000, 01:20,,,,,,,,,,1402,,,,,,,,,,35.08676357,-119.06490902,101.739,GIRTH WELD,,,,MFL/CLP,,
5944,Weld,,115280.95,1300+71,40.00,39.97,39.97,31430,Block Valve #17.6 (932+02),36808.31,Block Valve #26.5 (2088+82),9747.84,10.75,0.203,,52000, 11:12,,,,,,,,,,1402,,,,,,,,,,35.08665333,-119.06490843,101.468,GIRTH WELD,,,,MFL/CLP,,
5945,Anomaly - Corrosion,EXT,115318.13,1301+08,37.19,2.79,39.97,31430,Block Valve #17.6 (932+02),36845.50,Block Valve #26.5 (2088+82),9710.65,10.75,0.203,,52000, 11:12,15,0.03,,,,,0.4,0.2, 08:29,1402,2336,1682,1414,0.834,1.189,2334.4,1680.7,,,35.08655085,-119.06490742,101.387,EXT ML,Pinhole,,,MFL/CLP,,
5946,Weld,,115320.92,1301+11,39.97,39.89,39.89,31440,Block Valve #17.6 (932+02),36848.28,Block Valve #26.5 (2088+82),9707.86,10.75,0.203,,52000, 01:40,,,,,,,,,,1402,,,,,,,,,,35.08654318,-119.06490736,101.377,GIRTH WELD,,,,MFL/CLP,,
5947,Weld,,115360.81,1301+51,39.89,40.06,40.06,31450,Block Valve #17.6 (932+02),36888.18,Block Valve #26.5 (2088+82),9667.97,10.75,0.203,,52000, 11:16,,,,,,,,,,1402,,,,,,,,,,35.08643323,-119.06490624,101.446,GIRTH WELD,,,,MFL/CLP,,
5948,Weld,,115400.87,1301+91,40.06,40.06,40.06,31460,Block Valve #17.6 (932+02),36928.24,Block Valve #26.5 (2088+82),9627.91,10.75,0.203,,52000, 02:08,,,,,,,,,,1402,,,,,,,,,,35.08632283,-119.06490553,101.616,GIRTH WELD,,,,MFL/CLP,,
5949,Weld,,115440.93,1302+31,40.06,37.52,37.52,31470,Block Valve #17.6 (932+02),36968.29,Block Valve #26.5 (2088+82),9587.85,10.75,0.203,,52000, 10:16,,,,,,,,,,1402,,,,,,,,,,35.08621245,-119.06490518,101.568,GIRTH WELD,,,,MFL/CLP,,
5950,Weld,,115478.45,1302+69,37.52,40.04,40.04,31480,Block Valve #17.6 (932+02),37005.81,Block Valve #26.5 (2088+82),9550.34,10.75,0.203,,52000, 02:40,,,,,,,,,,1402,,,,,,,,,,35.08610905,-119.06490526,101.644,GIRTH WELD,,,,MFL/CLP,,
5951,Weld,,115518.49,1303+09,40.04,36.98,36.98,31490,Block Valve #17.6 (932+02),37045.86,Block Valve #26.5 (2088+82),9510.29,10.75,0.203,,52000, 11:08,,,,,,,,,,1402,,,,,,,,,,35.08599868,-119.06490561,101.794,GIRTH WELD,,,,MFL/CLP,,
5952,Anomaly - Corrosion,EXT,115553.97,1303+44,35.49,1.49,36.98,31490,Block Valve #17.6 (932+02),37081.34,Block Valve #26.5 (2088+82),9474.81,10.75,0.203,,52000, 11:08,16,0.03,,,,,0.2,0.3, 07:43,1402,2339,1684,1414,0.833,1.191,2338.1,1683.4,,,35.08590088,-119.06490581,101.903,EXT ML,Pinhole,,,MFL/CLP,,
5953,Weld,,115555.46,1303+46,36.98,39.85,39.85,31500,Block Valve #17.6 (932+02),37082.83,Block Valve #26.5 (2088+82),9473.32,10.75,0.203,,52000, 01:40,,,,,,,,,,1402,,,,,,,,,,35.08589679,-119.06490581,101.909,GIRTH WELD,,,,MFL/CLP,,
5954,Weld,,115595.31,1303+86,39.85,39.96,39.96,31510,Block Valve #17.6 (932+02),37122.67,Block Valve #26.5 (2088+82),9433.47,10.75,0.203,,52000, 10:56,,,,,,,,,,1402,,,,,,,,,,35.08578698,-119.06490539,102.007,GIRTH WELD,,,,MFL/CLP,,
5955,Weld,,115635.27,1304+26,39.96,40.09,40.09,31520,Block Valve #17.6 (932+02),37162.64,Block Valve #26.5 (2088+82),9393.51,10.75,0.203,,52000, 01:16,,,,,,,,,,1402,,,,,,,,,,35.08567685,-119.06490510,102.142,GIRTH WELD,,,,MFL/CLP,,
5956,Weld,,115675.35,1304+66,40.09,39.98,39.98,31530,Block Valve #17.6 (932+02),37202.72,Block Valve #26.5 (2088+82),9353.43,10.75,0.203,,52000, 10:48,,,,,,,,,,1402,,,,,,,,,,35.08556638,-119.06490506,102.203,GIRTH WELD,,,,MFL/CLP,,
5957,Weld,,115715.33,1305+06,39.98,40.08,40.08,31540,Block Valve #17.6 (932+02),37242.69,Block Valve #26.5 (2088+82),9313.46,10.75,0.203,,52000, 01:40,,,,,,,,,,1402,,,,,,,,,,35.08545621,-119.06490515,102.284,GIRTH WELD,,,,MFL/CLP,,
5958,Weld,,115755.40,1305+46,40.08,38.66,38.66,31550,Block Valve #17.6 (932+02),37282.77,Block Valve #26.5 (2088+82),9273.38,10.75,0.203,,52000, 11:00,,,,,,,,,,1402,,,,,,,,,,35.08534577,-119.06490538,102.286,GIRTH WELD,,,,MFL/CLP,,
5959,Weld,,115794.06,1305+85,38.66,39.90,39.90,31560,Block Valve #17.6 (932+02),37321.43,Block Valve #26.5 (2088+82),9234.72,10.75,0.203,,52000, 02:00,,,,,,,,,,1402,,,,,,,,,,35.08523922,-119.06490511,102.643,GIRTH WELD,,,,MFL/CLP,,
5960,Anomaly - Corrosion Cluster,EXT,115794.25,1305+85,0.19,39.71,39.90,31560,Block Valve #17.6 (932+02),37321.62,Block Valve #26.5 (2088+82),9234.53,10.75,0.203,,52000, 02:00,30,0.06,,,,,1.1,2.3, 08:00,1402,2230,1605,1414,0.873,1.135,2258.7,1626.2,,,35.08523869,-119.06490511,102.646,EXT ML,Circumferential Grooving,,,MFL/CLP,,
5961,Weld,,115833.96,1306+25,39.90,39.98,39.98,31570,Block Valve #17.6 (932+02),37361.33,Block Valve #26.5 (2088+82),9194.82,10.75,0.203,,52000, 11:28,,,,,,,,,,1402,,,,,,,,,,35.08512928,-119.06490553,102.801,GIRTH WELD,,,,MFL/CLP,,
5962,Weld,,115873.94,1306+65,39.98,40.13,40.13,31580,Block Valve #17.6 (932+02),37401.31,Block Valve #26.5 (2088+82),9154.84,10.75,0.203,,52000, 01:20,,,,,,,,,,1402,,,,,,,,,,35.08501909,-119.06490602,102.899,GIRTH WELD,,,,MFL/CLP,,
5963,Weld,,115914.06,1307+05,40.13,40.05,40.05,31590,Block Valve #17.6 (932+02),37441.43,Block Valve #26.5 (2088+82),9114.72,10.75,0.203,,52000, 09:36,,,,,,,,,,1402,,,,,,,,,,35.08490852,-119.06490643,103.065,GIRTH WELD,,,,MFL/CLP,,
5964,Anomaly - Corrosion,EXT,115953.86,1307+45,39.80,0.26,40.05,31590,Block Valve #17.6 (932+02),37481.23,Block Valve #26.5 (2088+82),9074.92,10.75,0.203,,52000, 09:36,21,0.04,,,,,0.2,0.2, 06:08,1402,2339,1684,1414,0.833,1.191,2338.1,1683.5,,,35.08479882,-119.06490683,103.180,EXT ML,Pinhole,,,MFL/CLP,,
5965,Weld,,115954.11,1307+45,40.05,35.99,35.99,31600,Block Valve #17.6 (932+02),37481.48,Block Valve #26.5 (2088+82),9074.67,10.75,0.203,,52000, 01:16,,,,,,,,,,1402,,,,,,,,,,35.08479814,-119.06490683,103.182,GIRTH WELD,,,,MFL/CLP,,
5966,Weld,,115990.10,1307+81,35.99,40.06,40.06,31610,Block Valve #17.6 (932+02),37517.47,Block Valve #26.5 (2088+82),9038.68,10.75,0.203,,52000, 11:08,,,,,,,,,,1402,,,,,,,,,,35.08469895,-119.06490672,103.255,GIRTH WELD,,,,MFL/CLP,,
5967,Weld,,116030.16,1308+21,40.06,35.97,35.97,31620,Block Valve #17.6 (932+02),37557.53,Block Valve #26.5 (2088+82),8998.62,10.75,0.203,,52000, 01:20,,,,,,,,,,1402,,,,,,,,,,35.08458854,-119.06490678,103.412,GIRTH WELD,,,,MFL/CLP,,
5968,Weld,,116066.14,1308+58,35.97,39.92,39.92,31630,Block Valve #17.6 (932+02),37593.50,Block Valve #26.5 (2088+82),8962.64,10.75,0.203,,52000, 11:04,,,,,,,,,,1402,,,,,,,,,,35.08448939,-119.06490651,103.475,GIRTH WELD,,,,MFL/CLP,,
5969,Weld,,116106.06,1308+98,39.92,40.08,40.08,31640,Block Valve #17.6 (932+02),37633.43,Block Valve #26.5 (2088+82),8922.72,10.75,0.203,,52000, 12:56,,,,,,,,,,1402,,,,,,,,,,35.08437939,-119.06490664,103.606,GIRTH WELD,,,,MFL/CLP,,
5970,Weld,,116146.13,1309+38,40.08,40.13,40.13,31650,Block Valve #17.6 (932+02),37673.50,Block Valve #26.5 (2088+82),8882.65,10.75,0.203,,52000, 10:44,,,,,,,,,,1402,,,,,,,,,,35.08426894,-119.06490617,103.542,GIRTH WELD,,,,MFL/CLP,,
5971,Weld,,116186.26,1309+78,40.13,32.28,32.28,31660,Block Valve #17.6 (932+02),37713.63,Block Valve #26.5 (2088+82),8842.52,10.75,0.203,,52000, 12:56,,,,,,,,,,1402,,,,,,,,,,35.08415838,-119.06490835,103.158,GIRTH WELD,,,,MFL/CLP,,
5972,Weld - Bend Begin,,116218.54,1310+10,32.28,23.73,23.73,31670,Block Valve #17.6 (932+02),37745.91,Block Valve #26.5 (2088+82),8810.24,10.75,0.203,,52000,,,,,,,,,,,1402,,,,,,,,,,35.08406945,-119.06490792,104.046,GIRTH WELD,,,,MFL/CLP,,
5973,Anomaly - Corrosion,EXT,116223.85,1310+16,5.31,18.43,23.73,31670,Block Valve #17.6 (932+02),37751.22,Block Valve #26.5 (2088+82),8804.93,10.75,0.203,,52000,,15,0.03,,,,,0.2,0.2, 07:25,1402,2340,1685,1414,0.832,1.191,2339.3,1684.3,,,35.08405482,-119.06490796,104.177,EXT ML,Pinhole,,,MFL/CLP,,
5974,Anomaly - Corrosion,EXT,116225.37,1310+17,6.83,16.90,23.73,31670,Block Valve #17.6 (932+02),37752.74,Block Valve #26.5 (2088+82),8803.41,10.75,0.203,,52000,,28,0.06,,,,,0.2,0.3, 07:07,1402,2336,1682,1414,0.834,1.189,2334.4,1680.8,,,35.08405063,-119.06490788,104.203,EXT ML,Pinhole,,,MFL/CLP,,
5975,Bend,,116229.26,1310+21,10.73,23.73,23.73,31670,Block Valve #17.6 (932+02),37756.63,Block Valve #26.5 (2088+82),8799.52,10.75,0.203,,52000,,,,,,,,,,,1402,,,,,,,,,,35.08403993,-119.06490709,104.238,10 DEG BEND-COLD LEFT,,,,MFL/CLP,,
5976,Anomaly - Corrosion,EXT,116231.55,1310+23,13.01,10.72,23.73,31670,Block Valve #17.6 (932+02),37758.92,Block Valve #26.5 (2088+82),8797.23,10.75,0.203,,52000,,24,0.05,,,,,0.4,0.4, 07:54,1402,2331,1678,1414,0.835,1.187,2328.7,1676.7,,,35.08403366,-119.06490619,104.227,EXT ML,Circumferential Slotting,,,MFL/CLP,,
5977,Anomaly - Corrosion,EXT,116234.82,1310+27,16.28,7.45,23.73,31670,Block Valve #17.6 (932+02),37762.19,Block Valve #26.5 (2088+82),8793.96,10.75,0.203,,52000,,18,0.04,,,,,0.7,0.8, 08:12,1402,2312,1664,1414,0.842,1.177,2305.3,1659.8,,,35.08402477,-119.06490444,104.173,EXT ML,Pitting,,,MFL/CLP,,
5978,Anomaly - Corrosion,EXT,116235.01,1310+27,16.47,7.26,23.73,31670,Block Valve #17.6 (932+02),37762.38,Block Valve #26.5 (2088+82),8793.77,10.75,0.203,,52000,,20,0.04,,,,,0.3,0.4, 08:05,1402,2336,1682,1414,0.834,1.190,2335.3,1681.4,,,35.08402425,-119.06490432,104.169,EXT ML,Pinhole,,,MFL/CLP,,
5979,Weld - Bend End,,116242.27,1310+34,23.73,40.07,40.07,31680,Block Valve #17.6 (932+02),37769.64,Block Valve #26.5 (2088+82),8786.51,10.75,0.203,,52000, 09:48,,,,,,,,,,1402,,,,,,,,,,35.08400463,-119.06489958,103.961,GIRTH WELD,,,,MFL/CLP,,
5980,Weld,,116282.34,1310+74,40.07,7.98,7.98,31690,Block Valve #17.6 (932+02),37809.71,Block Valve #26.5 (2088+82),8746.44,10.75,0.203,,52000,,,,,,,,,,,1402,,,,,,,,,,35.08389658,-119.06487194,103.142,GIRTH WELD,,,,MFL/CLP,,
5981,Repair - Welded Sleeve Begin,,116289.27,1310+81,6.93,7.98,7.98,31690,Block Valve #17.6 (932+02),37816.64,Block Valve #26.5 (2088+82),8739.51,10.75,0.203,,52000,,,,,,,,,,,1402,,,,,,,,,,35.08387792,-119.06486700,103.101,REPAIR-SHELL START,,,,MFL/CLP,,
5982,Weld - Bend Begin,,116290.32,1310+82,7.98,37.80,37.80,31700,Block Valve #17.6 (932+02),37817.68,Block Valve #26.5 (2088+82),8738.47,10.75,0.203,,52000,,,,,,,,,,,1402,,,,,,,,,,35.08387510,-119.06486626,103.100,GIRTH WELD,,,,MFL/CLP,,
5983,Repair - Welded Sleeve End,,116291.39,1310+83,1.08,37.80,37.80,31700,Block Valve #17.6 (932+02),37818.76,Block Valve #26.5 (2088+82),8737.39,10.75,0.203,,52000,,,,,,,,,,,1402,,,,,,,,,,35.08387222,-119.06486550,103.095,REPAIR-SHELL END,,,,MFL/CLP,,
5984,Bend,,116307.51,1310+99,17.20,37.80,37.80,31700,Block Valve #17.6 (932+02),37834.88,Block Valve #26.5 (2088+82),8721.27,10.75,0.203,,52000,,,,,,,,,,,1402,,,,,,,,,,35.08382864,-119.06485502,103.026,10 DEG BEND-COLD RIGHT,,,,MFL/CLP,,
5985,Anomaly - Corrosion,EXT,116312.19,1311+04,21.87,15.93,37.80,31700,Block Valve #17.6 (932+02),37839.56,Block Valve #26.5 (2088+82),8716.59,10.75,0.203,,52000,,19,0.04,,,,,1.8,1.5, 03:06,1402,2224,1602,1414,0.876,1.133,2200.3,1584.2,,,35.08381579,-119.06485393,103.041,EXT ML,General Metal Loss,,,MFL/CLP,,
5986,Weld - Bend End,,116328.12,1311+20,37.80,39.97,39.97,31710,Block Valve #17.6 (932+02),37855.49,Block Valve #26.5 (2088+82),8700.66,10.75,0.203,,52000, 02:08,,,,,,,,,,1402,,,,,,,,,,35.08377189,-119.06485360,103.176,GIRTH WELD,,,,MFL/CLP,,
5987,Weld,,116368.08,1311+60,39.97,40.12,40.12,31720,Block Valve #17.6 (932+02),37895.45,Block Valve #26.5 (2088+82),8660.70,10.75,0.203,,52000, 12:12,,,,,,,,,,1402,,,,,,,,,,35.08366179,-119.06485031,103.781,GIRTH WELD,,,,MFL/CLP,,
5988,Weld,,116408.21,1312+00,40.12,38.65,38.65,31730,Block Valve #17.6 (932+02),37935.57,Block Valve #26.5 (2088+82),8620.57,10.75,0.203,,52000, 01:52,,,,,,,,,,1402,,,,,,,,,,35.08355127,-119.06484957,105.060,GIRTH WELD,,,,MFL/CLP,,
5989,Weld,,116446.85,1312+39,38.65,37.26,37.26,31740,Block Valve #17.6 (932+02),37974.22,Block Valve #26.5 (2088+82),8581.93,10.75,0.203,,52000, 11:20,,,,,,,,,,1402,,,,,,,,,,35.08344482,-119.06485354,105.289,GIRTH WELD,,,,MFL/CLP,,
5990,Anomaly - Dent Plain,,116463.73,1312+56,16.88,37.26,37.26,31740,Block Valve #17.6 (932+02),37991.10,Block Valve #26.5 (2088+82),8565.05,10.75,0.203,,52000, 11:20,,,1.3,0.14,,,4.3,3.2, 04:30,1402,,,,,,,,4,a,35.08339832,-119.06485402,105.235,DENT - 1.33%OD (0.143IN),,,,MFL/CLP,,
5991,Anomaly - Dent Plain,,116465.15,1312+57,18.30,37.26,37.26,31740,Block Valve #17.6 (932+02),37992.52,Block Valve #26.5 (2088+82),8563.63,10.75,0.203,,52000, 11:20,,,,,,,,, 03:30,1402,,,,,,,,,,35.08339439,-119.06485401,105.225,DENT,,,,MFL/CLP,,
5992,Weld,,116484.11,1312+76,37.26,40.14,40.14,31750,Block Valve #17.6 (932+02),38011.48,Block Valve #26.5 (2088+82),8544.67,10.75,0.203,,52000, 12:04,,,,,,,,,,1402,,,,,,,,,,35.08334214,-119.06485369,105.142,GIRTH WELD,,,,MFL/CLP,,
5993,Weld,,116524.25,1313+17,40.14,39.28,39.28,31760,Block Valve #17.6 (932+02),38051.62,Block Valve #26.5 (2088+82),8504.53,10.75,0.203,,52000, 10:00,,,,,,,,,,1402,,,,,,,,,,35.08323153,-119.06485490,105.499,GIRTH WELD,,,,MFL/CLP,,
5994,Weld,,116563.53,1313+56,39.28,39.79,39.79,31770,Block Valve #17.6 (932+02),38090.90,Block Valve #26.5 (2088+82),8465.25,10.75,0.203,,52000, 12:32,,,,,,,,,,1402,,,,,,,,,,35.08312329,-119.06485452,105.970,GIRTH WELD,,,,MFL/CLP,,
5995,Weld,,116603.33,1313+96,39.79,37.99,37.99,31780,Block Valve #17.6 (932+02),38130.70,Block Valve #26.5 (2088+82),8425.45,10.75,0.203,,52000, 10:32,,,,,,,,,,1402,,,,,,,,,,35.08301362,-119.06485437,105.732,GIRTH WELD,,,,MFL/CLP,,
5996,Weld,,116641.32,1314+34,37.99,40.13,40.13,31790,Block Valve #17.6 (932+02),38168.68,Block Valve #26.5 (2088+82),8387.46,10.75,0.203,,52000, 11:56,,,,,,,,,,1402,,,,,,,,,,35.08290892,-119.06485363,105.518,GIRTH WELD,,,,MFL/CLP,,
5997,Weld,,116681.44,1314+74,40.13,40.03,40.03,31800,Block Valve #17.6 (932+02),38208.81,Block Valve #26.5 (2088+82),8347.34,10.75,0.203,,52000, 09:28,,,,,,,,,,1402,,,,,,,,,,35.08279836,-119.06485130,105.474,GIRTH WELD,,,,MFL/CLP,,
5998,Weld,,116721.48,1315+14,40.03,40.09,40.09,31810,Block Valve #17.6 (932+02),38248.85,Block Valve #26.5 (2088+82),8307.30,10.75,0.203,,52000,,,,,,,,,,,1402,,,,,,,,,,35.08268803,-119.06485078,105.628,GIRTH WELD,,,,MFL/CLP,,
5999,Weld,,116761.56,1315+54,40.09,40.01,40.01,31820,Block Valve #17.6 (932+02),38288.93,Block Valve #26.5 (2088+82),8267.22,10.75,0.203,,52000,,,,,,,,,,,1402,,,,,,,,,,35.08257757,-119.06485048,105.652,GIRTH WELD,,,,MFL/CLP,,
6000,Weld,,116801.57,1315+94,40.01,24.17,24.17,31830,Block Valve #17.6 (932+02),38328.94,Block Valve #26.5 (2088+82),8227.21,10.75,0.203,,52000,,,,,,,,,,,1402,,,,,,,,,,35.08246731,-119.06484866,105.849,GIRTH WELD,,,,MFL/CLP,,
6001,Weld,,116825.74,1316+19,24.17,30.78,30.78,31840,Block Valve #17.6 (932+02),38353.11,Block Valve #26.5 (2088+82),8203.04,10.75,0.203,,52000, 10:36,,,,,,,,,,1402,,,,,,,,,,35.08240070,-119.06484806,105.927,GIRTH WELD,,,,MFL/CLP,,
6002,Weld,,116856.52,1316+50,30.78,39.79,39.79,31850,Block Valve #17.6 (932+02),38383.89,Block Valve #26.5 (2088+82),8172.26,10.75,0.203,,52000, 01:00,,,,,,,,,,1402,,,,,,,,,,35.08231587,-119.06484790,105.961,GIRTH WELD,,,,MFL/CLP,,
6003,Weld,,116896.31,1316+89,39.79,40.15,40.15,31860,Block Valve #17.6 (932+02),38423.68,Block Valve #26.5 (2088+82),8132.47,10.75,0.203,,52000, 09:52,,,,,,,,,,1402,,,,,,,,,,35.08220622,-119.06484778,106.000,GIRTH WELD,,,,MFL/CLP,,
6004,Weld,,116936.45,1317+30,40.15,40.03,40.03,31870,Block Valve #17.6 (932+02),38463.82,Block Valve #26.5 (2088+82),8092.33,10.75,0.203,,52000, 11:56,,,,,,,,,,1402,,,,,,,,,,35.08209559,-119.06484724,106.054,GIRTH WELD,,,,MFL/CLP,,
6005,Weld,,116976.48,1317+70,40.03,40.07,40.07,31880,Block Valve #17.6 (932+02),38503.85,Block Valve #26.5 (2088+82),8052.30,10.75,0.203,,52000, 09:48,,,,,,,,,,1402,,,,,,,,,,35.08198528,-119.06484650,106.564,GIRTH WELD,,,,MFL/CLP,,
6006,Weld,,117016.55,1318+10,40.07,40.04,40.04,31890,Block Valve #17.6 (932+02),38543.91,Block Valve #26.5 (2088+82),8012.23,10.75,0.203,,52000, 12:04,,,,,,,,,,1402,,,,,,,,,,35.08187487,-119.06484692,106.470,GIRTH WELD,,,,MFL/CLP,,
6007,Weld,,117056.59,1318+50,40.04,39.94,39.94,31900,Block Valve #17.6 (932+02),38583.96,Block Valve #26.5 (2088+82),7972.19,10.75,0.203,,52000, 10:08,,,,,,,,,,1402,,,,,,,,,,35.08176451,-119.06484691,106.709,GIRTH WELD,,,,MFL/CLP,,
6008,Weld,,117096.53,1318+90,39.94,40.01,40.01,31910,Block Valve #17.6 (932+02),38623.89,Block Valve #26.5 (2088+82),7932.25,10.75,0.203,,52000, 01:04,,,,,,,,,,1402,,,,,,,,,,35.08165444,-119.06484649,106.665,GIRTH WELD,,,,MFL/CLP,,
6009,Anomaly - Corrosion,EXT,117096.89,1318+90,0.36,39.64,40.01,31910,Block Valve #17.6 (932+02),38624.26,Block Valve #26.5 (2088+82),7931.89,10.75,0.203,,52000, 01:04,15,0.03,,,,,0.4,0.2, 05:47,1402,2334,1681,1414,0.834,1.189,2332.7,1679.5,,,35.08165344,-119.06484649,106.667,EXT ML,Axial Slotting,,,MFL/CLP,,
6010,Weld,,117136.53,1319+30,40.01,40.12,40.12,31920,Block Valve #17.6 (932+02),38663.90,Block Valve #26.5 (2088+82),7892.25,10.75,0.203,,52000, 09:28,,,,,,,,,,1402,,,,,,,,,,35.08154419,-119.06484638,106.958,GIRTH WELD,,,,MFL/CLP,,
6011,Weld,,117176.65,1319+70,40.12,40.01,40.01,31930,Block Valve #17.6 (932+02),38704.02,Block Valve #26.5 (2088+82),7852.13,10.75,0.203,,52000,,,,,,,,,,,1402,,,,,,,,,,35.08143363,-119.06484634,106.959,GIRTH WELD,,,,MFL/CLP,,
6012,Anomaly - Corrosion,EXT,117216.28,1320+10,39.63,0.38,40.01,31930,Block Valve #17.6 (932+02),38743.65,Block Valve #26.5 (2088+82),7812.50,10.75,0.203,,52000,,16,0.03,,,,,0.3,0.2, 02:37,1402,2338,1683,1414,0.833,1.190,2336.8,1682.5,,,35.08132442,-119.06484623,107.115,EXT ML,Pinhole,,,MFL/CLP,,
6013,Weld,,117216.66,1320+10,40.01,40.04,40.04,31940,Block Valve #17.6 (932+02),38744.03,Block Valve #26.5 (2088+82),7812.12,10.75,0.203,,52000, 10:12,,,,,,,,,,1402,,,,,,,,,,35.08132338,-119.06484623,107.120,GIRTH WELD,,,,MFL/CLP,,
6014,Weld,,117256.69,1320+51,40.04,39.98,39.98,31950,Block Valve #17.6 (932+02),38784.06,Block Valve #26.5 (2088+82),7772.09,10.75,0.203,,52000, 11:28,,,,,,,,,,1402,,,,,,,,,,35.08121305,-119.06484556,107.299,GIRTH WELD,,,,MFL/CLP,,
6015,Weld,,117296.68,1320+91,39.98,39.97,39.97,31960,Block Valve #17.6 (932+02),38824.05,Block Valve #26.5 (2088+82),7732.10,10.75,0.203,,52000, 10:28,,,,,,,,,,1402,,,,,,,,,,35.08110285,-119.06484446,107.318,GIRTH WELD,,,,MFL/CLP,,
6016,Weld,,117336.64,1321+31,39.97,39.94,39.94,31970,Block Valve #17.6 (932+02),38864.01,Block Valve #26.5 (2088+82),7692.14,10.75,0.203,,52000, 01:08,,,,,,,,,,1402,,,,,,,,,,35.08099272,-119.06484361,107.472,GIRTH WELD,,,,MFL/CLP,,
6017,Weld,,117376.59,1321+71,39.94,38.01,38.01,31980,Block Valve #17.6 (932+02),38903.96,Block Valve #26.5 (2088+82),7652.19,10.75,0.203,,52000, 10:16,,,,,,,,,,1402,,,,,,,,,,35.08088262,-119.06484394,107.527,GIRTH WELD,,,,MFL/CLP,,
6018,Weld,,117414.60,1322+09,38.01,40.15,40.15,31990,Block Valve #17.6 (932+02),38941.97,Block Valve #26.5 (2088+82),7614.18,10.75,0.203,,52000, 12:12,,,,,,,,,,1402,,,,,,,,,,35.08077787,-119.06484457,107.617,GIRTH WELD,,,,MFL/CLP,,
6019,Weld,,117454.75,1322+49,40.15,39.93,39.93,32000,Block Valve #17.6 (932+02),38982.12,Block Valve #26.5 (2088+82),7574.03,10.75,0.203,,52000, 10:28,,,,,,,,,,1402,,,,,,,,,,35.08066720,-119.06484546,107.668,GIRTH WELD,,,,MFL/CLP,,
6020,Weld,,117494.69,1322+89,39.93,40.07,40.07,32010,Block Valve #17.6 (932+02),39022.06,Block Valve #26.5 (2088+82),7534.09,10.75,0.203,,52000, 01:00,,,,,,,,,,1402,,,,,,,,,,35.08055722,-119.06484153,107.878,GIRTH WELD,,,,MFL/CLP,,
6021,Weld,,117534.75,1323+29,40.07,36.35,36.35,32020,Block Valve #17.6 (932+02),39062.12,Block Valve #26.5 (2088+82),7494.03,10.75,0.203,,52000, 10:24,,,,,,,,,,1402,,,,,,,,,,35.08044705,-119.06483248,108.085,GIRTH WELD,,,,MFL/CLP,,
6022,Weld,,117571.10,1323+66,36.35,39.92,39.92,32030,Block Valve #17.6 (932+02),39098.47,Block Valve #26.5 (2088+82),7457.68,10.75,0.203,,52000, 01:08,,,,,,,,,,1402,,,,,,,,,,35.08034698,-119.06482730,107.866,GIRTH WELD,,,,MFL/CLP,,
6023,Additional Metal/Material - Other,,117576.91,1323+71,5.81,39.92,39.92,32030,Block Valve #17.6 (932+02),39104.28,Block Valve #26.5 (2088+82),7451.87,10.75,0.203,,52000, 01:08,,,,,,,,, 07:15,1402,,,,,,,,,,35.08033097,-119.06482689,107.763,CLOSE METAL OBJECT,,,,MFL/CLP,,
6024,Weld,,117611.02,1324+06,39.92,40.03,40.03,32040,Block Valve #17.6 (932+02),39138.39,Block Valve #26.5 (2088+82),7417.76,10.75,0.203,,52000,,,,,,,,,,,1402,,,,,,,,,,35.08023699,-119.06482552,107.146,GIRTH WELD,,,,MFL/CLP,,
6025,Anomaly - Corrosion,EXT,117611.36,1324+06,0.34,39.69,40.03,32040,Block Valve #17.6 (932+02),39138.73,Block Valve #26.5 (2088+82),7417.42,10.75,0.203,,52000,,16,0.03,,,,,0.4,0.2, 05:46,1402,2335,1681,1414,0.834,1.189,2333.8,1680.3,,,35.08023604,-119.06482551,107.138,EXT ML,Pinhole,,,MFL/CLP,,
6026,Anomaly - Corrosion,EXT,117650.56,1324+45,39.54,0.48,40.03,32040,Block Valve #17.6 (932+02),39177.93,Block Valve #26.5 (2088+82),7378.22,10.75,0.203,,52000,,20,0.04,,,,,0.7,0.2, 10:09,1402,2308,1662,1414,0.844,1.175,2300.3,1656.2,,,35.08012803,-119.06482535,107.127,EXT ML,Axial Slotting,,,MFL/CLP,,
6027,Anomaly - Corrosion Cluster,EXT,117650.76,1324+45,39.73,0.29,40.03,32040,Block Valve #17.6 (932+02),39178.12,Block Valve #26.5 (2088+82),7378.03,10.75,0.203,,52000,,19,0.04,,,,,1.2,0.2, 08:03,1402,2274,1637,1414,0.856,1.158,2310.5,1663.6,,,35.08012749,-119.06482535,107.133,EXT ML,Axial Slotting,,,MFL/CLP,,
6028,Weld,,117651.05,1324+46,40.03,34.77,34.77,32050,Block Valve #17.6 (932+02),39178.42,Block Valve #26.5 (2088+82),7377.73,10.75,0.203,,52000, 12:44,,,,,,,,,,1402,,,,,,,,,,35.08012668,-119.06482536,107.138,GIRTH WELD,,,,MFL/CLP,,
6029,Repair - Welded Sleeve Begin,,117683.57,1324+78,32.53,34.77,34.77,32050,Block Valve #17.6 (932+02),39210.94,Block Valve #26.5 (2088+82),7345.21,10.75,0.203,,52000, 12:44,,,,,,,,,,1402,,,,,,,,,,35.08003708,-119.06482589,108.085,REPAIR-SHELL START,,,,MFL/CLP,,
6030,Repair - Welded Sleeve End,,117684.90,1324+80,33.85,34.77,34.77,32050,Block Valve #17.6 (932+02),39212.26,Block Valve #26.5 (2088+82),7343.89,10.75,0.203,,52000, 12:44,,,,,,,,,,1402,,,,,,,,,,35.08003344,-119.06482594,108.138,REPAIR-SHELL END,,,,MFL/CLP,,
6031,Weld,,117685.82,1324+81,34.77,40.09,40.09,32060,Block Valve #17.6 (932+02),39213.19,Block Valve #26.5 (2088+82),7342.96,10.75,0.203,,52000,,,,,,,,,,,1402,,,,,,,,,,35.08003091,-119.06482597,108.174,GIRTH WELD,,,,MFL/CLP,,
6032,Anomaly - Corrosion,EXT,117725.65,1325+21,39.83,0.26,40.09,32060,Block Valve #17.6 (932+02),39253.02,Block Valve #26.5 (2088+82),7303.13,10.75,0.203,,52000,,16,0.03,,,,,0.4,1.1, 05:28,1402,2332,1679,1414,0.835,1.187,2330.1,1677.7,,,35.07992114,-119.06482708,108.464,EXT ML,Circumferential Grooving,,,MFL/CLP,,
6033,Weld,,117725.91,1325+21,40.09,40.04,40.04,32070,Block Valve #17.6 (932+02),39253.28,Block Valve #26.5 (2088+82),7302.87,10.75,0.203,,52000, 12:24,,,,,,,,,,1402,,,,,,,,,,35.07992042,-119.06482708,108.465,GIRTH WELD,,,,MFL/CLP,,
6034,Weld,,117765.95,1325+61,40.04,40.05,40.05,32080,Block Valve #17.6 (932+02),39293.31,Block Valve #26.5 (2088+82),7262.84,10.75,0.203,,52000, 09:44,,,,,,,,,,1402,,,,,,,,,,35.07981010,-119.06482781,108.754,GIRTH WELD,,,,MFL/CLP,,
6035,Weld,,117806.00,1326+01,40.05,39.98,39.98,32090,Block Valve #17.6 (932+02),39333.37,Block Valve #26.5 (2088+82),7222.78,10.75,0.203,,52000, 12:12,,,,,,,,,,1402,,,,,,,,,,35.07969972,-119.06482770,109.000,GIRTH WELD,,,,MFL/CLP,,
6036,Weld,,117845.97,1326+41,39.98,39.92,39.92,32100,Block Valve #17.6 (932+02),39373.34,Block Valve #26.5 (2088+82),7182.81,10.75,0.203,,52000, 11:00,,,,,,,,,,1402,,,,,,,,,,35.07958953,-119.06482744,109.144,GIRTH WELD,,,,MFL/CLP,,
6037,Anomaly - Corrosion,EXT,117885.40,1326+81,39.42,0.50,39.92,32100,Block Valve #17.6 (932+02),39412.77,Block Valve #26.5 (2088+82),7143.38,10.75,0.203,,52000, 11:00,15,0.03,,,,,0.7,1.6, 03:35,1402,2322,1672,1414,0.839,1.182,2317.6,1668.7,,,35.07948088,-119.06482759,109.211,EXT ML,Circumferential Grooving,,,MFL/CLP,,
6038,Anomaly - Corrosion,EXT,117885.66,1326+81,39.69,0.23,39.92,32100,Block Valve #17.6 (932+02),39413.03,Block Valve #26.5 (2088+82),7143.12,10.75,0.203,,52000, 11:00,27,0.06,,,,,0.6,1.7, 07:47,1402,2305,1660,1414,0.845,1.174,2296.9,1653.8,,,35.07948014,-119.06482760,109.213,EXT ML,Circumferential Grooving,,,MFL/CLP,,
6039,Anomaly - Corrosion,EXT,117885.85,1326+81,39.88,0.04,39.92,32100,Block Valve #17.6 (932+02),39413.22,Block Valve #26.5 (2088+82),7142.93,10.75,0.203,,52000, 11:00,16,0.03,,,,,0.6,1.0, 07:38,1402,2327,1675,1414,0.837,1.185,2323.5,1672.9,,,35.07947964,-119.06482760,109.212,EXT ML ( GW ) ,Pitting,,,MFL/CLP,,
6040,Weld,,117885.89,1326+81,39.92,40.11,40.11,32110,Block Valve #17.6 (932+02),39413.26,Block Valve #26.5 (2088+82),7142.89,10.75,0.203,,52000, 12:24,,,,,,,,,,1402,,,,,,,,,,35.07947953,-119.06482760,109.212,GIRTH WELD,,,,MFL/CLP,,
6041,Anomaly - Corrosion Cluster,EXT,117925.47,1327+21,39.58,0.53,40.11,32110,Block Valve #17.6 (932+02),39452.84,Block Valve #26.5 (2088+82),7103.31,10.75,0.203,,52000, 12:24,23,0.05,,,,,1.5,1.1, 05:13,1402,2223,1601,1414,0.876,1.132,2279.8,1641.5,,,35.07937044,-119.06482792,109.312,EXT ML,Pitting,,,MFL/CLP,,
6042,Weld,,117926.00,1327+21,40.11,40.06,40.06,32120,Block Valve #17.6 (932+02),39453.37,Block Valve #26.5 (2088+82),7102.78,10.75,0.203,,52000, 10:00,,,,,,,,,,1402,,,,,,,,,,35.07936900,-119.06482794,109.309,GIRTH WELD,,,,MFL/CLP,,
6043,Weld,,117966.06,1327+61,40.06,40.01,40.01,32130,Block Valve #17.6 (932+02),39493.43,Block Valve #26.5 (2088+82),7062.72,10.75,0.203,,52000, 12:32,,,,,,,,,,1402,,,,,,,,,,35.07925860,-119.06482828,109.420,GIRTH WELD,,,,MFL/CLP,,
