Repository: kerbergr/datadump

File: MLCompare/ex2022/Old_CleanedUP - Copy.csv (part 41 of 41)
108,Weld,,2223.87,164+82,24.71,25.91,25.91,800,Bakersfield Station (142+76),2223.87,Block Valve #4.46 (232+30),6704.04,10.75,0.203,,52000, 10:32,,,,,,,,,,1402,,,,,,,,,,35.37321039,-119.08702948,113.868,GIRTH WELD,,,,MFL/CLP,,
109,Anomaly - Corrosion,EXT,2235.81,164+94,11.94,13.97,25.91,800,Bakersfield Station (142+76),2235.81,Block Valve #4.46 (232+30),6692.10,10.75,0.203,,52000, 10:32,18,0.04,,,,,0.4,0.5, 08:27,1402,2332,1679,1414,0.835,1.188,2330.5,1678.0,,,35.37317769,-119.08702951,113.885,EXT ML,Pitting,,,MFL/CLP,,
110,Weld,,2249.78,165+07,25.91,28.04,28.04,810,Bakersfield Station (142+76),2249.78,Block Valve #4.46 (232+30),6678.13,10.75,0.203,,52000, 01:12,,,,,,,,,,1402,,,,,,,,,,35.37313944,-119.08702953,113.791,GIRTH WELD,,,,MFL/CLP,,
111,Weld,,2277.82,165+35,28.04,26.85,26.85,820,Bakersfield Station (142+76),2277.82,Block Valve #4.46 (232+30),6650.09,10.75,0.203,,52000, 10:32,,,,,,,,,,1402,,,,,,,,,,35.37306265,-119.08702982,113.752,GIRTH WELD,,,,MFL/CLP,,
6351,Weld,,124447.80,1392+57,36.64,40.11,40.11,33950,Block Valve #17.6 (932+02),45975.17,Block Valve #26.5 (2088+82),580.98,10.75,0.203,,52000, 10:08,,,,,,,,,,1402,,,,,,,,,,35.06258543,-119.06638942,131.502,GIRTH WELD,,,,MFL/CLP,,
6352,Weld,,124487.91,1392+97,40.11,40.10,40.10,33960,Block Valve #17.6 (932+02),46015.28,Block Valve #26.5 (2088+82),540.87,10.75,0.203,,52000, 12:40,,,,,,,,,,1402,,,,,,,,,,35.06247491,-119.06638887,131.640,GIRTH WELD,,,,MFL/CLP,,
6353,Weld,,124528.01,1393+37,40.10,40.02,40.02,33970,Block Valve #17.6 (932+02),46055.37,Block Valve #26.5 (2088+82),500.77,10.75,0.203,,52000, 10:48,,,,,,,,,,1402,,,,,,,,,,35.06236443,-119.06638771,131.739,GIRTH WELD,,,,MFL/CLP,,
6354,Weld,,124568.03,1393+77,40.02,37.98,37.98,33980,Block Valve #17.6 (932+02),46095.39,Block Valve #26.5 (2088+82),460.76,10.75,0.203,,52000, 12:16,,,,,,,,,,1402,,,,,,,,,,35.06225417,-119.06638775,131.947,GIRTH WELD,,,,MFL/CLP,,
6355,Weld,,124606.00,1394+15,37.98,36.90,36.90,33990,Block Valve #17.6 (932+02),46133.37,Block Valve #26.5 (2088+82),422.78,10.75,0.203,,52000, 11:00,,,,,,,,,,1402,,,,,,,,,,35.06214951,-119.06638800,132.037,GIRTH WELD,,,,MFL/CLP,,
6356,Weld,,124642.90,1394+52,36.90,40.00,40.00,34000,Block Valve #17.6 (932+02),46170.27,Block Valve #26.5 (2088+82),385.88,10.75,0.203,,52000, 01:08,,,,,,,,,,1402,,,,,,,,,,35.06204784,-119.06638766,132.043,GIRTH WELD,,,,MFL/CLP,,
6357,Anomaly - Corrosion,EXT,124643.11,1394+53,0.21,39.79,40.00,34000,Block Valve #17.6 (932+02),46170.48,Block Valve #26.5 (2088+82),385.67,10.75,0.203,,52000, 01:08,17,0.03,,,,,1.4,0.7, 08:19,1402,2264,1630,1414,0.860,1.153,2248.1,1618.6,,,35.06204725,-119.06638766,132.045,EXT ML,Pitting,,,MFL/CLP,,
6358,Weld,,124682.91,1394+92,40.00,39.30,39.30,34010,Block Valve #17.6 (932+02),46210.28,Block Valve #26.5 (2088+82),345.87,10.75,0.203,,52000, 10:40,,,,,,,,,,1402,,,,,,,,,,35.06193761,-119.06638706,132.235,GIRTH WELD,,,,MFL/CLP,,
6359,Weld,,124722.21,1395+32,39.30,40.10,40.10,34020,Block Valve #17.6 (932+02),46249.58,Block Valve #26.5 (2088+82),306.57,10.75,0.203,,52000, 11:56,,,,,,,,,,1402,,,,,,,,,,35.06182931,-119.06638684,132.224,GIRTH WELD,,,,MFL/CLP,,
6360,Weld,,124762.31,1395+72,40.10,40.04,40.04,34030,Block Valve #17.6 (932+02),46289.68,Block Valve #26.5 (2088+82),266.47,10.75,0.203,,52000, 10:52,,,,,,,,,,1402,,,,,,,,,,35.06171881,-119.06638719,132.058,GIRTH WELD,,,,MFL/CLP,,
6361,Weld,,124802.35,1396+12,40.04,40.03,40.03,34040,Block Valve #17.6 (932+02),46329.72,Block Valve #26.5 (2088+82),226.43,10.75,0.203,,52000, 12:16,,,,,,,,,,1402,,,,,,,,,,35.06160849,-119.06638717,131.986,GIRTH WELD,,,,MFL/CLP,,
6362,Weld,,124842.37,1396+52,40.03,40.02,40.02,34050,Block Valve #17.6 (932+02),46369.74,Block Valve #26.5 (2088+82),186.41,10.75,0.203,,52000, 11:04,,,,,,,,,,1402,,,,,,,,,,35.06149820,-119.06638699,132.108,GIRTH WELD,,,,MFL/CLP,,
6363,Weld,,124882.39,1396+92,40.02,39.97,39.97,34060,Block Valve #17.6 (932+02),46409.76,Block Valve #26.5 (2088+82),146.39,10.75,0.203,,52000, 12:52,,,,,,,,,,1402,,,,,,,,,,35.06138793,-119.06638626,132.537,GIRTH WELD,,,,MFL/CLP,,
6364,Weld,,124922.36,1397+32,39.97,39.96,39.96,34070,Block Valve #17.6 (932+02),46449.73,Block Valve #26.5 (2088+82),106.42,10.75,0.203,,52000, 11:24,,,,,,,,,,1402,,,,,,,,,,35.06127780,-119.06638537,132.871,GIRTH WELD,,,,MFL/CLP,,
6365,Weld,,124962.32,1397+72,39.96,40.17,40.17,34080,Block Valve #17.6 (932+02),46489.69,Block Valve #26.5 (2088+82),66.46,10.75,0.203,,52000, 09:44,,,,,,,,,,1402,,,,,,,,,,35.06116770,-119.06638496,133.010,GIRTH WELD,,,,MFL/CLP,,
6366,Weld,,125002.49,1398+13,40.17,24.40,24.40,34090,Block Valve #17.6 (932+02),46529.86,Block Valve #26.5 (2088+82),26.29,10.75,0.203,,52000, 11:36,,,,,,,,,,1402,,,,,,,,,,35.06105699,-119.06638438,133.062,GIRTH WELD,,,,MFL/CLP,,
6367,Anomaly - Corrosion,EXT,125018.63,1398+29,16.14,8.27,24.40,34090,Block Valve #17.6 (932+02),46545.99,Block Valve #26.5 (2088+82),10.15,10.75,0.203,,52000, 11:36,16,0.03,,,,,0.8,0.7, 12:38,1402,2313,1665,1414,0.842,1.178,2307.1,1661.1,,,35.06101255,-119.06638424,133.052,EXT ML,Pitting,,,MFL/CLP,,
6368,Offtake,,125025.84,1398+36,23.35,24.40,24.40,34090,Block Valve #17.6 (932+02),46553.21,Block Valve #26.5 (2088+82),2.94,10.75,0.203,,52000, 11:36,,,,,,,,, 12:00,1402,,,,,,,,,,35.06099267,-119.06638436,132.843,1.5 IN OFFTAKE-WELDOLET,,,,MFL/CLP,,
6369,Offtake,,125026.55,1398+37,24.06,24.40,24.40,34090,Block Valve #17.6 (932+02),46553.91,Block Valve #26.5 (2088+82),2.23,10.75,0.203,,52000, 11:36,,,,,,,,, 12:00,1402,,,,,,,,,,35.06099073,-119.06638437,132.815,1.0 IN OFFTAKE-WELDOLET,,,,MFL/CLP,,
6370,Weld,,125026.90,1398+37,24.40,3.69,3.69,34100,Block Valve #17.6 (932+02),46554.27,Block Valve #26.5 (2088+82),1.88,10.75,0.203,,52000,,,,,,,,,,,1402,,,,,,,,,,35.06098978,-119.06638437,132.799,GIRTH WELD,,,,MFL/CLP,,
6371,Valve,,125028.78,2088+82,1.88,3.69,3.69,34100,Block Valve #17.6 (932+02),46556.15,Emidio Station (2097+69),904.92,10.75,0.203,,52000,,,,,,,,,,,1402,,,,,,,,,,35.06098458,-119.06638440,132.700,Block Valve #26.5 (2088+82),,,,MFL/CLP,,
6372,Weld - Change in Wall Thickness,,125030.59,2088+84,3.69,3.53,3.53,34110,Block Valve #26.5 (2088+82),1.81,Emidio Station (2097+69),903.11,10.75,0.250,,52000,,,,,,,,,,,1402,,,,,,,,,,35.06097962,-119.06638446,132.619,GIRTH WELD NWT 0.203/0.250IN,,,,MFL/CLP,,
6373,Offtake,,125032.08,2088+85,1.49,3.53,3.53,34110,Block Valve #26.5 (2088+82),3.30,Emidio Station (2097+69),901.62,10.75,0.250,,52000,,,,,,,,,, 06:00,1402,,,,,,,,,,35.06097554,-119.06638450,132.556,1.5 IN OFFTAKE-WELDOLET,,,,MFL/CLP,,
6374,Weld - Bend Begin,,125034.12,2088+87,3.53,3.95,3.95,34120,Block Valve #26.5 (2088+82),5.34,Emidio Station (2097+69),899.57,10.75,0.250,,52000,,,,,,,,,,,1402,,,,,,,,,,35.06096995,-119.06638455,132.465,GIRTH WELD,,,,MFL/CLP,,
6375,Bend,,125036.10,2088+89,1.98,3.95,3.95,34120,Block Valve #26.5 (2088+82),7.32,Emidio Station (2097+69),897.60,10.75,0.250,,52000,,,,,,,,,,,1402,,,,,,,,,,35.06096494,-119.06638239,132.388,3.0D 85 DEG BEND-FORGED LEFT,,,,MFL/CLP,,
6376,Weld - Bend End,,125038.07,2088+91,3.95,37.82,37.82,34130,Block Valve #26.5 (2088+82),9.30,Emidio Station (2097+69),895.62,10.75,0.250,,52000, 01:44,,,,,,,,,,1402,,,,,,,,,,35.06096225,-119.06637684,132.336,GIRTH WELD,,,,MFL/CLP,,
6377,Weld,,125075.89,2089+28,37.82,40.48,40.48,34140,Block Valve #26.5 (2088+82),47.11,Emidio Station (2097+69),857.81,10.75,0.250,,52000, 07:40,,,,,,,,,,1402,,,,,,,,,,35.06096205,-119.06625047,132.497,GIRTH WELD,,,,MFL/CLP,,
6378,Weld,,125116.38,2089+68,40.48,40.51,40.51,34150,Block Valve #26.5 (2088+82),87.60,Emidio Station (2097+69),817.32,10.75,0.250,,52000, 01:52,,,,,,,,,,1402,,,,,,,,,,35.06096278,-119.06611520,133.069,GIRTH WELD,,,,MFL/CLP,,
6379,Weld,,125156.88,2090+08,40.51,40.38,40.38,34160,Block Valve #26.5 (2088+82),128.10,Emidio Station (2097+69),776.81,10.75,0.250,,52000, 04:36,,,,,,,,,,1402,,,,,,,,,,35.06096346,-119.06597985,133.018,GIRTH WELD,,,,MFL/CLP,,
6380,Weld,,125197.26,2090+47,40.38,40.48,40.48,34170,Block Valve #26.5 (2088+82),168.48,Emidio Station (2097+69),736.43,10.75,0.250,,52000, 07:36,,,,,,,,,,1402,,,,,,,,,,35.06096428,-119.06584491,132.924,GIRTH WELD,,,,MFL/CLP,,
6381,Weld,,125237.74,2090+87,40.48,40.70,40.70,34180,Block Valve #26.5 (2088+82),208.96,Emidio Station (2097+69),695.96,10.75,0.250,,52000, 09:28,,,,,,,,,,1402,,,,,,,,,,35.06096462,-119.06570965,132.282,GIRTH WELD,,,,MFL/CLP,,
6382,Weld,,125278.44,2091+27,40.70,40.42,40.42,34190,Block Valve #26.5 (2088+82),249.66,Emidio Station (2097+69),655.26,10.75,0.250,,52000, 11:52,,,,,,,,,,1402,,,,,,,,,,35.06096501,-119.06557365,132.046,GIRTH WELD,,,,MFL/CLP,,
6383,Weld,,125318.86,2091+66,40.42,40.43,40.43,34200,Block Valve #26.5 (2088+82),290.08,Emidio Station (2097+69),614.84,10.75,0.250,,52000, 12:08,,,,,,,,,,1402,,,,,,,,,,35.06096631,-119.06543857,131.886,GIRTH WELD,,,,MFL/CLP,,
6384,Weld,,125359.30,2092+06,40.43,40.47,40.47,34210,Block Valve #26.5 (2088+82),330.52,Emidio Station (2097+69),574.40,10.75,0.250,,52000, 04:08,,,,,,,,,,1402,,,,,,,,,,35.06096800,-119.06530347,131.513,GIRTH WELD,,,,MFL/CLP,,
6385,Weld,,125399.76,2092+46,40.47,40.38,40.38,34220,Block Valve #26.5 (2088+82),370.98,Emidio Station (2097+69),533.94,10.75,0.250,,52000, 01:24,,,,,,,,,,1402,,,,,,,,,,35.06096917,-119.06516828,130.691,GIRTH WELD,,,,MFL/CLP,,
6386,Weld,,125440.14,2092+85,40.38,40.11,40.11,34230,Block Valve #26.5 (2088+82),411.36,Emidio Station (2097+69),493.56,10.75,0.250,,52000, 02:40,,,,,,,,,,1402,,,,,,,,,,35.06097031,-119.06503336,130.348,GIRTH WELD,,,,MFL/CLP,,
6387,Weld,,125480.25,2093+25,40.11,40.49,40.49,34240,Block Valve #26.5 (2088+82),451.47,Emidio Station (2097+69),453.45,10.75,0.250,,52000, 11:48,,,,,,,,,,1402,,,,,,,,,,35.06097032,-119.06489936,131.072,GIRTH WELD,,,,MFL/CLP,,
6388,Weld - Bend Begin,,125520.73,2093+64,40.49,4.07,4.07,34250,Block Valve #26.5 (2088+82),491.95,Emidio Station (2097+69),412.97,10.75,0.250,,52000,,,,,,,,,,,1402,,,,,,,,,,35.06096927,-119.06476413,132.110,GIRTH WELD,,,,MFL/CLP,,
6389,Bend,,125522.65,2093+66,1.92,4.07,4.07,34250,Block Valve #26.5 (2088+82),493.87,Emidio Station (2097+69),411.05,10.75,0.250,,52000,,,,,,,,,,,1402,,,,,,,,,,35.06096927,-119.06475818,132.671,3.0D 80 DEG BEND-FORGED UNDER,,,,MFL/CLP,,
6390,Weld - Bend Begin/End,,125524.80,2093+68,4.07,4.02,4.02,34260,Block Valve #26.5 (2088+82),496.02,Emidio Station (2097+69),408.89,10.75,0.250,,52000,,,,,,,,,,,1402,,,,,,,,,,35.06096938,-119.06475519,134.564,GIRTH WELD,,,,MFL/CLP,,
6391,Bend,,125526.81,2093+70,2.01,4.02,4.02,34260,Block Valve #26.5 (2088+82),498.03,Emidio Station (2097+69),406.89,10.75,0.250,,52000,,,,,,,,,,,1402,,,,,,,,,,35.06096946,-119.06475324,136.443,3.0D 80 DEG BEND-FORGED OVER,,,,MFL/CLP,,
6392,Weld - Bend End,,125528.82,2093+72,4.02,34.67,34.67,34270,Block Valve #26.5 (2088+82),500.04,Emidio Station (2097+69),404.88,10.75,0.250,,52000, 12:32,,,,,,,,,,1402,,,,,,,,,,35.06096947,-119.06474746,137.361,GIRTH WELD,,,,MFL/CLP,,
6393,Weld - Bend Begin,,125563.49,2094+06,34.67,4.02,4.02,34280,Block Valve #26.5 (2088+82),534.71,Emidio Station (2097+69),370.21,10.75,0.250,,52000,,,,,,,,,,,1402,,,,,,,,,,35.06096960,-119.06463161,137.055,GIRTH WELD,,,,MFL/CLP,,
6394,Bend,,125565.50,2094+08,2.01,4.02,4.02,34280,Block Valve #26.5 (2088+82),536.72,Emidio Station (2097+69),368.20,10.75,0.250,,52000,,,,,,,,,,,1402,,,,,,,,,,35.06096962,-119.06462548,136.374,3.0D 85 DEG BEND-FORGED OVER,,,,MFL/CLP,,
6395,Weld - Bend End,,125567.51,2094+10,4.02,3.99,3.99,34290,Block Valve #26.5 (2088+82),538.73,Emidio Station (2097+69),366.18,10.75,0.250,,52000, 04:04,,,,,,,,,,1402,,,,,,,,,,35.06096962,-119.06462282,134.582,GIRTH WELD,,,,MFL/CLP,,
6396,Weld - Bend Begin,,125571.50,2094+14,3.99,4.18,4.18,34300,Block Valve #26.5 (2088+82),542.72,Emidio Station (2097+69),362.20,10.75,0.250,,52000,,,,,,,,,,,1402,,,,,,,,,,35.06096947,-119.06462308,130.596,GIRTH WELD,,,,MFL/CLP,,
6397,Bend,,125573.59,2094+16,2.09,4.18,4.18,34300,Block Valve #26.5 (2088+82),544.81,Emidio Station (2097+69),360.11,10.75,0.250,,52000,,,,,,,,,,,1402,,,,,,,,,,35.06096947,-119.06462117,128.640,3.0D 85 DEG BEND-FORGED UNDER,,,,MFL/CLP,,
6398,Weld - Bend End,,125575.68,2094+18,4.18,40.24,40.24,34310,Block Valve #26.5 (2088+82),546.90,Emidio Station (2097+69),358.02,10.75,0.250,,52000, 07:44,,,,,,,,,,1402,,,,,,,,,,35.06096949,-119.06461521,127.646,GIRTH WELD,,,,MFL/CLP,,
6399,Weld,,125615.92,2094+58,40.24,21.32,21.32,34320,Block Valve #26.5 (2088+82),587.14,Emidio Station (2097+69),317.78,10.75,0.250,,52000, 12:24,,,,,,,,,,1402,,,,,,,,,,35.06097022,-119.06448081,126.819,GIRTH WELD,,,,MFL/CLP,,
6400,Weld,,125637.23,2094+78,21.32,40.39,40.39,34330,Block Valve #26.5 (2088+82),608.45,Emidio Station (2097+69),296.47,10.75,0.250,,52000, 01:16,,,,,,,,,,1402,,,,,,,,,,35.06097013,-119.06440958,127.033,GIRTH WELD,,,,MFL/CLP,,
6401,Weld,,125677.63,2095+18,40.39,40.41,40.41,34340,Block Valve #26.5 (2088+82),648.85,Emidio Station (2097+69),256.07,10.75,0.250,,52000, 03:24,,,,,,,,,,1402,,,,,,,,,,35.06097040,-119.06427459,127.133,GIRTH WELD,,,,MFL/CLP,,
6402,Weld,,125718.04,2095+58,40.41,40.72,40.72,34350,Block Valve #26.5 (2088+82),689.26,Emidio Station (2097+69),215.66,10.75,0.250,,52000, 01:48,,,,,,,,,,1402,,,,,,,,,,35.06097164,-119.06413956,126.708,GIRTH WELD,,,,MFL/CLP,,
6403,Weld,,125758.75,2095+98,40.72,40.50,40.50,34360,Block Valve #26.5 (2088+82),729.97,Emidio Station (2097+69),174.94,10.75,0.250,,52000, 08:36,,,,,,,,,,1402,,,,,,,,,,35.06097307,-119.06400351,126.206,GIRTH WELD,,,,MFL/CLP,,
6404,Weld,,125799.25,2096+37,40.50,40.43,40.43,34370,Block Valve #26.5 (2088+82),770.47,Emidio Station (2097+69),134.45,10.75,0.250,,52000, 07:20,,,,,,,,,,1402,,,,,,,,,,35.06097429,-119.06386818,126.016,GIRTH WELD,,,,MFL/CLP,,
6405,Additional Metal/Material - Other,,125828.54,2096+66,29.29,40.43,40.43,34370,Block Valve #26.5 (2088+82),799.76,Emidio Station (2097+69),105.16,10.75,0.250,,52000, 07:20,,,,,,,,, 05:30,1402,,,,,,,,,,35.06097483,-119.06377031,126.265,CLOSE METAL OBJECT,,,,MFL/CLP,,
6406,Weld,,125839.69,2096+77,40.43,40.55,40.55,34380,Block Valve #26.5 (2088+82),810.91,Emidio Station (2097+69),94.01,10.75,0.250,,52000, 12:36,,,,,,,,,,1402,,,,,,,,,,35.06097499,-119.06373305,126.159,GIRTH WELD,,,,MFL/CLP,,
6407,Weld - Bend Begin,,125880.24,2097+17,40.55,3.99,3.99,34390,Block Valve #26.5 (2088+82),851.46,Emidio Station (2097+69),53.46,10.75,0.250,,52000,,,,,,,,,,,1402,,,,,,,,,,35.06097541,-119.06359753,125.208,GIRTH WELD,,,,MFL/CLP,,
6408,Bend,,125882.23,2097+19,2.00,3.99,3.99,34390,Block Valve #26.5 (2088+82),853.46,Emidio Station (2097+69),51.46,10.75,0.250,,52000,,,,,,,,,,,1402,,,,,,,,,,35.06097733,-119.06359146,125.149,3.0D 85 DEG BEND-FORGED LEFT,,,,MFL/CLP,,
6409,Weld - Bend End,,125884.23,2097+21,3.99,32.64,32.64,34400,Block Valve #26.5 (2088+82),855.45,Emidio Station (2097+69),49.47,10.75,0.250,,52000, 02:00,,,,,,,,,,1402,,,,,,,,,,35.06098215,-119.06358867,125.126,GIRTH WELD,,,,MFL/CLP,,
6410,Additional Metal/Material - Other,,125907.89,2097+44,23.66,32.64,32.64,34400,Block Valve #26.5 (2088+82),879.11,Emidio Station (2097+69),25.81,10.75,0.250,,52000, 02:00,,,,,,,,, 06:00,1402,,,,,,,,,,35.06104702,-119.06358912,125.017,CLOSE METAL OBJECT,,,,MFL/CLP,,
6411,Weld - Bend Begin - Change in Wall Thickness ,,125916.87,2097+53,32.64,4.00,4.00,34410,Block Valve #26.5 (2088+82),888.09,Emidio Station (2097+69),16.82,10.75,0.365,,60000,,,,,,,,,,,1402,,,,,,,,,,35.06107164,-119.06358935,124.979,GIRTH WELD NWT 0.250/0.365IN,,,,MFL/CLP,,
6412,Bend,,125918.88,2097+55,2.00,4.00,4.00,34410,Block Valve #26.5 (2088+82),890.10,Emidio Station (2097+69),14.82,10.75,0.365,,60000,,,,,,,,,,,1402,,,,,,,,,,35.06107661,-119.06358932,125.693,3.0D 85 DEG BEND-FORGED UNDER,,,,MFL/CLP,,
6413,Weld - Bend End,,125920.88,2097+56,4.00,0.35,0.35,34420,Block Valve #26.5 (2088+82),892.10,Emidio Station (2097+69),12.82,10.75,0.365,,60000,,,,,,,,,,,1402,,,,,,,,,,35.06107863,-119.06358934,127.499,GIRTH WELD,,,,MFL/CLP,,
6414,Weld - Bend Begin,,125921.23,2097+57,0.35,4.03,4.03,34430,Block Valve #26.5 (2088+82),892.45,Emidio Station (2097+69),12.47,10.75,0.365,,60000,,,,,,,,,,,1402,,,,,,,,,,35.06107866,-119.06358935,127.853,GIRTH WELD,,,,MFL/CLP,,
6415,Bend,,125923.24,2097+59,2.01,4.03,4.03,34430,Block Valve #26.5 (2088+82),894.46,Emidio Station (2097+69),10.46,10.75,0.365,,60000,,,,,,,,,,,1402,,,,,,,,,,35.06108051,-119.06358940,129.690,3.0D 85 DEG BEND-FORGED OVER,,,,MFL/CLP,,
6416,Weld - Bend End,,125925.26,2097+61,4.03,2.42,2.42,34440,Block Valve #26.5 (2088+82),896.48,Emidio Station (2097+69),8.44,10.75,0.365,,60000, 07:16,,,,,,,,,,1402,,,,,,,,,,35.06108548,-119.06358935,130.425,GIRTH WELD,,,,MFL/CLP,,
6417,Weld,,125927.67,2097+63,2.42,1.52,1.52,34450,Block Valve #26.5 (2088+82),898.89,Emidio Station (2097+69),6.03,10.75,0.365,,60000,,,,,,,,,,,1402,,,,,,,,,,35.06109211,-119.06358930,130.451,GIRTH WELD,,,,MFL/CLP,,
6418,Offtake,,125928.44,2097+64,0.77,1.52,1.52,34450,Block Valve #26.5 (2088+82),899.66,Emidio Station (2097+69),5.26,10.75,0.365,,60000,,,,,,,,,, 03:00,1402,,,,,,,,,,35.06109422,-119.06358925,130.447,10 IN OFFTAKE-FORGED,,,,MFL/CLP,,
6419,Weld,,125929.19,2097+65,1.52,2.67,2.67,34460,Block Valve #26.5 (2088+82),900.41,Emidio Station (2097+69),4.51,10.75,0.365,,60000, 07:00,,,,,,,,,,1402,,,,,,,,,,35.06109627,-119.06358925,130.460,GIRTH WELD,,,,MFL/CLP,,
6420,Offtake,,125929.91,2097+65,0.72,2.67,2.67,34460,Block Valve #26.5 (2088+82),901.13,Emidio Station (2097+69),3.79,10.75,0.365,,60000, 07:00,,,,,,,,, 12:00,1402,,,,,,,,,,35.06109825,-119.06358925,130.463,1.0 IN OFFTAKE-WELDOLET,,,,MFL/CLP,,
6421,Offtake,,125930.91,2097+66,1.73,2.67,2.67,34460,Block Valve #26.5 (2088+82),902.13,Emidio Station (2097+69),2.79,10.75,0.365,,60000, 07:00,,,,,,,,, 12:00,1402,,,,,,,,,,35.06110099,-119.06358924,130.473,1.0 IN OFFTAKE-WELDOLET,,,,MFL/CLP,,
6422,Weld,,125931.86,2097+67,2.67,3.74,3.74,34470,Block Valve #26.5 (2088+82),903.08,Emidio Station (2097+69),1.84,10.75,0.365,,60000,,,,,,,,,,,1402,,,,,,,,,,35.06110360,-119.06358924,130.483,GIRTH WELD,,,,MFL/CLP,,
6423,Valve,,125933.70,2097+69,1.84,3.74,3.74,34470,Block Valve #26.5 (2088+82),904.92,,,10.75,0.365,,60000,,,,,,,,,,,1402,,,,,,,,,,35.06110864,-119.06358920,130.499,Emidio Station (2097+69),,,,MFL/CLP,,
6424,Weld,,125935.60,2097+71,3.74,10.14,10.14,34480,Emidio Station (2097+69),1.90,,,10.75,0.365,,60000, 03:36,,,,,,,,,,1402,,,,,,,,,,,,,GIRTH WELD,,,,MFL/CLP,,
6425,Offtake,,125936.66,2097+72,1.06,10.14,10.14,34480,Emidio Station (2097+69),2.96,,,10.75,0.365,,60000, 03:36,,,,,,,,, 12:00,1402,,,,,,,,,,,,,1.0 IN OFFTAKE-WELDOLET,,,,MFL/CLP,,
6426,Offtake,,125937.74,2097+73,2.13,10.14,10.14,34480,Emidio Station (2097+69),4.04,,,10.75,0.365,,60000, 03:36,,,,,,,,, 03:00,1402,,,,,,,,,,,,,1.5 IN OFFTAKE-WELDOLET,,,,MFL/CLP,,
6427,External Support,,125938.82,2097+74,3.22,10.14,10.14,34480,Emidio Station (2097+69),5.13,,,10.75,0.365,,60000, 03:36,,,,,,,,,,1402,,,,,,,,,,,,,SUPPORT,,,,MFL/CLP,,
6428,Offtake,,125943.72,2097+79,8.12,10.14,10.14,34480,Emidio Station (2097+69),10.02,,,10.75,0.365,,60000, 03:36,,,,,,,,, 12:00,1402,,,,,,,,,,,,,1.0 IN OFFTAKE-WELDOLET,,,,MFL/CLP,,
6429,Weld,,125945.74,2097+81,10.14,,,34490,Emidio Station (2097+69),12.04,,,10.75,0.365,,60000,,,,,,,,,,,1402,,,,,,,,,,,,,GIRTH WELD,,,,MFL/CLP,,
