Repository: kerbergr/datadump

File: MLCompare/ex2/NewOct.csv (part 1 of 26)
ILI Tool,Adjstd Weld Number,Adjstd Milepost,Adjstd Sta,Odometer (ft),Odometer Distance to Start of Box (ft),Feature Number,Feature Description,Distance to Nearest Weld (ft),Distance to Upstream Weld (ft),Distance to Downstream Weld (ft),Distance From Top of Pipe (ft),Distance to Nearest AGM (ft),Distance to Upstream AGM (ft),Distance to Downstream AGM (ft),WT (in),Max Depth (%),Max Depth + Tolerance (%),Length (in),Width (in),Oreintation (Degrees),Pipe Length (ft),Long Seam Orient. (Degrees),0.85DL Safe MAOP Rating (psig),0.85DL Safe MAOP Rating + Tolerance (psig),Eff. Area B31G of API579 Safe MAOP Rating (psig),Eff. Area B31G of API579 Safe MAOP Rating + Tolerance (psig),Eff. Area B31G of API579 Burst Press. Rating (psig),Eff. Area B31G of API579 Burst Press. Rating + Tolerance (psig),Latitude NAD83,Longitude NAD83,Elevation Above Mean Sea Level NAVD88 (ft),Comments,Pipe Size (in),Pipe Grade ,Pipe Type,MOP (psi)
MFL,6,,,-1.53,,1,"Weld; Begin 0.322in Wall, API 5L  X42 - Valve",U0.00,,3.08,,D1.53,,1.53,0.322,,,,,,3.08,,,,,,,,33.8002949,-118.2326648,46.1,,8.625,X42,Valve,698
MFL,6,,,-1.07,,2,Flange,U0.46,0.46,2.61,,D1.07,,1.07,0.322,,,,,,3.08,,,,,,,,33.8002951,-118.2326657,46.0,,8.625,X42,Valve,698
MFL,6,,,0.00,,3,Valve Launcher,U1.53,1.53,1.55,,D10.56,,10.56,0.322,,,,,,3.08,,,,,,,,33.8002956,-118.2326675,45.9,,8.625,X42,Valve,698
MFL,6,,,1.07,,4,Flange,D0.48,2.60,0.48,,U1.07,1.07,9.49,0.322,,,,,,3.08,,,,,,,,33.8002966,-118.2326722,45.5,,8.625,X42,Valve,698
MFL,14,,,1.55,,5,"Weld; Begin 0.406in Wall, API 5L  X42 - Tee",D1.26,3.08,1.26,,U1.55,1.55,9.01,0.406,,,,,,1.26,,,,,,,,33.8002970,-118.2326737,45.3,,8.625,X42,Tee,698
MFL,14,,,2.07,,6,Tee,U0.52,0.52,0.74,1.74,U2.07,2.07,8.49,0.406,,,,,277,1.26,,,,,,,,33.8002973,-118.2326752,45.2,,8.625,X42,Tee,698
MFL,15,,,2.81,,7,"Weld; Begin 0.322in Wall, API 5L  X42 - ERW",U1.26,1.26,2.62,,U2.81,2.81,7.75,0.322,,,,,,2.62,01:40,,,,,,,33.8002978,-118.2326770,45.0,,8.625,X42,ERW,698
MFL,15,,,3.27,,8,Tap,U0.47,0.47,2.16,2.23,U3.27,3.27,7.28,0.322,,,,,355,2.62,,,,,,,,33.8002981,-118.2326783,44.9,,8.625,X42,ERW,698
MFL,15,,,3.90,,9,Tap,U1.09,1.09,1.53,2.21,U3.90,3.90,6.66,0.322,,,,,352,2.62,,,,,,,,33.8002985,-118.2326801,44.7,,8.625,X42,ERW,698
MFL,15,,,4.44,,10,Tap,D0.99,1.64,0.99,2.21,U4.44,4.44,6.11,0.322,,,,,352,2.62,,,,,,,,33.8002988,-118.2326815,44.6,,8.625,X42,ERW,698
MFL,16,,,5.43,,11,"Weld; Begin 0.344in Wall, API 5L  X35 - Elbow",D1.60,2.62,1.60,,D5.13,5.43,5.13,0.344,,,,,,1.60,,,,,,,,33.8002995,-118.2326845,44.2,,8.625,X35,Elbow,698
MFL,16,,,6.22,,12,Bend - 45.8° 3D Over Forged Bend,U0.79,0.79,0.81,,D4.34,6.22,4.34,0.344,,,,,,1.60,,,,,,,,33.8003000,-118.2326868,43.6,,8.625,X35,Elbow,698
MFL,17,,,7.03,,13,"Weld; Begin 0.322in Wall, API 5L  X42 - ERW",U1.60,1.60,8.25,,D3.53,7.03,3.53,0.322,,,,,,8.25,11:00,,,,,,,33.8003005,-118.2326888,42.8,,8.625,X42,ERW,698
MFL,17,,,10.56,,14,AGM - 1,U3.53,3.53,4.73,,U10.56,10.56,2015.33,0.322,,,,,,8.25,,,,,,,,33.8003022,-118.2326966,39.3,AGM 1 T.O.P. @ GROUND ,8.625,X42,ERW,698
MFL,18,,,15.28,,15,"Weld; Begin 0.344in Wall, API 5L  X35 - Elbow",D1.60,8.25,1.60,,U4.73,4.73,2010.61,0.344,,,,,,1.60,,,,,,,,33.8003047,-118.2327074,36.1,,8.625,X35,Elbow,698
MFL,18,,,16.05,,16,Bend - 46.5° 3D Sag Forged Bend,U0.77,0.77,0.83,,U5.49,5.49,2009.84,0.344,,,,,,1.60,,,,,,,,33.8003052,-118.2327097,35.9,,8.625,X35,Elbow,698
MFL,19,,,16.88,,17,"Weld; Begin 0.322in Wall, API 5L  X42 - ERW",U1.60,1.60,1.96,,U6.33,6.33,2009.01,0.322,,,,,,1.96,10:41,,,,,,,33.8003058,-118.2327123,35.9,,8.625,X42,ERW,698
MFL,20,,,18.84,,18,Weld,U1.96,1.96,42.39,,U8.29,8.29,2007.05,0.322,,,,,,42.39,05:21,,,,,,,33.8003072,-118.2327183,35.8,,8.625,X42,ERW,698
MFL,21,,,61.23,,19,Weld,U42.39,42.39,43.15,,U50.68,50.68,1964.66,0.322,,,,,,43.15,03:26,,,,,,,33.8003385,-118.2328525,36.1,,8.625,X42,ERW,698
MFL,21,,,87.78,87.75,20,ML Ext - HAZ impact LS,D16.60,26.55,16.60,0.37,U77.23,77.23,1938.11,0.322,10,20,0.55,0.69,59,43.15,,2787,2777,2786,2773,3869,3852,33.8003583,-118.2329375,36.3,Weld Adjacent = 3.75 x sqrt (pipe radius x wall thickness),8.625,X42,ERW,698
MFL,21,,,93.13,93.08,21,ML Cluster Ext,D11.25,31.90,11.25,1.09,U82.57,82.57,1932.76,0.322,12,22,0.78,2.35,173,43.15,,2776,2756,2773,2748,3851,3817,33.8003622,-118.2329541,36.3,,8.625,X42,ERW,698
MFL,21,,,93.47,93.42,22,ML Cluster Ext,D10.91,32.24,10.91,1.75,U82.92,82.92,1932.42,0.322,33,43,0.86,1.36,279,43.15,,2716,2680,2725,2684,3785,3728,33.8003624,-118.2329552,36.3,,8.625,X42,ERW,698
MFL,21,,,93.66,93.62,23,ML Ext,D10.73,32.43,10.73,1.75,U83.10,83.10,1932.23,0.322,15,25,0.59,0.62,279,43.15,,2781,2768,2777,2762,3858,3836,33.8003626,-118.2329558,36.4,,8.625,X42,ERW,698
MFL,21,,,97.45,97.41,24,ML Cluster Ext,D6.93,36.22,6.93,0.01,U86.89,86.89,1928.44,0.322,22,32,0.86,1.30,1,43.15,,2749,2720,2743,2708,3810,3761,33.8003653,-118.2329675,36.4,,8.625,X42,ERW,698
MFL,21,,,103.46,,25,Manufacturing Indication Int - HAZ impact LS,D0.93,42.23,0.93,0.83,U92.90,92.90,1922.43,0.322,,,1.29,1.06,132,43.15,,,,,,,,33.8003697,-118.2329862,36.5,Weld Adjacent = 3.75 x sqrt (pipe radius x wall thickness),8.625,X42,ERW,698
MFL,22,,,104.38,,26,Weld,U43.15,43.15,43.32,,U93.83,93.83,1921.51,0.322,,,,,,43.32,11:34,,,,,,,33.8003704,-118.2329891,36.5,,8.625,X42,ERW,698
MFL,22,,,108.78,108.76,27,ML Int - Manufacturing Related,U4.40,4.40,38.92,0.96,U98.23,98.23,1917.10,0.322,12,22,0.43,0.35,153,43.32,,2789,2783,2788,2780,3872,3861,33.8003737,-118.2330034,36.6,,8.625,X42,ERW,698
MFL,22,,,128.50,128.49,28,ML Int - Manufacturing Related,D19.20,24.12,19.20,1.00,U117.95,117.95,1897.39,0.322,10,20,0.27,0.30,160,43.32,,2793,2791,2793,2790,3879,3875,33.8003887,-118.2330666,36.8,,8.625,X42,ERW,698
MFL,23,,,147.70,,29,Weld,D39.90,43.32,39.90,,U137.15,137.15,1878.19,0.322,,,,,,39.90,06:21,,,,,,,33.8004030,-118.2331268,36.9,,8.625,X42,ERW,698
MFL,23,,,147.71,,30,Weld Indication Int,U0.01,0.01,39.88,1.54,U137.16,137.16,1878.17,0.322,,,0.20,2.40,245,39.90,,,,,,,,33.8004030,-118.2331268,36.9,,8.625,X42,ERW,698
MFL,23,,,147.72,,31,Weld Indication Int,U0.02,0.02,39.88,0.07,U137.17,137.17,1878.16,0.322,,,0.31,6.25,11,39.90,,,,,,,,33.8004030,-118.2331269,36.9,,8.625,X42,ERW,698
MFL,23,,,147.73,,32,Weld Indication Int,U0.03,0.03,39.87,1.83,U137.17,137.17,1878.16,0.322,,,0.31,5.74,292,39.90,,,,,,,,33.8004030,-118.2331269,36.9,,8.625,X42,ERW,698
MFL,24,,,187.60,,33,Weld,U39.90,39.90,43.44,,U177.04,177.04,1838.29,0.322,,,,,,43.44,06:30,,,,,,,33.8004331,-118.2332531,37.0,,8.625,X42,ERW,698
MFL,25,,,231.03,,34,Weld,D43.01,43.44,43.01,,U220.48,220.48,1794.85,0.322,,,,,,43.01,08:27,,,,,,,33.8004648,-118.2333907,36.7,,8.625,X42,ERW,698
MFL,26,,,274.04,,35,Weld,D42.94,43.01,42.94,,U263.49,263.49,1751.85,0.322,,,,,,42.94,11:12,,,,,,,33.8004953,-118.2335273,36.6,,8.625,X42,ERW,698
MFL,27,,,316.98,,36,Weld,U42.94,42.94,43.44,,U306.42,306.42,1708.91,0.322,,,,,,43.44,04:31,,,,,,,33.8005262,-118.2336639,36.0,,8.625,X42,ERW,698
MFL,27,,,343.18,,37,Manufacturing Indication Int,D17.23,26.21,17.23,2.02,U332.63,332.63,1682.70,0.322,,,1.02,1.27,322,43.44,,,,,,,,33.8005458,-118.2337472,35.5,,8.625,X42,ERW,698
MFL,28,,,360.42,,38,Weld,D43.16,43.44,43.16,,U349.86,349.86,1665.47,0.322,,,,,,43.16,03:23,,,,,,,33.8005587,-118.2338017,35.0,,8.625,X42,ERW,698
MFL,28,,,390.65,390.60,39,ML Cluster Ext,D12.93,30.23,12.93,2.09,U380.09,380.09,1635.24,0.322,18,28,0.82,1.48,334,43.16,,2761,2737,2754,2723,3825,3782,33.8005814,-118.2338973,33.6,,8.625,X42,ERW,698
MFL,28,,,397.08,396.88,40,ML Cluster Ext,D6.50,36.66,6.50,1.61,U386.52,386.52,1628.81,0.322,12,22,2.50,2.49,257,43.16,,2687,2585,2707,2620,3760,3639,33.8005861,-118.2339173,33.2,,8.625,X42,ERW,698
MFL,28,,,397.27,397.20,41,ML Cluster Ext,D6.31,36.86,6.31,1.56,U386.72,386.72,1628.62,0.322,19,29,0.94,1.63,249,43.16,,2750,2718,2759,2730,3832,3792,33.8005863,-118.2339180,33.2,,8.625,X42,ERW,698
MFL,28,,,397.44,397.43,42,ML Ext,D6.13,37.03,6.13,1.57,U386.89,386.89,1628.44,0.322,12,22,0.51,0.47,250,43.16,,2787,2778,2785,2774,3868,3852,33.8005864,-118.2339186,33.2,,8.625,X42,ERW,698
MFL,28,,,400.31,400.27,43,ML Cluster Ext - HAZ impact LS,D3.27,39.89,3.27,0.43,U389.75,389.75,1625.58,0.322,14,24,0.98,2.36,69,43.16,,2761,2730,2758,2721,3831,3779,33.8005886,-118.2339276,33.0,Weld Adjacent = 3.75 x sqrt (pipe radius x wall thickness),8.625,X42,ERW,698
MFL,28,,,400.55,400.42,44,ML Cluster Ext,D3.02,40.14,3.02,0.04,U390.00,390.00,1625.33,0.322,22,32,1.99,3.26,6,43.16,,2630,2537,2681,2586,3724,3591,33.8005887,-118.2339284,33.0,,8.625,X42,ERW,698
MFL,29,,,403.58,,45,Weld,U43.16,43.16,43.75,,U393.02,393.02,1622.31,0.322,,,,,,43.75,09:10,,,,,,,33.8005910,-118.2339379,32.8,,8.625,X42,ERW,698
MFL,29,,,437.95,437.94,46,ML Ext,D9.37,34.38,9.37,0.06,U427.40,427.40,1587.93,0.322,10,20,0.90,0.76,10,43.75,,2775,2750,2771,2740,3848,3806,33.8006168,-118.2340469,30.5,,8.625,X42,ERW,698
MFL,29,,,438.24,438.10,47,ML Cluster Ext,D9.09,34.66,9.09,0.03,U427.68,427.68,1587.65,0.322,11,21,2.66,0.90,5,43.75,,2691,2584,2715,2629,3770,3651,33.8006170,-118.2340477,30.5,,8.625,X42,ERW,698
MFL,29,,,438.68,438.63,48,ML Cluster Ext,D8.65,35.10,8.65,0.07,U428.12,428.12,1587.21,0.322,19,29,10.64,2.34,11,43.75,,2430,2226,2633,2495,3656,3465,33.8006173,-118.2340491,30.5,,8.625,X42,ERW,698
MFL,30,,,447.33,,49,Weld,D8.35,43.75,8.35,,U436.77,436.77,1578.56,0.322,,,,,,8.35,09:46,,,,,,,33.8006237,-118.2340763,29.7,,8.625,X42,ERW,698
MFL,30,,,450.92,449.52,50,ML Cluster Ext - HAZ impact LS,U3.60,3.60,4.75,0.25,U440.37,440.37,1574.97,0.322,24,34,18.62,6.30,40,8.35,,2289,2070,2490,2288,3459,3178,33.8006264,-118.2340878,29.4,Weld Adjacent = 3.75 x sqrt (pipe radius x wall thickness),8.625,X42,ERW,698
MFL,30,,,455.21,455.18,51,ML Cluster Ext,D0.47,7.88,0.47,0.50,U444.65,444.65,1570.68,0.322,28,38,0.74,2.18,79,8.35,,2746,2721,2735,2701,3798,3751,33.8006296,-118.2341018,29.0,,8.625,X42,ERW,698
MFL,30,,,455.38,455.36,52,ML Ext - HAZ impact GW; HAZ impact LS,D0.30,8.05,0.30,1.66,U444.82,444.82,1570.51,0.322,12,22,0.43,0.81,265,8.35,,2789,2782,2788,2780,3872,3860,33.8006297,-118.2341022,29.0,Weld Adjacent = 3.75 x sqrt (pipe radius x wall thickness),8.625,X42,ERW,698
MFL,30,,,455.42,455.39,53,ML Ext - HAZ impact GW,D0.26,8.09,0.26,0.53,U444.86,444.86,1570.47,0.322,35,45,0.67,1.06,85,8.35,,2741,2717,2727,2693,3788,3740,33.8006298,-118.2341025,29.0,Weld Adjacent = 3.75 x sqrt (pipe radius x wall thickness),8.625,X42,ERW,698
MFL,31,,,455.67,,54,Weld,D1.01,8.35,1.01,,U445.12,445.12,1570.21,0.322,,,,,,1.01,,,,,,,,33.8006300,-118.2341032,28.9,,8.625,X42,ERW,698
MFL,32,,,456.68,,55,"Weld; Begin 0.219in Wall, API 5L  X52 - ERW",U1.01,1.01,62.49,,U446.13,446.13,1569.21,0.219,,,,,,62.49,10:10,,,,,,,33.8006307,-118.2341065,28.8,,8.625,X52,ERW,698
MFL,32,,,457.18,457.16,56,ML Ext,U0.50,0.50,62.00,0.52,U446.62,446.62,1568.71,0.219,13,23,0.47,0.51,83,62.49,,2257,2248,2255,2244,3132,3116,33.8006311,-118.2341082,28.8,,8.625,X52,ERW,698
MFL,32,,,459.51,459.46,57,ML Cluster Ext - HAZ impact LS,U2.83,2.83,59.67,2.16,U448.95,448.95,1566.38,0.219,35,45,0.82,0.67,345,62.49,,2178,2140,2197,2158,3051,2997,33.8006328,-118.2341155,28.6,Weld Adjacent = 3.75 x sqrt (pipe radius x wall thickness),8.625,X52,ERW,698
MFL,32,,,475.52,475.48,58,ML Ext,U18.84,18.84,43.66,0.53,U464.96,464.96,1550.37,0.219,16,26,0.75,0.58,84,62.49,,2238,2216,2232,2204,3101,3061,33.8006442,-118.2341655,27.1,,8.625,X52,ERW,698
MFL,32,,,504.93,504.92,59,ML Int,D14.25,48.25,14.25,1.21,U494.37,494.37,1520.96,0.219,26,36,0.23,0.40,193,62.49,,2261,2258,2260,2255,3139,3133,33.8006651,-118.2342587,25.8,,8.625,X52,ERW,698
MFL,33,,,519.18,,60,Weld,D60.14,62.49,60.14,,U508.62,508.62,1506.71,0.219,,,,,,60.14,00:08,,,,,,,33.8006751,-118.2343041,25.4,,8.625,X52,ERW,698
MFL,34,,,579.32,,61,Weld,D59.89,60.14,59.89,,U568.76,568.76,1446.57,0.219,,,,,,59.89,06:25,,,,,,,33.8007191,-118.2344950,22.0,,8.625,X52,ERW,698
MFL,35,,,639.20,,62,Weld,U59.89,59.89,60.41,,U628.65,628.65,1386.69,0.219,,,,,,60.41,00:31,,,,,,,33.8007625,-118.2346849,17.8,,8.625,X52,ERW,698
MFL,36,,,699.61,,63,Weld,D54.11,60.41,54.11,,U689.05,689.05,1326.28,0.219,,,,,,54.11,00:14,,,,,,,33.8008062,-118.2348755,16.2,,8.625,X52,ERW,698
MFL,36,,,707.84,707.83,64,ML Ext,U8.23,8.23,45.88,1.39,U697.28,697.28,1318.05,0.219,29,39,0.31,0.51,222,54.11,,2255,2249,2252,2244,3128,3117,33.8008120,-118.2349007,16.3,,8.625,X52,ERW,698
MFL,36,,,720.28,,65,MCP,U20.67,20.67,33.44,1.00,U709.72,709.72,1305.61,0.219,,,6.74,3.73,159,54.11,,,,,,,,33.8008213,-118.2349412,16.5,,8.625,X52,ERW,698
MFL,37,,,753.71,,66,Weld,U54.11,54.11,62.89,,U743.16,743.16,1272.17,0.219,,,,,,62.89,00:24,,,,,,,33.8008450,-118.2350445,17.0,,8.625,X52,ERW,698
MFL,37,,,772.58,772.57,67,ML Int,U18.86,18.86,44.03,1.15,U762.02,762.02,1253.31,0.219,19,29,0.27,0.37,183,62.89,,2262,2258,2260,2256,3140,3133,33.8008557,-118.2350914,17.3,,8.625,X52,ERW,698
MFL,38,,,816.61,,68,Weld,U62.89,62.89,63.01,,U806.05,806.05,1209.28,0.219,,,,,,63.01,00:17,,,,,,,33.8008915,-118.2352477,17.1,,8.625,X52,ERW,698
MFL,39,,,879.61,,69,Weld,D59.99,63.01,59.99,,U869.06,869.06,1146.28,0.219,,,,,,59.99,10:48,,,,,,,33.8009375,-118.2354467,18.5,,8.625,X52,ERW,698
MFL,40,,,939.60,,70,Weld,U59.99,59.99,63.75,,U929.05,929.05,1086.28,0.219,,,,,,63.75,06:26,,,,,,,33.8009811,-118.2356375,21.4,,8.625,X52,ERW,698
MFL,40,,,964.51,964.49,71,ML Cluster Ext,U24.91,24.91,38.84,0.08,U953.96,953.96,1061.38,0.219,27,37,2.11,3.19,12,63.75,,2046,1943,2095,2004,2910,2783,33.8009990,-118.2357164,22.9,,8.625,X52,ERW,698
MFL,40,,,997.33,994.95,72,ML Cluster Ext - HAZ impact LS,D6.03,57.72,6.03,0.56,U986.77,986.77,1028.56,0.219,16,26,29.72,19.43,89,63.75,,1973,1788,2052,1853,2850,2573,33.8010225,-118.2358199,23.8,Weld Adjacent = 3.75 x sqrt (pipe radius x wall thickness),8.625,X52,ERW,698
MFL,41,,,1003.35,,73,"Weld; Begin 0.322in Wall, API 5L  X35 - ERW",D0.98,63.75,0.98,,U992.80,992.80,1022.54,0.322,,,,,,0.98,,,,,,,,33.8010267,-118.2358389,23.8,,8.625,X35,ERW,698
MFL,42,,,1004.33,,74,Weld,U0.98,0.98,42.04,,U993.78,993.78,1021.56,0.322,,,,,,42.04,02:36,,,,,,,33.8010274,-118.2358422,23.8,,8.625,X35,ERW,698
MFL,43,,,1046.37,,75,Weld,U42.04,42.04,43.88,,D979.52,1035.81,979.52,0.322,,,,,,43.88,01:42,,,,,,,33.8010570,-118.2359763,24.7,,8.625,X35,ERW,698
MFL,43,,,1056.65,1056.46,76,ML Cluster Ext - HAZ impact LS,U10.28,10.28,33.60,0.20,D969.24,1046.09,969.24,0.322,13,23,3.10,6.13,32,43.88,,2295,2188,2297,2175,3191,3021,33.8010645,-118.2360091,25.1,Weld Adjacent = 3.75 x sqrt (pipe radius x wall thickness),8.625,X35,ERW,698
MFL,44,,,1090.25,,77,Weld,D43.26,43.88,43.26,,D935.64,1079.69,935.64,0.322,,,,,,43.26,07:22,,,,,,,33.8010893,-118.2361159,26.0,,8.625,X35,ERW,698
MFL,44,,,1090.26,,78,Weld Indication Int,U0.01,0.01,43.24,0.41,D935.63,1079.71,935.63,0.322,,,0.39,1.77,65,43.26,,,,,,,,33.8010893,-118.2361160,26.0,,8.625,X35,ERW,698
MFL,45,,,1133.50,,79,Weld,D32.81,43.26,32.81,,D892.39,1122.95,892.39,0.322,,,,,,32.81,00:03,,,,,,,33.8011214,-118.2362526,26.6,,8.625,X35,ERW,698
MFL,45,,,1144.37,1144.35,80,ML Ext,U10.87,10.87,21.94,1.70,D881.52,1133.81,881.52,0.322,12,22,0.59,0.56,271,32.81,,2409,2399,2407,2394,3343,3325,33.8011296,-118.2362870,26.7,,8.625,X35,ERW,698
MFL,45,,,1152.80,1152.77,81,ML Cluster Ext,D13.51,19.30,13.51,1.56,D873.09,1142.24,873.09,0.322,11,21,1.41,1.70,249,32.81,,2378,2334,2384,2348,3312,3262,33.8011360,-118.2363137,26.8,,8.625,X35,ERW,698
MFL,45,,,1153.02,1153.01,82,ML Cluster Ext,D13.29,19.52,13.29,1.69,D872.87,1142.47,872.87,0.322,11,21,3.01,3.51,270,32.81,,2318,2215,2337,2253,3245,3129,33.8011361,-118.2363145,26.8,,8.625,X35,ERW,698
MFL,46,,,1166.31,,83,Weld,D10.07,32.81,10.07,,D859.58,1155.75,859.58,0.322,,,,,,10.07,06:15,,,,,,,33.8011462,-118.2363566,26.8,,8.625,X35,ERW,698
MFL,47,,,1176.38,,84,Weld,D8.72,10.07,8.72,,D849.51,1165.82,849.51,0.322,,,,,,8.72,05:21,,,,,,,33.8011533,-118.2363887,26.9,,8.625,X35,ERW,698
MFL,47,,,1180.02,1179.97,85,ML Cluster Ext,U3.64,3.64,5.08,1.65,D845.87,1169.46,845.87,0.322,12,22,1.06,2.86,263,8.72,,2390,2362,2386,2350,3313,3264,33.8011556,-118.2364004,26.9,,8.625,X35,ERW,698
MFL,47,,,1182.49,1182.37,86,ML Cluster Ext - HAZ impact LS,D2.61,6.11,2.61,0.73,D843.40,1171.93,843.40,0.322,10,20,1.72,1.67,116,8.72,,2370,2313,2367,2307,3288,3205,33.8011570,-118.2364084,26.9,Weld Adjacent = 3.75 x sqrt (pipe radius x wall thickness),8.625,X35,ERW,698
MFL,47,,,1184.10,1184.08,87,ML Cluster Ext,D1.01,7.72,1.01,1.84,D841.79,1173.54,841.79,0.322,12,22,0.75,1.36,293,8.72,,2404,2388,2405,2389,3340,3318,33.8011580,-118.2364135,26.9,,8.625,X35,ERW,698
MFL,48,,,1185.10,,88,Weld,U8.72,8.72,12.39,,D840.79,1174.55,840.79,0.322,,,,,,12.39,03:41,,,,,,,33.8011586,-118.2364167,26.9,,8.625,X35,ERW,698
MFL,48,,,1185.12,1185.11,89,ML Cluster Ext - HAZ impact GW,U0.02,0.02,12.37,2.18,D840.77,1174.56,840.77,0.322,18,28,0.23,3.50,348,12.39,,2417,2415,2416,2413,3355,3352,33.8011586,-118.2364168,26.9,Weld Adjacent = 3.75 x sqrt (pipe radius x wall thickness),8.625,X35,ERW,698
MFL,48,,,1186.05,1186.03,90,ML Ext,U0.95,0.95,11.44,1.63,D839.84,1175.49,839.84,0.322,12,22,0.39,0.65,260,12.39,,2415,2410,2414,2408,3352,3344,33.8011592,-118.2364197,26.9,,8.625,X35,ERW,698
MFL,48,,,1186.84,1186.80,91,ML Ext,U1.74,1.74,10.65,1.66,D839.05,1176.29,839.05,0.322,10,20,1.02,1.07,264,12.39,,2397,2371,2393,2360,3323,3278,33.8011596,-118.2364223,26.9,,8.625,X35,ERW,698
MFL,49,,,1197.49,,92,Weld,U12.39,12.39,40.63,,D828.40,1186.93,828.40,0.322,,,,,,40.63,08:14,,,,,,,33.8011619,-118.2364568,27.3,,8.625,X35,ERW,698
MFL,49,,,1234.90,1234.88,93,ML Cluster Ext - HAZ impact LS,D3.21,37.41,3.21,1.17,D790.98,1224.35,790.98,0.322,13,23,1.45,3.58,186,40.63,,2368,2320,2377,2335,3302,3244,33.8011527,-118.2365786,31.1,Weld Adjacent = 3.75 x sqrt (pipe radius x wall thickness),8.625,X35,ERW,698
MFL,50,,,1238.12,,94,"Weld; Begin 0.322in Wall, API 5L  X35 - SMLS",D4.76,40.63,4.76,,D787.77,1227.56,787.77,0.322,,,,,,4.76,SMLS,,,,,,,33.8011519,-118.2365893,31.5,,8.625,X35,SMLS,698
MFL,50,,,1239.40,,95,Bend - 22.5° 5D Right Induction Bend,U1.29,1.29,3.48,,D786.49,1228.85,786.49,0.322,,,,,,4.76,,,,,,,,33.8011524,-118.2365935,31.6,,8.625,X35,SMLS,698
MFL,50,,,1239.80,1239.78,96,ML Cluster Ext,U1.69,1.69,3.08,1.19,D786.09,1229.25,786.09,0.322,12,22,5.48,3.49,190,4.76,,2257,2112,2301,2188,3196,3038,33.8011526,-118.2365948,31.6,,8.625,X35,SMLS,698
MFL,50,,,1240.56,1240.54,97,ML Cluster Ext,D2.31,2.45,2.31,1.12,D785.32,1230.01,785.32,0.322,13,23,1.64,2.92,178,4.76,,2357,2301,2364,2310,3284,3209,33.8011531,-118.2365972,31.6,,8.625,X35,SMLS,698
MFL,50,,,1241.46,1240.96,98,ML Cluster Ext,D1.42,3.35,1.42,1.09,D784.43,1230.91,784.43,0.322,20,30,13.92,4.48,174,4.76,,2072,1889,2272,2156,3155,2995,33.8011537,-118.2366000,31.7,,8.625,X35,SMLS,698
MFL,50,,,1242.24,1242.21,99,ML Cluster Ext,D0.64,4.12,0.64,1.14,D783.65,1231.68,783.65,0.322,23,33,3.44,4.35,181,4.76,,2169,2042,2322,2247,3225,3121,33.8011542,-118.2366025,31.7,,8.625,X35,SMLS,698
MFL,51,,,1242.88,,100,"Weld; Begin 0.322in Wall, API 5L  X35 - ERW",U4.76,4.76,33.43,,D783.01,1232.32,783.01,0.322,,,,,,33.43,05:45,,,,,,,33.8011546,-118.2366046,31.8,,8.625,X35,ERW,698
MFL,51,,,1243.46,1243.44,101,ML Ext - HAZ impact LS,U0.58,0.58,32.85,1.50,D782.43,1232.90,782.43,0.322,20,30,0.51,0.58,239,33.43,,2405,2396,2402,2391,3337,3320,33.8011549,-118.2366065,31.8,Weld Adjacent = 3.75 x sqrt (pipe radius x wall thickness),8.625,X35,ERW,698
MFL,52,,,1276.31,,102,Weld,U33.43,33.43,34.00,,D749.58,1265.75,749.58,0.322,,,,,,34.00,07:50,,,,,,,33.8011774,-118.2367107,33.8,,8.625,X35,ERW,698
MFL,53,,,1310.31,,103,Weld,U34.00,34.00,39.70,,D715.58,1299.75,715.58,0.322,,,,,,39.70,03:38,,,,,,,33.8012011,-118.2368192,35.0,,8.625,X35,ERW,698
MFL,53,,,1349.10,1349.06,104,ML Cluster Ext,D0.91,38.79,0.91,1.23,D676.79,1338.54,676.79,0.322,15,25,0.63,3.04,196,39.70,,2405,2392,2402,2386,3336,3314,33.8012299,-118.2369420,34.4,,8.625,X35,ERW,698
MFL,54,,,1350.00,,105,Weld,D37.79,39.70,37.79,,D675.88,1339.45,675.88,0.322,,,,,,37.79,00:09,,,,,,,33.8012305,-118.2369448,34.4,,8.625,X35,ERW,698
MFL,54,,,1354.37,1354.33,106,ML Cluster Int,U4.37,4.37,33.43,1.26,D671.52,1343.81,671.52,0.322,19,29,1.26,1.95,201,37.79,,2355,2313,2358,2309,3274,3207,33.8012340,-118.2369588,34.2,,8.625,X35,ERW,698
MFL,54,,,1356.10,1355.51,107,ML Cluster Ext - HAZ impact LS,U6.10,6.10,31.69,1.24,D669.79,1345.55,669.79,0.322,23,33,23.06,17.99,198,37.79,,1987,1794,2176,1956,3022,2717,33.8012354,-118.2369641,34.1,Weld Adjacent = 3.75 x sqrt (pipe radius x wall thickness),8.625,X35,ERW,698
MFL,54,,,1386.01,,108,Casing Begin - Alameda Street,D1.79,36.01,1.79,,D639.88,1375.46,639.88,0.322,,,,,,37.79,,,,,,,,33.8012601,-118.2370579,32.8,,8.625,X35,ERW,698
MFL,55,,,1387.80,,109,Weld,U37.79,37.79,43.41,,D638.09,1377.24,638.09,0.322,,,,,,43.41,09:15,,,,,,,33.8012617,-118.2370634,32.7,,8.625,X35,ERW,698
MFL,55,,,1387.81,1387.81,110,ML Ext - HAZ impact GW,U0.02,0.02,43.39,1.15,D638.08,1377.26,638.08,0.322,13,23,0.31,1.12,184,43.41,,2416,2413,2415,2411,3355,3349,33.8012617,-118.2370635,32.7,Weld Adjacent = 3.75 x sqrt (pipe radius x wall thickness),8.625,X35,ERW,698
MFL,56,,,1431.20,,111,Weld,D5.30,43.41,5.30,,D594.68,1420.65,594.68,0.322,,,,,,5.30,08:57,,,,,,,33.8013016,-118.2371979,32.5,,8.625,X35,ERW,698
MFL,57,,,1436.50,,112,"Weld; Begin 0.322in Wall, API 5L  X35 - SMLS",D4.38,5.30,4.38,,D589.39,1425.95,589.39,0.322,,,,,,4.38,SMLS,,,,,,,33.8013066,-118.2372144,32.6,,8.625,X35,SMLS,698
MFL,57,,,1438.01,,113,Casing End,U1.51,1.51,2.87,,D587.88,1427.46,587.88,0.322,,,,,,4.38,,,,,,,,33.8013067,-118.2372148,32.6,,8.625,X35,SMLS,698
MFL,57,,,1438.73,,114,Bend - 48.8° 7D Left Induction Bend,D2.15,2.22,2.15,,D587.16,1428.17,587.16,0.322,,,,,,4.38,,,,,,,,33.8013069,-118.2372216,32.7,,8.625,X35,SMLS,698
MFL,57,,,1438.80,1438.76,115,ML Cluster Ext,D2.08,2.30,2.08,0.98,D587.09,1428.24,587.09,0.322,22,32,2.04,2.14,157,4.38,,2272,2190,2334,2262,3241,3142,33.8013069,-118.2372217,32.7,,8.625,X35,SMLS,698
MFL,57,,,1439.07,1439.01,116,ML Cluster Ext,D1.81,2.56,1.81,0.95,D586.82,1428.51,586.82,0.322,23,33,0.90,2.57,151,4.38,,2373,2345,2377,2345,3301,3257,33.8013067,-118.2372227,32.7,,8.625,X35,SMLS,698
MFL,57,,,1439.32,1439.16,117,ML Cluster Ext,D1.55,2.82,1.55,1.17,D586.56,1428.77,586.56,0.322,13,23,2.04,3.15,186,4.38,,2338,2265,2363,2312,3282,3212,33.8013065,-118.2372235,32.8,,8.625,X35,SMLS,698
MFL,57,,,1439.45,1439.42,118,ML Ext,D1.43,2.95,1.43,2.25,D586.44,1428.90,586.44,0.322,13,23,0.90,1.01,358,4.38,,2395,2373,2390,2362,3320,3281,33.8013065,-118.2372239,32.8,,8.625,X35,SMLS,698
MFL,57,,,1439.81,1439.78,119,ML Ext,D1.07,3.31,1.07,1.30,D586.08,1429.26,586.08,0.322,12,22,0.59,1.13,207,4.38,,2409,2399,2407,2394,3343,3325,33.8013061,-118.2372249,32.8,,8.625,X35,SMLS,698
MFL,58,,,1440.88,,120,Weld,D3.15,4.38,3.15,,D585.01,1430.32,585.01,0.322,,,,,,3.15,SMLS,,,,,,,33.8013047,-118.2372281,33.0,,8.625,X35,SMLS,698
MFL,58,,,1441.84,1441.76,121,ML Ext,U0.96,0.96,2.19,0.81,D584.05,1431.28,584.05,0.322,30,40,1.61,1.05,129,3.15,,2261,2188,2224,2128,3089,2956,33.8013031,-118.2372304,33.2,,8.625,X35,SMLS,698
CAL,58,,,1442.11,,122,"Dent - MFL Verified, in Bend",U1.24,1.24,1.92,0.73,D583.77,1431.56,583.77,0.322,3,3,2.75,3.29,117,3.15,,,,,,,,33.8013025,-118.2372311,33.2,,8.625,X35,SMLS,698
MFL,58,,,1442.39,,123,Bend - 34.4° 7.1D Left Induction Bend,U1.51,1.51,1.64,,D583.50,1431.83,583.50,0.322,,,,,,3.15,,,,,,,,33.8013020,-118.2372317,33.3,,8.625,X35,SMLS,698
MFL,58,,,1444.02,,124,Weld Indication Int,D0.01,3.14,0.01,0.62,D581.87,1433.46,581.87,0.322,,,0.51,2.92,99,3.15,,,,,,,,33.8012983,-118.2372345,33.6,,8.625,X35,SMLS,698
MFL,59,,,1444.03,,125,Weld,D3.08,3.15,3.08,,D581.86,1433.47,581.86,0.322,,,,,,3.08,SMLS,,,,,,,33.8012983,-118.2372345,33.6,,8.625,X35,SMLS,698
MFL,60,,,1447.11,,126,"Weld; Begin 0.322in Wall, API 5L  X35 - ERW",U3.08,3.08,16.28,,D578.78,1436.55,578.78,0.322,,,,,,16.28,09:37,,,,,,,33.8012907,-118.2372384,34.2,,8.625,X35,ERW,698
MFL,60,,,1447.13,,127,Weld Indication Int,U0.02,0.02,16.26,0.72,D578.76,1436.57,578.76,0.322,,,0.55,2.02,115,16.28,,,,,,,,33.8012907,-118.2372384,34.2,,8.625,X35,ERW,698
CAL,60,,,1451.64,,128,"Dent - MFL Verified, HAZ impact LS",U4.53,4.53,11.75,1.50,D574.25,1441.08,574.25,0.322,3,3,26.77,6.18,239,16.28,,,,,,,,33.8012793,-118.2372439,35.0,Weld Adjacent = 3.75 x sqrt (pipe radius x wall thickness),8.625,X35,ERW,698
MFL,60,,,1463.38,,129,Weld Indication Int,D0.01,16.27,0.01,0.42,D562.51,1452.83,562.51,0.322,,,0.39,4.74,67,16.28,,,,,,,,33.8012482,-118.2372541,35.3,,8.625,X35,ERW,698
MFL,61,,,1463.39,,130,Weld,D7.11,16.28,7.11,,D562.50,1452.83,562.50,0.322,,,,,,7.11,05:53,,,,,,,33.8012482,-118.2372541,35.3,,8.625,X35,ERW,698
MFL,61,,,1469.07,1469.06,131,ML Int - HAZ impact LS,D1.43,5.69,1.43,1.20,D556.81,1458.52,556.81,0.322,11,21,0.35,0.43,191,7.11,,2416,2412,2415,2410,3354,3348,33.8012330,-118.2372591,35.4,Weld Adjacent = 3.75 x sqrt (pipe radius x wall thickness),8.625,X35,ERW,698
MFL,61,,,1470.48,,132,Weld Indication Int,D0.02,7.09,0.02,0.42,D555.41,1459.93,555.41,0.322,,,0.63,5.78,67,7.11,,,,,,,,33.8012293,-118.2372603,35.4,,8.625,X35,ERW,698
MFL,62,,,1470.50,,133,Weld,D3.88,7.11,3.88,,D555.39,1459.94,555.39,0.322,,,,,,3.88,09:44,,,,,,,33.8012292,-118.2372603,35.4,,8.625,X35,ERW,698
MFL,63,,,1474.38,,134,"Weld; Begin 0.322in Wall, API 5L  X35 - SMLS",U3.88,3.88,12.08,,D551.51,1463.83,551.51,0.322,,,,,,12.08,SMLS,,,,,,,33.8012190,-118.2372637,35.4,,8.625,X35,SMLS,698
MFL,63,,,1475.01,,135,"Sleeve B, Begin",U0.63,0.63,11.45,,D550.88,1464.45,550.88,0.322,,,,,,12.08,,,,,,,,33.8012174,-118.2372642,35.4,,8.625,X35,SMLS,698
MFL,63,,,1482.08,,136,"Sleeve B, End",D4.39,7.70,4.39,,D543.81,1471.52,543.81,0.322,,,,,,12.08,,,,,,,,33.8011983,-118.2372712,35.4,,8.625,X35,SMLS,698
MFL,64,,,1486.46,,137,"Weld; Begin 0.322in Wall, API 5L  X35 - ERW",U12.08,12.08,18.03,,D539.43,1475.91,539.43,0.322,,,,,,18.03,08:05,,,,,,,33.8011868,-118.2372754,35.4,,8.625,X35,ERW,698
MFL,65,,,1504.49,,138,Weld,U18.03,18.03,40.13,,D521.40,1493.93,521.40,0.322,,,,,,40.13,08:34,,,,,,,33.8011399,-118.2372926,35.3,,8.625,X35,ERW,698
MFL,66,,,1544.62,,139,Weld,D35.11,40.13,35.11,,D481.27,1534.07,481.27,0.322,,,,,,35.11,08:33,,,,,,,33.8010341,-118.2373319,35.3,,8.625,X35,ERW,698
MFL,66,,,1545.32,1545.27,140,ML Cluster Ext,U0.70,0.70,34.41,0.51,D480.57,1534.76,480.57,0.322,31,41,11.16,6.82,82,35.11,,1887,1702,2205,2066,3063,2869,33.8010322,-118.2373325,35.3,,8.625,X35,ERW,698
MFL,66,,,1568.65,,141,Manufacturing Indication Int - HAZ impact LS,D11.07,24.03,11.07,1.40,D457.24,1558.10,457.24,0.322,,,4.73,1.21,223,35.11,,,,,,,,33.8009715,-118.2373550,35.3,Weld Adjacent = 3.75 x sqrt (pipe radius x wall thickness),8.625,X35,ERW,698
MFL,67,,,1579.73,,142,Weld,U35.11,35.11,36.92,,D446.16,1569.17,446.16,0.322,,,,,,36.92,00:09,,,,,,,33.8009424,-118.2373657,35.2,,8.625,X35,ERW,698
MFL,68,,,1616.64,,143,Weld,U36.92,36.92,43.39,,D409.25,1606.09,409.25,0.322,,,,,,43.39,06:34,,,,,,,33.8008454,-118.2374015,35.2,,8.625,X35,ERW,698
MFL,68,,,1628.08,1628.01,144,ML Cluster Ext,U11.43,11.43,31.96,2.25,D397.81,1617.52,397.81,0.322,12,22,2.78,3.51,358,43.39,,2316,2218,2312,2206,3211,3064,33.8008155,-118.2374126,35.3,,8.625,X35,ERW,698
MFL,69,,,1660.03,,145,Weld,D43.26,43.39,43.26,,D365.86,1649.48,365.86,0.322,,,,,,43.26,10:43,,,,,,,33.8007315,-118.2374434,35.6,,8.625,X35,ERW,698
MFL,69,,,1684.89,,146,MCP - Touching,D18.41,24.86,18.41,2.22,D341.00,1674.33,341.00,0.322,,,1.33,2.49,354,43.26,,,,,,,,33.8006664,-118.2374682,35.7,,8.625,X35,ERW,698
MFL,69,,,1701.48,1701.45,147,ML Cluster Ext,D1.82,41.45,1.82,0.97,D324.41,1690.92,324.41,0.322,14,24,0.51,1.27,154,43.26,,2410,2402,2408,2398,3345,3331,33.8006234,-118.2374860,35.6,,8.625,X35,ERW,698
MFL,69,,,1702.09,1702.05,148,ML Cluster Ext,D1.21,42.06,1.21,1.14,D323.80,1691.53,323.80,0.322,15,25,1.61,2.25,182,43.26,,2349,2293,2356,2305,3272,3202,33.8006218,-118.2374866,35.6,,8.625,X35,ERW,698
MFL,69,,,1702.55,1702.53,149,ML Ext,D0.75,42.52,0.75,1.09,D323.34,1691.99,323.34,0.322,10,20,0.74,0.71,174,43.26,,2406,2391,2404,2385,3339,3313,33.8006206,-118.2374872,35.6,,8.625,X35,ERW,698
MFL,70,,,1703.30,,150,"Weld; Begin 0.322in Wall, API 5L  X35 - SMLS",D17.39,43.26,17.39,,D322.59,1692.74,322.59,0.322,,,,,,17.39,SMLS,,,,,,,33.8006187,-118.2374881,35.6,,8.625,X35,SMLS,698
MFL,70,,,1704.07,1704.04,151,ML Cluster Ext,U0.78,0.78,16.61,1.65,D321.81,1693.52,321.81,0.322,19,29,1.49,2.60,263,17.39,,2337,2283,2354,2303,3269,3199,33.8006168,-118.2374894,35.6,,8.625,X35,SMLS,698
MFL,70,,,1704.41,1704.26,152,ML Cluster Ext,U1.12,1.12,16.28,1.50,D321.48,1693.86,321.48,0.322,23,33,10.32,5.89,239,17.39,,2035,1857,2196,2036,3050,2827,33.8006161,-118.2374901,35.6,,8.625,X35,SMLS,698
MFL,70,,,1706.40,1705.27,153,ML Cluster Ext,U3.10,3.10,14.29,1.39,D319.49,1695.84,319.49,0.322,25,35,44.62,16.29,222,17.39,,1921,1719,2159,1970,2999,2736,33.8006125,-118.2374949,35.5,,8.625,X35,SMLS,698
MFL,70,,,1706.41,,154,Bend - 66.8° 7.3D Right Induction Bend,U3.11,3.11,14.28,,D319.48,1695.85,319.48,0.322,,,,,,17.39,,,,,,,,33.8006125,-118.2374950,35.5,,8.625,X35,SMLS,698
MFL,70,,,1710.06,,155,"Sleeve B, Begin",U6.76,6.76,10.63,,D315.83,1699.50,315.83,0.322,,,,,,17.39,,,,,,,,33.8006102,-118.2375063,35.2,,8.625,X35,SMLS,698
MFL,70,,,1717.23,,156,"Sleeve B, End",D3.46,13.94,3.46,,D308.66,1706.68,308.66,0.322,,,,,,17.39,,,,,,,,33.8006085,-118.2375299,34.5,,8.625,X35,SMLS,698
MFL,70,,,1719.97,1719.81,157,ML Cluster Ext,D0.71,16.68,0.71,1.44,D305.92,1709.42,305.92,0.322,21,31,2.27,5.34,229,17.39,,2263,2172,2249,2138,3123,2970,33.8006078,-118.2375388,34.2,,8.625,X35,SMLS,698
MFL,71,,,1720.69,,158,"Weld; Begin 0.322in Wall, API 5L  X35 - ERW",D8.79,17.39,8.79,,D305.20,1710.13,305.20,0.322,,,,,,8.79,07:13,,,,,,,33.8006077,-118.2375411,34.2,,8.625,X35,ERW,698
MFL,71,,,1720.72,,159,Weld Indication Int,U0.03,0.03,8.76,1.68,D305.17,1710.16,305.17,0.322,,,0.39,5.36,268,8.79,,,,,,,,33.8006077,-118.2375412,34.2,,8.625,X35,ERW,698
MFL,71,,,1721.67,1721.55,160,ML Cluster Ext - HAZ impact LS,U0.99,0.99,7.81,0.92,D304.22,1711.12,304.22,0.322,20,30,1.64,3.04,147,8.79,,2319,2256,2345,2285,3257,3173,33.8006074,-118.2375443,34.1,Weld Adjacent = 3.75 x sqrt (pipe radius x wall thickness),8.625,X35,ERW,698
MFL,71,,,1721.92,1721.83,161,ML Cluster Ext - HAZ impact LS,U1.24,1.24,7.55,0.90,D303.97,1711.37,303.97,0.322,11,21,1.60,1.67,144,8.79,,2369,2317,2379,2335,3304,3244,33.8006074,-118.2375451,34.0,Weld Adjacent = 3.75 x sqrt (pipe radius x wall thickness),8.625,X35,ERW,698
MFL,71,,,1723.61,1723.54,162,ML Cluster Ext - HAZ impact LS,U2.92,2.92,5.87,1.22,D302.28,1713.05,302.28,0.322,31,41,1.92,4.63,195,8.79,,2214,2124,2252,2154,3128,2991,33.8006070,-118.2375507,33.9,Weld Adjacent = 3.75 x sqrt (pipe radius x wall thickness),8.625,X35,ERW,698
MFL,71,,,1723.62,1723.53,163,ML Cluster Ext - HAZ impact LS,U2.93,2.93,5.86,1.86,D302.27,1713.06,302.27,0.322,38,48,1.41,1.61,296,8.79,,2239,2168,2296,2238,3189,3108,33.8006070,-118.2375507,33.9,Weld Adjacent = 3.75 x sqrt (pipe radius x wall thickness),8.625,X35,ERW,698
MFL,71,,,1726.12,1726.07,164,ML Cluster Ext - HAZ impact LS,D3.36,5.44,3.36,1.54,D299.77,1715.57,299.77,0.322,12,22,1.06,2.88,245,8.79,,2390,2362,2386,2350,3313,3264,33.8006064,-118.2375589,33.7,Weld Adjacent = 3.75 x sqrt (pipe radius x wall thickness),8.625,X35,ERW,698
MFL,71,,,1727.02,,165,"Sleeve B, Begin",D2.46,6.34,2.46,,D298.87,1716.47,298.87,0.322,,,,,,8.79,,,,,,,,33.8006063,-118.2375618,33.7,,8.625,X35,ERW,698
MFL,71,,,1729.10,,166,"Sleeve B, End",D0.38,8.41,0.38,,D296.79,1718.54,296.79,0.322,,,,,,8.79,,,,,,,,33.8006058,-118.2375687,33.5,,8.625,X35,ERW,698
MFL,72,,,1729.48,,167,"Weld; Begin 0.219in Wall, API 5L  X52 - ERW",D3.10,8.79,3.10,,D296.41,1718.92,296.41,0.219,,,,,,3.10,06:25,,,,,,,33.8006057,-118.2375699,33.5,,8.625,X52,ERW,698
MFL,72,,,1730.04,1730.02,168,ML Int - HAZ impact LS,U0.56,0.56,2.54,1.14,D295.85,1719.49,295.85,0.219,15,25,0.43,0.51,181,3.10,,2257,2249,2255,2245,3132,3118,33.8006056,-118.2375718,33.4,Weld Adjacent = 3.75 x sqrt (pipe radius x wall thickness),8.625,X52,ERW,698
MFL,73,,,1732.58,,169,"Weld; Begin 0.322in Wall, API 5L  X35 - ERW",U3.10,3.10,30.44,,D293.31,1722.02,293.31,0.322,,,,,,30.44,07:20,,,,,,,33.8006052,-118.2375801,33.3,,8.625,X35,ERW,698
MFL,73,,,1735.25,,170,Casing Begin - Railroad Crossing,U2.68,2.68,27.76,,D290.63,1724.70,290.63,0.322,,,,,,30.44,,,,,,,,33.8006049,-118.2375889,33.3,,8.625,X35,ERW,698
MFL,74,,,1763.02,,171,Weld,U30.44,30.44,33.82,,D262.87,1752.46,262.87,0.322,,,,,,33.82,04:16,,,,,,,33.8006015,-118.2376806,32.9,,8.625,X35,ERW,698
MFL,74,,,1770.40,1770.37,172,ML Ext,U7.39,7.39,26.44,1.82,D255.49,1759.85,255.49,0.322,20,30,0.55,0.33,290,33.82,,2403,2393,2400,2386,3333,3314,33.8006006,-118.2377043,32.8,,8.625,X35,ERW,698
MFL,74,,,1771.88,1771.83,173,ML Cluster Ext - HAZ impact LS,U8.87,8.87,24.95,1.24,D254.00,1761.33,254.00,0.322,24,34,1.13,2.44,197,33.82,,2347,2307,2352,2305,3267,3202,33.8006005,-118.2377093,32.7,Weld Adjacent = 3.75 x sqrt (pipe radius x wall thickness),8.625,X35,ERW,698
MFL,74,,,1771.96,1771.93,174,ML Ext,U8.94,8.94,24.88,1.85,D253.93,1761.40,253.93,0.322,26,36,0.55,0.41,295,33.82,,2397,2385,2392,2376,3322,3300,33.8006005,-118.2377095,32.7,,8.625,X35,ERW,698
MFL,74,,,1791.71,1791.68,175,ML Ext - HAZ impact LS,D5.12,28.70,5.12,0.97,D234.17,1781.16,234.17,0.322,11,21,0.55,0.64,155,33.82,,2411,2402,2410,2399,3347,3331,33.8005982,-118.2377746,32.4,Weld Adjacent = 3.75 x sqrt (pipe radius x wall thickness),8.625,X35,ERW,698
MFL,74,,,1792.06,1792.03,176,ML Ext,D4.78,29.04,4.78,0.14,D233.83,1781.50,233.83,0.322,13,23,0.70,0.62,23,33.82,,2404,2389,2401,2382,3334,3309,33.8005982,-118.2377757,32.4,,8.625,X35,ERW,698
MFL,74,,,1792.69,1792.68,177,ML Ext - HAZ impact LS,D4.14,29.68,4.14,1.10,D233.19,1782.14,233.19,0.322,11,21,0.35,0.58,176,33.82,,2416,2412,2415,2410,3354,3348,33.8005981,-118.2377778,32.4,Weld Adjacent = 3.75 x sqrt (pipe radius x wall thickness),8.625,X35,ERW,698
MFL,74,,,1792.87,1792.81,178,ML Ext - HAZ impact LS,D3.97,29.85,3.97,1.11,D233.02,1782.31,233.02,0.322,11,21,0.90,0.80,177,33.82,,2399,2378,2395,2369,3327,3290,33.8005981,-118.2377783,32.4,Weld Adjacent = 3.75 x sqrt (pipe radius x wall thickness),8.625,X35,ERW,698
MFL,74,,,1792.99,1792.96,179,ML Ext,D3.85,29.97,3.85,0.01,D232.90,1782.43,232.90,0.322,13,23,0.59,0.45,2,33.82,,2408,2398,2406,2393,3342,3324,33.8005981,-118.2377787,32.4,,8.625,X35,ERW,698
MFL,74,,,1793.17,1793.00,180,ML Cluster Ext - HAZ impact LS,D3.67,30.15,3.67,1.40,D232.72,1782.61,232.72,0.322,16,26,2.62,5.38,223,33.82,,2286,2189,2302,2202,3198,3059,33.8005981,-118.2377792,32.3,Weld Adjacent = 3.75 x sqrt (pipe radius x wall thickness),8.625,X35,ERW,698
MFL,74,,,1793.25,1793.18,181,ML Cluster Ext,D3.59,30.24,3.59,0.01,D232.64,1782.70,232.64,0.322,10,20,1.33,1.52,1,33.82,,2385,2345,2385,2345,3312,3257,33.8005981,-118.2377796,32.3,,8.625,X35,ERW,698
MFL,74,,,1795.63,,182,"Sleeve B, Begin",D1.21,32.61,1.21,,D230.26,1785.07,230.26,0.322,,,,,,33.82,,,,,,,,33.8005978,-118.2377874,32.3,,8.625,X35,ERW,698
MFL,75,,,1796.84,,183,Weld - Under Sleeve,U33.82,33.82,43.09,,D229.05,1786.28,229.05,0.322,,,,,,43.09,07:58,,,,,,,33.8005976,-118.2377913,32.2,,8.625,X35,ERW,698
MFL,75,,,1805.65,,184,"Sleeve B, End",U8.81,8.81,34.28,,D220.24,1795.09,220.24,0.322,,,,,,43.09,,,,,,,,33.8005965,-118.2378204,31.8,,8.625,X35,ERW,698
MFL,75,,,1807.30,1807.26,185,ML Ext,U10.46,10.46,32.63,0.09,D218.59,1796.74,218.59,0.322,11,21,1.10,1.20,15,43.09,,2391,2361,2386,2349,3314,3262,33.8005962,-118.2378258,31.7,,8.625,X35,ERW,698
MFL,75,,,1812.46,1812.42,186,ML Int - Manufacturing Related; HAZ impact LS,U15.63,15.63,27.47,1.73,D213.43,1801.91,213.43,0.322,22,32,0.67,0.30,276,43.09,,2393,2378,2388,2367,3316,3288,33.8005955,-118.2378427,31.5,Weld Adjacent = 3.75 x sqrt (pipe radius x wall thickness),8.625,X35,ERW,698
MFL,76,,,1839.93,,187,Weld,D42.93,43.09,42.93,,D185.96,1829.37,185.96,0.322,,,,,,42.93,07:04,,,,,,,33.8005907,-118.2379322,28.4,,8.625,X35,ERW,698
MFL,76,,,1839.94,,188,Weld Indication Int,U0.01,0.01,42.91,1.06,D185.95,1829.39,185.95,0.322,,,0.27,0.90,169,42.93,,,,,,,,33.8005907,-118.2379323,28.4,,8.625,X35,ERW,698
MFL,76,,,1843.94,1843.67,189,ML Cluster Ext,U4.02,4.02,38.91,0.04,D181.94,1833.39,181.94,0.322,27,37,6.30,2.22,6,42.93,,2016,1849,2249,2119,3124,2944,33.8005900,-118.2379454,28.4,,8.625,X35,ERW,698
MFL,76,,,1844.81,1844.28,190,ML Cluster Ext,U4.88,4.88,38.05,0.12,D181.08,1834.26,181.08,0.322,33,43,7.16,4.81,19,42.93,,1898,1721,2189,2026,3040,2814,33.8005898,-118.2379483,28.4,,8.625,X35,ERW,698
MFL,76,,,1845.30,1845.07,191,ML Cluster Ext,U5.37,5.37,37.55,2.16,D180.58,1834.75,180.58,0.322,11,21,3.21,5.96,344,42.93,,2312,2205,2309,2194,3207,3047,33.8005897,-118.2379499,28.4,,8.625,X35,ERW,698
MFL,76,,,1845.92,1845.81,192,ML Cluster Ext,U5.99,5.99,36.93,0.27,D179.97,1835.37,179.97,0.322,12,22,2.31,1.75,43,42.93,,2333,2251,2365,2308,3284,3206,33.8005895,-118.2379519,28.4,,8.625,X35,ERW,698
MFL,76,,,1846.75,1846.21,193,ML Cluster Ext - HAZ impact LS,U6.82,6.82,36.11,2.10,D179.14,1836.20,179.14,0.322,26,36,10.72,13.04,335,42.93,,1980,1798,2191,2011,3044,2793,33.8005894,-118.2379547,28.4,Weld Adjacent = 3.75 x sqrt (pipe radius x wall thickness),8.625,X35,ERW,698
MFL,76,,,1855.86,1855.84,194,ML Cluster Ext,U15.94,15.94,26.99,2.01,D170.02,1845.31,170.02,0.322,12,22,0.66,1.52,321,42.93,,2407,2394,2404,2388,3339,3317,33.8005875,-118.2379843,28.4,,8.625,X35,ERW,698
MFL,77,,,1882.86,,195,Weld,D42.76,42.93,42.76,,D143.03,1872.30,143.03,0.322,,,,,,42.76,08:48,,,,,,,33.8005823,-118.2380730,28.7,,8.625,X35,ERW,698
MFL,78,,,1925.61,,196,Weld,U42.76,42.76,43.32,,D100.28,1915.06,100.28,0.322,,,,,,43.32,11:38,,,,,,,33.8005742,-118.2382135,28.9,,8.625,X35,ERW,698
MFL,78,,,1925.62,,197,Weld Indication Int,U0.01,0.01,43.31,1.84,D100.27,1915.06,100.27,0.322,,,0.31,1.07,294,43.32,,,,,,,,33.8005742,-118.2382135,28.9,,8.625,X35,ERW,698
MFL,79,,,1968.93,,198,Weld,U43.32,43.32,43.70,,D56.96,1958.37,56.96,0.322,,,,,,43.70,11:13,,,,,,,33.8005659,-118.2383558,28.7,,8.625,X35,ERW,698
MFL,79,,,2012.41,,199,Casing End,D0.23,43.48,0.23,,D13.48,2001.85,13.48,0.322,,,,,,43.70,,,,,,,,33.8005588,-118.2384985,28.2,,8.625,X35,ERW,698
MFL,80,,,2012.63,,200,Weld,D17.59,43.70,17.59,,D13.26,2002.08,13.26,0.322,,,,,,17.59,10:59,,,,,,,33.8005588,-118.2384993,28.2,,8.625,X35,ERW,698
MFL,80,,,2015.82,2015.77,201,ML Ext - HAZ impact LS,U3.19,3.19,14.41,0.05,D10.07,2005.26,10.07,0.322,11,21,0.74,0.80,8,17.59,,2405,2390,2402,2383,3336,3310,33.8005583,-118.2385097,28.1,Weld Adjacent = 3.75 x sqrt (pipe radius x wall thickness),8.625,X35,ERW,698
MFL,80,,,2017.12,2016.43,202,ML Cluster Ext - HAZ impact LS,U4.49,4.49,13.10,1.69,D8.76,2006.57,8.76,0.322,28,38,9.19,7.59,270,17.59,,1956,1777,2169,2013,3012,2796,33.8005582,-118.2385140,28.1,Weld Adjacent = 3.75 x sqrt (pipe radius x wall thickness),8.625,X35,ERW,698
MFL,80,,,2017.42,2017.40,203,ML Cluster Ext - HAZ impact LS,U4.79,4.79,12.81,2.01,D8.47,2006.86,8.47,0.322,23,33,1.17,2.29,321,17.59,,2347,2306,2331,2277,3238,3163,33.8005581,-118.2385149,28.0,Weld Adjacent = 3.75 x sqrt (pipe radius x wall thickness),8.625,X35,ERW,698
MFL,80,,,2020.58,2020.55,204,ML Ext,U7.95,7.95,9.64,0.78,D5.31,2010.03,5.31,0.322,12,22,0.78,0.69,124,17.59,,2402,2385,2399,2377,3332,3302,33.8005577,-118.2385253,27.9,,8.625,X35,ERW,698
MFL,80,,,2025.89,,205,AGM - 2,D4.34,13.26,4.34,,U2015.33,2015.33,3550.88,0.322,,,,,,17.59,,,,,,,,33.8005569,-118.2385428,27.7,AGM 2 SET SPK & W -13.0 TOP,8.625,X35,ERW,698
MFL,80,,,2026.29,2026.26,206,ML Cluster Ext - HAZ impact LS,D3.93,13.66,3.93,1.92,U0.40,0.40,3550.48,0.322,18,28,0.59,1.22,306,17.59,,2403,2392,2403,2389,3338,3318,33.8005568,-118.2385442,27.7,Weld Adjacent = 3.75 x sqrt (pipe radius x wall thickness),8.625,X35,ERW,698
MFL,80,,,2027.67,,207,Tap,D2.56,15.04,2.56,0.04,U1.78,1.78,3549.10,0.322,,,,,6,17.59,,,,,,,,33.8005565,-118.2385487,27.7,,8.625,X35,ERW,698
MFL,81,,,2030.23,,208,Weld,D3.17,17.59,3.17,,U4.34,4.34,3546.54,0.322,,,,,,3.17,02:06,,,,,,,33.8005561,-118.2385570,27.7,,8.625,X35,ERW,698
MFL,82,,,2033.40,,209,Weld,D2.85,3.17,2.85,,U7.51,7.51,3543.37,0.322,,,,,,2.85,06:50,,,,,,,33.8005555,-118.2385675,27.7,,8.625,X35,ERW,698
