Repository: kerbergr/datadump

File: MLCompare/ex2/OldOct.csv (part 2 of 22)
10,InVista,2,0.022,1+18,-7.70,GW10,Weld,U0.67,0.67,1.96,,,20.55,0.364,0.364,,,,,,,1.96,280,,,,,,,,,,,79.1,,,,,,0.346,"2,258",0.908,API 5L (X-42); ASME B31.4; SMYS=42000; Pdesign=0,42,"2,258",8.625,0.364,0.372,-7.70,118.30,5.041,5.042,2.692,0.322,,,,,
20,InVista,3,0.023,1+20,-5.74,GW20,Weld,U1.96,1.96,2.55,,,18.59,0.305,0.305,,,,,,,2.55,,,,,,,,,,,Begin Inspection,87.8,,,,,,0.260,"2,189",0.873,API 5L (X-42); ASME B31.4; SMYS=42000; Pdesign=0,42,"2,258",8.625,0.305,0.309,-5.74,120.26,5.108,5.104,2.723,0.322,,,,,
20,InVista,3,0.023,1+22,-3.71,TP,Tap,D0.52,2.03,0.52,,,16.56,,,,,,0.58,0.89,356,,,,,,,,,,,,,,,,,,,,,,API 5L (X-42); ASME B31.4; SMYS=42000; Pdesign=0,42,,,,,-3.71,122.29,5.105,5.035,3.436,0.322,,,,,
30,InVista,4,0.023,1+23,-3.19,GW30,Weld; Begin 0.365 in wall. API 5L (X-42) Seamless,D0.30,2.55,0.30,,,16.03,0.362,0.362,,,,,,,0.30,,,,,,,,,,,"End 10.750"" Pipe",34.0,,,,,,0.328,"2,054",0.903,API 5L (X-42); ASME B31.4; SMYS=42000; Pdesign=0,42,"2,054",10.750,0.362,0.397,-3.19,122.81,5.027,4.956,2.913,0.365,,,,,
650,InVista,69,1.916,101+14,"1,653.30",GW670,Weld,D43.37,43.45,43.37,D370.52,"1,640.45",370.52,0.320,0.320,,,,,,,43.37,288,,,,,,,33.80073211,-118.23743032,34.8,Metal Loss (<15.0%) in Joint,99.9,,,,,,0.279,"1,567",0.874,API 5L (A); ASME B31.4; SMYS=30000; Pdesign=0,30,"1,613",8.625,0.320,0.322,"1,653.30","10,114.12",3.999,3.998,3.201,0.322,,,,,
660,InVista,70,1.924,101+57,"1,696.67",GW680,Weld,D17.06,43.37,17.06,D327.16,"1,683.82",327.16,0.319,0.319,,,,,,,17.06,,,,,,,,33.80061923,-118.23747207,35.1,,92.8,,,,,,0.098,820,0.457,API 5L (A); ASME B31.4; SMYS=30000; Pdesign=0,30,"1,613",8.625,0.319,0.322,"1,696.67","10,157.19",3.998,3.976,2.892,0.322,,,,,
660,InVista,70,1.924,101+58,"1,697.38",EML-680-01,External Metal Loss,U0.71,0.71,16.35,D326.45,"1,684.53",326.45,0.309,0.319,24,32,,54.50,10.89,113,,,"1,703","1,563","1,733","1,569","2,407","2,179",33.80061729,-118.23747279,35.1,Intermittent,76.4,External,0.077,0.025,0.102,0.217,0.242,"1,377",0.768,API 5L (A); ASME B31.4; SMYS=30000; Pdesign=0,30,"1,613",8.625,0.309,0.322,"1,697.38","10,157.89",3.926,3.928,3.388,0.322,,,,,
660,InVista,70,1.924,101+60,"1,699.60",BD,Bend,U2.93,,,D324.23,"1,686.75",324.23,,,,,,,,,,,,,,,,,33.80061209,-118.23747601,35.1,Induction,,,,,,,,,,API 5L (A); ASME B31.4; SMYS=30000; Pdesign=0,30,,,,,"1,699.60","10,160.10",,,,0.322,,,,,
660,InVista,70,1.925,101+64,"1,703.15",SS,Sleeve Start,U6.48,6.48,10.58,D320.67,"1,690.31",320.67,,,,,,,,,,,,,,,,,33.80061060,-118.23748752,35.1,,,,,,,,,,,API 5L (A); ASME B31.4; SMYS=30000; Pdesign=0,30,,,,,"1,703.15","10,163.70",,,,0.322,,,,,
660,InVista,70,1.925,101+64,"1,703.29",EML-680-04,External Metal Loss,U6.62,6.62,10.44,D320.54,"1,690.44",320.54,0.320,0.319,69,77,,59.52,27.10,54,,,888,745,"1,444","1,278","2,005","1,775",33.80061058,-118.23748779,35.1,Under Sleeve; Intermittent,97.3,External,0.221,0.025,0.246,0.073,0.098,820,0.457,API 5L (A); ASME B31.4; SMYS=30000; Pdesign=0,30,"1,613",8.625,0.320,0.320,"1,703.29","10,163.84",4.001,4.001,2.892,0.322,,,,,
660,InVista,70,1.926,101+69,"1,708.47",RMBE,Recoat Marker Band End,D5.26,11.80,5.26,D315.36,"1,695.62",315.36,,,,,,0.07,0.08,359,,,,,,,,,33.80060970,-118.23750504,35.1,,,,,,,,,,,API 5L (A); ASME B31.4; SMYS=30000; Pdesign=0,30,,,,,"1,708.47","10,169.08",4.007,4.007,4.007,0.322,,,,,
660,InVista,70,1.926,101+71,"1,710.19",SE,Sleeve End,D3.54,13.52,3.54,D313.64,"1,697.34",313.64,,,,,,,,,,,,,,,,,33.80060942,-118.23751071,35.1,,,,,,,,,,,API 5L (A); ASME B31.4; SMYS=30000; Pdesign=0,30,,,,,"1,710.19","10,170.83",,,,0.322,,,,,
660,InVista,70,1.927,101+73,"1,712.81",EML-680-07,External Metal Loss,D0.93,16.13,0.93,D311.02,"1,699.96",311.02,0.324,0.319,16,24,,1.90,2.66,237,,,"2,047","1,999","2,079","2,026","2,887","2,814",33.80060898,-118.23751933,35.1,,92.4,External,0.051,0.025,0.076,0.243,0.268,"1,613",0.947,API 5L (A); ASME B31.4; SMYS=30000; Pdesign=0,30,"1,613",8.625,0.324,0.332,"1,712.81","10,173.48",4.001,4.001,3.994,0.322,,,,,
660,InVista,70,1.927,101+74,"1,712.92",EML-680-08,External Metal Loss,D0.82,16.24,0.82,D310.91,"1,700.07",310.91,0.313,0.319,15,23,,1.31,1.69,191,,,"2,085","2,057","2,095","2,062","2,909","2,864",33.80060896,-118.23751960,35.1,,87.4,External,0.047,0.025,0.072,0.247,0.272,"1,613",0.944,API 5L (A); ASME B31.4; SMYS=30000; Pdesign=0,30,"1,613",8.625,0.313,0.327,"1,712.92","10,173.59",4.001,4.002,3.996,0.322,,,,,
670,InVista,71,1.927,101+74,"1,713.73",GW690,Weld,D8.81,17.06,8.81,D310.10,"1,700.88",310.10,0.320,0.320,,,,,,,8.81,218,,,,,,,33.80060882,-118.23752229,35.1,Metal Loss (<15.0%) in Joint,98.9,,,,,,0.192,"1,421",0.793,API 5L (A); ASME B31.4; SMYS=30000; Pdesign=0,30,"1,613",8.625,0.320,0.321,"1,713.73","10,174.42",4,3.999,3.020,0.322,,,,,
670,InVista,71,1.928,101+77,"1,716.55",EML-690-01,External Metal Loss,U2.82,2.82,5.99,D307.28,"1,703.70",307.28,0.319,0.320,24,32,,2.33,2.26,256,,,"1,968","1,902","2,067","2,001","2,871","2,779",33.80060834,-118.23753172,35.1,Intermittent,93.1,External,0.078,0.025,0.103,0.217,0.242,"1,613",0.954,API 5L (A); ASME B31.4; SMYS=30000; Pdesign=0,30,"1,613",8.625,0.319,0.326,"1,716.55","10,177.28",4.001,4.003,3.993,0.322,,,,,
670,InVista,71,1.928,101+81,"1,720.08",SS,Sleeve Start,D2.46,6.35,2.46,D303.74,"1,707.23",303.74,,,,,,,,,,,,,,,,,33.80060775,-118.23754332,35.1,,,,,,,,,,,API 5L (A); ASME B31.4; SMYS=30000; Pdesign=0,30,,,,,"1,720.08","10,180.86",,,,0.322,,,,,
670,InVista,71,1.928,101+81,"1,720.46",EML-690-03,External Metal Loss,D2.08,6.73,2.08,D303.36,"1,707.61",303.36,0.295,0.320,40,48,,13.47,13.95,300,,,"1,505","1,372","1,704","1,553","2,367","2,157",33.80060768,-118.23754467,35.1,Under Sleeve,97.0,External,0.128,0.025,0.153,0.167,0.192,"1,421",0.793,API 5L (A); ASME B31.4; SMYS=30000; Pdesign=0,30,"1,613",8.625,0.295,0.306,"1,720.46","10,181.24",3.999,3.997,3.965,0.322,,,,,
670,InVista,71,1.928,101+81,"1,720.67",IML-690-04,Internal Metal Loss,D1.88,6.93,1.88,D303.16,"1,707.82",303.16,0.299,0.320,21,28,,3.85,2.26,157,,,"1,926","1,835","1,977","1,874","2,746","2,603",33.80060765,-118.23754521,35.1,Under Sleeve; WT Inferred from IR; Not Associated with Deposits;,100.0,Internal,0.066,0.025,0.091,0.229,0.254,"1,426",0.796,API 5L (A); ASME B31.4; SMYS=30000; Pdesign=0,30,"1,613",8.625,0.299,0.304,"1,720.67","10,181.45",4.014,4.008,3.105,0.322,,,,,
670,InVista,71,1.929,101+83,"1,722.12",SE,Sleeve End,D0.42,8.39,0.42,D301.71,"1,709.27",301.71,,,,,,,,,,,,,,,,,33.80060741,-118.23755005,35.1,,,,,,,,,,,API 5L (A); ASME B31.4; SMYS=30000; Pdesign=0,30,,,,,"1,722.12","10,182.92",,,,0.322,,,,,
680,InVista,72,1.929,101+83,"1,722.54",GW700,Weld; Begin 0.219 in wall. API 5L (A) LongSeam,D3.04,8.81,3.04,D301.29,"1,709.69",301.29,0.217,0.217,,,,,,,3.04,196,,,,,,,33.80060734,-118.23755140,35.1,,99.4,,,,,,0.209,"1,097",0.907,API 5L (A); ASME B31.4; SMYS=30000; Pdesign=0,30,"1,097",8.625,0.217,0.219,"1,722.54","10,183.35",4.097,4.097,2.990,0.219,,,,,
690,InVista,73,1.929,101+86,"1,725.58",GW710,Weld; Begin 0.322 in wall. API 5L (A) LongSeam,U3.04,3.04,30.51,D298.25,"1,712.73",298.25,0.316,0.316,,,,,,,30.51,218,,,,,,,33.80060683,-118.23756138,35.1,,99.9,,,,,,0.293,"1,613",0.964,API 5L (A); ASME B31.4; SMYS=30000; Pdesign=0,30,"1,613",8.625,0.316,0.317,"1,725.58","10,186.43",4.004,4.003,3.073,0.322,,,,,
690,InVista,73,1.930,101+92,"1,730.97",CB,Casing (Begin),U5.39,5.39,25.12,D292.86,"1,718.12",292.86,,,,,,,,,,,,,,,,,33.80060593,-118.23757917,35.1,"Casing Begins 12"" Station 101+91.81",,,,,,,,,,API 5L (A); ASME B31.4; SMYS=30000; Pdesign=0,30,,,,,"1,730.97","10,191.89",,,,0.322,,,,,
690,InVista,73,1.935,102+15,"1,753.95",U.P.R.R. C/L,Railroad Centerline (approx),D2.15,28.37,2.15,D269.88,"1,741.10",269.88,0.314,,,,,0.06,0.08,359,,,,,,,,,33.80060204,-118.23765517,35.1,"U.P.R.R. C/L
102+15.1
(Alignment Sheet 4-A-1559)",100.0,,,,,,0.314,,,API 5L (A); ASME B31.4; SMYS=30000; Pdesign=0,30,,8.625,0.314,0.314,"1,753.95","10,215.17",,,,0.322,,,,,
700,InVista,74,1.935,102+17,"1,756.09",GW720,Weld,U30.51,30.51,33.89,D267.73,"1,743.24",267.73,0.325,0.325,,,,,,,33.89,139,,,,,,,33.80060168,-118.23766219,35.1,Metal Loss (<15.0%) in Joint,99.4,,,,,,0.178,"1,549",0.864,API 5L (A); ASME B31.4; SMYS=30000; Pdesign=0,30,"1,613",8.625,0.325,0.325,"1,756.09","10,217.35",3.998,3.997,3.382,0.322,,,,,
700,InVista,74,1.937,102+26,"1,765.03",EML-720-01,External Metal Loss,U8.93,8.93,24.95,D258.80,"1,752.18",258.80,0.315,0.325,21,28,,0.72,0.65,268,,,"2,146","2,134","2,154","2,142","2,992","2,975",33.80060019,-118.23769156,35.1,,56.8,External,0.067,0.025,0.092,0.233,0.258,"1,613",0.937,API 5L (A); ASME B31.4; SMYS=30000; Pdesign=0,30,"1,613",8.625,0.315,0.306,"1,765.03","10,226.40",3.995,3.996,3.993,0.322,,,,,
700,InVista,74,1.941,102+48,"1,786.11",EML-720-02,External Metal Loss,D3.87,30.01,3.87,D237.72,"1,773.26",237.72,0.326,0.325,21,29,,1.60,1.45,173,,,"2,078","2,036","2,120","2,077","2,945","2,885",33.80059664,-118.23776111,35.1,,82.9,External,0.069,0.025,0.094,0.231,0.256,"1,613",0.916,API 5L (A); ASME B31.4; SMYS=30000; Pdesign=0,30,"1,613",8.625,0.326,0.322,"1,786.11","10,247.77",3.992,3.992,3.985,0.322,,,,,
700,InVista,74,1.941,102+48,"1,786.26",EML-720-03,External Metal Loss,D3.72,30.17,3.72,D237.56,"1,773.41",237.56,0.297,0.325,21,29,,0.64,0.65,197,,,"2,150","2,141","2,155","2,144","2,993","2,978",33.80059661,-118.23776165,35.1,,66.3,External,0.068,0.025,0.093,0.232,0.257,"1,613",0.924,API 5L (A); ASME B31.4; SMYS=30000; Pdesign=0,30,"1,613",8.625,0.297,0.315,"1,786.26","10,247.93",3.99,3.990,3.989,0.322,,,,,
700,InVista,74,1.941,102+50,"1,788.78",SS,Sleeve Start,D1.20,32.69,1.20,D235.05,"1,775.93",235.05,,,,,,,,,,,,,,,,,33.80059619,-118.23777000,35.1,Crosses Girth Weld,,,,,,,,,,API 5L (A); ASME B31.4; SMYS=30000; Pdesign=0,30,,,,,"1,788.78","10,250.48",,,,0.322,,,,,
700,InVista,74,1.942,102+51,"1,789.79",EML-720-05,External Metal Loss,D0.19,33.70,0.19,D234.04,"1,776.94",234.04,0.299,0.325,45,53,,8.35,1.94,349,,,"1,486","1,354","1,860","1,721","2,583","2,390",33.80059601,-118.23777350,35.1,Under Sleeve; Crosses Girth Weld,88.3,External,0.147,0.025,0.172,0.153,0.178,"1,504",0.839,API 5L (A); ASME B31.4; SMYS=30000; Pdesign=0,30,"1,613",8.625,0.299,0.304,"1,789.79","10,251.50",3.989,3.986,3.898,0.322,,,,,
710,InVista,75,1.942,102+52,"1,789.98",GW730,Weld,U33.89,33.89,43.19,D233.85,"1,777.13",233.85,0.321,0.321,,,,,,,43.19,249,,,,,,,33.80059598,-118.23777404,35.1,,99.7,,,,,,0.203,"1,504",0.839,API 5L (A); ASME B31.4; SMYS=30000; Pdesign=0,30,"1,613",8.625,0.321,0.322,"1,789.98","10,251.69",3.998,3.997,3.237,0.322,,,,,
710,InVista,75,1.942,102+52,"1,790.67",EML-730-01,External Metal Loss,U0.69,0.69,42.51,D233.16,"1,777.82",233.16,0.315,0.321,37,45,,6.08,7.34,305,,,"1,648","1,527","1,839","1,708","2,554","2,372",33.80059587,-118.23777620,35.1,Under Sleeve,94.0,External,0.118,0.025,0.143,0.178,0.203,"1,530",0.854,API 5L (A); ASME B31.4; SMYS=30000; Pdesign=0,30,"1,613",8.625,0.315,0.305,"1,790.67","10,252.39",4.001,4.001,3.988,0.322,,,,,
710,InVista,75,1.942,102+55,"1,793.62",EML-730-02,External Metal Loss,U3.64,3.64,39.55,D230.20,"1,780.77",230.20,0.310,0.321,25,33,,5.66,4.44,121,,,"1,824","1,714","1,938","1,816","2,692","2,522",33.80059537,-118.23778590,35.1,Under Sleeve,96.5,External,0.081,0.025,0.106,0.215,0.240,"1,602",0.894,API 5L (A); ASME B31.4; SMYS=30000; Pdesign=0,30,"1,613",8.625,0.310,0.309,"1,793.62","10,255.38",3.999,3.998,3.987,0.322,,,,,
710,InVista,75,1.942,102+56,"1,794.19",EML-730-03,External Metal Loss,U4.20,4.20,38.99,D229.64,"1,781.34",229.64,0.303,0.321,21,28,,4.21,1.85,149,,,"1,921","1,827","1,968","1,860","2,734","2,583",33.80059528,-118.23778779,35.1,Under Sleeve,88.5,External,0.066,0.025,0.091,0.230,0.255,"1,607",0.897,API 5L (A); ASME B31.4; SMYS=30000; Pdesign=0,30,"1,613",8.625,0.303,0.308,"1,794.19","10,255.95",3.997,3.997,3.993,0.322,,,,,
710,InVista,75,1.943,102+58,"1,796.01",EML-730-04,External Metal Loss,U6.03,6.03,37.17,D227.82,"1,783.16",227.82,0.307,0.321,16,24,,1.53,2.42,164,,,"2,081","2,045","2,089","2,047","2,902","2,843",33.80059497,-118.23779399,35.1,Under Sleeve,95.2,External,0.051,0.025,0.076,0.245,0.270,"1,613",0.961,API 5L (A); ASME B31.4; SMYS=30000; Pdesign=0,30,"1,613",8.625,0.307,0.311,"1,796.01","10,257.80",3.995,3.994,3.990,0.322,,,,,
710,InVista,75,1.943,102+59,"1,797.62",EML-730-05,External Metal Loss,U7.64,7.64,35.56,D226.21,"1,784.77",226.21,0.308,0.321,36,44,,3.56,3.55,133,,,"1,767","1,666","1,915","1,810","2,660","2,514",33.80059470,-118.23779911,35.1,Under Sleeve,91.9,External,0.115,0.025,0.140,0.181,0.206,"1,596",0.891,API 5L (A); ASME B31.4; SMYS=30000; Pdesign=0,30,"1,613",8.625,0.308,0.309,"1,797.62","10,259.43",4,3.997,3.983,0.322,,,,,
710,InVista,75,1.943,102+61,"1,798.81",SE,Sleeve End,U8.83,8.83,34.37,D225.02,"1,785.96",225.02,,,,,,,,,,,,,,,,,33.80059450,-118.23780315,35.1,,,,,,,,,,,API 5L (A); ASME B31.4; SMYS=30000; Pdesign=0,30,,,,,"1,798.81","10,260.64",,,,0.322,,,,,
710,InVista,75,1.944,102+62,"1,800.40",EML-730-07,External Metal Loss,U10.42,10.42,32.78,D223.43,"1,787.55",223.43,0.300,0.321,16,24,,1.61,1.69,347,,,"2,077","2,038","2,091","2,046","2,904","2,842",33.80059424,-118.23780827,35.1,,98.3,External,0.051,0.025,0.076,0.245,0.270,"1,613",0.967,API 5L (A); ASME B31.4; SMYS=30000; Pdesign=0,30,"1,613",8.625,0.300,0.309,"1,800.40","10,262.25",4.001,4.000,3.994,0.322,,,,,
710,InVista,75,1.948,102+86,"1,824.29",BF,Bend - Field,D8.89,34.31,8.89,D199.54,"1,811.44",199.54,,,,,,,,,,,,,,,,,33.80059021,-118.23788725,35.1,,,,,,,,,,,API 5L (A); ASME B31.4; SMYS=30000; Pdesign=0,30,,8.625,,,"1,824.29","10,286.46",,,,0.322,,,,,
710,InVista,76,1.950,102+95,"1,833.17",IML-740-01,Internal Metal Loss,U0.00,0.00,43.02,D190.65,"1,820.32",190.65,0.239,0.321,38,46,,0.20,0.73,152,,,"2,099","2,097","2,098","2,095","2,914","2,910",33.80058870,-118.23791663,35.1,Possibe Lack of Penetration; In Girth Weld; WT Inferred from IR; Not Associated with Deposits;,66.7,Internal,0.120,0.025,0.145,0.170,0.195,"1,613",0.950,API 5L (A); ASME B31.4; SMYS=30000; Pdesign=0,30,"1,613",8.625,0.239,0.254,"1,833.17","10,295.47",4.074,4.058,4.004,0.322,,,,,
720,InVista,76,1.950,102+95,"1,833.18",GW740,Weld,D43.01,43.19,43.01,D190.65,"1,820.33",190.65,0.315,0.315,,,,,,,43.01,200,,,,,,,33.80058870,-118.23791663,35.1,Metal Loss (<15.0%) in Joint,99.5,,,,,,0.195,"1,567",0.874,API 5L (A); ASME B31.4; SMYS=30000; Pdesign=0,30,"1,613",8.625,0.315,0.316,"1,833.18","10,295.47",4.001,4.002,3.151,0.322,,,,,
720,InVista,76,1.951,102+99,"1,836.85",EML-740-02,External Metal Loss,U3.67,3.67,39.34,D186.98,"1,824.00",186.98,0.309,0.315,32,40,,15.32,4.76,329,,,"1,597","1,466","1,833","1,684","2,545","2,339",33.80058809,-118.23792876,35.1,Intermittent,96.7,External,0.102,0.025,0.127,0.188,0.213,"1,580",0.882,API 5L (A); ASME B31.4; SMYS=30000; Pdesign=0,30,"1,613",8.625,0.309,0.307,"1,836.85","10,299.19",4.001,4.002,3.995,0.322,,,,,
720,InVista,76,1.951,103+02,"1,839.44",EML-740-03,External Metal Loss,U6.26,6.26,36.75,D184.39,"1,826.59",184.39,0.311,0.315,27,35,,9.75,15.16,245,,,"1,707","1,583","1,815","1,673","2,521","2,324",33.80058766,-118.23793711,35.1,Intermittent,94.5,External,0.086,0.025,0.111,0.204,0.229,"1,567",0.874,API 5L (A); ASME B31.4; SMYS=30000; Pdesign=0,30,"1,613",8.625,0.311,0.312,"1,839.44","10,301.82",4.004,4.003,3.986,0.322,,,,,
720,InVista,76,1.957,103+32,"1,869.70",U.P.R.R. C/L,Railroad Centerline (approx),D6.49,36.52,6.49,D154.13,"1,856.85",154.13,0.312,,,,,0.06,0.08,359,,,,,,,,,33.80058256,-118.23803711,35.1,"U.P.R.R. C/L
103+32.43
(Alignment Sheet 4-A-1559)",100.0,,,,,,0.312,,,API 5L (A); ASME B31.4; SMYS=30000; Pdesign=0,30,,8.625,0.312,0.312,"1,869.70","10,332.48",,,,0.322,,,,,
730,InVista,77,1.958,103+39,"1,876.19",GW750,Weld,D42.87,43.01,42.87,D147.64,"1,863.34",147.64,0.324,0.324,,,,,,,42.87,252,,,,,,,33.80058147,-118.23805841,35.1,,99.9,,,,,,0.304,"1,613",0.968,API 5L (A); ASME B31.4; SMYS=30000; Pdesign=0,30,"1,613",8.625,0.324,0.325,"1,876.19","10,339.06",3.996,3.996,2.880,0.322,,,,,
730,InVista,77,1.961,103+52,"1,888.61",U.P.R.R. C/L,Railroad Centerline (approx),U12.42,12.42,30.45,D135.22,"1,875.76",135.22,0.325,,,,,0.07,0.08,359,,,,,,,,,33.80057939,-118.23809938,35.1,"U.P.R.R. C/L
103+51.6
(Alingment Sheet 4-A-1559)",100.0,,,,,,0.325,,,API 5L (A); ASME B31.4; SMYS=30000; Pdesign=0,30,,8.625,0.325,0.325,"1,888.61","10,351.64",,,,0.322,,,,,
730,InVista,77,1.965,103+74,"1,910.94",U.P.R.R. C/L,Railroad Centerline (approx),D8.12,34.75,8.12,D112.89,"1,898.09",112.89,0.323,,,,,0.06,0.08,359,,,,,,,,,33.80057561,-118.23817323,35.1,"U.P.R.R. C/L
103+74.23
(Alignment Sheet 4-A-1559)",100.0,,,,,,0.323,,,API 5L (A); ASME B31.4; SMYS=30000; Pdesign=0,30,,8.625,0.323,0.323,"1,910.94","10,374.27",,,,0.322,,,,,
740,InVista,78,1.966,103+83,"1,919.06",GW760,Weld,U42.87,42.87,43.39,D104.77,"1,906.21",104.77,0.321,0.321,,,,,,,43.39,332,,,,,,,33.80057425,-118.23819992,35.1,Small Laminations in Joint,99.6,,,,,,0.300,"1,613",0.965,API 5L (A); ASME B31.4; SMYS=30000; Pdesign=0,30,"1,613",8.625,0.321,0.323,"1,919.06","10,382.51",3.996,3.996,2.839,0.322,,,,,
740,InVista,78,1.967,103+86,"1,922.30",LAM-760-01,Lamination,U3.24,3.23,40.16,D101.53,"1,909.45",101.53,,,,,,26.54,0.73,140,,,,,,,,,33.80057370,-118.23821070,35.1,Intermittent,,Midwall,,,,,,,,API 5L (A); ASME B31.4; SMYS=30000; Pdesign=0,30,,,,,"1,922.30","10,385.79",3.996,3.996,3.992,0.322,,,,,
740,InVista,78,1.968,103+91,"1,927.39",U.P.R.R. C/L,Railroad Centerline (approx),U8.32,8.32,35.07,D96.44,"1,914.54",96.44,0.319,,,,,0.07,0.08,359,,,,,,,,,33.80057285,-118.23822741,35.1,"U.P.R.R. C/L
103+90.91
(Alignment Sheet 4-A-1559)",100.0,,,,,,0.319,,,API 5L (A); ASME B31.4; SMYS=30000; Pdesign=0,30,,8.625,0.319,0.319,"1,927.39","10,390.94",,,,0.322,,,,,
750,InVista,79,1.975,104+26,"1,962.45",GW770,Weld,U43.39,43.39,43.74,D61.37,"1,949.60",61.37,0.318,0.318,,,,,,,43.74,320,,,,,,,33.80056694,-118.23834331,35.1,,99.9,,,,,,0.306,"1,613",0.964,API 5L (A); ASME B31.4; SMYS=30000; Pdesign=0,30,"1,613",8.625,0.318,0.319,"1,962.45","10,426.48",4.001,4.002,2.952,0.322,,,,,
750,InVista,79,1.978,104+45,"1,980.86",RY  C/L,Railroad Spur C/L (approx),U18.41,18.41,25.34,D42.97,"1,968.01",42.97,,,,,,0.06,0.08,359,,,,,,,,,33.80056385,-118.23840396,35.1,"RY  C/L
104+45.11
(Alignment Sheet 4-A-1559)",,,,,,,,,,API 5L (A); ASME B31.4; SMYS=30000; Pdesign=0,30,,,,,"1,980.86","10,445.14",4.001,4.001,4.001,0.322,,,,,
760,InVista,80,1.983,104+71,"2,006.20",GW780,Weld,D17.63,43.74,17.63,D17.63,"1,993.35",17.63,0.318,0.318,,,,,,,17.63,314,,,,,,,33.80055971,-118.23848636,31.2,,99.7,,,,,,0.201,"1,598",0.892,API 5L (A); ASME B31.4; SMYS=30000; Pdesign=0,30,"1,613",8.625,0.318,0.319,"2,006.20","10,470.81",4.001,4.002,3.061,0.322,,,,,
760,InVista,80,1.983,104+72,"2,007.12",CE,Casing (End),U0.93,0.93,16.70,D16.71,"1,994.27",16.70,,,,,,,,,,,,,,,,,33.80055956,-118.23848927,31.0,"Casing Ends 12"" Station 104+71.73",,,,,,,,,,API 5L (A); ASME B31.4; SMYS=30000; Pdesign=0,30,,,,,"2,007.12","10,471.75",,,,0.322,,,,,
760,InVista,80,1.984,104+75,"2,009.95",EML-780-02,External Metal Loss,U3.76,3.76,13.87,D13.87,"1,997.10",13.87,0.316,0.318,22,30,,9.37,2.98,330,,,"1,812","1,691","1,901","1,762","2,640","2,448",33.80055910,-118.23849850,30.4,,97.2,External,0.069,0.025,0.094,0.224,0.249,"1,598",0.892,API 5L (A); ASME B31.4; SMYS=30000; Pdesign=0,30,"1,613",8.625,0.316,0.316,"2,009.95","10,474.62",4.001,4.003,3.995,0.322,,,,,
760,InVista,80,1.984,104+75,"2,010.65",EML-780-03,External Metal Loss,U4.46,4.46,13.17,D13.17,"1,997.80",13.17,0.314,0.318,37,45,,1.30,1.53,259,,,"1,988","1,945","2,054","2,016","2,853","2,800",33.80055900,-118.23850060,30.3,,74.7,External,0.117,0.025,0.142,0.176,0.201,"1,613",0.910,API 5L (A); ASME B31.4; SMYS=30000; Pdesign=0,30,"1,613",8.625,0.314,0.315,"2,010.65","10,475.33",4.004,4.004,4.001,0.322,,,,,
760,InVista,80,1.984,104+76,"2,010.95",EML-780-04,External Metal Loss,U4.76,4.76,12.88,D12.88,"1,998.10",12.88,0.293,0.318,18,26,,0.97,1.21,300,,,"2,089","2,069","2,092","2,069","2,905","2,874",33.80055894,-118.23850166,30.2,Partially On Long Seam,79.6,External,0.057,0.025,0.082,0.236,0.261,"1,613",0.927,API 5L (A); ASME B31.4; SMYS=30000; Pdesign=0,30,"1,613",8.625,0.293,0.307,"2,010.95","10,475.63",4.001,4.002,3.997,0.322,,,,,
760,InVista,80,1.984,104+76,"2,010.99",EML-780-05,External Metal Loss,U4.79,4.79,12.84,D12.84,"1,998.14",12.84,0.314,0.318,23,31,,0.91,0.65,333,,,"2,082","2,063","2,096","2,076","2,911","2,883",33.80055894,-118.23850166,30.2,,77.7,External,0.073,0.025,0.098,0.220,0.245,"1,613",0.928,API 5L (A); ASME B31.4; SMYS=30000; Pdesign=0,30,"1,613",8.625,0.314,0.312,"2,010.99","10,475.67",3.998,3.998,3.995,0.322,,,,,
760,InVista,80,1.986,104+86,"2,021.25",TP,Tap,D2.58,15.05,2.58,D2.58,"2,008.40",2.58,,,,,,0.34,0.56,351,,,,,,,,,33.80055728,-118.23853487,28.1,,,,,,,,,,,API 5L (A); ASME B31.4; SMYS=30000; Pdesign=0,30,,,,,"2,021.25","10,486.07",4.9,4.631,3.999,0.322,,,,,
770,InVista,81,1.986,104+89,"2,023.83",AGM 2,"AGM 2
Not Triggered; Placed in Data for Reference and GPS
Description: Set SPK & W, -13.0 Top
Location: Kinder Morgran Rail Loading
Map: D4A-3182",U0.00,0.00,3.17,U2010.98,"2,010.98","3,553.39",,0.317,,,,,,,,,,,,,,,33.80055682,-118.23854276,27.8,"AGM 2
Not Triggered; Placed in Data for Reference and GPS
Description: Set SPK & W, -13.0 Top
Location: Kinder Morgran Rail Loading
Map: D4A-3182",,,,,,,,,,API 5L (B); ASME B31.4; SMYS=35000; Pdesign=0,35,,,,,"2,023.83","10,488.68",,,,0.322,,,,,
770,InVista,81,1.986,104+89,"2,023.83",GW790,Weld,D3.17,17.63,3.17,D0.00,"2,010.98",0.00,0.317,,,,,,,,3.17,66,,,,,,,33.80055682,-118.23854276,27.8,,99.3,,,,,,0.308,"1,882",0.978,API 5L (B); ASME B31.4; SMYS=35000; Pdesign=0,35,"1,882",8.625,0.317,0.318,"2,023.83","10,488.68",4.004,4.003,3.054,0.322,,,,,
780,InVista,82,1.987,104+92,"2,027.00",GW800,Weld,D2.84,3.17,2.84,U3.17,3.17,"3,550.22",0.320,0.320,,,,,,,2.84,199,,,,,,,33.80055643,-118.23855305,27.8,,99.0,,,,,,0.309,"1,882",0.950,API 5L (B); ASME B31.4; SMYS=35000; Pdesign=0,35,"1,882",8.625,0.320,0.321,"2,027.00","10,491.89",3.989,3.988,3.010,0.322,,,,,
790,InVista,83,1.988,104+95,"2,029.84",GW810,Weld; Begin 0.406 in wall. API 5L (B) Seamless,D0.52,2.84,0.52,U6.01,6.01,"3,547.38",0.402,0.402,,,,,,,0.52,,,,,,,,33.80055610,-118.23856250,27.8,,62.2,,,,,,0.367,"2,372",0.943,API 5L (B); ASME B31.4; SMYS=35000; Pdesign=0,35,"2,372",8.625,0.402,0.426,"2,029.84","10,494.78",3.996,3.995,3.758,0.406,,,,,
790,InVista,83,1.988,104+95,"2,030.10",BD,Bend,U0.26,,,U6.27,6.27,"3,547.12",,,,,,,,,,,,,,,,,33.80055609,-118.23856341,27.8,,,,,,,,,,,API 5L (B); ASME B31.4; SMYS=35000; Pdesign=0,35,,,,,"2,030.10","10,495.04",,,,0.406,,,,,
800,InVista,84,1.988,104+95,"2,030.36",GW820,Weld; Begin 0.322 in wall. API 5L (B) LongSeam,U0.52,0.52,7.29,U6.54,6.54,"3,546.86",0.320,0.320,,,,,,,7.29,20,,,,,,,33.80055584,-118.23856416,27.8,,99.1,,,,,,0.310,"1,882",0.955,API 5L (B); ASME B31.4; SMYS=35000; Pdesign=0,35,"1,882",8.625,0.320,0.321,"2,030.36","10,495.31",3.99,3.989,2.930,0.322,,,,,
810,InVista,85,1.989,105+03,"2,037.65",GW830,Weld; Begin 0.406 in wall. API 5L (B) Seamless,D0.42,7.29,0.42,U13.82,13.82,"3,539.57",0.398,0.398,,,,,,,0.42,,,,,,,,33.80055022,-118.23858726,28.5,,56.8,,,,,,0.372,"2,372",0.965,API 5L (B); ASME B31.4; SMYS=35000; Pdesign=0,35,"2,372",8.625,0.398,0.427,"2,037.65","10,502.69",3.992,3.992,3.860,0.406,,,,,
810,InVista,85,1.989,105+03,"2,037.87",BD,Bend,D0.20,,,U14.04,14.04,"3,539.35",,,,,,,,,,,,,,,,,33.80054999,-118.23858800,28.5,,,,,,,,,,,API 5L (B); ASME B31.4; SMYS=35000; Pdesign=0,35,,,,,"2,037.87","10,502.91",,,,0.406,,,,,
820,InVista,86,1.989,105+03,"2,038.07",GW840,Weld; Begin 0.322 in wall. API 5L (B) LongSeam,U0.42,0.42,1.67,U14.24,14.24,"3,539.15",0.319,0.319,,,,,,,1.67,194,,,,,,,33.80055000,-118.23858871,28.5,,96.6,,,,,,0.312,"1,882",0.970,API 5L (B); ASME B31.4; SMYS=35000; Pdesign=0,35,"1,882",8.625,0.319,0.321,"2,038.07","10,503.12",3.989,3.989,2.985,0.322,,,,,
830,InVista,87,1.990,105+05,"2,039.75",GW850,Weld,U1.68,1.67,15.37,U15.92,15.92,"3,537.48",0.319,0.319,,,,,,,15.37,124,,,,,,,33.80054970,-118.23859409,28.5,,99.8,,,,,,0.310,"1,882",0.983,API 5L (B); ASME B31.4; SMYS=35000; Pdesign=0,35,"1,882",8.625,0.319,0.320,"2,039.75","10,504.81",3.989,3.989,2.804,0.322,,,,,
840,InVista,88,1.992,105+20,"2,055.12",GW860,Weld,U15.37,15.37,40.45,U31.29,31.29,"3,522.10",0.320,0.320,,,,,,,40.45,357,,,,,,,33.80054693,-118.23864475,28.8,,99.9,,,,,,0.291,"1,882",0.953,API 5L (B); ASME B31.4; SMYS=35000; Pdesign=0,35,"1,882",8.625,0.320,0.321,"2,055.12","10,520.39",3.989,3.989,2.825,0.322,,,,,
850,InVista,89,2.000,105+61,"2,095.57",GW870,Weld,D9.32,40.45,9.32,U71.74,71.74,"3,481.66",0.320,0.320,,,,,,,9.32,106,,,,,,,33.80053967,-118.23877731,29.4,,99.7,,,,,,0.310,"1,882",0.968,API 5L (B); ASME B31.4; SMYS=35000; Pdesign=0,35,"1,882",8.625,0.320,0.321,"2,095.57","10,561.38",3.99,3.990,2.998,0.322,,,,,
860,InVista,90,2.002,105+71,"2,104.88",GW880,Weld; Begin 0.406 in wall. API 5L (B) Seamless,D3.08,9.32,3.08,U81.06,81.06,"3,472.34",0.408,0.408,,,,,,,3.08,,,,,,,,33.80053799,-118.23880791,29.6,,31.6,,,,,,0.385,"2,372",0.951,API 5L (B); ASME B31.4; SMYS=35000; Pdesign=0,35,"2,372",8.625,0.408,0.451,"2,104.88","10,570.83",3.996,3.999,3.054,0.406,,,,,
860,InVista,90,2.002,105+72,"2,106.46",BD,Bend,D1.50,,,U82.63,82.63,"3,470.76",,,,,,,,,,,,,,,,,33.80053940,-118.23881280,29.6,,,,,,,,,,,API 5L (B); ASME B31.4; SMYS=35000; Pdesign=0,35,,,,,"2,106.46","10,572.42",,,,0.406,,,,,
870,InVista,91,2.003,105+74,"2,107.96",GW890,Weld; Begin 0.322 in wall. API 5L (B) LongSeam,U3.08,3.08,19.45,U84.13,84.13,"3,469.26",0.320,0.320,,,,,,,19.45,330,,,,,,,33.80054320,-118.23881510,29.6,,99.5,,,,,,0.308,"1,882",0.901,API 5L (B); ASME B31.4; SMYS=35000; Pdesign=0,35,"1,882",8.625,0.320,0.320,"2,107.96","10,573.93",3.991,3.990,2.807,0.322,,,,,
880,InVista,92,2.006,105+93,"2,127.41",GW900,Weld; Begin 0.406 in wall. API 5L (B) Seamless,D2.76,19.45,2.76,U103.58,103.58,"3,449.81",0.422,0.422,,,,,,,2.76,,,,,,,,33.80059706,-118.23881859,27.2,,36.3,,,,,,0.351,"2,214",0.840,API 5L (B); ASME B31.4; SMYS=35000; Pdesign=0,35,"2,372",8.625,0.422,0.439,"2,127.41","10,593.47",3.998,3.999,2.787,0.406,,,,,
880,InVista,92,2.007,105+95,"2,128.80",BD,Bend,D1.37,,,U104.97,104.97,"3,448.42",,,,,,,,,,,,,,,,,33.80060060,-118.23882050,27.2,,,,,,,,,,,API 5L (B); ASME B31.4; SMYS=35000; Pdesign=0,35,,,,,"2,128.80","10,594.87",,,,0.406,,,,,
890,InVista,93,2.007,105+96,"2,130.17",GW910,Weld; Begin 0.322 in wall. API 5L (B) LongSeam,U2.76,2.76,22.69,U106.34,106.34,"3,447.05",0.321,0.321,,,,,,,22.69,184,,,,,,,33.80060249,-118.23882449,27.2,,99.8,,,,,,0.307,"1,882",0.905,API 5L (B); ASME B31.4; SMYS=35000; Pdesign=0,35,"1,882",8.625,0.321,0.322,"2,130.17","10,596.25",3.987,3.988,2.765,0.322,,,,,
890,InVista,93,2.007,105+98,"2,131.66",CB,Casing (Begin),U1.49,1.49,21.20,U107.83,107.83,"3,445.56",,,,,,,,,,,,,,,,,33.80060301,-118.23882933,27.2,"Casing Begins 12"" Station 105+97.74",,,,,,,,,,API 5L (B); ASME B31.4; SMYS=35000; Pdesign=0,35,,,,,"2,131.66","10,597.74",,,,0.322,,,,,
900,InVista,94,2.011,106+19,"2,152.86",GW920,Weld,D5.07,22.69,5.07,U129.03,129.03,"3,424.36",0.320,0.320,,,,,,,5.07,304,,,,,,,33.80061036,-118.23889868,26.5,,99.5,,,,,,0.310,"1,882",0.980,API 5L (B); ASME B31.4; SMYS=35000; Pdesign=0,35,"1,882",8.625,0.320,0.321,"2,152.86","10,619.04",3.988,3.989,2.751,0.322,,,,,
910,InVista,95,2.012,106+24,"2,157.93",GW930,Weld,U5.07,5.07,40.52,U134.10,134.10,"3,419.29",0.320,0.320,,,,,,,40.52,75,,,,,,,33.80061214,-118.23891545,26.4,,99.9,,,,,,0.302,"1,882",0.978,API 5L (B); ASME B31.4; SMYS=35000; Pdesign=0,35,"1,882",8.625,0.320,0.322,"2,157.93","10,624.13",3.988,3.988,2.823,0.322,,,,,
910,InVista,95,2.012,106+25,"2,158.70",C/L Watson Lead Tracks (Proposed Align.),Railroad Centerline (approx),U0.77,0.77,39.75,U134.87,134.87,"3,418.52",0.323,,,,,0.06,0.08,359,,,,,,,,,33.80061239,-118.23891786,26.4,"C/L Watson Lead Tracks (Proposed Align.)
106+24.91
(Alignment Sheet D4A-3182)",100.0,,,,,,0.323,,,API 5L (B); ASME B31.4; SMYS=35000; Pdesign=0,35,,8.625,0.323,0.323,"2,158.70","10,624.91",,,,0.322,,,,,
920,InVista,96,2.020,106+65,"2,198.45",GW940,Weld,D40.40,40.52,40.40,U174.62,174.62,"3,378.77",0.321,0.321,,,,,,,40.40,324,,,,,,,33.80062588,-118.23904603,26.4,,99.9,,,,,,0.307,"1,882",0.975,API 5L (B); ASME B31.4; SMYS=35000; Pdesign=0,35,"1,882",8.625,0.321,0.321,"2,198.45","10,664.85",3.989,3.989,2.882,0.322,,,,,
920,InVista,96,2.020,106+66,"2,199.25",C/L Tosco 924 Tracks (Proposed Align.),Railroad Centerline (approx),U0.80,0.80,39.60,U175.42,175.42,"3,377.98",0.323,,,,,0.07,0.08,359,,,,,,,,,33.80062578,-118.23904521,26.4,"C/L Tosco 924 Tracks (Proposed Align.)
106+65.65
(Alignment Sheet D4A-3182)",100.0,,,,,,0.323,,,API 5L (B); ASME B31.4; SMYS=35000; Pdesign=0,35,,8.625,0.323,0.323,"2,199.25","10,665.65",,,,0.322,,,,,
920,InVista,96,2.026,106+95,"2,228.61",C/L Tosco 925 Tracks (Proposed Align.),Railroad Centerline (approx),D10.24,30.16,10.24,U204.78,204.78,"3,348.61",0.320,,,,,0.07,0.08,360,,,,,,,,,33.80063606,-118.23914137,26.4,"C/L Tosco 925 Tracks (Proposed Align.)
106+95.15
(Alignment Sheet D4A-3182)",100.0,,,,,,0.320,,,API 5L (B); ASME B31.4; SMYS=35000; Pdesign=0,35,,8.625,0.320,0.320,"2,228.61","10,695.15",,,,0.322,,,,,
930,InVista,97,2.028,107+05,"2,238.85",GW950,Weld,U40.40,40.40,40.53,U215.02,215.02,"3,338.37",0.321,0.321,,,,,,,40.53,326,,,,,,,33.80063968,-118.23917511,26.4,Long Seam Axially Aligned Across Girth Weld,99.9,,,,,,0.306,"1,882",0.980,API 5L (B); ASME B31.4; SMYS=35000; Pdesign=0,35,"1,882",8.625,0.321,0.322,"2,238.85","10,705.44",3.989,3.988,2.753,0.322,,,,,
930,InVista,97,2.035,107+43,"2,276.12",C/L Tosco 926 Tracks (Proposed Align.),Railroad Centerline (approx),D3.26,37.27,3.26,U252.29,252.29,"3,301.10",0.321,,,,,0.06,0.08,359,,,,,,,,,33.80065274,-118.23929698,26.4,"C/L Tosco 926 Tracks (Proposed Align.)
107+42.88
(Alignment Sheet D4A-3182)",100.0,,,,,,0.321,,,API 5L (B); ASME B31.4; SMYS=35000; Pdesign=0,35,,8.625,0.321,0.321,"2,276.12","10,742.88",,,,0.322,,,,,
940,InVista,98,2.035,107+46,"2,279.38",GW960,Weld,U40.53,40.53,40.56,U255.55,255.55,"3,297.84",0.322,0.322,,,,,,,40.56,248,,,,,,,33.80065392,-118.23930788,26.4,,99.9,,,,,,0.313,"1,882",0.980,API 5L (B); ASME B31.4; SMYS=35000; Pdesign=0,35,"1,882",8.625,0.322,0.322,"2,279.38","10,746.15",3.988,3.988,2.940,0.322,,,,,
940,InVista,98,2.041,107+76,"2,309.07",C/L Tosco 930 Tracks (Proposed Align.),Railroad Centerline (approx),D10.87,29.69,10.87,U285.24,285.24,"3,268.15",0.318,,,,,0.06,0.08,359,,,,,,,,,33.80066436,-118.23940510,26.4,"C/L Tosco 930 Tracks (Proposed Align.) 107+75.99
(Alignment Sheet D4A-3182)
",100.0,,,,,,0.318,,,API 5L (B); ASME B31.4; SMYS=35000; Pdesign=0,35,,8.625,0.318,0.318,"2,309.07","10,775.98",,,,0.322,,,,,
950,InVista,99,2.043,107+87,"2,319.94",GW970,Weld,D40.43,40.56,40.43,U296.11,296.11,"3,257.28",0.320,0.320,,,,,,,40.43,348,,,,,,,33.80066810,-118.23944052,26.5,,99.9,,,,,,0.308,"1,882",0.975,API 5L (B); ASME B31.4; SMYS=35000; Pdesign=0,35,"1,882",8.625,0.320,0.321,"2,319.94","10,786.91",3.99,3.989,2.775,0.322,,,,,
960,InVista,100,2.051,108+28,"2,360.37",GW980,Weld,D40.37,40.43,40.37,U336.54,336.54,"3,216.85",0.324,0.324,,,,,,,40.37,3,,,,,,,33.80068210,-118.23957314,26.8,,99.9,,,,,,0.313,"1,882",0.981,API 5L (B); ASME B31.4; SMYS=35000; Pdesign=0,35,"1,882",8.625,0.324,0.325,"2,360.37","10,827.52",3.987,3.987,2.773,0.322,,,,,
970,InVista,101,2.058,108+68,"2,400.74",GW990,Weld,U40.37,40.37,40.59,U376.91,376.91,"3,176.48",0.321,0.321,,,,,,,40.59,236,,,,,,,33.80069620,-118.23970532,27.6,,99.9,,,,,,0.305,"1,882",0.974,API 5L (B); ASME B31.4; SMYS=35000; Pdesign=0,35,"1,882",8.625,0.321,0.322,"2,400.74","10,868.09",3.989,3.989,2.779,0.322,,,,,
980,InVista,102,2.066,109+09,"2,441.33",GW1000,Weld,D40.32,40.59,40.31,U417.51,417.51,"3,135.89",0.321,0.321,,,,,,,40.31,1,,,,,,,33.80071038,-118.23983814,28.4,,99.9,,,,,,0.307,"1,882",0.947,API 5L (B); ASME B31.4; SMYS=35000; Pdesign=0,35,"1,882",8.625,0.321,0.322,"2,441.33","10,908.87",3.989,3.989,2.851,0.322,,,,,
980,InVista,102,2.071,109+33,"2,464.92",CE,Casing (End),D16.73,23.58,16.73,U441.09,441.09,"3,112.30",,,,,,,,,,,,,,,,,33.80071864,-118.23991554,28.9,"Casing Ends 12"" Station 109+32.57",,,,,,,,,,API 5L (B); ASME B31.4; SMYS=35000; Pdesign=0,35,,,,,"2,464.92","10,932.57",,,,0.322,,,,,
990,InVista,103,2.074,109+49,"2,481.65",GW1010,Weld; Begin 0.406 in wall. API 5L (B) Seamless,D1.51,40.31,1.51,U457.82,457.82,"3,095.57",0.409,0.409,,,,,,,1.51,,,,,,,,33.80072448,-118.23997018,29.2,,35.3,,,,,,0.370,"2,372",0.926,API 5L (B); ASME B31.4; SMYS=35000; Pdesign=0,35,"2,372",8.625,0.409,0.450,"2,481.65","10,949.37",3.996,3.996,2.616,0.406,,,,,
990,InVista,103,2.074,109+50,"2,482.45",BD,Bend,D0.71,,,U458.63,458.63,"3,094.77",,,,,,,,,,,,,,,,,33.80072469,-118.23997290,29.2,,,,,,,,,,,API 5L (B); ASME B31.4; SMYS=35000; Pdesign=0,35,,,,,"2,482.45","10,950.18",,,,0.406,,,,,
1000,InVista,104,2.074,109+51,"2,483.16",GW1020,Weld; Begin 0.322 in wall. API 5L (B) LongSeam,U1.51,1.51,2.43,U459.33,459.33,"3,094.06",0.320,0.320,,,,,,,2.43,358,,,,,,,33.80072464,-118.23997457,29.5,,97.5,,,,,,0.308,"1,882",0.943,API 5L (B); ASME B31.4; SMYS=35000; Pdesign=0,35,"1,882",8.625,0.320,0.322,"2,483.16","10,950.90",3.988,3.988,2.832,0.322,,,,,
1010,InVista,105,2.074,109+53,"2,485.59",GW1030,Weld; Begin 0.406 in wall. API 5L (B) Seamless,D1.52,2.43,1.52,U461.76,461.76,"3,091.63",0.410,0.410,,,,,,,1.52,,,,,,,,33.80072438,-118.23997944,30.6,,40.6,,,,,,0.371,"2,372",0.921,API 5L (B); ASME B31.4; SMYS=35000; Pdesign=0,35,"2,372",8.625,0.410,0.449,"2,485.59","10,953.34",4.005,4.004,3.030,0.406,,,,,
1010,InVista,105,2.075,109+54,"2,486.42",BD,Bend,D0.69,,,U462.59,462.59,"3,090.80",,,,,,,,,,,,,,,,,33.80072430,-118.23998113,31.0,,,,,,,,,,,API 5L (B); ASME B31.4; SMYS=35000; Pdesign=0,35,,,,,"2,486.42","10,954.17",,,,0.406,,,,,
1020,InVista,106,2.075,109+55,"2,487.11",GW1040,Weld; Begin 0.322 in wall. API 5L (B) LongSeam,U1.52,1.52,40.53,U463.29,463.29,"3,090.11",0.320,0.320,,,,,,,40.53,259,,,,,,,33.80072421,-118.23998283,31.4,,99.7,,,,,,0.310,"1,882",0.944,API 5L (B); ASME B31.4; SMYS=35000; Pdesign=0,35,"1,882",8.625,0.320,0.321,"2,487.11","10,954.87",3.99,3.989,2.821,0.322,,,,,
1030,InVista,107,2.082,109+96,"2,527.64",GW1050,Weld,D40.10,40.53,40.10,U503.81,503.81,"3,049.58",0.320,0.320,,,,,,,40.10,352,,,,,,,33.80071739,-118.24011599,31.7,,99.9,,,,,,0.307,"1,882",0.974,API 5L (B); ASME B31.4; SMYS=35000; Pdesign=0,35,"1,882",8.625,0.320,0.321,"2,527.64","10,995.58",3.991,3.990,2.773,0.322,,,,,
1040,InVista,108,2.090,110+36,"2,567.74",GW1060,Weld,U40.10,40.10,40.41,U543.91,543.91,"3,009.49",0.319,0.319,,,,,,,40.41,270,,,,,,,33.80071065,-118.24024779,31.9,,99.9,,,,,,0.306,"1,882",0.975,API 5L (B); ASME B31.4; SMYS=35000; Pdesign=0,35,"1,882",8.625,0.319,0.320,"2,567.74","11,035.87",3.991,3.990,2.858,0.322,,,,,
1050,InVista,109,2.098,110+76,"2,608.15",GW1070,Weld,U40.41,40.41,40.47,U584.32,584.32,"2,969.08",0.320,0.320,,,,,,,40.47,121,,,,,,,33.80070384,-118.24038067,32.1,,99.9,,,,,,0.306,"1,882",0.972,API 5L (B); ASME B31.4; SMYS=35000; Pdesign=0,35,"1,882",8.625,0.320,0.321,"2,608.15","11,076.47",3.991,3.990,2.786,0.322,,,,,
1060,InVista,110,2.106,111+17,"2,648.61",GW1080,Weld,D40.43,40.47,40.43,U624.78,624.78,"2,928.61",0.320,0.320,,,,,,,40.43,5,,,,,,,33.80069704,-118.24051355,32.3,,99.9,,,,,,0.307,"1,882",0.974,API 5L (B); ASME B31.4; SMYS=35000; Pdesign=0,35,"1,882",8.625,0.320,0.320,"2,648.61","11,117.12",3.991,3.991,2.829,0.322,,,,,
1070,InVista,111,2.113,111+58,"2,689.05",GW1090,Weld,D40.01,40.43,40.01,U665.22,665.22,"2,888.18",0.322,0.322,,,,,,,40.01,129,,,,,,,33.80069024,-118.24064643,32.5,,99.9,,,,,,0.315,"1,882",0.987,API 5L (B); ASME B31.4; SMYS=35000; Pdesign=0,35,"1,882",8.625,0.322,0.323,"2,689.05","11,157.75",3.989,3.989,2.783,0.322,,,,,
1080,InVista,112,2.121,111+98,"2,729.06",GW1100,Weld,U40.01,40.01,40.45,U705.23,705.23,"2,848.16",0.320,0.320,,,,,,,40.45,345,,,,,,,33.80068356,-118.24077778,32.4,,99.9,,,,,,0.307,"1,882",0.976,API 5L (B); ASME B31.4; SMYS=35000; Pdesign=0,35,"1,882",8.625,0.320,0.321,"2,729.06","11,197.95",3.989,3.990,2.772,0.322,,,,,
1090,InVista,113,2.129,112+39,"2,769.50",GW1110,Weld,U40.45,40.45,40.52,U745.68,745.68,"2,807.72",0.322,0.322,,,,,,,40.52,125,,,,,,,33.80067682,-118.24091066,32.3,,99.9,,,,,,0.304,"1,882",0.959,API 5L (B); ASME B31.4; SMYS=35000; Pdesign=0,35,"1,882",8.625,0.322,0.323,"2,769.50","11,238.59",3.989,3.988,2.848,0.322,,,,,
1100,InVista,114,2.136,112+79,"2,810.03",GW1120,Weld,D40.44,40.52,40.44,U786.20,786.20,"2,767.20",0.322,0.322,,,,,,,40.44,5,,,,,,,33.80066996,-118.24104381,32.9,,99.9,,,,,,0.313,"1,882",0.973,API 5L (B); ASME B31.4; SMYS=35000; Pdesign=0,35,"1,882",8.625,0.322,0.322,"2,810.03","11,279.30",3.982,3.984,2.856,0.322,,,,,
1110,InVista,115,2.144,113+20,"2,850.47",GW1130,Weld,D40.39,40.44,40.39,U826.64,826.64,"2,726.75",0.320,0.320,,,,,,,40.39,32,,,,,,,33.80066313,-118.24117664,32.8,,99.9,,,,,,0.309,"1,882",0.980,API 5L (B); ASME B31.4; SMYS=35000; Pdesign=0,35,"1,882",8.625,0.320,0.321,"2,850.47","11,319.93",3.99,3.990,2.777,0.322,,,,,
1120,InVista,116,2.152,113+61,"2,890.85",GW1140,Weld,U40.39,40.39,40.53,U867.03,867.03,"2,686.37",0.327,0.327,,,,,,,40.53,319,,,,,,,33.80065629,-118.24130952,32.6,,99.9,,,,,,0.319,"1,882",0.985,API 5L (B); ASME B31.4; SMYS=35000; Pdesign=0,35,"1,882",8.625,0.327,0.327,"2,890.85","11,360.50",3.985,3.984,2.787,0.322,,,,,
1130,InVista,117,2.159,114+01,"2,931.38",GW1150,Weld,U40.53,40.53,40.59,U907.56,907.56,"2,645.84",0.322,0.322,,,,,,,40.59,28,,,,,,,33.80064953,-118.24144269,32.5,,99.9,,,,,,0.310,"1,882",0.980,API 5L (B); ASME B31.4; SMYS=35000; Pdesign=0,35,"1,882",8.625,0.322,0.322,"2,931.38","11,401.23",3.99,3.989,2.798,0.322,,,,,
1140,InVista,118,2.167,114+42,"2,971.97",GW1160,Weld,D40.24,40.59,40.24,U948.15,948.15,"2,605.25",0.323,0.323,,,,,,,40.24,144,,,,,,,33.80064277,-118.24157611,32.4,,99.9,,,,,,0.309,"1,882",0.977,API 5L (B); ASME B31.4; SMYS=35000; Pdesign=0,35,"1,882",8.625,0.323,0.323,"2,971.97","11,442.01",3.99,3.989,2.779,0.322,,,,,
1150,InVista,119,2.175,114+82,"3,012.21",GW1170,Weld,U40.24,40.24,40.33,U988.39,988.39,"2,565.01",0.320,0.320,,,,,,,40.33,259,,,,,,,33.80063592,-118.24170821,33.0,,99.9,,,,,,0.312,"1,882",0.984,API 5L (B); ASME B31.4; SMYS=35000; Pdesign=0,35,"1,882",8.625,0.320,0.321,"3,012.21","11,482.43",3.991,3.991,2.794,0.322,,,,,
1160,InVista,120,2.182,115+23,"3,052.55",GW1180,Weld,U40.33,40.33,40.49,U1028.72,"1,028.72","2,524.68",0.321,0.321,,,,,,,40.49,142,,,,,,,33.80062901,-118.24184064,32.1,,99.9,,,,,,0.312,"1,882",0.984,API 5L (B); ASME B31.4; SMYS=35000; Pdesign=0,35,"1,882",8.625,0.321,0.321,"3,052.55","11,522.96",3.991,3.990,2.789,0.322,,,,,
1170,InVista,121,2.190,115+64,"3,093.03",GW1190,Weld,D40.49,40.49,40.49,U1069.21,"1,069.20","2,484.19",0.320,0.320,,,,,,,40.49,299,,,,,,,33.80062218,-118.24197379,32.4,,99.9,,,,,,0.310,"1,882",0.980,API 5L (B); ASME B31.4; SMYS=35000; Pdesign=0,35,"1,882",8.625,0.320,0.321,"3,093.03","11,563.63",3.992,3.990,2.804,0.322,,,,,
1180,InVista,122,2.198,116+04,"3,133.52",GW1200,Weld,D40.45,40.49,40.45,U1109.69,"1,109.69","2,443.70",0.325,0.325,,,,,,,40.45,41,,,,,,,33.80061559,-118.24210668,32.0,,99.9,,,,,,0.317,"1,882",0.989,API 5L (B); ASME B31.4; SMYS=35000; Pdesign=0,35,"1,882",8.625,0.325,0.326,"3,133.52","11,604.31",3.986,3.986,2.793,0.322,,,,,
1190,InVista,123,2.205,116+45,"3,173.96",GW1210,Weld,U40.45,40.45,40.47,U1150.14,"1,150.14","2,403.26",0.321,0.321,,,,,,,40.47,286,,,,,,,33.80060870,-118.24223955,30.1,,99.9,,,,,,0.309,"1,882",0.979,API 5L (B); ASME B31.4; SMYS=35000; Pdesign=0,35,"1,882",8.625,0.321,0.322,"3,173.96","11,644.95",3.989,3.989,2.784,0.322,,,,,
1200,InVista,124,2.213,116+86,"3,214.43",GW1220,Weld,D40.45,40.47,40.45,U1190.60,"1,190.60","2,362.79",0.320,0.320,,,,,,,40.45,23,,,,,,,33.80060191,-118.24237231,29.3,,99.9,,,,,,0.310,"1,882",0.981,API 5L (B); ASME B31.4; SMYS=35000; Pdesign=0,35,"1,882",8.625,0.320,0.320,"3,214.43","11,685.60",3.992,3.991,2.923,0.322,,,,,
1210,InVista,125,2.221,117+26,"3,254.88",GW1230,Weld,D19.91,40.45,19.91,U1231.05,"1,231.05","2,322.34",0.322,0.322,,,,,,,19.91,251,,,,,,,33.80059506,-118.24250532,29.8,,99.5,,,,,,0.313,"1,882",0.976,API 5L (B); ASME B31.4; SMYS=35000; Pdesign=0,35,"1,882",8.625,0.322,0.323,"3,254.88","11,726.24",3.99,3.989,2.792,0.322,,,,,
1210,InVista,125,2.223,117+39,"3,267.94",BF,Bend - Field,D6.85,13.06,6.85,U1244.11,"1,244.11","2,309.29",,,,,,,,,,,,,,,,,33.80059286,-118.24254817,29.9,,,,,,,,,,,API 5L (B); ASME B31.4; SMYS=35000; Pdesign=0,35,,8.625,,,"3,267.94","11,739.36",,,,0.322,,,,,
1220,InVista,126,2.225,117+48,"3,274.79",GW1240,Weld,U19.91,19.91,40.11,U1250.96,"1,250.96","2,302.43",0.321,0.321,,,,,,,40.11,357,,,,,,,33.80059143,-118.24257064,30.0,,99.5,,,,,,0.312,"1,882",0.978,API 5L (B); ASME B31.4; SMYS=35000; Pdesign=0,35,"1,882",8.625,0.321,0.322,"3,274.79","11,748.18",3.992,3.990,2.976,0.322,,,,,
