Repository: kerbergr/datadump

File: MLCompare/ex2/OldOct.csv (part 4 of 22)
10,InVista,2,0.022,1+18,-7.70,GW10,Weld,U0.67,0.67,1.96,,,20.55,0.364,0.364,,,,,,,1.96,280,,,,,,,,,,,79.1,,,,,,0.346,"2,258",0.908,API 5L (X-42); ASME B31.4; SMYS=42000; Pdesign=0,42,"2,258",8.625,0.364,0.372,-7.70,118.30,5.041,5.042,2.692,0.322,,,,,
20,InVista,3,0.023,1+20,-5.74,GW20,Weld,U1.96,1.96,2.55,,,18.59,0.305,0.305,,,,,,,2.55,,,,,,,,,,,Begin Inspection,87.8,,,,,,0.260,"2,189",0.873,API 5L (X-42); ASME B31.4; SMYS=42000; Pdesign=0,42,"2,258",8.625,0.305,0.309,-5.74,120.26,5.108,5.104,2.723,0.322,,,,,
20,InVista,3,0.023,1+22,-3.71,TP,Tap,D0.52,2.03,0.52,,,16.56,,,,,,0.58,0.89,356,,,,,,,,,,,,,,,,,,,,,,API 5L (X-42); ASME B31.4; SMYS=42000; Pdesign=0,42,,,,,-3.71,122.29,5.105,5.035,3.436,0.322,,,,,
30,InVista,4,0.023,1+23,-3.19,GW30,Weld; Begin 0.365 in wall. API 5L (X-42) Seamless,D0.30,2.55,0.30,,,16.03,0.362,0.362,,,,,,,0.30,,,,,,,,,,,"End 10.750"" Pipe",34.0,,,,,,0.328,"2,054",0.903,API 5L (X-42); ASME B31.4; SMYS=42000; Pdesign=0,42,"2,054",10.750,0.362,0.397,-3.19,122.81,5.027,4.956,2.913,0.365,,,,,
2220,InVista,226,0.940,49+64,"6,459.09",BD,Bend,D1.52,,,U4.75,4.75,"1,125.56",,,,,,,,,,,,,,,,,33.80213096,-118.24993928,44.6,,,,,,,,,,,API 5L (X-42); ASME B31.4; SMYS=42000; Pdesign=0,42,,,,,"6,459.09","4,964.28",,,,0.344,,,,,
2230,InVista,227,0.940,49+66,"6,460.61",GW2250,Weld,D3.05,3.06,3.05,U6.27,6.27,"1,124.04",0.334,0.334,,,,,,,3.05,,,,,,,,33.80213381,-118.24993828,46.0,,40.7,,,,,,0.319,"2,412",0.921,API 5L (X-42); ASME B31.4; SMYS=42000; Pdesign=0,42,"2,412",8.625,0.334,0.372,"6,460.61","4,965.71",3.987,3.986,2.534,0.344,,,,,
2230,InVista,227,0.941,49+67,"6,462.14",BD,Bend,D1.52,,,U7.80,7.80,"1,122.51",,,,,,,,,,,,,,,,,33.80213720,-118.24993706,46.7,,,,,,,,,,,API 5L (X-42); ASME B31.4; SMYS=42000; Pdesign=0,42,,,,,"6,462.14","4,967.15",,,,0.344,,,,,
2240,InVista,228,0.941,49+69,"6,463.66",GW2260,Weld; Begin 0.322 in wall. API 5L (X-42) LongSeam,D1.00,3.05,1.00,U9.32,9.32,"1,120.99",0.314,0.314,,,,,,,1.00,189,,,,,,,33.80213862,-118.24993656,48.3,,90.3,,,,,,0.308,"2,258",0.971,API 5L (X-42); ASME B31.4; SMYS=42000; Pdesign=0,42,"2,258",8.625,0.314,0.320,"6,463.66","4,968.59",4.001,4.002,2.748,0.322,,,,,
2240,InVista,228,0.941,49+69,"6,464.08",TP,Tap,U0.42,0.42,0.59,U9.74,9.74,"1,120.57",,,,,,2.01,2.10,346,,,,,,,,,33.80213903,-118.24993642,48.8,,,,,,,,,,,API 5L (X-42); ASME B31.4; SMYS=42000; Pdesign=0,42,,,,,"6,464.08","4,968.98",3.969,3.990,3.916,0.322,,,,,
2250,InVista,229,0.941,49+70,"6,464.67",GW2270,Weld,D0.23,1.00,0.23,U10.33,10.33,"1,119.98",1.217,1.217,,,,,,,0.23,,,,,,,,33.80213957,-118.24993623,49.4,Begin Valve Setting,0.3,,,,,,1.076,"2,258",0.979,API 5L (X-42); ASME B31.4; SMYS=42000; Pdesign=0,42,"2,258",8.625,1.217,1.382,"6,464.67","4,969.54",3.998,3.992,3.051,0.322,,,,,
2250,InVista,230,0.941,49+70,"6,464.90",FL2280,Flange,U0.23,0.23,2.65,U10.56,10.56,"1,119.75",1.173,1.173,,,,,,,2.65,,,,,,,,33.80213984,-118.24993614,49.7,,4.0,,,,,,0.959,"2,258",0.912,API 5L (X-42); ASME B31.4; SMYS=42000; Pdesign=0,42,"2,258",8.625,1.173,1.247,"6,464.90","4,969.75",4.077,4.065,2.769,0.322,,,,,
2250,InVista,230,0.941,49+71,"6,466.22",VC,Valve (Circ),U1.32,1.32,1.33,U11.88,11.88,"1,118.43",,,,,,,,,,,,,,,,,33.80214108,-118.24993569,50.5,MLV (Valve Name: Unknown),,,,,,,,,,API 5L (X-42); ASME B31.4; SMYS=42000; Pdesign=0,42,,,,,"6,466.22","4,971.00",,,,0.322,,,,,
2250,InVista,231,0.942,49+72,"6,467.55",FL2290,Flange,D0.22,2.65,0.22,U13.21,13.21,"1,117.10",1.247,1.247,,,,,,,0.22,,,,,,,,33.80214368,-118.24993473,47.7,,0.5,,,,,,1.019,"2,258",0.943,API 5L (X-42); ASME B31.4; SMYS=42000; Pdesign=0,42,"2,258",8.625,1.247,1.310,"6,467.55","4,972.26",3.994,3.991,2.792,0.322,,,,,
2260,InVista,232,0.942,49+72,"6,467.77",GW2300,Weld; Begin 0.406 in wall. API 5L (X-42) Seamless,U0.22,0.22,1.15,U13.43,13.43,"1,116.88",0.418,0.418,,,,,,,1.15,,,,,,,,33.80214397,-118.24993462,47.4,End Valve Setting,21.0,,,,,,0.393,"2,847",0.946,API 5L (X-42); ASME B31.4; SMYS=42000; Pdesign=0,42,"2,847",8.625,0.418,0.481,"6,467.77","4,972.47",4.237,4.195,2.930,0.406,,,,,
2260,InVista,232,0.942,49+73,"6,467.88",TE,Tee,U0.11,0.11,1.04,U13.54,13.54,"1,116.77",,,,,,10.49,10.40,176,,,,,,,,,33.80214412,-118.24993457,47.2,Unbarred; (Tee Type: Straight) (Tee at Shell Connection,,,,,,,,,,API 5L (X-42); ASME B31.4; SMYS=42000; Pdesign=0,42,,,,,"6,467.88","4,972.57",4.262,4.344,3.179,0.406,,,,,
2270,InVista,233,0.942,49+74,"6,468.92",GW2310,Weld; Begin 0.322 in wall. API 5L (X-42) LongSeam,D1.03,1.15,1.03,U14.58,14.58,"1,115.73",0.315,0.315,,,,,,,1.03,270,,,,,,,33.80214574,-118.24993396,46.2,,84.9,,,,,,0.310,"2,258",0.964,API 5L (X-42); ASME B31.4; SMYS=42000; Pdesign=0,42,"2,258",8.625,0.315,0.322,"6,468.92","4,973.55",4.001,4.001,2.878,0.322,,,,,
2270,InVista,233,0.942,49+74,"6,469.38",TP,Tap,U0.46,0.46,0.58,U15.04,15.04,"1,115.27",,,,,,1.83,1.69,343,,,,,,,,,33.80214745,-118.24993331,46.3,,,,,,,,,,,API 5L (X-42); ASME B31.4; SMYS=42000; Pdesign=0,42,,,,,"6,469.38","4,973.98",3.955,3.969,3.947,0.322,,,,,
2280,InVista,234,0.942,49+75,"6,469.95",GW2320,Weld,D0.23,1.03,0.23,U15.61,15.61,"1,114.70",1.300,1.300,,,,,,,0.23,,,,,,,,33.80214950,-118.24993254,46.3,Begin Valve Setting,0.2,,,,,,1.057,"2,258",0.996,API 5L (X-42); ASME B31.4; SMYS=42000; Pdesign=0,42,"2,258",8.625,1.300,1.359,"6,469.95","4,974.52",3.995,3.986,2.911,0.322,,,,,
2280,InVista,235,0.942,49+75,"6,470.19",FL2330,Flange,U0.23,0.23,2.63,U15.85,15.85,"1,114.46",1.511,1.511,,,,,,,2.63,,,,,,,,33.80215036,-118.24993223,46.3,,1.6,,,,,,1.400,"2,258",0.975,API 5L (X-42); ASME B31.4; SMYS=42000; Pdesign=0,42,"2,258",8.625,1.511,1.612,"6,470.19","4,974.74",4.06,4.053,2.797,0.322,,,,,
2280,InVista,235,0.942,49+76,"6,471.52",VC,Valve (Circ),D1.30,1.33,1.30,U17.18,17.18,"1,113.13",,,,,,,,,,,,,,,,,33.80215459,-118.24993051,46.3,MLV (Valve Name: Unknown),,,,,,,,,,API 5L (X-42); ASME B31.4; SMYS=42000; Pdesign=0,42,,,,,"6,471.52","4,976.00",,,,0.322,,,,,
2280,InVista,236,0.943,49+77,"6,472.82",FL2340,Flange,D0.24,2.63,0.24,U18.48,18.48,"1,111.83",1.188,1.188,,,,,,,0.24,,,,,,,,33.80215890,-118.24992920,46.3,,0.2,,,,,,1.010,"2,258",0.991,API 5L (X-42); ASME B31.4; SMYS=42000; Pdesign=0,42,"2,258",8.625,1.188,1.244,"6,472.82","4,977.16",3.999,3.995,2.864,0.322,,,,,
2290,InVista,237,0.943,49+77,"6,473.06",GW2350,Weld,U0.24,0.24,0.94,U18.72,18.72,"1,111.59",0.315,0.315,,,,,,,0.94,224,,,,,,,33.80215911,-118.24992913,46.3,End Valve Setting,93.6,,,,,,0.309,"2,258",0.963,API 5L (X-42); ASME B31.4; SMYS=42000; Pdesign=0,42,"2,258",8.625,0.315,0.319,"6,473.06","4,977.37",4.001,4.000,2.816,0.322,,,,,
2290,InVista,237,0.943,49+78,"6,473.46",TP,Tap,U0.40,0.40,0.54,U19.12,19.12,"1,111.19",,,,,,1.74,1.77,345,,,,,,,,,33.80215954,-118.24992896,46.3,,,,,,,,,,,API 5L (X-42); ASME B31.4; SMYS=42000; Pdesign=0,42,,,,,"6,473.46","4,977.73",3.976,4.115,3.919,0.322,,,,,
2290,InVista,237,0.943,49+78,"6,473.51",TP,Tap,U0.44,0.44,0.50,U19.17,19.17,"1,111.15",,,,,,0.52,0.56,265,,,,,,,,,33.80215954,-118.24992896,46.3,,,,,,,,,,,API 5L (X-42); ASME B31.4; SMYS=42000; Pdesign=0,42,,,,,"6,473.51","4,977.77",3.996,3.994,3.986,0.322,,,,,
2340,InVista,238,0.943,49+78,"6,474.01",GW2360,Weld; Begin 0.344 in wall. API 5L (X-42) Seamless,U0.95,0.94,3.21,U19.67,19.67,"1,110.65",0.335,0.335,,,,,,,3.21,,,,,,,,33.80215997,-118.24992879,46.3,,30.5,,,,,,0.312,"2,412",0.921,API 5L (X-42); ASME B31.4; SMYS=42000; Pdesign=0,42,"2,412",8.625,0.335,0.387,"6,474.01","4,978.22",3.987,3.988,2.365,0.344,,,,,
2340,InVista,238,0.943,49+80,"6,475.80",BD,Bend,D1.42,,,U21.46,21.46,"1,108.85",,,,,,,,,,,,,,,,,33.80216164,-118.24992816,46.2,,,,,,,,,,,API 5L (X-42); ASME B31.4; SMYS=42000; Pdesign=0,42,,,,,"6,475.80","4,979.81",,,,0.344,,,,,
2350,InVista,239,0.943,49+81,"6,477.22",GW2370,Weld,D3.02,3.21,3.02,U22.88,22.88,"1,107.43",0.354,0.354,,,,,,,3.02,,,,,,,,33.80216409,-118.24992730,45.2,,36.9,,,,,,0.316,"2,412",0.900,API 5L (X-42); ASME B31.4; SMYS=42000; Pdesign=0,42,"2,412",8.625,0.354,0.389,"6,477.22","4,981.08",4.024,4.022,2.904,0.344,,,,,
2350,InVista,239,0.944,49+82,"6,478.77",BD,Bend,D1.47,,,U24.43,24.42,"1,105.89",,,,,,,,,,,,,,,,,33.80216667,-118.24992639,44.1,,,,,,,,,,,API 5L (X-42); ASME B31.4; SMYS=42000; Pdesign=0,42,,,,,"6,478.77","4,982.45",,,,0.344,,,,,
2360,InVista,240,0.944,49+84,"6,480.24",GW2380,Weld; Begin 0.322 in wall. API 5L (X-42) LongSeam,U3.02,3.02,10.08,U25.90,25.90,"1,104.41",0.316,0.316,,,,,,,10.08,144,,,,,,,33.80216577,-118.24992194,43.8,,99.1,,,,,,0.310,"2,258",0.938,API 5L (X-42); ASME B31.4; SMYS=42000; Pdesign=0,42,"2,258",8.625,0.316,0.318,"6,480.24","4,983.76",4.004,4.003,2.872,0.322,,,,,
2370,InVista,241,0.946,49+93,"6,490.32",GW2390,Weld; Begin 0.344 in wall. API 5L (X-42) Seamless,D3.32,10.08,3.32,U35.98,35.98,"1,094.33",0.319,0.319,,,,,,,3.32,,,,,,,,33.80215748,-118.24988961,42.7,,40.6,,,,,,0.281,"2,383",0.889,API 5L (X-42); ASME B31.4; SMYS=42000; Pdesign=0,42,"2,412",8.625,0.319,0.370,"6,490.32","4,992.74",3.985,3.988,2.712,0.344,,,,,
2370,InVista,241,0.946,49+94,"6,492.11",BD,Bend,D1.53,,,U37.77,37.77,"1,092.54",,,,,,,,,,,,,,,,,33.80215787,-118.24988383,42.7,,,,,,,,,,,API 5L (X-42); ASME B31.4; SMYS=42000; Pdesign=0,42,,,,,"6,492.11","4,994.33",,,,0.344,,,,,
2380,InVista,242,0.946,49+95,"6,493.64",GW2400,Weld; Begin 0.25 in wall. API 5L (A) LongSeam,U3.32,3.32,33.32,U39.30,39.29,"1,091.02",0.250,0.250,,,,,,,33.32,91,,,,,,,33.80216119,-118.24988071,42.7,,99.8,,,,,,0.221,"1,002",0.918,API 5L (A); ASME B31.4; SMYS=30000; Pdesign=0,30,"1,002",8.625,0.250,0.251,"6,493.64","4,995.39",4.073,4.071,2.835,0.250,,,,,
2380,InVista,242,0.946,49+96,"6,495.00",EQ,Equation EQ: 49+96.33 (BK),U1.36,1.36,31.96,U40.66,40.66,"1,089.65",,,,,,,,,,,,,,,,,33.80216489,-118.24987947,42.7,EQ: 49+96.33 (BK),,,,,,,,,,API 5L (A); ASME B31.4; SMYS=30000; Pdesign=0,30,,,,,"6,495.00","4,996.33",,,,0.250,,,,,
2380,InVista,242,0.941,49+68,"6,495.00",EQ,Equation EQ: 49+68 (AH),U1.37,1.37,31.95,U40.66,40.66,"1,089.65",,,,,,,,,,,,,,,,,33.80216489,-118.24987947,42.7,EQ: 49+68 (AH),,,,,,,,,,API 5L (A); ASME B31.4; SMYS=30000; Pdesign=0,30,,,,,"6,495.00","4,968.32",,,,0.250,,,,,
2390,InVista,243,0.947,50+01,"6,526.95",GW2410,Weld,U33.32,33.32,48.94,U72.61,72.61,"1,057.70",0.256,0.256,,,,,,,48.94,287,,,,,,,33.80224934,-118.24985118,42.5,Metal Loss (<15.0%) in Joint,99.7,,,,,,0.173,875,0.786,API 5L (A); ASME B31.4; SMYS=30000; Pdesign=0,30,"1,002",8.625,0.256,0.256,"6,526.95","5,001.22",4.067,4.067,2.791,0.250,,,,,
2390,InVista,243,0.955,50+42,"6,566.18",EML-2410-01,External Metal Loss,D9.71,39.23,9.71,U111.84,111.84,"1,018.47",0.255,0.256,32,42,,18.23,8.23,140,,,"1,026",918,"1,148","1,024","1,595","1,423",33.80235312,-118.24981641,42.3,,94.5,External,0.083,0.025,0.108,0.148,0.173,875,0.786,API 5L (A); ASME B31.4; SMYS=30000; Pdesign=0,30,"1,002",8.625,0.255,0.252,"6,566.18","5,041.62",4.067,4.065,2.791,0.250,,,,,
2400,InVista,244,0.957,50+52,"6,575.90",GW2420,Weld,U48.95,48.94,49.13,U121.56,121.56,"1,008.75",0.256,0.256,,,,,,,49.13,37,,,,,,,33.80237874,-118.24980783,42.3,Metal Loss (<15.0%) in Joint,99.7,,,,,,0.177,915,0.822,API 5L (A); ASME B31.4; SMYS=30000; Pdesign=0,30,"1,002",8.625,0.256,0.255,"6,575.90","5,051.63",4.067,4.067,2.817,0.250,,,,,
2400,InVista,244,0.957,50+53,"6,577.37",EML-2420-01,External Metal Loss,U1.47,1.47,47.66,U123.03,123.03,"1,007.28",0.243,0.256,31,41,,7.68,4.84,203,,,"1,081",982,"1,162","1,049","1,614","1,457",33.80238265,-118.24980653,42.3,,89.5,External,0.079,0.025,0.104,0.152,0.177,915,0.822,API 5L (A); ASME B31.4; SMYS=30000; Pdesign=0,30,"1,002",8.625,0.243,0.245,"6,577.37","5,053.15",4.07,4.065,3.398,0.250,,,,,
2400,InVista,244,0.958,50+59,"6,583.50",EML-2420-02,External Metal Loss,U7.60,7.60,41.53,U129.16,129.16,"1,001.15",0.245,0.256,22,32,,3.47,3.06,156,,,"1,223","1,149","1,264","1,180","1,755","1,639",33.80239893,-118.24980107,42.2,,90.6,External,0.056,0.025,0.081,0.175,0.200,"1,002",0.906,API 5L (A); ASME B31.4; SMYS=30000; Pdesign=0,30,"1,002",8.625,0.245,0.247,"6,583.50","5,059.46",4.067,4.069,4.060,0.250,,,,,
2400,InVista,244,0.959,50+61,"6,585.30",EML-2420-03,External Metal Loss,U9.40,9.40,39.73,U130.96,130.96,999.35,0.255,0.256,19,29,,1.62,2.42,60,,,"1,308","1,270","1,333","1,292","1,851","1,794",33.80240371,-118.24979947,42.2,Intermittent,89.1,External,0.048,0.025,0.073,0.183,0.208,"1,002",0.938,API 5L (A); ASME B31.4; SMYS=30000; Pdesign=0,30,"1,002",8.625,0.255,0.253,"6,585.30","5,061.31",4.066,4.066,4.059,0.250,,,,,
2400,InVista,244,0.959,50+64,"6,587.63",EML-2420-04,External Metal Loss,U11.73,11.73,37.40,U133.29,133.29,997.02,0.252,0.256,20,29,,0.82,1.29,78,,,"1,345","1,331","1,352","1,336","1,878","1,856",33.80240979,-118.24979744,42.2,,76.9,External,0.050,0.025,0.075,0.181,0.206,"1,002",0.940,API 5L (A); ASME B31.4; SMYS=30000; Pdesign=0,30,"1,002",8.625,0.252,0.248,"6,587.63","5,063.71",4.063,4.062,4.059,0.250,,,,,
2410,InVista,245,0.966,51+02,"6,625.03",GW2430,Weld,U49.13,49.13,50.40,U170.69,170.69,959.62,0.254,0.254,,,,,,,50.40,220,,,,,,,33.80250879,-118.24976426,42.0,Metal Loss (<15.0%) in Joint,99.6,,,,,,0.098,559,0.502,API 5L (A); ASME B31.4; SMYS=30000; Pdesign=0,30,"1,002",8.625,0.254,0.254,"6,625.03","5,102.23",4.067,4.068,2.858,0.250,,,,,
2410,InVista,245,0.967,51+05,"6,627.75",EML-2430-01,External Metal Loss,U2.72,2.72,47.68,U173.41,173.41,956.90,0.250,0.254,20,30,,2.45,2.42,342,,,"1,256","1,197","1,312","1,250","1,822","1,736",33.80251595,-118.24976187,42.0,,96.1,External,0.051,0.025,0.076,0.178,0.203,"1,002",0.903,API 5L (A); ASME B31.4; SMYS=30000; Pdesign=0,30,"1,002",8.625,0.250,0.253,"6,627.75","5,105.03",4.071,4.071,4.065,0.250,,,,,
2410,InVista,245,0.971,51+26,"6,648.34",AWMBS,Armor Wrap Marker Band Start,U23.31,23.31,27.09,U194.00,194.00,936.31,0.255,,,,,0.06,0.08,360,,,,,,,,,33.80257045,-118.24974361,41.9,,100.0,,,,,,0.255,,,API 5L (A); ASME B31.4; SMYS=30000; Pdesign=0,30,,8.625,0.255,0.255,"6,648.34","5,126.23",,,,0.250,,,,,
2410,InVista,245,0.971,51+27,"6,649.02",EML-2430-03,External Metal Loss,U23.99,23.99,26.41,U194.68,194.68,935.63,0.240,0.254,18,28,,0.78,0.97,297,,,"1,338","1,326","1,345","1,331","1,868","1,849",33.80257219,-118.24974303,41.9,,84.7,External,0.046,0.025,0.071,0.183,0.208,985,0.885,API 5L (A); ASME B31.4; SMYS=30000; Pdesign=0,30,"1,002",8.625,0.240,0.240,"6,649.02","5,126.93",4.072,4.071,4.067,0.250,,,,,
2410,InVista,245,0.972,51+30,"6,652.24",AWMBE,Armor Wrap Marker Band End,D23.19,27.21,23.19,U197.90,197.90,932.41,0.252,,,,,0.06,0.08,359,,,,,,,,,33.80258066,-118.24974019,41.9,,100.0,,,,,,0.252,,,API 5L (A); ASME B31.4; SMYS=30000; Pdesign=0,30,,8.625,0.252,0.252,"6,652.24","5,130.24",,,,0.250,,,,,
2410,InVista,245,0.972,51+31,"6,652.80",EML-2430-05,External Metal Loss,D22.63,27.77,22.63,U198.46,198.46,931.85,0.238,0.254,30,40,,1.66,0.81,280,,,"1,248","1,201","1,293","1,245","1,795","1,729",33.80258218,-118.24973969,41.9,,77.3,External,0.077,0.025,0.102,0.152,0.177,913,0.820,API 5L (A); ASME B31.4; SMYS=30000; Pdesign=0,30,"1,002",8.625,0.238,0.240,"6,652.80","5,130.82",4.08,4.079,4.073,0.250,,,,,
2410,InVista,245,0.972,51+32,"6,654.17",EML-2430-06,External Metal Loss,D21.26,29.14,21.26,U199.83,199.83,930.48,0.248,0.254,61,71,,22.61,14.44,98,,,682,567,817,685,"1,135",951,33.80258586,-118.24973845,41.9,Crosses Long Seam,96.6,External,0.156,0.025,0.181,0.073,0.098,559,0.502,API 5L (A); ASME B31.4; SMYS=30000; Pdesign=0,30,"1,002",8.625,0.248,0.232,"6,654.17","5,132.24",4.067,4.068,3.020,0.250,,,,,
2410,InVista,245,0.972,51+33,"6,654.65",EML-2430-07,External Metal Loss,D20.78,29.62,20.78,U200.31,200.31,930.00,0.241,0.254,17,27,,1.16,1.05,283,,,"1,324","1,300","1,332","1,305","1,850","1,812",33.80258716,-118.24973801,41.9,,98.3,External,0.043,0.025,0.068,0.186,0.211,666,0.599,API 5L (A); ASME B31.4; SMYS=30000; Pdesign=0,30,"1,002",8.625,0.241,0.244,"6,654.65","5,132.73",4.08,4.081,4.076,0.250,,,,,
2410,InVista,245,0.972,51+34,"6,656.22",EML-2430-08,External Metal Loss,D19.21,31.19,19.21,U201.88,201.88,928.43,0.246,0.254,33,43,,8.24,2.90,258,,,"1,050",949,"1,145","1,030","1,590","1,431",33.80259129,-118.24973663,41.8,,97.1,External,0.083,0.025,0.108,0.146,0.171,797,0.716,API 5L (A); ASME B31.4; SMYS=30000; Pdesign=0,30,"1,002",8.625,0.246,0.245,"6,656.22","5,134.34",4.076,4.076,4.063,0.250,,,,,
2420,InVista,246,0.976,51+54,"6,675.43",GW2440,Weld,D49.27,50.40,49.27,U221.09,221.09,909.22,0.254,0.254,,,,,,,49.27,50,,,,,,,33.80264209,-118.24971961,41.7,Metal Loss (<15.0%) in Joint,99.6,,,,,,0.158,830,0.746,API 5L (A); ASME B31.4; SMYS=30000; Pdesign=0,30,"1,002",8.625,0.254,0.253,"6,675.43","5,154.13",4.07,4.069,2.767,0.250,,,,,
2420,InVista,246,0.985,52+02,"6,721.83",EML-2440-01,External Metal Loss,D2.88,46.39,2.88,U267.48,267.48,862.83,0.250,0.254,38,48,,26.86,12.66,135,,,943,832,"1,063",934,"1,477","1,298",33.80276476,-118.24967852,41.5,,92.4,External,0.096,0.025,0.121,0.133,0.158,830,0.746,API 5L (A); ASME B31.4; SMYS=30000; Pdesign=0,30,"1,002",8.625,0.250,0.247,"6,721.83","5,201.90",4.074,4.071,2.924,0.250,,,,,
2420,InVista,246,0.986,52+04,"6,723.83",EML-2440-02,External Metal Loss,D0.87,48.39,0.87,U269.48,269.48,860.83,0.245,0.254,20,30,,6.13,5.89,20,,,"1,187","1,097","1,227","1,123","1,705","1,560",33.80277019,-118.24967671,41.5,Intermittent; Crosses Long Seam,92.9,External,0.051,0.025,0.076,0.178,0.203,900,0.808,API 5L (A); ASME B31.4; SMYS=30000; Pdesign=0,30,"1,002",8.625,0.245,0.246,"6,723.83","5,203.96",4.071,4.072,4.063,0.250,,,,,
2430,InVista,247,0.986,52+05,"6,724.70",GW2450,Weld,U49.27,49.27,49.85,U270.36,270.36,859.95,0.252,0.252,,,,,,,49.85,111,,,,,,,33.80277236,-118.24967597,41.5,Metal Loss (<15.0%) in Joint,97.9,,,,,,0.196,931,0.836,API 5L (A); ASME B31.4; SMYS=30000; Pdesign=0,30,"1,002",8.625,0.252,0.253,"6,724.70","5,204.86",4.067,4.066,2.817,0.250,,,,,
2430,InVista,247,0.989,52+21,"6,740.66",EML-2450-01,External Metal Loss,U15.96,15.96,33.89,U286.32,286.32,843.99,0.247,0.252,22,32,,11.78,6.37,133,,,"1,132","1,031","1,171","1,054","1,627","1,463",33.80281469,-118.24966180,41.4,Intermittent,84.1,External,0.056,0.025,0.081,0.171,0.196,956,0.859,API 5L (A); ASME B31.4; SMYS=30000; Pdesign=0,30,"1,002",8.625,0.247,0.254,"6,740.66","5,221.30",4.06,4.062,3.280,0.250,,,,,
2430,InVista,247,0.991,52+34,"6,752.83",EML-2450-02,External Metal Loss,D21.72,28.13,21.72,U298.49,298.49,831.82,0.250,0.252,22,32,,1.01,1.53,159,,,"1,311","1,289","1,321","1,298","1,835","1,803",33.80284683,-118.24965103,41.3,,88.8,External,0.055,0.025,0.080,0.172,0.197,982,0.883,API 5L (A); ASME B31.4; SMYS=30000; Pdesign=0,30,"1,002",8.625,0.250,0.248,"6,752.83","5,233.83",4.067,4.070,4.057,0.250,,,,,
2430,InVista,247,0.992,52+38,"6,757.05",EML-2450-03,External Metal Loss,D17.50,32.35,17.50,U302.71,302.71,827.60,0.237,0.252,19,29,,0.88,0.81,135,,,"1,322","1,306","1,322","1,302","1,836","1,809",33.80285812,-118.24964725,41.3,,80.0,External,0.047,0.025,0.072,0.180,0.205,977,0.878,API 5L (A); ASME B31.4; SMYS=30000; Pdesign=0,30,"1,002",8.625,0.237,0.239,"6,757.05","5,238.18",4.065,4.065,4.060,0.250,,,,,
2430,InVista,247,0.992,52+38,"6,757.09",EML-2450-04,External Metal Loss,D17.47,32.39,17.47,U302.75,302.74,827.57,0.246,0.252,21,31,,0.44,0.65,167,,,"1,339","1,334","1,340","1,334","1,861","1,853",33.80285812,-118.24964725,41.3,,58.9,External,0.053,0.025,0.078,0.174,0.199,977,0.878,API 5L (A); ASME B31.4; SMYS=30000; Pdesign=0,30,"1,002",8.625,0.246,0.239,"6,757.09","5,238.21",4.071,4.070,4.064,0.250,,,,,
2430,InVista,247,0.992,52+39,"6,757.39",EML-2450-05,External Metal Loss,D17.16,32.69,17.16,U303.05,303.05,827.26,0.250,0.252,16,26,,5.18,4.84,212,,,"1,219","1,135","1,257","1,160","1,745","1,611",33.80285899,-118.24964696,41.3,Intermittent,89.4,External,0.041,0.025,0.066,0.186,0.211,973,0.875,API 5L (A); ASME B31.4; SMYS=30000; Pdesign=0,30,"1,002",8.625,0.250,0.251,"6,757.39","5,238.53",4.06,4.062,4.051,0.250,,,,,
2430,InVista,247,0.995,52+53,"6,771.04",AWMBS,Armor Wrap Marker Band Start,D3.52,46.34,3.52,U316.70,316.70,813.61,0.254,,,,,0.06,0.08,359,,,,,,,,,33.80289503,-118.24963489,41.2,,100.0,,,,,,0.254,,,API 5L (A); ASME B31.4; SMYS=30000; Pdesign=0,30,,8.625,0.254,0.254,"6,771.04","5,252.58",,,,0.250,,,,,
2440,InVista,248,0.995,52+56,"6,774.55",GW2460,Weld,D33.80,49.85,33.80,U320.21,320.21,810.10,0.255,0.255,,,,,,,33.80,28,,,,,,,33.80290436,-118.24963175,41.2,,97.5,,,,,,0.058,425,0.381,API 5L (A); ASME B31.4; SMYS=30000; Pdesign=0,30,"1,002",8.625,0.255,0.253,"6,774.55","5,256.20",4.066,4.065,2.827,0.250,,,,,
2440,InVista,248,0.996,52+57,"6,774.94",AWMBE,Armor Wrap Marker Band End,U0.39,0.39,33.42,U320.60,320.60,809.71,0.252,,,,,0.06,0.08,359,,,,,,,,,33.80290523,-118.24963146,41.2,,100.0,,,,,,0.252,,,API 5L (A); ASME B31.4; SMYS=30000; Pdesign=0,30,,8.625,0.252,0.252,"6,774.94","5,256.60",,,,0.250,,,,,
2440,InVista,248,0.996,52+57,"6,775.29",EML-2460-02,External Metal Loss,U0.74,0.74,33.06,U320.95,320.95,809.36,0.250,0.255,55,65,,73.19,21.53,36,,,731,617,"1,151","1,018","1,599","1,414",33.80290631,-118.24963110,41.2,Intermittent,98.1,External,0.140,0.025,0.165,0.090,0.115,760,0.683,API 5L (A); ASME B31.4; SMYS=30000; Pdesign=0,30,"1,002",8.625,0.250,0.252,"6,775.29","5,256.97",4.066,4.064,2.916,0.250,,,,,
2440,InVista,248,0.997,52+62,"6,780.00",PA,Patch,U5.45,5.45,28.35,U325.66,325.66,804.65,,,,,,6,10,279,,,,,,,,,33.80291869,-118.24962696,41.2,,,,,,,,,,,API 5L (A); ASME B31.4; SMYS=30000; Pdesign=0,30,,,,,"6,780.00","5,261.82",4.059,4.058,4.008,0.250,,,,,
2440,InVista,248,0.997,52+63,"6,781.40",PA,Patch,U6.85,6.85,26.95,U327.06,327.06,803.25,,,,,,25,15,166,,,,,,,,,33.80292239,-118.24962571,41.2,,,,,,,,,,,API 5L (A); ASME B31.4; SMYS=30000; Pdesign=0,30,,,,,"6,781.40","5,263.26",4.059,4.058,3.013,0.250,,,,,
2440,InVista,248,0.997,52+63,"6,781.64",EML-2460-05,External Metal Loss,U7.08,7.08,26.72,U327.29,327.29,803.02,0.240,0.255,77,87,,34.37,22.82,37,,,483,367,857,724,"1,190","1,005",33.80292304,-118.24962550,41.2,Partially Under Patch; Deepest Point Under Patch; 31% Metal Loss Adjacent Patch,93.9,External,0.197,0.025,0.222,0.033,0.058,425,0.381,API 5L (A); ASME B31.4; SMYS=30000; Pdesign=0,30,"1,002",8.625,0.240,0.237,"6,781.64","5,263.50",4.063,4.062,2.890,0.250,,,,,
2440,InVista,248,0.997,52+67,"6,784.66",EML-2460-06,External Metal Loss,U10.11,10.10,23.70,U330.32,330.32,799.99,0.250,0.255,42,51,,113.35,16.69,23,,,883,769,"1,105",972,"1,535","1,350",33.80293106,-118.24962281,41.2,Intermittent,94.3,External,0.106,0.025,0.131,0.124,0.149,792,0.711,API 5L (A); ASME B31.4; SMYS=30000; Pdesign=0,30,"1,002",8.625,0.250,0.251,"6,784.66","5,266.61",4.067,4.066,2.827,0.250,,,,,
2440,InVista,248,1.001,52+85,"6,802.34",EML-2460-07,External Metal Loss,D6.01,27.79,6.01,U348.00,348.00,782.31,0.244,0.255,18,28,,7.23,3.39,185,,,"1,203","1,110","1,271","1,165","1,765","1,619",33.80297775,-118.24960717,41.1,,96.0,External,0.046,0.025,0.071,0.184,0.209,"1,002",0.915,API 5L (A); ASME B31.4; SMYS=30000; Pdesign=0,30,"1,002",8.625,0.244,0.248,"6,802.34","5,284.82",4.065,4.065,3.751,0.250,,,,,
2450,InVista,249,1.002,52+91,"6,808.35",GW2470,Weld,D5.09,33.80,5.09,U354.01,354.01,776.30,0.252,0.252,,,,,,,5.09,50,,,,,,,33.80299381,-118.24960179,41.0,,95.7,,,,,,0.232,"1,002",0.934,API 5L (A); ASME B31.4; SMYS=30000; Pdesign=0,30,"1,002",8.625,0.252,0.254,"6,808.35","5,291.01",4.067,4.066,2.911,0.250,,,,,
2460,InVista,250,1.003,52+96,"6,813.44",GW2480,Weld,U5.09,5.09,12.74,U359.10,359.10,771.21,0.252,0.252,,,,,,,12.74,175,,,,,,,33.80300728,-118.24959728,41.0,Metal Loss (<15.0%) in Joint,98.5,,,,,,0.185,945,0.849,API 5L (A); ASME B31.4; SMYS=30000; Pdesign=0,30,"1,002",8.625,0.252,0.251,"6,813.44","5,296.25",4.072,4.071,2.842,0.250,,,,,
2460,InVista,250,1.005,53+06,"6,823.36",DML-2480-01,Dent w/ Metal Loss,D2.82,9.92,2.82,U369.02,369.02,761.29,0.250,0.252,25,35,0.48,8,10,295,,,,,,,,,33.80303354,-118.24958848,41.0,Intermittent; Dent (Below Reporting Threshold),90.8,External,0.064,0.025,0.089,0.163,0.188,,,API 5L (A); ASME B31.4; SMYS=30000; Pdesign=0,30,,8.625,0.250,0.251,"6,823.36","5,306.47",4.073,4.073,4.021,0.250,,,,,
2460,InVista,250,1.005,53+07,"6,824.04",EML-2480-02,External Metal Loss,D2.14,10.60,2.14,U369.70,369.70,760.61,0.248,0.252,17,27,,1.20,0.89,325,,,"1,311","1,285","1,327","1,300","1,843","1,806",33.80303528,-118.24958790,41.0,,83.2,External,0.043,0.025,0.068,0.184,0.209,978,0.879,API 5L (A); ASME B31.4; SMYS=30000; Pdesign=0,30,"1,002",8.625,0.248,0.253,"6,824.04","5,307.17",4.067,4.067,4.063,0.250,,,,,
2460,InVista,250,1.005,53+07,"6,824.30",EML-2480-03,External Metal Loss,D1.88,10.86,1.88,U369.96,369.96,760.35,0.244,0.252,27,37,,0.48,0.56,328,,,"1,334","1,327","1,338","1,332","1,859","1,850",33.80303593,-118.24958769,41.0,,76.8,External,0.067,0.025,0.092,0.160,0.185,"1,000",0.899,API 5L (A); ASME B31.4; SMYS=30000; Pdesign=0,30,"1,002",8.625,0.244,0.246,"6,824.30","5,307.43",4.067,4.067,4.065,0.250,,,,,
2470,InVista,251,1.006,53+09,"6,826.18",GW2490,Weld; Begin 0.322 in wall. API 5L (A) LongSeam,D0.98,12.74,0.98,U371.84,371.84,758.47,0.318,0.318,,,,,,,0.98,20,,,,,,,33.80304093,-118.24958601,41.0,,96.1,,,,,,0.290,"1,230",0.858,API 5L (A); ASME B31.4; SMYS=30000; Pdesign=0,30,"1,290",8.625,0.318,0.320,"6,826.18","5,309.37",4.01,4.007,2.917,0.322,,,,,
2480,InVista,252,1.006,53+10,"6,827.16",GW2500,Weld; Begin 0.375 in wall. API 5L (A) Seamless,U0.98,0.98,1.54,U372.82,372.82,757.49,0.369,0.369,,,,,,,1.54,,,,,,,,33.80304353,-118.24958514,40.9,,40.7,,,,,,0.289,"1,697",0.813,API 5L (A); ASME B31.4; SMYS=30000; Pdesign=0,30,"1,878",8.625,0.369,0.416,"6,827.16","5,310.38",3.976,3.976,3.093,0.375,,,,,
2480,InVista,252,1.006,53+11,"6,827.95",BD,Bend; Possible Bend Signatures,D0.75,,,U373.61,373.61,756.70,,,,,,,,,,,,,,,,,33.80304548,-118.24958448,40.9,Possible Bend Signatures,,,,,,,,,,API 5L (A); ASME B31.4; SMYS=30000; Pdesign=0,30,,,,,"6,827.95","5,311.19",,,,0.375,,,,,
2490,InVista,253,1.006,53+12,"6,828.70",GW2510,Weld; Begin 0.322 in wall. API 5L (A) LongSeam,U1.54,1.54,2.05,U374.36,374.36,755.95,0.320,0.320,,,,,,,2.05,64,,,,,,,33.80304765,-118.24958375,40.9,,95.7,,,,,,0.292,"1,233",0.860,API 5L (A); ASME B31.4; SMYS=30000; Pdesign=0,30,"1,290",8.625,0.320,0.321,"6,828.70","5,311.94",4.01,4.009,3.026,0.322,,,,,
2500,InVista,254,1.006,53+14,"6,830.75",GW2520,Weld; Begin 0.375 in wall. API 5L (A) Seamless,D1.51,2.05,1.51,U376.41,376.41,753.90,0.372,0.372,,,,,,,1.51,,,,,,,,33.80305308,-118.24958194,40.9,,38.5,,,,,,0.353,"1,878",0.909,API 5L (A); ASME B31.4; SMYS=30000; Pdesign=0,30,"1,878",8.625,0.372,0.406,"6,830.75","5,313.98",3.98,3.979,2.566,0.375,,,,,
2500,InVista,254,1.007,53+15,"6,831.57",BD,Bend; Possible Bend Signatures,D0.69,,,U377.23,377.23,753.08,,,,,,,,,,,,,,,,,33.80305525,-118.24958121,40.9,Possible Bend Signatures,,,,,,,,,,API 5L (A); ASME B31.4; SMYS=30000; Pdesign=0,30,,,,,"6,831.57","5,314.80",,,,0.375,,,,,
2510,InVista,255,1.007,53+15,"6,832.26",GW2530,Weld; Begin 0.322 in wall. API 5L (A) Seamless,U1.51,1.51,2.56,U377.92,377.92,752.39,0.322,0.322,,,,,,,2.56,,,,,,,,33.80305699,-118.24958063,40.9,,95.5,,,,,,0.180,"1,613",0.914,API 5L (A); ASME B31.4; SMYS=30000; Pdesign=0,30,"1,613",8.625,0.322,0.323,"6,832.26","5,315.49",4.001,4.002,2.843,0.322,,,,,
2510,InVista,255,1.007,53+17,"6,833.34",EML-2530-01,External Metal Loss,U1.08,1.08,1.48,U379.00,379.00,751.31,0.307,0.322,44,52,,1.15,2.66,120,,,"2,004","1,961","2,074","2,038","2,880","2,831",33.80305981,-118.24957968,40.9,,68.9,External,0.142,0.025,0.167,0.155,0.180,"1,613",0.935,API 5L (A); ASME B31.4; SMYS=30000; Pdesign=0,30,"1,613",8.625,0.307,0.312,"6,833.34","5,316.57",4.004,4.005,3.998,0.322,,,,,
2520,InVista,256,1.007,53+18,"6,834.82",GW2540,Weld; Begin 0.375 in wall. API 5L (A) Seamless,D0.54,2.56,0.54,U380.48,380.48,749.83,0.360,0.360,,,,,,,0.54,,,,,,,,33.80306372,-118.24957837,40.9,,55.5,,,,,,0.298,"1,846",0.885,API 5L (A); ASME B31.4; SMYS=30000; Pdesign=0,30,"1,878",8.625,0.360,0.379,"6,834.82","5,318.04",3.99,3.992,2.674,0.375,,,,,
2520,InVista,256,1.007,53+18,"6,835.11",BD,Bend; Possible Bend Signatures,D0.25,,,U380.77,380.77,749.54,,,,,,,,,,,,,,,,,33.80306459,-118.24957808,40.9,Possible Bend Signatures,,,,,,,,,,API 5L (A); ASME B31.4; SMYS=30000; Pdesign=0,30,,,,,"6,835.11","5,318.33",,,,0.375,,,,,
2530,InVista,257,1.007,53+19,"6,835.36",GW2550,Weld; Begin 0.25 in wall. API 5L (A) Seamless,U0.54,0.54,28.83,U381.02,381.02,749.29,0.255,0.255,,,,,,,28.83,,,,,,,,33.80306524,-118.24957786,40.9,Metal Loss (<15.0%) in Joint,99.6,,,,,,0.176,998,0.897,API 5L (A); ASME B31.4; SMYS=30000; Pdesign=0,30,"1,002",8.625,0.255,0.255,"6,835.36","5,318.58",4.07,4.068,2.870,0.250,,,,,
2530,InVista,257,1.007,53+19,"6,836.16",EML-2550-01,External Metal Loss,U0.80,0.80,28.04,U381.82,381.82,748.49,0.255,0.255,30,40,,1.88,7.74,123,,,"1,239","1,186","1,289","1,235","1,790","1,715",33.80306720,-118.24957721,40.9,Intermittent,88.6,External,0.076,0.025,0.101,0.154,0.179,"1,002",0.925,API 5L (A); ASME B31.4; SMYS=30000; Pdesign=0,30,"1,002",8.625,0.255,0.258,"6,836.16","5,319.37",4.059,4.057,3.888,0.250,,,,,
2530,InVista,257,1.008,53+21,"6,837.57",EML-2550-02,External Metal Loss,U2.21,2.21,26.62,U383.23,383.23,747.08,0.256,0.255,28,38,,0.68,1.29,218,,,"1,337","1,324","1,348","1,336","1,872","1,855",33.80307111,-118.24957590,40.9,,78.8,External,0.072,0.025,0.097,0.158,0.183,"1,002",0.934,API 5L (A); ASME B31.4; SMYS=30000; Pdesign=0,30,"1,002",8.625,0.256,0.269,"6,837.57","5,320.78",4.06,4.061,4.052,0.250,,,,,
2530,InVista,257,1.008,53+21,"6,838.24",EML-2550-03,External Metal Loss,U2.88,2.88,25.96,U383.90,383.90,746.41,0.249,0.255,31,41,,0.74,2.74,131,,,"1,329","1,313","1,336","1,320","1,856","1,833",33.80307284,-118.24957531,40.9,,81.6,External,0.079,0.025,0.104,0.151,0.176,"1,002",0.925,API 5L (A); ASME B31.4; SMYS=30000; Pdesign=0,30,"1,002",8.625,0.249,0.247,"6,838.24","5,321.45",4.057,4.056,4.044,0.250,,,,,
2530,InVista,257,1.008,53+22,"6,838.88",EML-2550-04,External Metal Loss,U3.52,3.52,25.31,U384.54,384.54,745.77,0.252,0.255,23,33,,0.81,2.34,124,,,"1,336","1,320","1,343","1,327","1,866","1,843",33.80307457,-118.24957473,40.9,,74.1,External,0.059,0.025,0.084,0.171,0.196,"1,002",0.942,API 5L (A); ASME B31.4; SMYS=30000; Pdesign=0,30,"1,002",8.625,0.252,0.257,"6,838.88","5,322.09",4.06,4.062,4.050,0.250,,,,,
2530,InVista,257,1.008,53+22,"6,838.98",EML-2550-05,External Metal Loss,U3.62,3.62,25.21,U384.64,384.64,745.67,0.252,0.255,27,37,,1.02,1.94,132,,,"1,315","1,291","1,338","1,315","1,859","1,827",33.80307479,-118.24957466,40.9,,63.1,External,0.069,0.025,0.094,0.161,0.186,"1,002",0.939,API 5L (A); ASME B31.4; SMYS=30000; Pdesign=0,30,"1,002",8.625,0.252,0.253,"6,838.98","5,322.19",4.054,4.057,4.047,0.250,,,,,
2540,InVista,258,1.013,53+47,"6,864.19",GW2560,Weld,U28.83,28.83,50.77,U409.85,409.85,720.46,0.257,0.257,,,,,,,50.77,13,,,,,,,33.80314145,-118.24955234,40.8,,99.7,,,,,,0.215,975,0.876,API 5L (A); ASME B31.4; SMYS=30000; Pdesign=0,30,"1,002",8.625,0.257,0.258,"6,864.19","5,347.32",4.064,4.064,2.810,0.250,,,,,
2550,InVista,259,1.022,53+98,"6,914.97",GW2570,Weld,D49.98,50.77,49.98,U460.63,460.63,669.68,0.255,0.255,,,,,,,49.98,,,,,,,,33.80327583,-118.24950731,40.5,,99.9,,,,,,0.232,"1,252",0.902,API 5L (A); ASME B31.4; SMYS=30000; Pdesign=0,30,"1,252",8.625,0.255,0.255,"6,914.97","5,397.94",4.067,4.069,2.790,0.250,,,,,
2560,InVista,260,1.032,54+48,"6,964.95",GW2580,Weld,D49.24,49.98,49.24,U510.61,510.61,619.70,0.252,0.252,,,,,,,49.24,355,,,,,,,33.80340806,-118.24946302,40.2,Dent (BRC) in Joint,99.6,,,,,,0.158,944,0.848,API 5L (A); ASME B31.4; SMYS=30000; Pdesign=0,30,"1,002",8.625,0.252,0.252,"6,964.95","5,447.77",4.067,4.068,2.778,0.250,,,,,
2560,InVista,260,1.034,54+60,"6,977.47",EML-2580-01,External Metal Loss,U12.52,12.52,36.72,U523.13,523.13,607.18,0.250,0.252,37,47,,0.73,0.81,326,,,"1,305","1,287","1,325","1,310","1,840","1,819",33.80344106,-118.24945197,40.2,,64.5,External,0.094,0.025,0.119,0.133,0.158,"1,002",0.948,API 5L (A); ASME B31.4; SMYS=30000; Pdesign=0,30,"1,002",8.625,0.250,0.246,"6,977.47","5,460.26",4.066,4.066,4.063,0.250,,,,,
2560,InVista,260,1.040,54+92,"7,009.79",EML-2580-02,External Metal Loss,D4.40,44.84,4.40,U555.45,555.45,574.86,0.248,0.252,26,36,,1.13,2.26,304,,,"1,294","1,266","1,311","1,282","1,820","1,781",33.80352660,-118.24942331,40.0,,87.3,External,0.065,0.025,0.090,0.162,0.187,"1,002",0.921,API 5L (A); ASME B31.4; SMYS=30000; Pdesign=0,30,"1,002",8.625,0.248,0.247,"7,009.79","5,492.47",4.067,4.068,4.060,0.250,,,,,
2570,InVista,261,1.041,54+97,"7,014.19",GW2590,Weld,U49.24,49.24,49.41,U559.85,559.85,570.46,0.255,0.255,,,,,,,49.41,181,,,,,,,33.80353832,-118.24941939,40.0,,99.8,,,,,,0.224,"1,002",0.935,API 5L (A); ASME B31.4; SMYS=30000; Pdesign=0,30,"1,002",8.625,0.255,0.254,"7,014.19","5,496.86",4.07,4.070,2.847,0.250,,,,,
2580,InVista,262,1.050,55+46,"7,063.60",GW2600,Weld,U49.41,49.41,50.93,D521.05,609.26,521.05,0.250,0.250,,,,,,,50.93,164,,,,,,,33.80366836,-118.24937299,39.9,,99.5,,,,,,0.219,971,0.873,API 5L (A); ASME B31.4; SMYS=30000; Pdesign=0,30,"1,002",8.625,0.250,0.251,"7,063.60","5,546.12",4.073,4.073,2.795,0.250,,,,,
2580,InVista,262,1.052,55+55,"7,072.80",DNT-2600-01,Dent,U9.20,9.20,41.73,D511.85,618.46,511.85,,,,,1.04,3,2,49,,,,,,,,,33.80369251,-118.24936418,39.9,,78.2,,,0.025,,-0.025,,,,API 5L (A); ASME B31.4; SMYS=30000; Pdesign=0,30,,8.625,,,"7,072.80","5,555.29",4.027,4.023,3.973,0.250,,,,,
2590,InVista,263,1.060,55+97,"7,114.53",GW2610,Weld,D45.80,50.93,45.80,D470.12,660.19,470.12,0.254,0.254,,,,,,,45.80,334,,,,,,,33.80380207,-118.24932424,39.9,,99.5,,,,,,0.177,938,0.843,API 5L (A); ASME B31.4; SMYS=30000; Pdesign=0,30,"1,002",8.625,0.254,0.254,"7,114.53","5,596.89",4.067,4.068,2.821,0.250,,,,,
2590,InVista,263,1.067,56+35,"7,152.91",EML-2610-01,External Metal Loss,D7.42,38.38,7.42,D431.75,698.57,431.74,0.250,0.254,30,40,,11.90,4.19,341,,,"1,058",955,"1,189","1,072","1,651","1,488",33.80390301,-118.24928744,39.9,Adjacent Long Seam,96.1,External,0.077,0.025,0.102,0.152,0.177,948,0.852,API 5L (A); ASME B31.4; SMYS=30000; Pdesign=0,30,"1,002",8.625,0.250,0.249,"7,152.91","5,635.16",4.07,4.070,4.064,0.250,,,,,
2600,InVista,264,1.069,56+43,"7,160.33",GW2620,Weld,U45.80,45.80,46.16,D424.32,705.99,424.32,0.252,0.252,,,,,,,46.16,114,,,,,,,33.80392242,-118.24928037,39.8,,99.6,,,,,,0.206,950,0.853,API 5L (A); ASME B31.4; SMYS=30000; Pdesign=0,30,"1,002",8.625,0.252,0.254,"7,160.33","5,642.55",4.07,4.069,2.774,0.250,,,,,
2610,InVista,265,1.077,56+89,"7,206.48",GW2630,Weld,U46.16,46.16,48.77,D378.17,752.14,378.17,0.254,0.254,,,,,,,48.77,244,,,,,,,33.80404385,-118.24923609,39.8,,99.7,,,,,,0.129,924,0.830,API 5L (A); ASME B31.4; SMYS=30000; Pdesign=0,30,"1,002",8.625,0.254,0.254,"7,206.48","5,688.57",4.071,4.070,2.774,0.250,,,,,
2610,InVista,265,1.078,56+92,"7,210.20",EML-2630-01,External Metal Loss,U3.72,3.72,45.05,D374.45,755.86,374.45,0.245,0.254,24,33,,10.90,7.66,176,,,"1,130","1,029","1,155","1,038","1,605","1,442",33.80405355,-118.24923256,39.8,Crosses Long Seam,90.2,External,0.060,0.025,0.085,0.169,0.194,930,0.835,API 5L (A); ASME B31.4; SMYS=30000; Pdesign=0,30,"1,002",8.625,0.245,0.242,"7,210.20","5,692.28",4.073,4.072,3.471,0.250,,,,,
2610,InVista,265,1.084,57+24,"7,242.42",EML-2630-02,External Metal Loss,D12.84,35.93,12.84,D342.24,788.07,342.24,0.255,0.254,37,46,,13.05,7.10,352,,,988,881,"1,166","1,046","1,619","1,453",33.80413831,-118.24920165,39.8,,97.0,External,0.093,0.025,0.118,0.136,0.161,924,0.830,API 5L (A); ASME B31.4; SMYS=30000; Pdesign=0,30,"1,002",8.625,0.255,0.253,"7,242.42","5,724.39",4.072,4.071,4.063,0.250,,,,,
2610,InVista,265,1.086,57+34,"7,252.45",EML-2630-03,External Metal Loss,D2.80,45.97,2.80,D332.20,798.11,332.20,0.249,0.254,21,31,,5.63,3.63,181,,,"1,182","1,093","1,246","1,146","1,731","1,591",33.80416462,-118.24919206,39.8,Adjacent Long Seam,96.6,External,0.054,0.025,0.079,0.175,0.200,998,0.897,API 5L (A); ASME B31.4; SMYS=30000; Pdesign=0,30,"1,002",8.625,0.249,0.249,"7,252.45","5,734.40",4.072,4.071,3.694,0.250,,,,,
2610,InVista,265,1.086,57+35,"7,253.04",EML-2630-04,External Metal Loss,D2.21,46.56,2.21,D331.61,798.70,331.61,0.248,0.254,20,30,,6.09,3.71,183,,,"1,184","1,094","1,243","1,140","1,727","1,584",33.80416613,-118.24919151,39.8,Intermittent; Adjacent Long Seam,97.8,External,0.052,0.025,0.077,0.177,0.202,985,0.885,API 5L (A); ASME B31.4; SMYS=30000; Pdesign=0,30,"1,002",8.625,0.248,0.248,"7,253.04","5,734.99",4.073,4.073,4.066,0.250,,,,,
2610,InVista,265,1.086,57+36,"7,254.25",EML-2630-05,External Metal Loss,D1.00,47.76,1.00,D330.40,799.91,330.40,0.252,0.254,49,59,,2.39,2.18,11,,,"1,065",981,"1,201","1,123","1,667","1,560",33.80416937,-118.24919033,39.8,,87.0,External,0.125,0.025,0.150,0.104,0.129,962,0.864,API 5L (A); ASME B31.4; SMYS=30000; Pdesign=0,30,"1,002",8.625,0.252,0.249,"7,254.25","5,736.19",4.072,4.073,4.067,0.250,,,,,
2620,InVista,266,1.087,57+37,"7,255.25",GW2640,Weld,D48.33,48.77,48.33,D329.40,800.91,329.40,0.254,0.254,,,,,,,48.33,243,,,,,,,33.80417196,-118.24918938,39.8,,99.5,,,,,,0.160,940,0.845,API 5L (A); ASME B31.4; SMYS=30000; Pdesign=0,30,"1,002",8.625,0.254,0.255,"7,255.25","5,737.19",4.067,4.067,2.850,0.250,,,,,
2620,InVista,266,1.088,57+47,"7,265.19",EML-2640-01,External Metal Loss,U9.94,9.94,38.38,D319.46,810.85,319.46,0.250,0.254,37,47,,3.06,3.47,210,,,"1,114","1,033","1,208","1,123","1,678","1,560",33.80419805,-118.24917986,39.8,Crosses Long Seam,91.6,External,0.094,0.025,0.119,0.135,0.160,967,0.869,API 5L (A); ASME B31.4; SMYS=30000; Pdesign=0,30,"1,002",8.625,0.250,0.248,"7,265.19","5,747.10",4.067,4.066,4.054,0.250,,,,,
2630,InVista,267,1.096,57+85,"7,303.58",GW2650,Weld,D47.90,48.33,47.90,D281.07,849.24,281.07,0.255,0.255,,,,,,,47.90,93,,,,,,,33.80429899,-118.24914307,39.8,,99.8,,,,,,0.182,906,0.814,API 5L (A); ASME B31.4; SMYS=30000; Pdesign=0,30,"1,002",8.625,0.255,0.255,"7,303.58","5,785.37",4.067,4.068,2.847,0.250,,,,,
2630,InVista,267,1.096,57+89,"7,307.40",IML-2650-01,Internal Metal Loss,U3.83,3.83,44.07,D277.25,853.06,277.25,0.216,0.255,29,38,,7.01,0.81,88,,,"1,104","1,007","1,139","1,026","1,581","1,425",33.80430891,-118.24913945,39.8,Mill Related; In Long Seam; Not Associated with Deposits;,74.6,Internal,0.073,0.025,0.098,0.157,0.182,906,0.814,API 5L (A); ASME B31.4; SMYS=30000; Pdesign=0,30,"1,002",8.625,0.216,0.288,"7,307.40","5,789.18",4.108,4.098,4.063,0.250,,,,,
2640,InVista,268,1.105,58+33,"7,351.47",GW2660,Weld,U47.90,47.90,50.13,D233.18,897.13,233.18,0.252,0.252,,,,,,,50.13,276,,,,,,,33.80442473,-118.24909722,39.8,,99.4,,,,,,0.212,983,0.883,API 5L (A); ASME B31.4; SMYS=30000; Pdesign=0,30,"1,002",8.625,0.252,0.253,"7,351.47","5,833.12",4.067,4.067,2.803,0.250,,,,,
2650,InVista,269,1.114,58+83,"7,401.60",GW2670,Weld,D10.03,50.13,10.03,D183.05,947.26,183.05,0.255,0.255,,,,,,,10.03,55,,,,,,,33.80455650,-118.24904917,39.8,,99.4,,,,,,0.237,"1,002",0.937,API 5L (A); ASME B31.4; SMYS=30000; Pdesign=0,30,"1,002",8.625,0.255,0.256,"7,401.60","5,883.10",4.067,4.065,2.905,0.250,,,,,
2660,InVista,270,1.116,58+93,"7,411.63",GW2680,Weld; Begin 0.322 in wall. API 5L (A) Seamless,D0.98,10.03,0.98,D173.02,957.29,173.02,0.323,0.323,,,,,,,0.98,,,,,,,,33.80458282,-118.24903958,39.8,,97.5,,,,,,0.308,"1,613",0.956,API 5L (A); ASME B31.4; SMYS=30000; Pdesign=0,30,"1,613",8.625,0.323,0.325,"7,411.63","5,893.09",4.008,4.008,2.770,0.322,,,,,
2660,InVista,270,1.116,58+94,"7,412.12",BD,Bend,U0.49,,,D172.53,957.78,172.53,,,,,,,,,,,,,,,,,33.80458410,-118.24903912,39.8,,,,,,,,,,,API 5L (A); ASME B31.4; SMYS=30000; Pdesign=0,30,,,,,"7,412.12","5,893.58",,,,0.322,,,,,
2670,InVista,271,1.116,58+94,"7,412.62",GW2690,Weld; Begin 0.219 in wall. API 5L (A) LongSeam,U0.98,0.98,50.85,D172.03,958.28,172.03,0.214,0.214,,,,,,,50.85,290,,,,,,,33.80458540,-118.24903864,39.8,Metal Loss (<15.0%) in Joint,99.8,,,,,,0.184,"1,097",0.942,API 5L (A); ASME B31.4; SMYS=30000; Pdesign=0,30,"1,097",8.625,0.214,0.215,"7,412.62","5,894.07",4.103,4.102,2.798,0.219,,,,,
2670,InVista,271,1.123,59+28,"7,446.77",EML-2690-01,External Metal Loss,D16.70,34.15,16.70,D137.88,992.43,137.88,0.210,0.214,14,26,,0.19,0.56,134,,,"1,428","1,427","1,428","1,426","1,983","1,980",33.80467534,-118.24900585,39.7,,95.2,External,0.030,0.025,0.055,0.159,0.184,"1,097",0.961,API 5L (A); ASME B31.4; SMYS=30000; Pdesign=0,30,"1,097",8.625,0.210,0.215,"7,446.77","5,928.12",4.1,4.100,4.096,0.219,,,,,
2680,InVista,272,1.126,59+45,"7,463.46",GW2700,Weld; Begin 0.375 in wall. API 5L (A) Seamless,D1.09,50.85,1.09,D121.19,"1,009.12",121.19,0.362,0.362,,,,,,,1.09,,,,,,,,33.80471912,-118.24898988,39.7,,95.7,,,,,,0.346,"1,878",0.957,API 5L (A); ASME B31.4; SMYS=30000; Pdesign=0,30,"1,878",8.625,0.362,0.368,"7,463.46","5,944.77",3.961,3.962,2.843,0.375,,,,,
2680,InVista,272,1.126,59+45,"7,463.98",BD,Bend; Possible Bend Signatures,U0.52,,,D120.67,"1,009.64",120.67,,,,,,,,,,,,,,,,,33.80472041,-118.24898942,39.7,Possible Bend Signatures,,,,,,,,,,API 5L (A); ASME B31.4; SMYS=30000; Pdesign=0,30,,,,,"7,463.98","5,945.28",,,,0.375,,,,,
