Repository: kerbergr/datadump

File: MLCompare/ex2/OldOct.csv (part 8 of 22)
10,InVista,2,0.022,1+18,-7.70,GW10,Weld,U0.67,0.67,1.96,,,20.55,0.364,0.364,,,,,,,1.96,280,,,,,,,,,,,79.1,,,,,,0.346,"2,258",0.908,API 5L (X-42); ASME B31.4; SMYS=42000; Pdesign=0,42,"2,258",8.625,0.364,0.372,-7.70,118.30,5.041,5.042,2.692,0.322,,,,,
20,InVista,3,0.023,1+20,-5.74,GW20,Weld,U1.96,1.96,2.55,,,18.59,0.305,0.305,,,,,,,2.55,,,,,,,,,,,Begin Inspection,87.8,,,,,,0.260,"2,189",0.873,API 5L (X-42); ASME B31.4; SMYS=42000; Pdesign=0,42,"2,258",8.625,0.305,0.309,-5.74,120.26,5.108,5.104,2.723,0.322,,,,,
20,InVista,3,0.023,1+22,-3.71,TP,Tap,D0.52,2.03,0.52,,,16.56,,,,,,0.58,0.89,356,,,,,,,,,,,,,,,,,,,,,,API 5L (X-42); ASME B31.4; SMYS=42000; Pdesign=0,42,,,,,-3.71,122.29,5.105,5.035,3.436,0.322,,,,,
30,InVista,4,0.023,1+23,-3.19,GW30,Weld; Begin 0.365 in wall. API 5L (X-42) Seamless,D0.30,2.55,0.30,,,16.03,0.362,0.362,,,,,,,0.30,,,,,,,,,,,"End 10.750"" Pipe",34.0,,,,,,0.328,"2,054",0.903,API 5L (X-42); ASME B31.4; SMYS=42000; Pdesign=0,42,"2,054",10.750,0.362,0.397,-3.19,122.81,5.027,4.956,2.913,0.365,,,,,
5070,InVista,511,2.694,142+23,"15,713.45",GW5090,Weld,D47.42,48.22,47.42,D729.18,"2,401.76",729.18,0.255,0.255,,,,,,,47.42,119,,,,,,,33.80822017,-118.27029347,35.4,,99.9,,,,,,0.219,996,0.895,API 5L (A); ASME B31.4; SMYS=30000; Pdesign=0,30,"1,002",8.625,0.255,0.256,"15,713.45","14,223.22",4.059,4.059,2.843,0.250,,,,,
5080,InVista,512,2.703,142+71,"15,760.87",GW5100,Weld,D47.06,47.42,47.06,D681.76,"2,449.18",681.76,0.252,0.252,,,,,,,47.06,247,,,,,,,33.80821613,-118.27044950,35.5,,99.4,,,,,,0.205,937,0.842,API 5L (A); ASME B31.4; SMYS=30000; Pdesign=0,30,"1,002",8.625,0.252,0.253,"15,760.87","14,270.60",4.06,4.060,2.951,0.250,,,,,
5090,InVista,513,2.712,143+18,"15,807.94",GW5110,Weld,D46.17,47.06,46.17,D634.70,"2,496.25",634.70,0.254,0.254,,,,,,,46.17,83,,,,,,,33.80821212,-118.27060416,35.5,Metal Loss (<15.0%) in Joint,99.9,,,,,,0.208,944,0.848,API 5L (A); ASME B31.4; SMYS=30000; Pdesign=0,30,"1,002",8.625,0.254,0.254,"15,807.94","14,317.62",4.06,4.061,2.866,0.250,,,,,
5090,InVista,513,2.720,143+63,"15,853.44",EML-5110-01,External Metal Loss,D0.66,45.51,0.66,D589.19,"2,541.75",589.19,0.247,0.254,18,28,,0.36,0.48,107,,,"1,352","1,349","1,354","1,351","1,881","1,876",33.80820823,-118.27075398,35.6,,80.6,External,0.046,0.025,0.071,0.183,0.208,985,0.885,API 5L (A); ASME B31.4; SMYS=30000; Pdesign=0,30,"1,002",8.625,0.247,0.238,"15,853.44","14,363.09",4.056,4.056,4.054,0.250,,,,,
5100,InVista,514,2.720,143+64,"15,854.10",GW5120,Weld,U46.17,46.17,50.01,D588.53,"2,542.41",588.53,0.250,0.250,,,,,,,50.01,216,,,,,,,33.80820818,-118.27075614,35.6,Metal Loss (<15.0%) in Joint,99.9,,,,,,0.167,937,0.842,API 5L (A); ASME B31.4; SMYS=30000; Pdesign=0,30,"1,002",8.625,0.250,0.250,"15,854.10","14,363.74",4.064,4.063,2.845,0.250,,,,,
5100,InVista,514,2.720,143+64,"15,854.13",EML-5120-01,External Metal Loss,U0.03,0.03,49.98,D588.50,"2,542.44",588.50,0.242,0.250,24,34,,7.22,3.55,97,,,"1,067","1,029","1,151","1,083","1,599","1,504",33.80820818,-118.27075614,35.6,Intermittent; Adjacent Girth Weld,95.6,External,0.060,0.025,0.085,0.165,0.190,937,0.842,API 5L (A); ASME B31.4; SMYS=30000; Pdesign=0,30,"1,002",8.625,0.242,0.243,"15,854.13","14,363.77",4.065,4.064,4.043,0.250,,,,,
5100,InVista,514,2.720,143+64,"15,854.13",EML-5120-02,External Metal Loss,U0.03,0.03,49.98,D588.50,"2,542.44",588.50,0.237,0.250,33,43,,4.95,2.58,156,,,"1,124",974,"1,192","1,048","1,655","1,455",33.80820818,-118.27075614,35.6,Intermittent; Adjacent Girth Weld,89.6,External,0.083,0.025,0.108,0.142,0.167,937,0.842,API 5L (A); ASME B31.4; SMYS=30000; Pdesign=0,30,"1,002",8.625,0.237,0.241,"15,854.13","14,363.77",4.064,4.062,3.971,0.250,,,,,
5100,InVista,514,2.721,143+64,"15,854.72",EML-5120-03,External Metal Loss,U0.61,0.61,49.39,D587.92,"2,543.02",587.92,0.229,0.250,17,27,,0.69,0.81,227,,,"1,321","1,311","1,322","1,309","1,836","1,818",33.80820813,-118.27075803,35.6,Adjacent Long Seam,82.7,External,0.043,0.025,0.068,0.182,0.207,975,0.876,API 5L (A); ASME B31.4; SMYS=30000; Pdesign=0,30,"1,002",8.625,0.229,0.233,"15,854.72","14,364.36",4.08,4.079,4.076,0.250,,,,,
5110,InVista,515,2.730,144+14,"15,904.11",GW5130,Weld,U50.01,50.01,50.67,D538.52,"2,592.42",538.52,0.259,0.259,,,,,,,50.67,154,,,,,,,33.80820388,-118.27092059,35.7,,99.9,,,,,,0.222,"1,002",0.921,API 5L (A); ASME B31.4; SMYS=30000; Pdesign=0,30,"1,002",8.625,0.259,0.259,"15,904.11","14,413.71",4.063,4.063,2.775,0.250,,,,,
5120,InVista,516,2.739,144+64,"15,954.78",GW5140,Weld,D47.60,50.67,47.60,D487.85,"2,643.09",487.85,0.254,0.254,,,,,,,47.60,172,,,,,,,33.80819953,-118.27108714,35.9,,99.6,,,,,,0.216,"1,001",0.900,API 5L (A); ASME B31.4; SMYS=30000; Pdesign=0,30,"1,002",8.625,0.254,0.254,"15,954.78","14,464.33",4.059,4.058,2.874,0.250,,,,,
5130,InVista,517,2.748,145+12,"16,002.38",GW5150,Weld,D47.29,47.60,47.29,D440.26,"2,690.68",440.26,0.258,0.258,,,,,,,47.29,270,,,,,,,33.80819544,-118.27124369,36.0,,99.5,,,,,,0.225,"1,002",0.903,API 5L (A); ASME B31.4; SMYS=30000; Pdesign=0,30,"1,002",8.625,0.258,0.258,"16,002.38","14,511.88",4.051,4.050,2.978,0.250,,,,,
5140,InVista,518,2.757,145+59,"16,049.66",GW5160,Weld,U47.29,47.29,50.48,D392.97,"2,737.97",392.97,0.256,0.256,,,,,,,50.48,208,,,,,,,33.80819138,-118.27139917,36.1,,99.9,,,,,,0.214,"1,002",0.926,API 5L (A); ASME B31.4; SMYS=30000; Pdesign=0,30,"1,002",8.625,0.256,0.256,"16,049.66","14,559.13",4.059,4.059,2.800,0.250,,,,,
5150,InVista,519,2.767,146+10,"16,100.14",GW5170,Weld,D50.34,50.48,50.34,D342.49,"2,788.45",342.49,0.256,0.256,,,,,,,50.34,61,,,,,,,33.80818704,-118.27156519,36.3,,99.9,,,,,,0.232,"1,002",0.932,API 5L (A); ASME B31.4; SMYS=30000; Pdesign=0,30,"1,002",8.625,0.256,0.256,"16,100.14","14,609.56",4.053,4.053,2.873,0.250,,,,,
5160,InVista,520,2.776,146+60,"16,150.48",GW5180,Weld,D49.66,50.34,49.66,D292.15,"2,838.79",292.15,0.258,0.258,,,,,,,49.66,267,,,,,,,33.80818270,-118.27173092,36.4,,99.9,,,,,,0.233,"1,002",0.944,API 5L (A); ASME B31.4; SMYS=30000; Pdesign=0,30,"1,002",8.625,0.258,0.258,"16,150.48","14,659.85",4.057,4.057,2.844,0.250,,,,,
5170,InVista,521,2.786,147+09,"16,200.14",GW5190,Weld,D48.29,49.66,48.28,D242.49,"2,888.45",242.49,0.254,0.254,,,,,,,48.28,112,,,,,,,33.80817844,-118.27189423,36.5,,99.8,,,,,,0.224,"1,002",0.921,API 5L (A); ASME B31.4; SMYS=30000; Pdesign=0,30,"1,002",8.625,0.254,0.254,"16,200.14","14,709.47",4.054,4.054,2.972,0.250,,,,,
5180,InVista,522,2.795,147+58,"16,248.43",GW5200,Weld,D48.04,48.28,48.04,D194.21,"2,936.74",194.21,0.257,0.257,,,,,,,48.04,43,,,,,,,33.80817429,-118.27205294,36.7,,99.9,,,,,,0.229,"1,002",0.927,API 5L (A); ASME B31.4; SMYS=30000; Pdesign=0,30,"1,002",8.625,0.257,0.257,"16,248.43","14,757.71",4.059,4.058,2.873,0.250,,,,,
5190,InVista,523,2.804,148+06,"16,296.47",GW5210,Weld,D13.31,48.04,13.31,D146.17,"2,984.78",146.16,0.256,0.256,,,,,,,13.31,171,,,,,,,33.80817016,-118.27221086,36.8,,99.7,,,,,,0.157,"1,002",0.920,API 5L (A); ASME B31.4; SMYS=30000; Pdesign=0,30,"1,002",8.625,0.256,0.256,"16,296.47","14,805.71",4.059,4.059,2.816,0.250,,,,,
5190,InVista,523,2.807,148+19,"16,309.76",IML-5210-01,Internal Metal Loss; Not Associated with Deposits,D0.01,13.29,0.01,D132.87,"2,998.07",132.87,0.247,0.256,55,65,,0.42,0.89,154,,,"1,339","1,328","1,344","1,333","1,867","1,851",33.80816902,-118.27225459,36.9,Possible Lack of Penetration; In Girth Weld; WT Inferred from IR; Not Associated with Deposits;,65.2,Internal,0.141,0.025,0.166,0.090,0.115,"1,002",0.941,API 5L (A); ASME B31.4; SMYS=30000; Pdesign=0,30,"1,002",8.625,0.247,0.222,"16,309.76","14,818.99",4.065,4.091,3.986,0.250,,,,,
5200,InVista,524,2.807,148+19,"16,309.78",GW5220,Weld,D3.84,13.31,3.84,D132.86,"2,998.08",132.86,0.247,0.247,,,,,,,3.84,101,,,,,,,33.80816901,-118.27225486,36.9,,99.0,,,,,,0.115,"1,002",0.942,API 5L (A); ASME B31.4; SMYS=30000; Pdesign=0,30,"1,002",8.625,0.247,0.248,"16,309.78","14,819.00",4.067,4.068,3.200,0.250,,,,,
5210,InVista,525,2.807,148+23,"16,313.61",GW5230,Weld,U3.84,3.84,4.65,D129.02,"3,001.92",129.02,0.258,0.258,,,,,,,4.65,126,,,,,,,33.80816869,-118.27226728,36.9,,99.2,,,,,,0.239,"1,002",0.950,API 5L (A); ASME B31.4; SMYS=30000; Pdesign=0,30,"1,002",8.625,0.258,0.258,"16,313.61","14,822.84",4.057,4.057,3.092,0.250,,,,,
5210,InVista,525,2.808,148+25,"16,316.25",TP,Tap,D2.01,2.63,2.01,D126.38,"3,004.56",126.38,,,,,,0.98,0.97,356,,,,,,,,,33.80816846,-118.27227618,36.9,,,,,,,,,,,API 5L (A); ASME B31.4; SMYS=30000; Pdesign=0,30,,,,,"16,316.25","14,825.47",5.164,5.084,4.005,0.250,,,,,
5220,InVista,526,2.808,148+27,"16,318.26",GW5240,Weld; Begin 0.322 in wall. API 5L (X-52) LongSeam,U4.65,4.65,7.89,D124.37,"3,006.57",124.37,0.315,0.315,,,,,,,7.89,70,,,,,,,33.80816828,-118.27228265,36.9,,99.6,,,,,,0.279,"2,796",0.915,API 5L (X-52); ASME B31.4; SMYS=52000; Pdesign=0,52,"2,796",8.625,0.315,0.316,"16,318.26","14,827.48",3.984,3.984,2.778,0.322,,,,,
5230,InVista,527,2.810,148+35,"16,326.15",GW5250,Weld; Begin 0.344 in wall. API 5L (X-52) Seamless,D1.55,7.89,1.54,D116.48,"3,014.46",116.48,0.344,0.344,,,,,,,1.54,,,,,,,,33.80816761,-118.27230857,36.9,,41.5,,,,,,0.293,"2,884",0.869,API 5L (X-52); ASME B31.4; SMYS=52000; Pdesign=0,52,"2,987",8.625,0.344,0.378,"16,326.15","14,835.37",3.98,3.983,3.521,0.344,,,,,
5230,InVista,527,2.810,148+36,"16,326.94",BD,Bend,D0.76,,,D115.69,"3,015.25",115.69,,,,,,,,,,,,,,,,,33.80816787,-118.27231122,36.8,,,,,,,,,,,API 5L (X-52); ASME B31.4; SMYS=52000; Pdesign=0,52,,,,,"16,326.94","14,836.15",,,,0.344,,,,,
5240,InVista,528,2.810,148+37,"16,327.70",GW5260,Weld; Begin 0.322 in wall. API 5L (X-52) LongSeam,D0.93,1.54,0.93,D114.93,"3,016.01",114.93,0.314,0.314,,,,,,,0.93,197,,,,,,,33.80816916,-118.27231349,36.3,,93.6,,,,,,0.308,"2,796",0.910,API 5L (X-52); ASME B31.4; SMYS=52000; Pdesign=0,52,"2,796",8.625,0.314,0.320,"16,327.70","14,836.91",3.983,3.982,2.885,0.322,,,,,
5250,InVista,529,2.810,148+38,"16,328.63",GW5270,Weld; Begin 0.344 in wall. API 5L (X-52) Seamless,U0.93,0.93,1.56,D114.00,"3,016.94",114.00,0.343,0.343,,,,,,,1.56,,,,,,,,33.80817103,-118.27231607,35.8,,46.2,,,,,,0.316,"2,987",0.927,API 5L (X-52); ASME B31.4; SMYS=52000; Pdesign=0,52,"2,987",8.625,0.343,0.388,"16,328.63","14,837.84",3.978,3.978,2.606,0.344,,,,,
5250,InVista,529,2.810,148+39,"16,329.44",BD,Bend,D0.75,,,D113.19,"3,017.75",113.19,,,,,,,,,,,,,,,,,33.80817314,-118.27231784,35.4,,,,,,,,,,,API 5L (X-52); ASME B31.4; SMYS=52000; Pdesign=0,52,,,,,"16,329.44","14,838.65",,,,0.344,,,,,
5260,InVista,530,2.810,148+39,"16,330.19",GW5280,Weld; Begin 0.322 in wall. API 5L (X-52) LongSeam,U1.56,1.56,2.51,D112.44,"3,018.50",112.44,0.315,0.315,,,,,,,2.51,325,,,,,,,33.80817505,-118.27231846,35.2,,97.1,,,,,,0.306,"2,796",0.947,API 5L (X-52); ASME B31.4; SMYS=52000; Pdesign=0,52,"2,796",8.625,0.315,0.319,"16,330.19","14,839.40",3.984,3.983,2.928,0.322,,,,,
5270,InVista,531,2.811,148+42,"16,332.70",GW5290,Weld; Begin 0.25 in wall. API 5L (A) LongSeam,U2.51,2.51,44.50,D109.93,"3,021.01",109.93,0.254,0.254,,,,,,,44.50,250,,,,,,,33.80818191,-118.27231860,35.1,,99.9,,,,,,0.226,"1,002",0.936,API 5L (A); ASME B31.4; SMYS=30000; Pdesign=0,30,"1,002",8.625,0.254,0.254,"16,332.70","14,841.92",4.06,4.060,2.790,0.250,,,,,
5270,InVista,531,2.811,148+44,"16,334.42",TP,Tap,U1.72,1.72,42.78,D108.21,"3,022.73",108.21,,,,,,0.80,0.89,357,,,,,,,,,33.80818664,-118.27231861,35.2,,,,,,,,,,,API 5L (A); ASME B31.4; SMYS=30000; Pdesign=0,30,,,,,"16,334.42","14,843.64",5.24,5.024,3.991,0.250,,,,,
5280,InVista,532,2.819,148+87,"16,377.20",GW5300,Weld,U44.50,44.50,46.90,D65.43,"3,065.51",65.43,0.261,0.261,,,,,,,46.90,263,,,,,,,33.80830431,-118.27231860,35.8,,99.9,,,,,,0.238,"1,002",0.924,API 5L (A); ASME B31.4; SMYS=30000; Pdesign=0,30,"1,002",8.625,0.261,0.261,"16,377.20","14,886.52",4.056,4.055,2.846,0.250,,,,,
5290,InVista,533,2.828,149+34,"16,424.09",GW5310,Weld,U46.90,46.90,48.90,D18.54,"3,112.40",18.54,0.255,0.255,,,,,,,48.90,57,,,,,,,33.80843324,-118.27231861,36.5,,99.9,,,,,,0.201,984,0.884,API 5L (A); ASME B31.4; SMYS=30000; Pdesign=0,30,"1,002",8.625,0.255,0.255,"16,424.09","14,933.53",4.059,4.059,2.834,0.250,,,,,
5290,InVista,533,2.832,149+52,"16,442.63",AGM 8,"AGM 8
Description: Set Scribed X, -3.5 CL
Location: Dolores St R/W
Map: 4A-727
(Above Descriptions from PSOMAS)
",U18.54,18.54,30.36,D2128.97,"3,130.94","2,128.97",,,,,,,,,,,,,,,,,33.80848430,-118.27231861,36.8,"AGM 8
Description: Set Scribed X, -3.5 CL
Location: Dolores St R/W
Map: 4A-727
(Above Descriptions from PSOMAS)
",,,,,,,,,,API 5L (A); ASME B31.4; SMYS=30000; Pdesign=0,30,,,,,"16,442.63","14,952.12",,,,0.250,,,,,
5290,InVista,533,2.837,149+82,"16,472.42",IML-5310-02,Internal Metal Loss; Not Associated with Deposits,D0.57,48.33,0.57,U29.79,29.79,"2,099.18",0.253,0.255,21,31,,0.85,0.48,179,,,"1,336","1,321","1,351","1,335","1,876","1,855",33.80856635,-118.27231787,36.8,WT Inferred from IR; Not Associated with Deposits;,97.4,Internal,0.054,0.025,0.079,0.176,0.201,"1,002",0.919,API 5L (A); ASME B31.4; SMYS=30000; Pdesign=0,30,"1,002",8.625,0.253,0.272,"16,472.42","14,981.97",4.063,4.040,3.565,0.250,,,,,
5300,InVista,534,2.838,149+83,"16,472.99",GW5320,Weld,D47.95,48.90,47.95,U30.36,30.36,"2,098.61",0.255,0.255,,,,,,,47.95,322,,,,,,,33.80856770,-118.27231785,36.8,,99.9,,,,,,0.214,964,0.866,API 5L (A); ASME B31.4; SMYS=30000; Pdesign=0,30,"1,002",8.625,0.255,0.255,"16,472.99","14,982.55",4.059,4.058,2.834,0.250,,,,,
5310,InVista,535,2.847,150+31,"16,520.94",GW5330,Weld,D47.39,47.95,47.39,U78.31,78.31,"2,050.66",0.254,0.254,,,,,,,47.39,139,,,,,,,33.80869958,-118.27231666,36.9,,99.9,,,,,,0.208,950,0.854,API 5L (A); ASME B31.4; SMYS=30000; Pdesign=0,30,"1,002",8.625,0.254,0.254,"16,520.94","15,030.61",4.06,4.059,2.849,0.250,,,,,
5320,InVista,536,2.856,150+78,"16,568.32",GW5340,Weld,U47.39,47.39,47.63,U125.69,125.69,"2,003.28",0.250,0.250,,,,,,,47.63,268,,,,,,,33.80883011,-118.27231547,37.0,,99.7,,,,,,0.160,859,0.772,API 5L (A); ASME B31.4; SMYS=30000; Pdesign=0,30,"1,002",8.625,0.250,0.251,"16,568.32","15,078.11",4.06,4.059,2.914,0.250,,,,,
5320,InVista,536,2.865,151+25,"16,615.11",EML-5340-01,External Metal Loss,D0.84,46.79,0.84,U172.48,172.48,"1,956.49",0.243,0.250,36,46,,20.10,26.29,16,,,958,849,"1,078",952,"1,497","1,322",33.80895884,-118.27231431,37.1,Intermittent; Crosses Weld Seams,90.3,External,0.090,0.025,0.115,0.135,0.160,859,0.772,API 5L (A); ASME B31.4; SMYS=30000; Pdesign=0,30,"1,002",8.625,0.243,0.246,"16,615.11","15,125.01",4.066,4.066,3.230,0.250,,,,,
5330,InVista,537,2.865,151+26,"16,615.96",GW5350,Weld,U47.63,47.63,50.83,U173.32,173.32,"1,955.64",0.256,0.256,,,,,,,50.83,279,,,,,,,33.80896109,-118.27231429,37.1,,99.8,,,,,,0.200,878,0.789,API 5L (A); ASME B31.4; SMYS=30000; Pdesign=0,30,"1,002",8.625,0.256,0.256,"16,615.96","15,125.86",4.056,4.055,2.910,0.250,,,,,
5330,InVista,537,2.865,151+27,"16,616.68",IML-5350-01,Internal Metal Loss; Not Associated with Deposits,U0.72,0.72,50.11,U174.05,174.05,"1,954.92",0.222,0.256,22,32,,7.71,0.65,275,,,"1,169","1,073","1,230","1,120","1,708","1,556",33.80896311,-118.27231428,37.1,Mill Related; In Long Seam; Not Associated with Deposits;,97.0,Internal,0.056,0.025,0.081,0.175,0.200,935,0.840,API 5L (A); ASME B31.4; SMYS=30000; Pdesign=0,30,"1,002",8.625,0.222,0.235,"16,616.68","15,126.59",4.083,4.083,4.060,0.250,,,,,
5340,InVista,538,2.874,151+77,"16,666.79",GW5360,Weld,D47.22,50.83,47.22,U224.16,224.16,"1,904.81",0.263,0.263,,,,,,,47.22,202,,,,,,,33.80910086,-118.27231303,37.2,Metal Loss (<15.0%) in Joint,99.9,,,,,,0.225,"1,002",0.908,API 5L (A); ASME B31.4; SMYS=30000; Pdesign=0,30,"1,002",8.625,0.263,0.263,"16,666.79","15,176.81",4.047,4.047,3.052,0.250,,,,,
5340,InVista,538,2.882,152+17,"16,706.54",ANMF-5360-01,Manufacturing Anomaly,D7.47,39.75,7.47,U263.91,263.91,"1,865.06",,,,,,3.59,3.15,6,,,,,,,,,33.80921029,-118.27231221,37.3,Possible Lap/Sliver; Intermittent,,Internal,,,,,,,,API 5L (A); ASME B31.4; SMYS=30000; Pdesign=0,30,,,,,"16,706.54","15,216.66",4.044,4.044,4.034,0.250,,,,,
5350,InVista,539,2.883,152+24,"16,714.01",GW5370,Weld,U47.22,47.22,49.29,U271.38,271.38,"1,857.59",0.254,0.254,,,,,,,49.29,89,,,,,,,33.80923081,-118.27231208,37.3,Metal Loss (<15.0%) in Joint,99.9,,,,,,0.152,"1,002",0.908,API 5L (A); ASME B31.4; SMYS=30000; Pdesign=0,30,"1,002",8.625,0.254,0.253,"16,714.01","15,224.15",4.054,4.055,2.815,0.250,,,,,
5350,InVista,539,2.893,152+74,"16,763.27",IML-5370-01,Internal Metal Loss; Not Associated with Deposits,D0.03,49.26,0.03,U320.64,320.64,"1,808.33",0.279,0.254,40,50,,0.40,0.56,195,,,"1,341","1,335","1,345","1,339","1,868","1,859",33.80936629,-118.27231124,37.5,Possible Lack of Penetration; In Girth Weld; WT Inferred from IR; Not Associated with Deposits;,81.0,Internal,0.102,0.025,0.127,0.127,0.152,"1,002",0.956,API 5L (A); ASME B31.4; SMYS=30000; Pdesign=0,30,"1,002",8.625,0.279,0.253,"16,763.27","15,273.53",4.039,4.059,3.999,0.250,,,,,
5360,InVista,540,2.893,152+74,"16,763.30",GW5380,Weld,D46.04,49.29,46.04,U320.67,320.67,"1,808.30",0.256,0.256,,,,,,,46.04,36,,,,,,,33.80936629,-118.27231124,37.5,Metal Loss (<15.0%) in Joint,99.9,,,,,,0.202,993,0.892,API 5L (A); ASME B31.4; SMYS=30000; Pdesign=0,30,"1,002",8.625,0.256,0.257,"16,763.30","15,273.56",4.058,4.057,2.917,0.250,,,,,
5370,InVista,541,2.901,153+20,"16,809.35",GW5390,Weld,U46.04,46.04,50.01,U366.71,366.71,"1,762.25",0.255,0.255,,,,,,,50.01,325,,,,,,,33.80949299,-118.27231044,37.7,Metal Loss (<15.0%) in Joint,99.9,,,,,,0.215,"1,002",0.904,API 5L (A); ASME B31.4; SMYS=30000; Pdesign=0,30,"1,002",8.625,0.255,0.254,"16,809.35","15,319.72",4.054,4.055,2.796,0.250,,,,,
5380,InVista,542,2.911,153+70,"16,859.35",GW5400,Weld,D48.64,50.01,48.64,U416.72,416.72,"1,712.25",0.254,0.254,,,,,,,48.64,109,,,,,,,33.80963050,-118.27230958,37.8,Metal Loss (<15.0%) in Joint,99.8,,,,,,0.218,981,0.881,API 5L (A); ASME B31.4; SMYS=30000; Pdesign=0,30,"1,002",8.625,0.254,0.253,"16,859.35","15,369.85",4.06,4.059,2.859,0.250,,,,,
5390,InVista,543,2.920,154+19,"16,908.00",GW5410,Weld,D47.39,48.64,47.39,U465.36,465.36,"1,663.60",0.255,0.255,,,,,,,47.39,219,,,,,,,33.80976442,-118.27230875,38.0,,99.9,,,,,,0.223,"1,001",0.899,API 5L (A); ASME B31.4; SMYS=30000; Pdesign=0,30,"1,002",8.625,0.255,0.255,"16,908.00","15,418.61",4.058,4.058,2.877,0.250,,,,,
5400,InVista,544,2.929,154+66,"16,955.39",GW5420,Weld,U47.39,47.39,50.90,U512.75,512.75,"1,616.21",0.252,0.252,,,,,,,50.90,193,,,,,,,33.80989472,-118.27230793,38.2,,99.7,,,,,,0.193,935,0.840,API 5L (A); ASME B31.4; SMYS=30000; Pdesign=0,30,"1,002",8.625,0.252,0.252,"16,955.39","15,466.11",4.06,4.059,2.788,0.250,,,,,
5400,InVista,544,2.929,154+67,"16,955.90",IML-5420-01,Internal Metal Loss; Not Associated with Deposits,U0.51,0.51,50.38,U513.27,513.27,"1,615.70",0.233,0.252,17,27,,2.09,1.05,174,,,"1,276","1,227","1,290","1,233","1,791","1,713",33.80989607,-118.27230792,38.2,Channeling; Adjacent Long Seam; Not Associated with Deposits;,80.3,Internal,0.042,0.025,0.067,0.185,0.210,"1,002",0.913,API 5L (A); ASME B31.4; SMYS=30000; Pdesign=0,30,"1,002",8.625,0.233,0.246,"16,955.90","15,466.63",4.066,4.067,4.050,0.250,,,,,
5400,InVista,544,2.938,155+15,"17,003.72",ANS-5420-02,Seam weld anomaly,D2.56,48.33,2.56,U561.09,561.09,"1,567.88",,,,,,21.65,1.13,184,,,,,,,,,33.81002750,-118.27230710,38.4,,,Internal,,,,,,,,API 5L (A); ASME B31.4; SMYS=30000; Pdesign=0,30,,,,,"17,003.72","15,514.56",4.067,4.067,3.253,0.250,,,,,
5400,InVista,544,2.939,155+17,"17,005.69",EML-5420-03,External Metal Loss,D0.59,50.30,0.59,U563.06,563.06,"1,565.91",0.247,0.252,18,28,,8.95,9.11,120,,,"1,179","1,083","1,201","1,088","1,668","1,511",33.81003291,-118.27230707,38.4,Intermittent; Adjacent Girth Weld,84.5,External,0.046,0.025,0.071,0.181,0.206,954,0.857,API 5L (A); ASME B31.4; SMYS=30000; Pdesign=0,30,"1,002",8.625,0.247,0.255,"17,005.69","15,516.54",4.057,4.055,2.891,0.250,,,,,
5410,InVista,545,2.939,155+17,"17,006.28",GW5430,Weld,D49.94,50.90,49.94,U563.65,563.65,"1,565.32",0.252,0.252,,,,,,,49.94,306,,,,,,,33.81003471,-118.27230705,38.4,,99.8,,,,,,0.211,978,0.879,API 5L (A); ASME B31.4; SMYS=30000; Pdesign=0,30,"1,002",8.625,0.252,0.252,"17,006.28","15,517.13",4.059,4.060,2.830,0.250,,,,,
5420,InVista,546,2.948,155+67,"17,056.22",GW5440,Weld,D49.69,49.94,49.69,U613.59,613.59,"1,515.38",0.254,0.254,,,,,,,49.69,251,,,,,,,33.81017201,-118.27230620,38.6,,99.9,,,,,,0.217,985,0.885,API 5L (A); ASME B31.4; SMYS=30000; Pdesign=0,30,"1,002",8.625,0.254,0.254,"17,056.22","15,567.19",4.06,4.060,2.800,0.250,,,,,
5430,InVista,547,2.958,156+17,"17,105.91",GW5450,Weld,U49.69,49.69,50.24,U663.28,663.28,"1,465.69",0.255,0.255,,,,,,,50.24,31,,,,,,,33.81030862,-118.27230534,38.7,,98.6,,,,,,0.228,"1,002",0.924,API 5L (A); ASME B31.4; SMYS=30000; Pdesign=0,30,"1,002",8.625,0.255,0.255,"17,105.91","15,617.00",4.059,4.059,2.938,0.250,,,,,
5430,InVista,547,2.958,156+18,"17,107.26",LAM-5450-01,Lamination,U1.35,1.35,48.90,U664.63,664.63,"1,464.34",,,,,,40.46,1.05,41,,,,,,,,,33.81031245,-118.27230532,38.7,,,Midwall,,,,,,,,API 5L (A); ASME B31.4; SMYS=30000; Pdesign=0,30,,,,,"17,107.26","15,618.35",4.06,4.061,4.056,0.250,,,,,
5430,InVista,547,2.966,156+59,"17,147.74",LAM-5450-02,Lamination,D8.41,41.83,8.41,U705.11,705.11,"1,423.86",,,,,,87.53,2.02,81,,,,,,,,,33.81042382,-118.27230463,38.9,,,Midwall,,,,,,,,API 5L (A); ASME B31.4; SMYS=30000; Pdesign=0,30,,,,,"17,147.74","15,658.93",4.057,4.058,4.047,0.250,,,,,
5440,InVista,548,2.967,156+67,"17,156.15",GW5460,Weld,D20.79,50.24,20.79,U713.52,713.52,"1,415.44",0.252,0.252,,,,,,,20.79,202,,,,,,,33.81044681,-118.27230448,38.9,,99.6,,,,,,0.200,"1,002",0.930,API 5L (A); ASME B31.4; SMYS=30000; Pdesign=0,30,"1,002",8.625,0.252,0.253,"17,156.15","15,667.37",4.06,4.061,2.941,0.250,,,,,
5440,InVista,548,2.967,156+68,"17,157.17",IML-5460-01,Internal Metal Loss; Not Associated with Deposits,U1.01,1.01,19.78,U714.53,714.53,"1,414.43",0.247,0.252,17,27,,3.65,0.89,175,,,"1,233","1,160","1,290","1,208","1,791","1,678",33.81044975,-118.27230446,38.9,Channeling; Intermittent; Not Associated with Deposits;,83.1,Internal,0.043,0.025,0.068,0.184,0.209,"1,002",0.936,API 5L (A); ASME B31.4; SMYS=30000; Pdesign=0,30,"1,002",8.625,0.247,0.256,"17,157.17","15,668.38",4.067,4.072,4.063,0.250,,,,,
5440,InVista,548,2.968,156+69,"17,157.63",EML-5460-02,External Metal Loss,U1.48,1.48,19.31,U715.00,715.00,"1,413.97",0.213,0.252,19,29,,0.51,0.56,181,,,"1,337","1,331","1,337","1,329","1,857","1,846",33.81045087,-118.27230445,38.9,,83.9,External,0.048,0.025,0.073,0.179,0.204,"1,002",0.933,API 5L (A); ASME B31.4; SMYS=30000; Pdesign=0,30,"1,002",8.625,0.213,0.236,"17,157.63","15,668.85",4.067,4.068,4.067,0.250,,,,,
5440,InVista,548,2.968,156+70,"17,158.30",IML-5460-03,Internal Metal Loss; Not Associated with Deposits,U2.15,2.15,18.64,U715.67,715.67,"1,413.30",0.225,0.252,21,31,,2.11,1.13,160,,,"1,257","1,205","1,277","1,218","1,773","1,692",33.81045290,-118.27230444,38.9,Channeling; Not Associated with Deposits;,74.3,Internal,0.052,0.025,0.077,0.175,0.200,"1,002",0.931,API 5L (A); ASME B31.4; SMYS=30000; Pdesign=0,30,"1,002",8.625,0.225,0.253,"17,158.30","15,669.52",4.08,4.080,4.059,0.250,,,,,
5450,InVista,549,2.971,156+88,"17,176.94",GW5470,Weld,D0.45,20.79,0.45,U734.31,734.31,"1,394.66",1.399,1.399,,,,,,,0.45,,,,,,,,33.81050408,-118.27230412,39.0,,0.8,,,,,,1.200,"1,002",0.954,API 5L (A); ASME B31.4; SMYS=30000; Pdesign=0,30,"1,002",8.625,1.399,1.420,"17,176.94","15,688.20",3.824,3.823,2.793,0.250,,,,,
5450,InVista,550,2.971,156+89,"17,177.39",FL5480,Flange,D0.42,0.45,0.42,U734.76,734.76,"1,394.21",1.516,1.516,,,,,,,0.42,,,,,,,,33.81050520,-118.27230411,39.0,,0.5,,,,,,1.200,"1,002",0.917,API 5L (A); ASME B31.4; SMYS=30000; Pdesign=0,30,"1,002",8.625,1.516,1.501,"17,177.39","15,688.65",3.82,3.819,2.784,0.250,,,,,
5460,InVista,551,2.971,156+89,"17,177.81",GW5490,Weld; Begin 0.322 in wall. API 5L (A) Seamless,U0.42,0.42,0.74,U735.18,735.18,"1,393.79",0.366,0.366,,,,,,,0.74,,,,,,,,33.81050656,-118.27230411,39.0,,22.9,,,,,,0.315,"1,590",0.887,API 5L (A); ASME B31.4; SMYS=30000; Pdesign=0,30,"1,613",8.625,0.366,0.455,"17,177.81","15,689.08",3.989,3.988,3.688,0.322,,,,,
5460,InVista,551,2.971,156+89,"17,178.23",BD,Bend,D0.32,,,U735.60,735.60,"1,393.37",,,,,,,,,,,,,,,,,33.81050759,-118.27230420,39.0,,,,,,,,,,,API 5L (A); ASME B31.4; SMYS=30000; Pdesign=0,30,,,,,"17,178.23","15,689.49",,,,0.322,,,,,
5480,InVista,552,2.972,156+90,"17,178.55",GW5500,Weld; Begin 0.277 in wall. API 5L (A) LongSeam,U0.74,0.74,17.71,U735.92,735.92,"1,393.05",0.275,0.275,,,,,,,17.71,339,,,,,,,33.81050829,-118.27230489,39.0,,98.6,,,,,,0.243,"1,108",0.899,API 5L (A); ASME B31.4; SMYS=30000; Pdesign=0,30,"1,110",8.625,0.275,0.277,"17,178.55","15,689.82",4.028,4.029,2.889,0.277,,,,,
5490,InVista,553,2.975,157+08,"17,196.26",GW5510,Weld; Begin 0.322 in wall. API 5L (A) Seamless,D0.77,17.71,0.77,U753.63,753.63,"1,375.34",0.324,0.324,,,,,,,0.77,,,,,,,,33.81054220,-118.27234690,38.6,,25.8,,,,,,0.285,"1,613",0.903,API 5L (A); ASME B31.4; SMYS=30000; Pdesign=0,30,"1,613",8.625,0.324,0.408,"17,196.26","15,707.56",3.992,3.993,3.239,0.322,,,,,
5490,InVista,553,2.975,157+08,"17,196.65",BD,Bend; Possible Bend Signatures,D0.37,,,U754.02,754.02,"1,374.95",,,,,,,,,,,,,,,,,33.81054310,-118.27234770,38.6,Possible Bend Signatures,,,,,,,,,,API 5L (A); ASME B31.4; SMYS=30000; Pdesign=0,30,,,,,"17,196.65","15,707.96",,,,0.322,,,,,
5500,InVista,554,2.975,157+08,"17,197.02",GW5520,Weld; Begin 0.277 in wall. API 5L (A) LongSeam,U0.77,0.77,44.97,U754.39,754.39,"1,374.58",0.273,0.273,,,,,,,44.97,267,,,,,,,33.81054410,-118.27234790,38.6,Metal Loss (<15.0%) in Joint; Small Laminations in Joint,98.9,,,,,,0.225,"1,110",0.913,API 5L (A); ASME B31.4; SMYS=30000; Pdesign=0,30,"1,110",8.625,0.273,0.274,"17,197.02","15,708.33",4.039,4.039,2.847,0.277,,,,,
5500,InVista,554,2.975,157+10,"17,198.52",EML-5520-01,External Metal Loss,U1.49,1.49,43.48,U755.88,755.88,"1,373.08",0.260,0.273,18,27,,1.01,0.89,205,,,"1,430","1,412","1,429","1,407","1,985","1,954",33.81054816,-118.27234788,38.6,,77.8,External,0.048,0.025,0.073,0.200,0.225,"1,110",0.939,API 5L (A); ASME B31.4; SMYS=30000; Pdesign=0,30,"1,110",8.625,0.260,0.262,"17,198.52","15,709.83",4.039,4.039,4.034,0.277,,,,,
5510,InVista,555,2.984,157+53,"17,242.00",GW5530,Weld,U44.97,44.97,52.65,U799.36,799.36,"1,329.60",0.276,0.276,,,,,,,52.65,261,,,,,,,33.81066763,-118.27234701,38.7,,99.1,,,,,,0.238,"1,106",0.897,API 5L (A); ASME B31.4; SMYS=30000; Pdesign=0,30,"1,110",8.625,0.276,0.277,"17,242.00","15,753.32",4.043,4.043,3.169,0.277,,,,,
5520,InVista,556,2.994,158+06,"17,294.64",GW5540,Weld,D52.57,52.65,52.57,U852.01,852.01,"1,276.96",0.272,0.272,,,,,,,52.57,357,,,,,,,33.81081214,-118.27234596,38.8,,99.3,,,,,,0.232,"1,109",0.899,API 5L (A); ASME B31.4; SMYS=30000; Pdesign=0,30,"1,110",8.625,0.272,0.272,"17,294.64","15,805.98",4.038,4.037,2.975,0.277,,,,,
5520,InVista,556,2.994,158+06,"17,294.64",GMA-5540-01,Geometric Anomaly,U0.00,0.00,52.57,U852.01,852.01,"1,276.95",,,,,2.07,2,2,47,,,,,,,,,33.81081214,-118.27234596,38.8,2.1% Depth; Adjacent Girth Weld,23.5,,,0.025,,-0.025,,,,API 5L (A); ASME B31.4; SMYS=30000; Pdesign=0,30,,8.625,,,"17,294.64","15,805.98",3.996,3.986,3.857,0.277,,,,,
5520,InVista,556,3.001,158+45,"17,333.40",236th Street,Road Centerline (approx),D13.82,38.76,13.82,U890.77,890.77,"1,238.20",0.269,,,,,0.07,0.08,359,,,,,,,,,33.81091832,-118.27234520,38.8,"236th Street
158+45
(Alignment Sheet 4-A-727)",100.0,,,,,,0.269,,,API 5L (A); ASME B31.4; SMYS=30000; Pdesign=0,30,,8.625,0.269,0.269,"17,333.40","15,844.74",,,,0.277,,,,,
5530,InVista,557,3.004,158+59,"17,347.22",GW5550,Weld,U52.57,52.57,53.27,U904.58,904.58,"1,224.38",0.271,0.271,,,,,,,53.27,157,,,,,,,33.81095642,-118.27234492,38.9,,99.1,,,,,,0.231,"1,110",0.901,API 5L (A); ASME B31.4; SMYS=30000; Pdesign=0,30,"1,110",8.625,0.271,0.272,"17,347.22","15,858.56",4.047,4.048,3.155,0.277,,,,,
5540,InVista,558,3.014,159+12,"17,400.49",GW5560,Weld,U53.27,53.27,53.32,U957.86,957.86,"1,171.11",0.274,0.274,,,,,,,53.32,154,,,,,,,33.81110252,-118.27234389,39.0,,99.2,,,,,,0.233,"1,110",0.903,API 5L (A); ASME B31.4; SMYS=30000; Pdesign=0,30,"1,110",8.625,0.274,0.275,"17,400.49","15,911.85",4.04,4.038,3.300,0.277,,,,,
5540,InVista,558,3.017,159+28,"17,416.89",EML-5560-01,External Metal Loss,U16.41,16.41,36.91,U974.26,974.26,"1,154.71",0.252,0.274,15,24,,0.87,0.97,167,,,"1,445","1,432","1,444","1,427","2,006","1,982",33.81114761,-118.27234356,39.0,,94.0,External,0.041,0.025,0.066,0.208,0.233,"1,110",0.948,API 5L (A); ASME B31.4; SMYS=30000; Pdesign=0,30,"1,110",8.625,0.252,0.263,"17,416.89","15,928.26",4.021,4.023,4.017,0.277,,,,,
5550,InVista,559,3.024,159+65,"17,453.80",GW5570,Weld,D52.51,53.32,52.51,U1011.17,"1,011.17","1,117.80",0.275,0.275,,,,,,,52.51,314,,,,,,,33.81124883,-118.27234286,39.1,,99.0,,,,,,0.232,"1,100",0.892,API 5L (A); ASME B31.4; SMYS=30000; Pdesign=0,30,"1,110",8.625,0.275,0.276,"17,453.80","15,965.18",4.041,4.043,3.204,0.277,,,,,
5560,InVista,560,3.034,160+18,"17,506.32",GW5580,Weld,D32.08,52.51,32.08,U1063.69,"1,063.69","1,065.28",0.274,0.274,,,,,,,32.08,126,,,,,,,33.81139310,-118.27234184,39.2,,99.0,,,,,,0.236,"1,096",0.889,API 5L (A); ASME B31.4; SMYS=30000; Pdesign=0,30,"1,110",8.625,0.274,0.275,"17,506.32","16,017.70",4.034,4.037,2.955,0.277,,,,,
5570,InVista,561,3.040,160+50,"17,538.40",GW5590,Weld,D20.84,32.08,20.83,D1033.20,"1,095.77","1,033.20",0.275,0.275,,,,,,,20.83,117,,,,,,,33.81148103,-118.27234123,39.3,,99.1,,,,,,0.237,"1,100",0.892,API 5L (A); ASME B31.4; SMYS=30000; Pdesign=0,30,"1,110",8.625,0.275,0.275,"17,538.40","16,049.79",4.034,4.035,3.153,0.277,,,,,
5580,InVista,562,3.044,160+71,"17,559.23",GW5600,Weld,U20.84,20.83,50.17,D1012.37,"1,116.60","1,012.37",0.276,0.276,,,,,,,50.17,284,,,,,,,33.81153829,-118.27234082,39.3,,99.1,,,,,,0.237,"1,097",0.890,API 5L (A); ASME B31.4; SMYS=30000; Pdesign=0,30,"1,110",8.625,0.276,0.277,"17,559.23","16,070.63",4.037,4.038,3.026,0.277,,,,,
5590,InVista,563,3.053,161+21,"17,609.40",GW5610,Weld,U50.17,50.17,53.03,D962.20,"1,166.77",962.20,0.274,0.274,,,,,,,53.03,205,,,,,,,33.81167603,-118.27233986,39.4,Small Laminations in Joint,98.8,,,,,,0.233,"1,094",0.887,API 5L (A); ASME B31.4; SMYS=30000; Pdesign=0,30,"1,110",8.625,0.274,0.275,"17,609.40","16,120.82",4.045,4.045,2.882,0.277,,,,,
5600,InVista,564,3.063,161+74,"17,662.44",GW5620,Weld,D53.00,53.03,53.00,D909.16,"1,219.81",909.16,0.273,0.273,,,,,,,53.00,94,,,,,,,33.81182166,-118.27233884,39.5,,99.3,,,,,,0.231,"1,080",0.876,API 5L (A); ASME B31.4; SMYS=30000; Pdesign=0,30,"1,110",8.625,0.273,0.274,"17,662.44","16,173.86",4.034,4.036,3.073,0.277,,,,,
5610,InVista,565,3.073,162+27,"17,715.44",GW5630,Weld,D23.20,53.00,23.20,D856.17,"1,272.80",856.16,0.272,0.272,,,,,,,23.20,301,,,,,,,33.81196707,-118.27233781,39.6,,99.5,,,,,,0.252,"1,110",0.934,API 5L (A); ASME B31.4; SMYS=30000; Pdesign=0,30,"1,110",8.625,0.272,0.272,"17,715.44","16,226.87",4.047,4.048,3.215,0.277,,,,,
5610,InVista,566,3.078,162+50,"17,738.64",IML-5640-01,Internal Metal Loss; Not Associated with Deposits,U0.00,0.00,28.09,D832.96,"1,296.00",832.96,0.241,0.272,49,58,,0.25,0.97,107,,,"1,445","1,442","1,442","1,437","2,003","1,996",33.81203064,-118.27233736,39.7,Possible Lack of Penetration; In Girth Weld; WT Inferred from IR; Not Associated with Deposits;,87.5,Internal,0.133,0.025,0.158,0.114,0.139,"1,110",0.953,API 5L (A); ASME B31.4; SMYS=30000; Pdesign=0,30,"1,110",8.625,0.241,0.216,"17,738.64","16,250.08",4.084,4.097,4.034,0.277,,,,,
5620,InVista,566,3.078,162+50,"17,738.64",GW5640,Weld,U23.20,23.20,28.08,D832.96,"1,296.01",832.96,0.272,0.272,,,,,,,28.08,285,,,,,,,33.81203064,-118.27233736,39.7,,99.5,,,,,,0.139,"1,110",0.924,API 5L (A); ASME B31.4; SMYS=30000; Pdesign=0,30,"1,110",8.625,0.272,0.272,"17,738.64","16,250.08",4.046,4.046,2.853,0.277,,,,,
5630,InVista,567,3.083,162+78,"17,766.72",GW5650,Weld,U28.08,28.08,50.85,D804.88,"1,324.09",804.88,0.273,0.273,,,,,,,50.85,53,,,,,,,33.81210773,-118.27233682,39.7,,99.7,,,,,,0.231,"1,085",0.880,API 5L (A); ASME B31.4; SMYS=30000; Pdesign=0,30,"1,110",8.625,0.273,0.274,"17,766.72","16,278.17",4.041,4.041,2.988,0.277,,,,,
5640,InVista,568,3.093,163+29,"17,817.58",GW5660,Weld,U50.85,50.85,52.36,D754.02,"1,374.94",754.02,0.272,0.272,,,,,,,52.36,86,,,,,,,33.81224727,-118.27233583,39.7,,99.5,,,,,,0.230,"1,081",0.876,API 5L (A); ASME B31.4; SMYS=30000; Pdesign=0,30,"1,110",8.625,0.272,0.273,"17,817.58","16,329.04",4.046,4.047,2.805,0.277,,,,,
5650,InVista,569,3.103,163+81,"17,869.94",GW5670,Weld,D45.76,52.36,45.76,D701.66,"1,427.31",701.66,0.272,0.272,,,,,,,45.76,232,,,,,,,33.81239110,-118.27233480,39.8,,99.8,,,,,,0.232,"1,101",0.893,API 5L (A); ASME B31.4; SMYS=30000; Pdesign=0,30,"1,110",8.625,0.272,0.274,"17,869.94","16,381.42",4.039,4.038,2.888,0.277,,,,,
5660,InVista,570,3.111,164+27,"17,915.70",GW5680,Weld,D6.64,45.76,6.64,D655.90,"1,473.06",655.90,0.272,0.272,,,,,,,6.64,211,,,,,,,33.81251667,-118.27233390,39.8,,99.0,,,,,,0.246,"1,110",0.931,API 5L (A); ASME B31.4; SMYS=30000; Pdesign=0,30,"1,110",8.625,0.272,0.273,"17,915.70","16,427.19",4.039,4.039,2.790,0.277,,,,,
5670,InVista,571,3.112,164+34,"17,922.34",GW5690,Weld,U6.64,6.64,53.12,D649.26,"1,479.71",649.26,0.273,0.273,,,,,,,53.12,317,,,,,,,33.81253494,-118.27233378,39.8,,99.5,,,,,,0.243,"1,110",0.931,API 5L (A); ASME B31.4; SMYS=30000; Pdesign=0,30,"1,110",8.625,0.273,0.274,"17,922.34","16,433.83",4.038,4.039,2.876,0.277,,,,,
5680,InVista,572,3.123,164+87,"17,975.46",GW5700,Weld,D52.57,53.12,52.57,D596.14,"1,532.83",596.14,0.272,0.272,,,,,,,52.57,257,,,,,,,33.81268079,-118.27233273,39.8,,99.4,,,,,,0.245,"1,110",0.907,API 5L (A); ASME B31.4; SMYS=30000; Pdesign=0,30,"1,110",8.625,0.272,0.273,"17,975.46","16,486.97",4.047,4.047,2.948,0.277,,,,,
5690,InVista,573,3.132,165+40,"18,028.03",GW5710,Weld,U52.57,52.57,52.69,D543.57,"1,585.40",543.57,0.276,0.276,,,,,,,52.69,254,,,,,,,33.81282507,-118.27233170,39.9,,99.5,,,,,,0.231,"1,076",0.873,API 5L (A); ASME B31.4; SMYS=30000; Pdesign=0,30,"1,110",8.625,0.276,0.277,"18,028.03","16,539.55",4.038,4.037,2.791,0.277,,,,,
5700,InVista,574,3.142,165+92,"18,080.73",GW5720,Weld,D27.14,52.69,27.14,D490.87,"1,638.09",490.87,0.274,0.274,,,,,,,27.14,360,,,,,,,33.81296958,-118.27233067,39.9,,99.6,,,,,,0.239,"1,110",0.903,API 5L (A); ASME B31.4; SMYS=30000; Pdesign=0,30,"1,110",8.625,0.274,0.275,"18,080.73","16,592.26",4.039,4.039,2.874,0.277,,,,,
5710,InVista,575,3.148,166+19,"18,107.86",GW5730,Weld,D25.25,27.14,25.25,D463.74,"1,665.23",463.74,0.277,0.277,,,,,,,25.25,342,,,,,,,33.81304419,-118.27233013,39.9,,99.6,,,,,,0.250,"1,110",0.927,API 5L (A); ASME B31.4; SMYS=30000; Pdesign=0,30,"1,110",8.625,0.277,0.277,"18,107.86","16,619.40",4.034,4.035,2.892,0.277,,,,,
5720,InVista,576,3.152,166+45,"18,133.11",GW5740,Weld,U25.25,25.25,52.22,D438.49,"1,690.47",438.49,0.273,0.273,,,,,,,52.22,356,,,,,,,33.81311341,-118.27232965,39.9,,99.2,,,,,,0.236,"1,110",0.912,API 5L (A); ASME B31.4; SMYS=30000; Pdesign=0,30,"1,110",8.625,0.273,0.274,"18,133.11","16,644.65",4.039,4.039,2.927,0.277,,,,,
5730,InVista,577,3.162,166+97,"18,185.33",GW5750,Weld,D11.65,52.22,11.65,D386.27,"1,742.69",386.27,0.272,0.272,,,,,,,11.65,189,,,,,,,33.81325678,-118.27232862,40.0,,98.6,,,,,,0.247,"1,110",0.929,API 5L (A); ASME B31.4; SMYS=30000; Pdesign=0,30,"1,110",8.625,0.272,0.273,"18,185.33","16,696.88",4.047,4.046,3.374,0.277,,,,,
5740,InVista,578,3.164,167+09,"18,196.98",GW5760,Weld,U11.65,11.65,41.76,D374.62,"1,754.34",374.62,0.274,0.274,,,,,,,41.76,124,,,,,,,33.81328880,-118.27232840,40.0,,99.4,,,,,,0.237,"1,110",0.922,API 5L (A); ASME B31.4; SMYS=30000; Pdesign=0,30,"1,110",8.625,0.274,0.274,"18,196.98","16,708.54",4.046,4.046,2.995,0.277,,,,,
5750,InVista,579,3.172,167+50,"18,238.74",GW5770,Weld,U41.77,41.76,45.69,D332.86,"1,796.11",332.86,0.274,0.274,,,,,,,45.69,103,,,,,,,33.81340336,-118.27232759,40.0,,98.6,,,,,,0.234,"1,108",0.898,API 5L (A); ASME B31.4; SMYS=30000; Pdesign=0,30,"1,110",8.625,0.274,0.275,"18,238.74","16,750.31",4.044,4.044,2.860,0.277,,,,,
5760,InVista,580,3.181,167+96,"18,284.43",GW5780,Weld,D7.66,45.69,7.66,D287.17,"1,841.80",287.17,0.272,0.272,,,,,,,7.66,187,,,,,,,33.81352870,-118.27232700,40.2,,98.5,,,,,,0.241,"1,110",0.910,API 5L (A); ASME B31.4; SMYS=30000; Pdesign=0,30,"1,110",8.625,0.272,0.273,"18,284.43","16,796.01",4.047,4.048,2.836,0.277,,,,,
5770,InVista,581,3.183,168+04,"18,292.09",GW5790,Weld,U7.66,7.66,50.56,D279.51,"1,849.46",279.51,0.280,0.280,,,,,,,50.56,49,,,,,,,33.81354989,-118.27232690,40.3,,99.4,,,,,,0.241,"1,110",0.900,API 5L (A); ASME B31.4; SMYS=30000; Pdesign=0,30,"1,110",8.625,0.280,0.281,"18,292.09","16,803.67",4.03,4.030,3.046,0.277,,,,,
5780,InVista,582,3.192,168+54,"18,342.65",GW5800,Weld,D36.72,50.56,36.72,D228.95,"1,900.02",228.95,0.275,0.275,,,,,,,36.72,287,,,,,,,33.81368853,-118.27232624,40.5,,99.5,,,,,,0.246,"1,110",0.921,API 5L (A); ASME B31.4; SMYS=30000; Pdesign=0,30,"1,110",8.625,0.275,0.276,"18,342.65","16,854.25",4.033,4.032,3.354,0.277,,,,,
5790,InVista,583,3.199,168+91,"18,379.37",GW5810,Weld,D14.93,36.72,14.93,D192.23,"1,936.73",192.23,0.275,0.275,,,,,,,14.93,130,,,,,,,33.81378930,-118.27232578,40.7,,99.1,,,,,,0.246,"1,110",0.934,API 5L (A); ASME B31.4; SMYS=30000; Pdesign=0,30,"1,110",8.625,0.275,0.276,"18,379.37","16,890.97",4.032,4.032,3.147,0.277,,,,,
5800,InVista,584,3.202,169+06,"18,394.30",GW5820,Weld,U14.93,14.93,53.42,D177.30,"1,951.67",177.30,0.276,0.276,,,,,,,53.42,41,,,,,,,33.81383033,-118.27232559,40.8,,99.5,,,,,,0.240,"1,110",0.908,API 5L (A); ASME B31.4; SMYS=30000; Pdesign=0,30,"1,110",8.625,0.276,0.277,"18,394.30","16,905.91",4.038,4.036,2.964,0.277,,,,,
5810,InVista,585,3.212,169+59,"18,447.72",GW5830,Weld,D19.95,53.42,19.95,D123.88,"2,005.09",123.88,0.278,0.278,,,,,,,19.95,278,,,,,,,33.81397709,-118.27232490,41.0,,99.1,,,,,,0.239,"1,100",0.892,API 5L (A); ASME B31.4; SMYS=30000; Pdesign=0,30,"1,110",8.625,0.278,0.278,"18,447.72","16,959.35",4.041,4.042,3.496,0.277,,,,,
5820,InVista,586,3.216,169+79,"18,467.68",GW5840,Weld,U19.95,19.95,24.59,D103.92,"2,025.05",103.92,0.276,0.276,,,,,,,24.59,59,,,,,,,33.81403188,-118.27232464,41.1,,99.4,,,,,,0.242,"1,110",0.926,API 5L (A); ASME B31.4; SMYS=30000; Pdesign=0,30,"1,110",8.625,0.276,0.277,"18,467.68","16,979.31",4.043,4.044,3.378,0.277,,,,,
5830,InVista,587,3.220,170+04,"18,492.26",GW5850,Weld,U24.59,24.59,50.29,D79.34,"2,049.63",79.34,0.273,0.273,,,,,,,50.29,296,,,,,,,33.81409927,-118.27232432,41.2,,99.3,,,,,,0.235,"1,110",0.903,API 5L (A); ASME B31.4; SMYS=30000; Pdesign=0,30,"1,110",8.625,0.273,0.274,"18,492.26","17,003.90",4.038,4.037,2.935,0.277,,,,,
5840,InVista,588,3.230,170+54,"18,542.55",GW5860,Weld,D49.52,50.29,49.52,D29.05,"2,099.92",29.05,0.273,0.273,,,,,,,49.52,19,,,,,,,33.81423724,-118.27232368,41.5,,99.5,,,,,,0.243,"1,100",0.892,API 5L (A); ASME B31.4; SMYS=30000; Pdesign=0,30,"1,110",8.625,0.273,0.274,"18,542.55","17,054.20",4.04,4.039,2.928,0.277,,,,,
5840,InVista,588,3.232,170+65,"18,553.58",233rd Street,Road Centerline (approx),U11.02,11.02,38.49,D18.02,"2,110.95",18.02,0.274,,,,,0.06,0.08,360,,,,,,,,,33.81426746,-118.27232354,41.5,"233rd Street
170+65.23
(Alignment Sheet 4-A-728)",100.0,,,,,,0.274,,,API 5L (A); ASME B31.4; SMYS=30000; Pdesign=0,30,,8.625,0.274,0.274,"18,553.58","17,065.23",,,,0.277,,,,,
5840,InVista,588,3.235,170+83,"18,571.60",AGM 9a,"AGM 9a
Description: Mag & Spec W, -3.0 CL
Location: Dolores St R/W
Map: 4A-728
(Above Descriptions from PSOMAS)",D20.47,29.05,20.47,D301.85,"2,128.97",301.85,,,,,,,,,,,,,,,,,33.81431700,-118.27232331,41.6,"AGM 9a
Description: Mag & Spec W, -3.0 CL
Location: Dolores St R/W
Map: 4A-728
(Above Descriptions from PSOMAS)",,,,,,,,,,API 5L (A); ASME B31.4; SMYS=30000; Pdesign=0,30,,,,,"18,571.60","17,083.25",,,,0.277,,,,,
5850,InVista,589,3.239,171+04,"18,592.07",GW5870,Weld,U49.52,49.52,49.81,U20.47,20.47,281.38,0.279,0.279,,,,,,,49.81,85,,,,,,,33.81437313,-118.27232274,41.5,,99.7,,,,,,0.224,"1,050",0.852,API 5L (A); ASME B31.4; SMYS=30000; Pdesign=0,30,"1,110",8.625,0.279,0.280,"18,592.07","17,103.73",4.034,4.035,2.804,0.277,,,,,
5850,InVista,589,3.239,171+04,"18,592.34",ANS-5870-01,Seam weld anomaly,U0.27,0.27,49.54,U20.74,20.74,281.11,,,,,,26.31,0.97,80,,,,,,,,,33.81437403,-118.27232273,41.5,,,Internal,,,,,,,,API 5L (A); ASME B31.4; SMYS=30000; Pdesign=0,30,,,,,"18,592.34","17,104.00",4.071,4.072,4.041,0.277,,,,,
5860,InVista,590,3.249,171+54,"18,641.88",GW5880,Weld,D6.60,49.81,6.59,U70.28,70.28,231.57,0.272,0.272,,,,,,,6.59,351,,,,,,,33.81450996,-118.27232135,41.3,,98.7,,,,,,0.220,"1,042",0.845,API 5L (A); ASME B31.4; SMYS=30000; Pdesign=0,30,"1,110",8.625,0.272,0.273,"18,641.88","17,153.56",4.047,4.047,2.958,0.277,,,,,
5860,InVista,590,3.249,171+54,"18,642.78",ANS-5880-01,Seam weld anomaly,U0.90,0.90,5.70,U71.18,71.18,230.67,,,,,,21.97,1.13,342,,,,,,,,,33.81451244,-118.27232132,41.2,,,Internal,,,,,,,,API 5L (A); ASME B31.4; SMYS=30000; Pdesign=0,30,,,,,"18,642.78","17,154.45",4.067,4.069,4.043,0.277,,,,,
