Repository: kerbergr/datadump

File: MLCompare/ex2/OldOct.csv (part 9 of 22)
10,InVista,2,0.022,1+18,-7.70,GW10,Weld,U0.67,0.67,1.96,,,20.55,0.364,0.364,,,,,,,1.96,280,,,,,,,,,,,79.1,,,,,,0.346,"2,258",0.908,API 5L (X-42); ASME B31.4; SMYS=42000; Pdesign=0,42,"2,258",8.625,0.364,0.372,-7.70,118.30,5.041,5.042,2.692,0.322,,,,,
20,InVista,3,0.023,1+20,-5.74,GW20,Weld,U1.96,1.96,2.55,,,18.59,0.305,0.305,,,,,,,2.55,,,,,,,,,,,Begin Inspection,87.8,,,,,,0.260,"2,189",0.873,API 5L (X-42); ASME B31.4; SMYS=42000; Pdesign=0,42,"2,258",8.625,0.305,0.309,-5.74,120.26,5.108,5.104,2.723,0.322,,,,,
20,InVista,3,0.023,1+22,-3.71,TP,Tap,D0.52,2.03,0.52,,,16.56,,,,,,0.58,0.89,356,,,,,,,,,,,,,,,,,,,,,,API 5L (X-42); ASME B31.4; SMYS=42000; Pdesign=0,42,,,,,-3.71,122.29,5.105,5.035,3.436,0.322,,,,,
30,InVista,4,0.023,1+23,-3.19,GW30,Weld; Begin 0.365 in wall. API 5L (X-42) Seamless,D0.30,2.55,0.30,,,16.03,0.362,0.362,,,,,,,0.30,,,,,,,,,,,"End 10.750"" Pipe",34.0,,,,,,0.328,"2,054",0.903,API 5L (X-42); ASME B31.4; SMYS=42000; Pdesign=0,42,"2,054",10.750,0.362,0.397,-3.19,122.81,5.027,4.956,2.913,0.365,,,,,
5870,InVista,591,3.250,171+60,"18,648.48",GW5890,Weld,U6.60,6.59,46.22,U76.88,76.88,224.97,0.275,0.275,,,,,,,46.22,150,,,,,,,33.81452800,-118.27232116,41.2,,99.2,,,,,,0.231,"1,076",0.872,API 5L (A); ASME B31.4; SMYS=30000; Pdesign=0,30,"1,110",8.625,0.275,0.277,"18,648.48","17,160.15",4.039,4.038,2.840,0.277,,,,,
5880,InVista,592,3.259,172+06,"18,694.70",GW5900,Weld,U46.22,46.22,53.31,U123.10,123.10,178.75,0.274,0.274,,,,,,,53.31,60,,,,,,,33.81465491,-118.27231986,41.0,,99.4,,,,,,0.214,"1,110",0.903,API 5L (A); ASME B31.4; SMYS=30000; Pdesign=0,30,"1,110",8.625,0.274,0.275,"18,694.70","17,206.38",4.038,4.037,2.840,0.277,,,,,
5880,InVista,592,3.264,172+33,"18,721.13",IML-5900-01,Internal Metal Loss; Not Associated with Deposits,U26.44,26.44,26.88,U149.54,149.54,152.31,0.254,0.274,22,31,,0.56,0.48,68,,,"1,451","1,444","1,450","1,441","2,014","2,002",33.81472751,-118.27231913,40.9,Mill Related; WT Inferred from IR; Not Associated with Deposits;,100.0,Internal,0.060,0.025,0.085,0.189,0.214,"1,110",0.917,API 5L (A); ASME B31.4; SMYS=30000; Pdesign=0,30,"1,110",8.625,0.254,0.254,"18,721.13","17,232.83",4.059,4.059,4.024,0.277,,,,,
5890,InVista,593,3.269,172+60,"18,748.01",GW5910,Weld,D52.34,53.31,52.34,D125.44,176.41,125.44,0.273,0.273,,,,,,,52.34,358,,,,,,,33.81480120,-118.27231891,40.8,,99.2,,,,,,0.238,"1,110",0.911,API 5L (A); ASME B31.4; SMYS=30000; Pdesign=0,30,"1,110",8.625,0.273,0.274,"18,748.01","17,259.71",4.038,4.037,2.790,0.277,,,,,
5900,InVista,594,3.279,173+12,"18,800.35",GW5920,Weld,D29.94,52.34,29.94,D73.10,228.75,73.10,0.275,0.275,,,,,,,29.94,248,,,,,,,33.81494480,-118.27231928,40.6,,99.3,,,,,,0.232,"1,110",0.910,API 5L (A); ASME B31.4; SMYS=30000; Pdesign=0,30,"1,110",8.625,0.275,0.277,"18,800.35","17,312.06",4.039,4.038,2.894,0.277,,,,,
5900,InVista,594,3.279,173+13,"18,801.16",IML-5920-01,Internal Metal Loss; Not Associated with Deposits,U0.81,0.81,29.13,D72.29,229.56,72.29,0.270,0.275,16,25,,0.67,0.40,225,,,"1,457","1,448","1,461","1,451","2,029","2,015",33.81494706,-118.27231930,40.6,Mill Related; Not Associated with Deposits;,70.0,Internal,0.043,0.025,0.068,0.207,0.232,"1,110",0.922,API 5L (A); ASME B31.4; SMYS=30000; Pdesign=0,30,"1,110",8.625,0.270,0.271,"18,801.16","17,312.87",4.044,4.056,4.041,0.277,,,,,
5910,InVista,595,3.284,173+42,"18,830.29",GW5930,Weld,D21.34,29.94,21.34,D43.16,258.69,43.16,0.276,0.276,,,,,,,21.34,235,,,,,,,33.81502709,-118.27231950,40.5,,99.5,,,,,,0.245,"1,110",0.911,API 5L (A); ASME B31.4; SMYS=30000; Pdesign=0,30,"1,110",8.625,0.276,0.277,"18,830.29","17,342.01",4.037,4.036,2.943,0.277,,,,,
5920,InVista,596,3.289,173+63,"18,851.63",GW5940,Weld,U21.34,21.34,52.99,D21.82,280.03,21.82,0.273,0.273,,,,,,,52.99,219,,,,,,,33.81508570,-118.27231965,40.5,Metal Loss (<15.0%) in Joint,99.1,,,,,,0.236,"1,110",0.908,API 5L (A); ASME B31.4; SMYS=30000; Pdesign=0,30,"1,110",8.625,0.273,0.274,"18,851.63","17,363.36",4.046,4.046,2.817,0.277,,,,,
5920,InVista,596,3.293,173+85,"18,873.45",AGM 9,"AGM 9
Not Placed During Inspection Run; Placed in Data for Reference and GPS
Description: Mag & Spec W, -3.3 CL
Location: Dolores St R/W
Map: 4A-728",U21.82,21.82,31.17,U301.85,301.85,"2,427.32",,,,,,,,,,,,,,,,,33.81514559,-118.27231980,40.4,"AGM 9
Not Placed During Inspection Run; Placed in Data for Reference and GPS
Description: Mag & Spec W, -3.3 CL
Location: Dolores St R/W
Map: 4A-728",,,,,,,,,,API 5L (A); ASME B31.4; SMYS=30000; Pdesign=0,30,,,,,"18,873.45","17,385.18",,,,0.277,,,,,
5930,InVista,597,3.299,174+16,"18,904.63",GW5950,Weld,D46.10,52.99,46.10,U31.18,31.17,"2,396.15",0.279,0.279,,,,,,,46.10,15,,,,,,,33.81523104,-118.27231906,40.3,,99.4,,,,,,0.258,"1,110",0.937,API 5L (A); ASME B31.4; SMYS=30000; Pdesign=0,30,"1,110",8.625,0.279,0.279,"18,904.63","17,416.36",4.041,4.041,3.009,0.277,,,,,
5940,InVista,598,3.307,174+62,"18,950.73",GW5960,Weld,U46.10,46.10,49.89,U77.28,77.28,"2,350.05",0.274,0.274,,,,,,,49.89,221,,,,,,,33.81535773,-118.27231795,40.2,,99.1,,,,,,0.237,"1,109",0.900,API 5L (A); ASME B31.4; SMYS=30000; Pdesign=0,30,"1,110",8.625,0.274,0.275,"18,950.73","17,462.48",4.04,4.040,2.847,0.277,,,,,
5950,InVista,599,3.317,175+12,"19,000.61",GW5970,Weld,D23.44,49.89,23.44,U127.16,127.16,"2,300.16",0.275,0.275,,,,,,,23.44,260,,,,,,,33.81549457,-118.27231676,40.1,,99.4,,,,,,0.247,"1,110",0.922,API 5L (A); ASME B31.4; SMYS=30000; Pdesign=0,30,"1,110",8.625,0.275,0.276,"19,000.61","17,512.38",4.039,4.039,2.947,0.277,,,,,
5960,InVista,600,3.321,175+36,"19,024.05",GW5980,Weld,U23.44,23.44,26.12,U150.60,150.60,"2,276.72",0.278,0.278,,,,,,,26.12,284,,,,,,,33.81555881,-118.27231620,40.1,Small Laminations in Joint,99.4,,,,,,0.250,"1,110",0.936,API 5L (A); ASME B31.4; SMYS=30000; Pdesign=0,30,"1,110",8.625,0.278,0.279,"19,024.05","17,535.82",4.034,4.034,2.869,0.277,,,,,
5970,InVista,601,3.326,175+62,"19,050.18",GW5990,Weld,U26.12,26.12,51.67,U176.73,176.73,"2,250.59",0.280,0.280,,,,,,,51.67,254,,,,,,,33.81563051,-118.27231558,40.0,,99.5,,,,,,0.248,"1,101",0.893,API 5L (A); ASME B31.4; SMYS=30000; Pdesign=0,30,"1,110",8.625,0.280,0.281,"19,050.18","17,561.95",4.033,4.032,2.912,0.277,,,,,
5980,InVista,602,3.336,176+14,"19,101.85",GW6000,Weld,U51.67,51.67,53.06,U228.40,228.40,"2,198.92",0.274,0.274,,,,,,,53.06,33,,,,,,,33.81577253,-118.27231433,39.9,Metal Loss (<15.0%) in Joint; Small Laminations in Joint,98.4,,,,,,0.227,"1,064",0.863,API 5L (A); ASME B31.4; SMYS=30000; Pdesign=0,30,"1,110",8.625,0.274,0.274,"19,101.85","17,613.64",4.044,4.045,2.932,0.277,,,,,
5980,InVista,602,3.336,176+14,"19,101.87",ANS-6000-01,Seam weld anomaly,U0.02,0.02,53.04,U228.42,228.42,"2,198.91",,,,,,13.01,1.45,26,,,,,,,,,33.81577253,-118.27231433,39.9,Adjacent Girth Weld,,Internal,,,,,,,,API 5L (A); ASME B31.4; SMYS=30000; Pdesign=0,30,,,,,"19,101.87","17,613.65",4.058,4.060,4.034,0.277,,,,,
5990,InVista,603,3.346,176+67,"19,154.91",GW6010,Weld,D23.71,53.06,23.71,U281.46,281.46,"2,145.86",0.271,0.271,,,,,,,23.71,165,,,,,,,33.81591816,-118.27231306,39.8,Metal Loss (<15.0%) in Joint,98.1,,,,,,0.219,"1,082",0.878,API 5L (A); ASME B31.4; SMYS=30000; Pdesign=0,30,"1,110",8.625,0.271,0.272,"19,154.91","17,666.71",4.047,4.048,2.901,0.277,,,,,
5990,InVista,603,3.346,176+67,"19,154.91",IML-6010-01,Internal Metal Loss; Not Associated with Deposits,U0.00,0.00,23.71,U281.47,281.47,"2,145.86",0.254,0.271,19,28,,16.88,11.21,215,,,"1,240","1,136","1,255","1,133","1,743","1,574",33.81591816,-118.27231306,39.8,Adjacent Girth Weld; Not Associated with Deposits;,94.3,Internal,0.052,0.025,0.077,0.194,0.219,"1,082",0.878,API 5L (A); ASME B31.4; SMYS=30000; Pdesign=0,30,"1,110",8.625,0.254,0.256,"19,154.91","17,666.72",4.058,4.059,3.945,0.277,,,,,
6000,InVista,604,3.350,176+90,"19,178.63",GW6020,Weld,U23.71,23.71,29.59,U305.18,305.17,"2,122.15",0.271,0.271,,,,,,,29.59,173,,,,,,,33.81598308,-118.27231250,39.7,Metal Loss (<15.0%) in Joint,98.4,,,,,,0.220,"1,093",0.886,API 5L (A); ASME B31.4; SMYS=30000; Pdesign=0,30,"1,110",8.625,0.271,0.272,"19,178.63","17,690.43",4.047,4.049,2.820,0.277,,,,,
6000,InVista,604,3.356,177+17,"19,205.43",EML-6020-01,External Metal Loss,D2.79,26.81,2.79,U331.98,331.98,"2,095.34",0.240,0.271,19,28,,0.64,0.97,287,,,"1,434","1,425","1,432","1,421","1,988","1,973",33.81605681,-118.27231185,39.6,,70.5,External,0.051,0.025,0.076,0.195,0.220,"1,110",0.903,API 5L (A); ASME B31.4; SMYS=30000; Pdesign=0,30,"1,110",8.625,0.240,0.255,"19,205.43","17,717.24",4.047,4.048,4.046,0.277,,,,,
6010,InVista,605,3.356,177+20,"19,208.22",GW6030,Weld,U29.59,29.59,31.91,U334.77,334.77,"2,092.55",0.274,0.274,,,,,,,31.91,321,,,,,,,33.81606447,-118.27231178,39.6,,99.5,,,,,,0.225,"1,060",0.860,API 5L (A); ASME B31.4; SMYS=30000; Pdesign=0,30,"1,110",8.625,0.274,0.275,"19,208.22","17,720.03",4.044,4.043,2.890,0.277,,,,,
6010,InVista,605,3.356,177+21,"19,209.03",ANS-6030-01,Seam weld anomaly,U0.81,0.81,31.10,U335.58,335.58,"2,091.74",,,,,,19.89,1.21,310,,,,,,,,,33.81606672,-118.27231176,39.6,,,Internal,,,,,,,,API 5L (A); ASME B31.4; SMYS=30000; Pdesign=0,30,,,,,"19,209.03","17,720.84",4.072,4.071,4.047,0.277,,,,,
6020,InVista,606,3.362,177+52,"19,240.13",GW6040,Weld,U31.91,31.91,52.28,U366.68,366.68,"2,060.65",0.272,0.272,,,,,,,52.28,348,,,,,,,33.81615196,-118.27231112,39.6,,99.3,,,,,,0.241,"1,110",0.910,API 5L (A); ASME B31.4; SMYS=30000; Pdesign=0,30,"1,110",8.625,0.272,0.273,"19,240.13","17,751.95",4.046,4.045,2.834,0.277,,,,,
6030,InVista,607,3.372,178+04,"19,292.40",GW6050,Weld,D48.61,52.28,48.61,U418.95,418.95,"2,008.37",0.274,0.274,,,,,,,48.61,123,,,,,,,33.81629556,-118.27231031,39.5,Small Laminations in Joint,99.3,,,,,,0.241,"1,110",0.911,API 5L (A); ASME B31.4; SMYS=30000; Pdesign=0,30,"1,110",8.625,0.274,0.274,"19,292.40","17,804.24",4.041,4.041,2.817,0.277,,,,,
6040,InVista,608,3.381,178+53,"19,341.01",GW6060,Weld,U48.61,48.61,53.01,U467.56,467.56,"1,959.76",0.273,0.273,,,,,,,53.01,142,,,,,,,33.81642880,-118.27230955,39.4,,98.6,,,,,,0.236,"1,108",0.898,API 5L (A); ASME B31.4; SMYS=30000; Pdesign=0,30,"1,110",8.625,0.273,0.274,"19,341.01","17,852.86",4.047,4.047,3.072,0.277,,,,,
6050,InVista,609,3.391,179+06,"19,394.02",GW6070,Weld,D50.90,53.01,50.90,U520.57,520.57,"1,906.75",0.276,0.276,,,,,,,50.90,292,,,,,,,33.81657443,-118.27230872,39.3,,99.7,,,,,,0.232,"1,081",0.877,API 5L (A); ASME B31.4; SMYS=30000; Pdesign=0,30,"1,110",8.625,0.276,0.276,"19,394.02","17,905.88",4.05,4.050,3.116,0.277,,,,,
6060,InVista,610,3.401,179+57,"19,444.92",GW6080,Weld,U50.90,50.90,53.88,U571.47,571.47,"1,855.85",0.281,0.281,,,,,,,53.88,343,,,,,,,33.81671398,-118.27230793,39.2,,99.5,,,,,,0.225,"1,044",0.846,API 5L (A); ASME B31.4; SMYS=30000; Pdesign=0,30,"1,110",8.625,0.281,0.282,"19,444.92","17,956.79",4.034,4.036,3.131,0.277,,,,,
6070,InVista,611,3.411,180+11,"19,498.80",GW6090,Weld,D52.44,53.88,52.44,U625.35,625.35,"1,801.97",0.274,0.274,,,,,,,52.44,3,,,,,,,33.81686209,-118.27230708,39.0,,99.3,,,,,,0.241,"1,088",0.882,API 5L (A); ASME B31.4; SMYS=30000; Pdesign=0,30,"1,110",8.625,0.274,0.276,"19,498.80","18,010.69",4.041,4.041,2.922,0.277,,,,,
6080,InVista,612,3.421,180+63,"19,551.24",GW6100,Weld,D51.98,52.44,51.98,U677.79,677.79,"1,749.53",0.274,0.274,,,,,,,51.98,102,,,,,,,33.81700592,-118.27230627,38.9,,99.4,,,,,,0.217,"1,033",0.837,API 5L (A); ASME B31.4; SMYS=30000; Pdesign=0,30,"1,110",8.625,0.274,0.274,"19,551.24","18,063.14",4.051,4.050,2.847,0.277,,,,,
6080,InVista,612,3.430,181+13,"19,600.83",ANS-6100-01,Seam weld anomaly,D2.39,49.59,2.39,U727.38,727.38,"1,699.94",,,,,,19.63,1.21,96,,,,,,,,,33.81714208,-118.27230549,38.8,,,Internal,,,,,,,,API 5L (A); ASME B31.4; SMYS=30000; Pdesign=0,30,,,,,"19,600.83","18,112.74",4.067,4.071,4.054,0.277,,,,,
6090,InVista,613,3.431,181+15,"19,603.22",GW6110,Weld,D34.15,51.98,34.15,U729.77,729.77,"1,697.55",0.274,0.274,,,,,,,34.15,349,,,,,,,33.81714862,-118.27230546,38.8,,99.4,,,,,,0.242,"1,110",0.902,API 5L (A); ASME B31.4; SMYS=30000; Pdesign=0,30,"1,110",8.625,0.274,0.276,"19,603.22","18,115.13",4.039,4.038,3.002,0.277,,,,,
6090,InVista,613,3.437,181+49,"19,637.24",229th Pl.,Road Centerline (approx),D0.13,34.02,0.13,U763.79,763.79,"1,663.53",0.269,,,,,0.07,0.08,359,,,,,,,,,33.81724195,-118.27230493,38.8,"229th Pl.

181+49.16
(Alignment Sheet 4-A-728)",100.0,,,,,,0.269,,,API 5L (A); ASME B31.4; SMYS=30000; Pdesign=0,30,,8.625,0.269,0.269,"19,637.24","18,149.16",,,,0.277,,,,,
6100,InVista,614,3.437,181+49,"19,637.37",GW6120,Weld,U34.15,34.15,51.39,U763.92,763.92,"1,663.41",0.274,0.274,,,,,,,51.39,329,,,,,,,33.81724240,-118.27230493,38.8,,98.9,,,,,,0.238,"1,110",0.909,API 5L (A); ASME B31.4; SMYS=30000; Pdesign=0,30,"1,110",8.625,0.274,0.275,"19,637.37","18,149.29",4.04,4.038,2.982,0.277,,,,,
6110,InVista,615,3.447,182+01,"19,688.75",GW6130,Weld,D51.14,51.39,51.14,U815.30,815.30,"1,612.02",0.276,0.276,,,,,,,51.14,291,,,,,,,33.81738330,-118.27230413,38.7,,99.4,,,,,,0.147,"1,083",0.878,API 5L (A); ASME B31.4; SMYS=30000; Pdesign=0,30,"1,110",8.625,0.276,0.277,"19,688.75","18,200.69",4.04,4.039,2.801,0.277,,,,,
6110,InVista,615,3.457,182+52,"19,739.87",IML-6130-01,Internal Metal Loss; Not Associated with Deposits,D0.02,51.12,0.02,U866.42,866.42,"1,560.90",0.279,0.276,47,56,,0.19,0.73,160,,,"1,470","1,468","1,471","1,469","2,043","2,040",33.81752374,-118.27230321,38.4,Possible Lack of Penetration; In Girth Weld; WT Inferred from IR; Not Associated with Deposits;,77.8,Internal,0.129,0.025,0.154,0.122,0.147,"1,086",0.881,API 5L (A); ASME B31.4; SMYS=30000; Pdesign=0,30,"1,110",8.625,0.279,0.275,"19,739.87","18,251.82",4.034,4.052,4.011,0.277,,,,,
6120,InVista,616,3.457,182+52,"19,739.89",GW6140,Weld,U51.14,51.14,52.97,U866.44,866.44,"1,560.88",0.269,0.269,,,,,,,52.97,169,,,,,,,33.81752374,-118.27230321,38.4,,98.2,,,,,,0.233,"1,086",0.881,API 5L (A); ASME B31.4; SMYS=30000; Pdesign=0,30,"1,110",8.625,0.269,0.271,"19,739.89","18,251.84",4.046,4.046,2.905,0.277,,,,,
6130,InVista,617,3.467,183+05,"19,792.87",GW6150,Weld,U52.98,52.97,53.26,U919.42,919.42,"1,507.91",0.272,0.272,,,,,,,53.26,272,,,,,,,33.81766915,-118.27230215,38.0,,99.0,,,,,,0.234,"1,110",0.905,API 5L (A); ASME B31.4; SMYS=30000; Pdesign=0,30,"1,110",8.625,0.272,0.273,"19,792.87","18,304.83",4.033,4.032,2.825,0.277,,,,,
6140,InVista,618,3.477,183+58,"19,846.13",GW6160,Weld,U53.26,53.26,53.26,U972.68,972.67,"1,454.65",0.276,0.276,,,,,,,53.26,350,,,,,,,33.81781523,-118.27230107,37.6,,99.1,,,,,,0.240,"1,110",0.902,API 5L (A); ASME B31.4; SMYS=30000; Pdesign=0,30,"1,110",8.625,0.276,0.276,"19,846.13","18,358.10",4.043,4.043,2.820,0.277,,,,,
6150,InVista,619,3.487,184+11,"19,899.39",GW6170,Weld,U53.27,53.26,53.27,U1025.94,"1,025.94","1,401.38",0.274,0.274,,,,,,,53.27,162,,,,,,,33.81796154,-118.27229998,37.3,Metal Loss (<15.0%) in Joint,98.5,,,,,,0.232,"1,109",0.899,API 5L (A); ASME B31.4; SMYS=30000; Pdesign=0,30,"1,110",8.625,0.274,0.275,"19,899.39","18,411.38",4.047,4.049,2.805,0.277,,,,,
6150,InVista,619,3.488,184+14,"19,902.42",EML-6170-01,External Metal Loss,U3.03,3.03,50.24,U1028.98,"1,028.97","1,398.35",0.262,0.274,15,24,,2.92,1.53,259,,,"1,373","1,312","1,380","1,308","1,917","1,817",33.81796987,-118.27229992,37.2,,83.8,External,0.042,0.025,0.067,0.207,0.232,"1,110",0.913,API 5L (A); ASME B31.4; SMYS=30000; Pdesign=0,30,"1,110",8.625,0.262,0.269,"19,902.42","18,414.41",4.056,4.056,4.050,0.277,,,,,
6160,InVista,620,3.497,184+65,"19,952.66",GW6180,Weld,D52.45,53.27,52.45,U1079.21,"1,079.21","1,348.11",0.277,0.277,,,,,,,52.45,352,,,,,,,33.81810761,-118.27229891,36.9,Small Laminations in Joint,99.1,,,,,,0.246,"1,110",0.919,API 5L (A); ASME B31.4; SMYS=30000; Pdesign=0,30,"1,110",8.625,0.277,0.277,"19,952.66","18,464.66",4.037,4.036,3.162,0.277,,,,,
6160,InVista,620,3.505,185+05,"19,993.44",LAM-6180-01,Lamination,D11.67,40.78,11.67,U1119.99,"1,119.99","1,307.33",,,,,,19.69,0.73,79,,,,,,,,,33.81821965,-118.27229808,36.6,,,Midwall,,,,,,,,API 5L (A); ASME B31.4; SMYS=30000; Pdesign=0,30,,,,,"19,993.44","18,505.45",4.033,4.033,4.027,0.277,,,,,
6170,InVista,621,3.507,185+17,"20,005.11",GW6190,Weld,D23.96,52.45,23.96,U1131.66,"1,131.66","1,295.66",0.267,0.267,,,,,,,23.96,122,,,,,,,33.81825166,-118.27229784,36.5,,99.1,,,,,,0.205,"1,093",0.886,API 5L (A); ASME B31.4; SMYS=30000; Pdesign=0,30,"1,110",8.625,0.267,0.268,"20,005.11","18,517.12",4.039,4.039,3.389,0.277,,,,,
6170,InVista,621,3.510,185+31,"20,019.18",EML-6190-01,External Metal Loss,D9.89,14.07,9.89,U1145.73,"1,145.73","1,281.59",0.261,0.267,23,33,,10.22,4.68,95,,,"1,195","1,095","1,220","1,104","1,695","1,534",33.81829021,-118.27229756,36.4,Crosses Long Seam,88.5,External,0.062,0.025,0.087,0.180,0.205,"1,093",0.886,API 5L (A); ASME B31.4; SMYS=30000; Pdesign=0,30,"1,110",8.625,0.261,0.265,"20,019.18","18,531.20",4.034,4.037,3.876,0.277,,,,,
6180,InVista,622,3.512,185+41,"20,029.07",GW6200,Weld,D19.80,23.96,19.80,U1155.62,"1,155.62","1,271.70",0.274,0.274,,,,,,,19.80,164,,,,,,,33.81831749,-118.27229736,36.3,,99.5,,,,,,0.155,"1,075",0.871,API 5L (A); ASME B31.4; SMYS=30000; Pdesign=0,30,"1,110",8.625,0.274,0.274,"20,029.07","18,541.09",4.043,4.042,2.903,0.277,,,,,
6180,InVista,622,3.515,185+61,"20,048.86",IML-6200-01,Internal Metal Loss; Not Associated with Deposits,D0.01,19.79,0.01,U1175.41,"1,175.41","1,251.92",0.222,0.274,43,53,,0.19,0.89,14,,,"1,460","1,458","1,459","1,457","2,027","2,024",33.81837182,-118.27229696,36.2,Possible Lack of Penetration; In Girth Weld; WT Inferred from IR; Not Associated with Deposits;,81.8,Internal,0.119,0.025,0.144,0.130,0.155,"1,110",0.900,API 5L (A); ASME B31.4; SMYS=30000; Pdesign=0,30,"1,110",8.625,0.222,0.222,"20,048.86","18,560.88",4.09,4.091,4.024,0.277,,,,,
6190,InVista,623,3.515,185+61,"20,048.87",GW6210,Weld,D18.80,19.80,18.80,U1175.42,"1,175.42","1,251.90",0.273,0.273,,,,,,,18.80,325,,,,,,,33.81837182,-118.27229696,36.2,,99.1,,,,,,0.162,"1,110",0.900,API 5L (A); ASME B31.4; SMYS=30000; Pdesign=0,30,"1,110",8.625,0.273,0.274,"20,048.87","18,560.89",4.039,4.039,2.952,0.277,,,,,
6200,InVista,624,3.519,185+80,"20,067.67",GW6220,Weld,U18.80,18.80,53.89,U1194.22,"1,194.22","1,233.10",0.275,0.275,,,,,,,53.89,328,,,,,,,33.81842344,-118.27229658,36.0,Long Seam Axially Aligned Across Girth Weld,99.2,,,,,,0.229,"1,098",0.890,API 5L (A); ASME B31.4; SMYS=30000; Pdesign=0,30,"1,110",8.625,0.275,0.275,"20,067.67","18,579.70",4.041,4.040,3.243,0.277,,,,,
6200,InVista,624,3.519,185+80,"20,067.69",ANS-6220-01,Seam weld anomaly,U0.02,0.02,53.87,U1194.24,"1,194.24","1,233.08",,,,,,4.50,1.77,314,,,,,,,,,33.81842344,-118.27229658,36.0,,,Internal,,,,,,,,API 5L (A); ASME B31.4; SMYS=30000; Pdesign=0,30,,,,,"20,067.69","18,579.72",4.06,4.060,4.040,0.277,,,,,
6210,InVista,625,3.529,186+34,"20,121.56",GW6230,Weld,D53.59,53.89,53.59,D1179.21,"1,248.11","1,179.21",0.272,0.272,,,,,,,53.59,155,,,,,,,33.81857132,-118.27229549,35.6,,99.1,,,,,,0.241,"1,110",0.900,API 5L (A); ASME B31.4; SMYS=30000; Pdesign=0,30,"1,110",8.625,0.272,0.273,"20,121.56","18,633.61",4.05,4.050,2.781,0.277,,,,,
6220,InVista,626,3.539,186+87,"20,175.15",GW6240,Weld,D35.01,53.59,35.01,D1125.62,"1,301.70","1,125.62",0.272,0.272,,,,,,,35.01,45,,,,,,,33.81871831,-118.27229440,35.2,,99.0,,,,,,0.230,"1,092",0.886,API 5L (A); ASME B31.4; SMYS=30000; Pdesign=0,30,"1,110",8.625,0.272,0.272,"20,175.15","18,687.21",4.044,4.045,2.913,0.277,,,,,
6230,InVista,627,3.546,187+22,"20,210.16",GW6250,Weld; Begin 0.344 in wall. API 5L (A) Seamless,D1.48,35.01,1.48,D1090.61,"1,336.71","1,090.61",0.382,0.382,,,,,,,1.48,,,,,,,,33.81881438,-118.27229459,35.0,,20.3,,,,,,0.323,"1,651",0.862,API 5L (A); ASME B31.4; SMYS=30000; Pdesign=0,30,"1,723",8.625,0.382,0.466,"20,210.16","18,722.23",3.992,3.997,3.180,0.344,,,,,
6230,InVista,627,3.546,187+23,"20,210.92",BD,Bend; Possible Bend Signatures,D0.72,,,D1089.85,"1,337.47","1,089.85",,,,,,,,,,,,,,,,,33.81881630,-118.27229551,35.1,Possible Bend Signatures,,,,,,,,,,API 5L (A); ASME B31.4; SMYS=30000; Pdesign=0,30,,,,,"20,210.92","18,722.99",,,,0.344,,,,,
6240,InVista,628,3.546,187+24,"20,211.65",GW6260,Weld; Begin 0.277 in wall. API 5L (A) LongSeam,U1.48,1.48,3.34,D1089.13,"1,338.20","1,089.13",0.270,0.270,,,,,,,3.34,170,,,,,,,33.81881708,-118.27229773,35.1,,94.4,,,,,,0.248,"1,097",0.890,API 5L (A); ASME B31.4; SMYS=30000; Pdesign=0,30,"1,110",8.625,0.270,0.274,"20,211.65","18,723.71",4.032,4.032,3.221,0.277,,,,,
6250,InVista,629,3.547,187+27,"20,214.99",GW6270,Weld; Begin 0.25 in wall. API 5L (A) LongSeam,U3.34,3.34,30.48,D1085.79,"1,341.54","1,085.79",0.252,0.252,,,,,,,30.48,142,,,,,,,33.81881803,-118.27230841,35.0,,99.5,,,,,,0.219,"1,002",0.933,API 5L (A); ASME B31.4; SMYS=30000; Pdesign=0,30,"1,002",8.625,0.252,0.252,"20,214.99","18,727.03",4.059,4.059,2.999,0.250,,,,,
6250,InVista,629,3.551,187+48,"20,236.10",Dolores Ave,Road Centerline (approx),D9.37,21.11,9.37,D1064.68,"1,362.65","1,064.68",0.254,,,,,0.06,0.08,359,,,,,,,,,33.81881833,-118.27237783,35.1,"Dolores Ave
187+48
(Alignment Sheet 4-A-728)",100.0,,,,,,0.254,,,API 5L (A); ASME B31.4; SMYS=30000; Pdesign=0,30,,8.625,0.254,0.254,"20,236.10","18,748.00",,,,0.250,,,,,
6260,InVista,630,3.553,187+57,"20,245.47",GW6280,Weld,U30.48,30.48,48.16,D1055.30,"1,372.02","1,055.30",0.255,0.255,,,,,,,48.16,292,,,,,,,33.81881847,-118.27240861,35.1,,99.9,,,,,,0.232,"1,002",0.938,API 5L (A); ASME B31.4; SMYS=30000; Pdesign=0,30,"1,002",8.625,0.255,0.255,"20,245.47","18,757.31",4.06,4.061,2.882,0.250,,,,,
6270,InVista,631,3.562,188+05,"20,293.63",GW6290,Weld,U48.16,48.16,49.36,D1007.14,"1,420.18","1,007.14",0.257,0.257,,,,,,,49.36,266,,,,,,,33.81881915,-118.27256716,35.3,,99.9,,,,,,0.219,"1,002",0.926,API 5L (A); ASME B31.4; SMYS=30000; Pdesign=0,30,"1,002",8.625,0.257,0.257,"20,293.63","18,805.16",4.06,4.060,3.133,0.250,,,,,
6280,InVista,632,3.571,188+54,"20,342.99",GW6300,Weld,D48.88,49.36,48.88,D957.78,"1,469.54",957.78,0.250,0.250,,,,,,,48.88,41,,,,,,,33.81881985,-118.27272948,35.5,Dent (BRC) in Joint,99.8,,,,,,0.223,"1,002",0.910,API 5L (A); ASME B31.4; SMYS=30000; Pdesign=0,30,"1,002",8.625,0.250,0.251,"20,342.99","18,854.19",4.064,4.063,2.758,0.250,,,,,
6290,InVista,633,3.580,189+03,"20,391.86",GW6310,Weld,U48.88,48.88,50.88,D908.91,"1,518.42",908.91,0.250,0.250,,,,,,,50.88,130,,,,,,,33.81882055,-118.27289019,35.6,,99.9,,,,,,0.213,983,0.883,API 5L (A); ASME B31.4; SMYS=30000; Pdesign=0,30,"1,002",8.625,0.250,0.250,"20,391.86","18,902.75",4.063,4.062,2.872,0.250,,,,,
6290,InVista,633,3.589,189+51,"20,440.61",ANS-6310-01,Seam weld anomaly,D2.13,48.75,2.13,D860.16,"1,567.16",860.16,,,,,,24.11,1.05,112,,,,,,,,,33.81882124,-118.27305062,35.8,,,Internal,,,,,,,,API 5L (A); ASME B31.4; SMYS=30000; Pdesign=0,30,,,,,"20,440.61","18,951.18",4.067,4.070,4.053,0.250,,,,,
6300,InVista,634,3.590,189+53,"20,442.74",GW6320,Weld,D49.00,50.88,49.00,D858.03,"1,569.29",858.03,0.254,0.254,,,,,,,49.00,195,,,,,,,33.81882127,-118.27305765,35.8,,99.5,,,,,,0.214,978,0.879,API 5L (A); ASME B31.4; SMYS=30000; Pdesign=0,30,"1,002",8.625,0.254,0.254,"20,442.74","18,953.30",4.06,4.060,2.814,0.250,,,,,
6310,InVista,635,3.599,190+02,"20,491.74",GW6330,Weld,D43.83,49.00,43.83,D809.03,"1,618.29",809.03,0.255,0.255,,,,,,,43.83,184,,,,,,,33.81882196,-118.27321889,36.0,,99.8,,,,,,0.216,968,0.869,API 5L (A); ASME B31.4; SMYS=30000; Pdesign=0,30,"1,002",8.625,0.255,0.255,"20,491.74","19,001.98",4.066,4.066,2.826,0.250,,,,,
6320,InVista,636,3.607,190+46,"20,535.57",GW6340,Weld,U43.83,43.83,48.81,D765.20,"1,662.12",765.20,0.252,0.252,,,,,,,48.81,224,,,,,,,33.81882259,-118.27336312,36.1,,99.8,,,,,,0.155,947,0.851,API 5L (A); ASME B31.4; SMYS=30000; Pdesign=0,30,"1,002",8.625,0.252,0.253,"20,535.57","19,045.52",4.064,4.064,2.859,0.250,,,,,
6320,InVista,636,3.607,190+47,"20,536.57",IML-6340-01,Internal Metal Loss; Not Associated with Deposits,U1.00,1.00,47.81,D764.21,"1,663.12",764.21,0.220,0.252,38,48,,0.49,0.48,176,,,"1,325","1,316","1,334","1,326","1,852","1,841",33.81882260,-118.27336636,36.1,WT Inferred from IR; Not Associated with Deposits;,100.0,Internal,0.097,0.025,0.122,0.130,0.155,"1,002",0.923,API 5L (A); ASME B31.4; SMYS=30000; Pdesign=0,30,"1,002",8.625,0.220,0.214,"20,536.57","19,046.51",4.093,4.099,4.078,0.250,,,,,
6330,InVista,637,3.616,190+94,"20,584.38",GW6350,Weld,D45.18,48.81,45.18,D716.39,"1,710.93",716.39,0.252,0.252,,,,,,,45.18,232,,,,,,,33.81882328,-118.27352356,36.3,Long Seam Axially Aligned Across Girth Weld,99.8,,,,,,0.157,926,0.832,API 5L (A); ASME B31.4; SMYS=30000; Pdesign=0,30,"1,002",8.625,0.252,0.252,"20,584.38","19,094.01",4.065,4.064,3.420,0.250,,,,,
6330,InVista,637,3.625,191+38,"20,628.29",IML-6350-01,Internal Metal Loss; Not Associated with Deposits,D1.27,43.91,1.27,D672.48,"1,754.84",672.48,0.234,0.252,38,48,,11.46,1.61,168,,,975,869,"1,143","1,024","1,587","1,423",33.81882391,-118.27366806,36.5,Channeling; Intermittent; WT Inferred from IR; Not Associated with Deposits;,99.7,Internal,0.095,0.025,0.120,0.132,0.157,926,0.832,API 5L (A); ASME B31.4; SMYS=30000; Pdesign=0,30,"1,002",8.625,0.234,0.231,"20,628.29","19,137.64",4.078,4.081,4.058,0.250,,,,,
6340,InVista,638,3.625,191+39,"20,629.56",GW6360,Weld,U45.18,45.18,47.26,D671.22,"1,756.11",671.22,0.256,0.256,,,,,,,47.26,276,,,,,,,33.81882392,-118.27367210,36.5,,99.9,,,,,,0.214,955,0.858,API 5L (A); ASME B31.4; SMYS=30000; Pdesign=0,30,"1,002",8.625,0.256,0.256,"20,629.56","19,138.89",4.06,4.061,3.355,0.250,,,,,
6350,InVista,639,3.634,191+86,"20,676.82",GW6370,Weld,U47.26,47.26,48.93,D623.95,"1,803.37",623.95,0.257,0.257,,,,,,,48.93,198,,,,,,,33.81882459,-118.27382757,36.4,,99.7,,,,,,0.203,984,0.884,API 5L (A); ASME B31.4; SMYS=30000; Pdesign=0,30,"1,002",8.625,0.257,0.257,"20,676.82","19,185.85",4.06,4.060,3.312,0.250,,,,,
6350,InVista,639,3.643,192+33,"20,724.25",IML-6370-01,Internal Metal Loss; Not Associated with Deposits,D1.50,47.43,1.50,D576.52,"1,850.80",576.52,0.236,0.257,21,31,,2.25,0.97,180,,,"1,274","1,219","1,308","1,247","1,816","1,733",33.81882525,-118.27398368,36.3,Channeling; Not Associated with Deposits;,76.9,Internal,0.054,0.025,0.079,0.178,0.203,998,0.897,API 5L (A); ASME B31.4; SMYS=30000; Pdesign=0,30,"1,002",8.625,0.236,0.247,"20,724.25","19,232.97",4.07,4.073,4.053,0.250,,,,,
6350,InVista,639,3.643,192+34,"20,725.16",IML-6370-02,Internal Metal Loss; Not Associated with Deposits,D0.59,48.34,0.59,D575.61,"1,851.71",575.61,0.238,0.257,19,28,,2.66,1.13,176,,,"1,272","1,211","1,320","1,254","1,834","1,742",33.81882527,-118.27398665,36.3,Channeling; Not Associated with Deposits;,72.1,Internal,0.048,0.025,0.073,0.184,0.209,"1,002",0.914,API 5L (A); ASME B31.4; SMYS=30000; Pdesign=0,30,"1,002",8.625,0.238,0.254,"20,725.16","19,233.87",4.078,4.080,4.065,0.250,,,,,
6360,InVista,640,3.643,192+34,"20,725.75",GW6380,Weld,U48.93,48.93,50.69,D575.03,"1,852.30",575.03,0.252,0.252,,,,,,,50.69,155,,,,,,,33.81882528,-118.27398854,36.3,,99.8,,,,,,0.215,"1,002",0.920,API 5L (A); ASME B31.4; SMYS=30000; Pdesign=0,30,"1,002",8.625,0.252,0.252,"20,725.75","19,234.46",4.06,4.060,3.374,0.250,,,,,
6370,InVista,641,3.652,192+85,"20,776.44",GW6390,Weld,D49.86,50.69,49.86,D524.33,"1,902.99",524.33,0.248,0.248,,,,,,,49.86,235,,,,,,,33.81882599,-118.27415545,36.2,,99.9,,,,,,0.211,"1,002",0.922,API 5L (A); ASME B31.4; SMYS=30000; Pdesign=0,30,"1,002",8.625,0.248,0.248,"20,776.44","19,284.82",4.065,4.065,3.016,0.250,,,,,
6370,InVista,641,3.662,193+34,"20,825.46",IML-6390-01,Internal Metal Loss; Not Associated with Deposits,D0.83,49.02,0.83,D475.31,"1,952.02",475.31,0.242,0.248,15,25,,6.51,2.66,160,,,"1,201","1,111","1,222","1,117","1,697","1,552",33.81882667,-118.27431670,36.1,Channeling; Not Associated with Deposits;,87.9,Internal,0.037,0.025,0.062,0.186,0.211,"1,002",0.922,API 5L (A); ASME B31.4; SMYS=30000; Pdesign=0,30,"1,002",8.625,0.242,0.246,"20,825.46","19,333.52",4.063,4.063,3.691,0.250,,,,,
6380,InVista,642,3.662,193+34,"20,826.30",GW6400,Weld,U49.86,49.86,49.88,D474.47,"1,952.85",474.47,0.250,0.250,,,,,,,49.88,160,,,,,,,33.81882669,-118.27431941,36.1,,99.9,,,,,,0.223,"1,002",0.932,API 5L (A); ASME B31.4; SMYS=30000; Pdesign=0,30,"1,002",8.625,0.250,0.250,"20,826.30","19,334.35",4.067,4.067,3.291,0.250,,,,,
6390,InVista,643,3.671,193+84,"20,876.18",GW6410,Weld,U49.88,49.88,49.90,D424.59,"2,002.73",424.59,0.250,0.250,,,,,,,49.90,20,,,,,,,33.81882739,-118.27448336,36.0,,99.9,,,,,,0.212,993,0.892,API 5L (A); ASME B31.4; SMYS=30000; Pdesign=0,30,"1,002",8.625,0.250,0.251,"20,876.18","19,383.91",4.065,4.064,3.225,0.250,,,,,
6390,InVista,643,3.681,194+33,"20,925.70",IML-6410-01,Internal Metal Loss; Not Associated with Deposits,D0.38,49.52,0.38,D375.07,"2,052.25",375.07,0.232,0.250,15,25,,0.43,0.56,173,,,"1,331","1,327","1,331","1,327","1,849","1,843",33.81882808,-118.27464626,36.0,Not Associated with Deposits;,63.3,Internal,0.038,0.025,0.063,0.187,0.212,"1,002",0.916,API 5L (A); ASME B31.4; SMYS=30000; Pdesign=0,30,"1,002",8.625,0.232,0.251,"20,925.70","19,433.10",4.091,4.090,4.074,0.250,,,,,
6400,InVista,644,3.681,194+33,"20,926.08",GW6420,Weld,U49.90,49.90,50.11,D374.69,"2,052.63",374.69,0.252,0.252,,,,,,,50.11,101,,,,,,,33.81882809,-118.27464761,36.0,,99.9,,,,,,0.214,"1,002",0.902,API 5L (A); ASME B31.4; SMYS=30000; Pdesign=0,30,"1,002",8.625,0.252,0.252,"20,926.08","19,433.49",4.063,4.063,2.786,0.250,,,,,
6410,InVista,645,3.690,194+83,"20,976.19",GW6430,Weld,D49.98,50.11,49.98,D324.58,"2,102.74",324.58,0.252,0.252,,,,,,,49.98,42,,,,,,,33.81882880,-118.27481236,36.4,,99.9,,,,,,0.219,"1,002",0.917,API 5L (A); ASME B31.4; SMYS=30000; Pdesign=0,30,"1,002",8.625,0.252,0.253,"20,976.19","19,483.26",4.067,4.068,2.831,0.250,,,,,
6420,InVista,646,3.699,195+33,"21,026.17",GW6440,Weld,U49.98,49.98,50.25,D274.61,"2,152.72",274.61,0.256,0.256,,,,,,,50.25,21,,,,,,,33.81882951,-118.27497685,36.7,,99.7,,,,,,0.210,951,0.854,API 5L (A); ASME B31.4; SMYS=30000; Pdesign=0,30,"1,002",8.625,0.256,0.256,"21,026.17","19,532.92",4.063,4.063,2.880,0.250,,,,,
6420,InVista,646,3.708,195+81,"21,074.33",ANS-6440-01,Seam weld anomaly,D2.09,48.17,2.09,D226.44,"2,200.88",226.44,,,,,,24.67,1.05,12,,,,,,,,,33.81883020,-118.27513539,37.0,Adjacent Girth Weld,,Internal,,,,,,,,API 5L (A); ASME B31.4; SMYS=30000; Pdesign=0,30,,,,,"21,074.33","19,580.77",4.073,4.075,4.044,0.250,,,,,
6430,InVista,647,3.709,195+83,"21,076.42",GW6450,Weld,U50.25,50.25,50.85,D224.35,"2,202.97",224.35,0.252,0.252,,,,,,,50.85,103,,,,,,,33.81883023,-118.27514214,37.1,,99.9,,,,,,0.226,994,0.893,API 5L (A); ASME B31.4; SMYS=30000; Pdesign=0,30,"1,002",8.625,0.252,0.253,"21,076.42","19,582.84",4.064,4.064,2.899,0.250,,,,,
6440,InVista,648,3.718,196+33,"21,127.27",GW6460,Weld,D50.27,50.85,50.26,D173.50,"2,253.82",173.50,0.260,0.260,,,,,,,50.26,202,,,,,,,33.81883095,-118.27530932,37.4,Dent (BRC) in Joint,99.9,,,,,,0.230,"1,002",0.925,API 5L (A); ASME B31.4; SMYS=30000; Pdesign=0,30,"1,002",8.625,0.260,0.260,"21,127.27","19,633.36",4.06,4.062,2.778,0.250,,,,,
6440,InVista,648,3.728,196+83,"21,176.83",CB,Casing (Begin),D0.71,49.56,0.71,D123.94,"2,303.38",123.94,,,,,,,,,,,,,,,,,33.81883165,-118.27547245,37.8,"Casing Begins 12"" Station 196+82.59",,,,,,,,,,API 5L (A); ASME B31.4; SMYS=30000; Pdesign=0,30,,,,,"21,176.83","19,682.60",,,,0.250,,,,,
6450,InVista,649,3.728,196+83,"21,177.54",GW6470,Weld,D46.42,50.26,46.42,D123.23,"2,304.09",123.23,0.256,0.256,,,,,,,46.42,107,,,,,,,33.81883166,-118.27547488,37.8,,99.4,,,,,,0.142,920,0.827,API 5L (A); ASME B31.4; SMYS=30000; Pdesign=0,30,"1,002",8.625,0.256,0.257,"21,177.54","19,683.30",4.06,4.062,2.993,0.250,,,,,
6450,InVista,649,3.732,197+04,"21,198.38",Main Street,Road Centerline (approx),U20.84,20.84,25.57,D102.39,"2,324.93",102.39,0.257,,,,,0.06,0.08,359,,,,,,,,,33.81883196,-118.27554348,37.9,"Main Street
197+04
(Alignment Sheet 4-A-729)",100.0,,,,,,0.257,,,API 5L (A); ASME B31.4; SMYS=30000; Pdesign=0,30,,8.625,0.257,0.257,"21,198.38","19,704.01",,,,0.250,,,,,
6450,InVista,649,3.736,197+27,"21,221.11",CE,Casing (End),D2.84,43.57,2.84,D79.66,"2,347.66",79.66,,,,,,,,,,,,,,,,,33.81883228,-118.27561803,38.1,"Casing Ends 12"" Station 197+26.59",,,,,,,,,,API 5L (A); ASME B31.4; SMYS=30000; Pdesign=0,30,,,,,"21,221.11","19,726.59",,,,0.250,,,,,
6450,InVista,649,3.737,197+29,"21,223.45",IML-6470-03,Internal Metal Loss; Not Associated with Deposits,D0.51,45.91,0.51,D77.33,"2,350.00",77.33,0.260,0.256,45,54,,5.89,3.63,156,,,966,862,"1,187","1,081","1,649","1,501",33.81883231,-118.27562586,38.1,Intermittent; WT Inferred from IR; Not Associated with Deposits;,99.6,Internal,0.114,0.025,0.139,0.117,0.142,921,0.828,API 5L (A); ASME B31.4; SMYS=30000; Pdesign=0,30,"1,002",8.625,0.260,0.259,"21,223.45","19,728.91",4.052,4.053,3.846,0.250,,,,,
6460,InVista,650,3.737,197+29,"21,223.95",GW6480,Weld; Begin 0.344 in wall. API 5L (A) Seamless,D0.75,46.42,0.75,D76.82,"2,350.50",76.82,0.402,0.402,,,,,,,0.75,,,,,,,,33.81883232,-118.27562749,38.1,,22.6,,,,,,0.321,"1,578",0.824,API 5L (A); ASME B31.4; SMYS=30000; Pdesign=0,30,"1,723",8.625,0.402,0.527,"21,223.95","19,729.41",3.966,3.976,2.665,0.344,,,,,
6460,InVista,650,3.737,197+30,"21,224.38",BD,Bend; Possible Bend Signatures,D0.33,,,D76.39,"2,350.93",76.39,,,,,,,,,,,,,,,,,33.81883233,-118.27562884,38.1,Possible Bend Signatures,,,,,,,,,,API 5L (A); ASME B31.4; SMYS=30000; Pdesign=0,30,,,,,"21,224.38","19,729.84",,,,0.344,,,,,
6470,InVista,651,3.737,197+30,"21,224.71",GW6490,Weld; Begin 0.25 in wall. API 5L (A) LongSeam,U0.75,0.75,4.64,D76.07,"2,351.26",76.07,0.252,0.252,,,,,,,4.64,52,,,,,,,33.81883233,-118.27562992,38.1,,95.6,,,,,,0.223,957,0.860,API 5L (A); ASME B31.4; SMYS=30000; Pdesign=0,30,"1,002",8.625,0.252,0.255,"21,224.71","19,730.16",4.06,4.060,2.684,0.250,,,,,
6480,InVista,652,3.738,197+35,"21,229.34",GW6500,Weld; Begin 0.344 in wall. API 5L (A) Seamless,D0.73,4.64,0.73,D71.43,"2,355.90",71.43,0.367,0.367,,,,,,,0.73,,,,,,,,33.81883240,-118.27564531,38.1,,29.4,,,,,,0.310,"1,672",0.874,API 5L (A); ASME B31.4; SMYS=30000; Pdesign=0,30,"1,723",8.625,0.367,0.470,"21,229.34","19,734.77",3.978,3.976,3.248,0.344,,,,,
6480,InVista,652,3.738,197+35,"21,229.73",BD,Bend; Possible Bend Signatures,D0.35,,,D71.04,"2,356.28",71.04,,,,,,,,,,,,,,,,,33.81883241,-118.27564640,38.1,Possible Bend Signatures,,,,,,,,,,API 5L (A); ASME B31.4; SMYS=30000; Pdesign=0,30,,,,,"21,229.73","19,735.15",,,,0.344,,,,,
6490,InVista,653,3.738,197+36,"21,230.08",GW6510,Weld; Begin 0.25 in wall. API 5L (A) LongSeam,U0.73,0.73,34.19,D70.69,"2,356.63",70.69,0.254,0.254,,,,,,,34.19,192,,,,,,,33.81883241,-118.27564775,38.2,,99.7,,,,,,0.180,957,0.860,API 5L (A); ASME B31.4; SMYS=30000; Pdesign=0,30,"1,002",8.625,0.254,0.254,"21,230.08","19,735.50",4.067,4.066,2.809,0.250,,,,,
6490,InVista,653,3.738,197+36,"21,230.09",IML-6510-01,Internal Metal Loss; Not Associated with Deposits,U0.01,0.01,34.18,D70.69,"2,356.64",70.69,0.228,0.254,29,39,,1.79,1.85,168,,,"1,244","1,194","1,261","1,204","1,751","1,673",33.81883241,-118.27564775,38.2,Possible Grind; Adjacent Weld Seams; Not Associated with Deposits;,70.0,Internal,0.074,0.025,0.099,0.155,0.180,982,0.883,API 5L (A); ASME B31.4; SMYS=30000; Pdesign=0,30,"1,002",8.625,0.228,0.237,"21,230.09","19,735.51",4.04,4.033,3.355,0.250,,,,,
6500,InVista,654,3.744,197+69,"21,264.27",GW6520,Weld; Begin 0.344 in wall. API 5L (A) Seamless,D3.23,34.19,3.23,D36.51,"2,390.82",36.51,0.349,0.349,,,,,,,3.23,,,,,,,,33.81883289,-118.27576010,38.4,,36.2,,,,,,0.271,"1,516",0.792,API 5L (A); ASME B31.4; SMYS=30000; Pdesign=0,30,"1,723",8.625,0.349,0.377,"21,264.27","19,769.46",3.962,3.964,3.191,0.344,,,,,
6500,InVista,654,3.745,197+71,"21,266.00",BD,Bend,D1.49,,,D34.77,"2,392.55",34.77,,,,,,,,,,,,,,,,,33.81883200,-118.27576510,37.7,,,,,,,,,,,API 5L (A); ASME B31.4; SMYS=30000; Pdesign=0,30,,,,,"21,266.00","19,771.19",,,,0.344,,,,,
6510,InVista,655,3.745,197+73,"21,267.50",GW6530,Weld,D1.50,3.23,1.50,D33.27,"2,394.05",33.27,0.355,0.355,,,,,,,1.50,,,,,,,,33.81882946,-118.27576722,37.0,,34.5,,,,,,0.292,"1,559",0.814,API 5L (A); ASME B31.4; SMYS=30000; Pdesign=0,30,"1,723",8.625,0.355,0.385,"21,267.50","19,772.68",3.971,3.972,3.459,0.344,,,,,
6510,InVista,655,3.745,197+73,"21,268.21",BD,Bend,U0.71,,,D32.56,"2,394.76",32.56,,,,,,,,,,,,,,,,,33.81882814,-118.27576755,36.6,,,,,,,,,,,API 5L (A); ASME B31.4; SMYS=30000; Pdesign=0,30,,,,,"21,268.21","19,773.38",,,,0.344,,,,,
6520,InVista,656,3.745,197+74,"21,269.00",GW6540,Weld; Begin 0.219 in wall. API 5L (A) LongSeam,U1.50,1.50,11.85,D31.78,"2,395.55",31.78,0.210,0.210,,,,,,,11.85,75,,,,,,,33.81882655,-118.27576741,36.5,,99.2,,,,,,0.198,849,0.871,API 5L (A); ASME B31.4; SMYS=30000; Pdesign=0,30,878,8.625,0.210,0.213,"21,269.00","19,774.16",4.115,4.114,2.829,0.219,,,,,
6530,InVista,657,3.747,197+86,"21,280.85",GW6550,Weld; Begin 0.322 in wall. API 5L (A) LongSeam,D0.98,11.85,0.98,D19.92,"2,407.40",19.92,0.320,0.320,,,,,,,0.98,3,,,,,,,33.81879972,-118.27576433,39.8,,97.5,,,,,,0.311,"1,290",0.946,API 5L (A); ASME B31.4; SMYS=30000; Pdesign=0,42,"1,290",8.625,0.320,0.324,"21,280.85","19,785.94",3.983,3.982,2.978,0.322,,,,,
6540,InVista,658,3.748,197+87,"21,281.83",GW6560,Weld; Begin 0.344 in wall. API 5L (A) Seamless,U0.98,0.98,3.06,D18.95,"2,408.38",18.94,0.341,0.341,,,,,,,3.06,,,,,,,,33.81879759,-118.27576408,40.0,,32.9,,,,,,0.311,"1,723",0.919,API 5L (A); ASME B31.4; SMYS=30000; Pdesign=0,42,"1,723",8.625,0.341,0.400,"21,281.83","19,786.91",3.98,3.980,2.799,0.344,,,,,
6540,InVista,658,3.748,197+88,"21,283.32",BD,Bend,U1.50,,,D17.45,"2,409.87",17.45,,,,,,,,,,,,,,,,,33.81879418,-118.27576370,40.4,,,,,,,,,,,API 5L (A); ASME B31.4; SMYS=30000; Pdesign=0,42,,,,,"21,283.32","19,788.40",,,,0.344,,,,,
6550,InVista,659,3.748,197+90,"21,284.89",GW6570,Weld; Begin 0.322 in wall. API 5L (A) LongSeam,U3.06,3.06,3.60,D15.88,"2,411.44",15.88,0.318,0.318,,,,,,,3.60,88,,,,,,,33.81879056,-118.27576327,40.9,,98.1,,,,,,0.313,"1,290",0.953,API 5L (A); ASME B31.4; SMYS=30000; Pdesign=0,42,"1,290",8.625,0.318,0.319,"21,284.89","19,789.95",3.985,3.986,2.836,0.322,,,,,
6560,InVista,660,3.749,197+94,"21,288.49",GW6580,Weld; Begin 0.344 in wall. API 5L (X-42) Seamless,D3.31,3.60,3.31,D12.28,"2,415.04",12.28,0.332,0.332,,,,,,,3.31,,,,,,,,33.81878476,-118.27576088,42.3,,29.8,,,,,,0.319,"2,412",0.965,API 5L (X-42); ASME B31.4; SMYS=42000; Pdesign=0,42,"2,412",8.625,0.332,0.391,"21,288.49","19,793.53",3.98,3.984,2.908,0.344,,,,,
6560,InVista,660,3.749,197+95,"21,290.31",BD,Bend,D1.49,,,D10.46,"2,416.86",10.46,,,,,,,,,,,,,,,,,33.81878479,-118.27575661,43.0,,,,,,,,,,,API 5L (X-42); ASME B31.4; SMYS=42000; Pdesign=0,42,,,,,"21,290.31","19,795.34",,,,0.344,,,,,
6570,InVista,661,3.749,197+97,"21,291.80",GW6590,Weld; Begin 0.322 in wall. API 5L (X-42) LongSeam,D0.98,3.31,0.98,D8.97,"2,418.35",8.97,0.317,0.317,,,,,,,0.98,320,,,,,,,33.81878462,-118.27575304,43.5,,89.8,,,,,,0.312,"2,258",0.968,API 5L (X-42); ASME B31.4; SMYS=42000; Pdesign=0,42,"2,258",8.625,0.317,0.323,"21,291.80","19,796.82",3.998,3.996,3.831,0.322,,,,,
6570,InVista,661,3.749,197+97,"21,292.24",TP,Tap,U0.44,0.44,0.54,D8.53,"2,418.79",8.53,,,,,,1.63,1.45,353,,,,,,,,,33.81878467,-118.27575232,43.2,,,,,,,,,,,API 5L (X-42); ASME B31.4; SMYS=42000; Pdesign=0,42,,,,,"21,292.24","19,797.26",3.954,3.950,3.888,0.322,,,,,
6580,InVista,662,3.750,197+98,"21,292.78",GW6600,Weld,D0.23,0.98,0.23,D7.99,"2,419.33",7.99,1.139,1.139,,,,,,,0.23,,,,,,,,33.81878474,-118.27575084,43.2,Begin Valve Setting,0.5,,,,,,1.008,"2,258",0.971,API 5L (X-42); ASME B31.4; SMYS=42000; Pdesign=0,42,"2,258",8.625,1.139,1.216,"21,292.78","19,797.79",3.987,3.980,3.513,0.322,,,,,
6580,InVista,663,3.750,197+98,"21,293.01",FL6610,Flange,U0.23,0.23,2.63,D7.76,"2,419.56",7.76,1.570,1.570,,,,,,,2.63,,,,,,,,33.81878475,-118.27575031,43.2,,1.1,,,,,,1.400,"2,258",0.963,API 5L (X-42); ASME B31.4; SMYS=42000; Pdesign=0,42,"2,258",8.625,1.570,1.691,"21,293.01","19,798.02",4.098,4.080,3.622,0.322,,,,,
6580,InVista,663,3.750,197+99,"21,294.32",EQ,Equation EQ: 197+99.32 (BK) *M-99,U1.31,1.31,1.33,D6.45,"2,420.87",6.45,,,,,,,,,,,,,,,,,33.81878490,-118.27574651,43.4,EQ: 197+99.32 (BK) *M-99,,,,,,,,,,API 5L (X-42); ASME B31.4; SMYS=42000; Pdesign=0,42,,,,,"21,294.32","19,799.32",,,,0.322,,,,,
6580,InVista,663,4.464,235+71,"21,294.32",EQ,Equation EQ: 235+70.59 (AH) *M-13,U1.31,1.31,1.32,D6.45,"2,420.87",6.45,,,,,,,,,,,,,,,,,33.81878490,-118.27574651,43.4,EQ: 235+70.59 (AH) *M-13,,,,,,,,,,API 5L (X-42); ASME B31.4; SMYS=42000; Pdesign=0,42,,,,,"21,294.32","23,570.59",,,,0.322,,,,,
6580,InVista,663,4.464,235+71,"21,294.32",VC,Valve (Circ),U1.31,1.31,1.32,D6.45,"2,420.87",6.45,,,,,,,,,,,,,,,,,33.81878490,-118.27574651,43.4,MLV (Valve Name: Unknown),,,,,,,,,,API 5L (X-42); ASME B31.4; SMYS=42000; Pdesign=0,42,,,,,"21,294.32","23,570.59",,,,0.322,,,,,
6580,InVista,664,4.464,235+69,"21,295.64",FL6620,Flange,D0.23,2.63,0.23,D5.13,"2,422.19",5.13,1.257,1.257,,,,,,,0.23,,,,,,,,33.81878480,-118.27574201,43.1,,0.8,,,,,,1.007,"2,258",0.961,API 5L (X-42); ASME B31.4; SMYS=42000; Pdesign=0,42,"2,258",8.625,1.257,1.320,"21,295.64","23,569.27",3.995,3.990,3.819,0.322,,,,,
