Repository: kerbergr/datadump

File: MLCompare/ex2/OldOct.csv (part 14 of 22)
10,InVista,2,0.022,1+18,-7.70,GW10,Weld,U0.67,0.67,1.96,,,20.55,0.364,0.364,,,,,,,1.96,280,,,,,,,,,,,79.1,,,,,,0.346,"2,258",0.908,API 5L (X-42); ASME B31.4; SMYS=42000; Pdesign=0,42,"2,258",8.625,0.364,0.372,-7.70,118.30,5.041,5.042,2.692,0.322,,,,,
20,InVista,3,0.023,1+20,-5.74,GW20,Weld,U1.96,1.96,2.55,,,18.59,0.305,0.305,,,,,,,2.55,,,,,,,,,,,Begin Inspection,87.8,,,,,,0.260,"2,189",0.873,API 5L (X-42); ASME B31.4; SMYS=42000; Pdesign=0,42,"2,258",8.625,0.305,0.309,-5.74,120.26,5.108,5.104,2.723,0.322,,,,,
20,InVista,3,0.023,1+22,-3.71,TP,Tap,D0.52,2.03,0.52,,,16.56,,,,,,0.58,0.89,356,,,,,,,,,,,,,,,,,,,,,,API 5L (X-42); ASME B31.4; SMYS=42000; Pdesign=0,42,,,,,-3.71,122.29,5.105,5.035,3.436,0.322,,,,,
30,InVista,4,0.023,1+23,-3.19,GW30,Weld; Begin 0.365 in wall. API 5L (X-42) Seamless,D0.30,2.55,0.30,,,16.03,0.362,0.362,,,,,,,0.30,,,,,,,,,,,"End 10.750"" Pipe",34.0,,,,,,0.328,"2,054",0.903,API 5L (X-42); ASME B31.4; SMYS=42000; Pdesign=0,42,"2,054",10.750,0.362,0.397,-3.19,122.81,5.027,4.956,2.913,0.365,,,,,
10420,InVista,"1,047",2.252,118+88,"32,978.36",GW10440,Weld; Begin 0.307 in wall. API 5L (A) LongSeam,U7.09,7.09,42.08,D51.28,"2,897.73",51.28,0.310,0.310,,,,,,,42.08,15,,,,,,,33.84213953,-118.28974297,24.4,Metal Loss (<15.0%) in Joint,99.1,,,,,,0.202,"1,161",0.847,API 5L (A); ASME B31.4; SMYS=30000; Pdesign=0,30,"1,234",10.750,0.310,0.311,"32,978.36","11,888.40",5.062,5.053,3.023,0.307,,,,,
10420,InVista,"1,047",2.252,118+88,"32,978.68",CE,Casing (End),U0.32,0.32,41.76,D50.96,"2,898.05",50.96,,,,,,,,,,,,,,,,,33.84214021,-118.28974366,24.4,"Casing Ends 14"" Station 118+88.14",,,,,,,,,,API 5L (A); ASME B31.4; SMYS=30000; Pdesign=0,30,,,,,"32,978.68","11,888.10",,,,0.307,,,,,
10420,InVista,"1,047",2.251,118+88,"32,979.00",IML-10440-02,Internal Metal Loss; Not Associated with Deposits,U0.64,0.64,41.44,D50.64,"2,898.37",50.64,0.277,0.310,35,43,,1.94,1.21,178,,,"1,512","1,464","1,577","1,531","2,190","2,126",33.84214091,-118.28974435,24.4,WT Inferred from IR; Not Associated with Deposits;,73.8,Internal,0.108,0.025,0.133,0.177,0.202,"1,199",0.875,API 5L (A); ASME B31.4; SMYS=30000; Pdesign=0,30,"1,234",10.750,0.277,0.281,"32,979.00","11,887.80",5.095,5.095,5.037,0.307,,,,,
10420,InVista,"1,047",2.247,118+63,"33,006.27",Torrance Lateral (Chiseled + on Casing),Road Centerline (approx),D14.17,27.91,14.17,D23.37,"2,925.64",23.37,0.306,,,,,0.05,0.10,360,,,,,,,,,33.84220055,-118.28980317,24.9,"Torrance Lateral (Chiseled + on Casing)
118+62.6
(Alignment Sheet 4A-582B)",100.0,,,,,,0.306,,,API 5L (A); ASME B31.4; SMYS=30000; Pdesign=0,30,,10.750,0.306,0.306,"33,006.27","11,862.60",,,,0.307,,,,,
10430,InVista,"1,048",2.244,118+50,"33,020.44",GW10450,Weld,D10.22,42.08,10.22,D9.20,"2,939.81",9.20,0.314,0.314,,,,,,,10.22,215,,,,,,,33.84223148,-118.28983380,24.9,,98.4,,,,,,0.213,"1,233",0.899,API 5L (A); ASME B31.4; SMYS=30000; Pdesign=0,30,"1,234",10.750,0.314,0.318,"33,020.44","11,849.51",5.057,5.038,2.870,0.307,,,,,
10430,InVista,"1,048",2.243,118+42,"33,028.82",EML-10450-01,External Metal Loss,D1.84,8.38,1.84,D0.82,"2,948.19",0.82,0.301,0.314,32,40,,3.39,2.91,167,,,"1,447","1,375","1,555","1,482","2,160","2,058",33.84224950,-118.28985254,24.7,,79.7,External,0.101,0.025,0.126,0.188,0.213,"1,234",0.901,API 5L (A); ASME B31.4; SMYS=30000; Pdesign=0,30,"1,234",10.750,0.301,0.306,"33,028.82","11,841.76",5.043,5.043,5.021,0.307,,,,,
10430,InVista,"1,048",2.243,118+41,"33,029.64",AGM 15,"AGM 15
Description: Set Scribed X, -1.0 CL
Location: Torrance Blvd R/W
Map: 4A-582B
(Above Descriptions from PSOMAS)",D1.01,9.20,1.01,U2949.01,"2,949.01","3,036.47",,,,,,,,,,,,,,,,,33.84225120,-118.28985431,24.7,"AGM 15
Description: Set Scribed X, -1.0 CL
Location: Torrance Blvd R/W
Map: 4A-582B
(Above Descriptions from PSOMAS)",,,,,,,,,,API 5L (A); ASME B31.4; SMYS=30000; Pdesign=0,30,,,,,"33,029.64","11,841.00",,,,0.307,,,,,
10440,InVista,"1,049",2.242,118+40,"33,030.65",GW10460,Weld; Begin 0.25 in wall. API 5L (A) LongSeam,D3.19,10.22,3.19,U1.01,1.01,"3,035.46",0.244,0.244,,,,,,,3.19,332,,,,,,,33.84225371,-118.28985610,24.7,,95.7,,,,,,0.234,804,0.927,API 5L (A); ASME B31.4; SMYS=30000; Pdesign=0,30,804,10.750,0.244,0.248,"33,030.65","11,840.06",5.126,5.126,2.834,0.250,,,,,
10440,InVista,"1,049",2.242,118+37,"33,033.80",CB,Casing (Begin),D0.04,3.15,0.04,U4.16,4.16,"3,032.31",,,,,,,,,,,,,,,,,33.84225920,-118.28986102,23.7,"Casing Begins 14"" Station 118+37.16",,,,,,,,,,API 5L (A); ASME B31.4; SMYS=30000; Pdesign=0,30,,,,,"33,033.80","11,837.16",,,,0.250,,,,,
10450,InVista,"1,050",2.242,118+37,"33,033.84",GW10470,Weld; Begin 0.365 in wall. API 5L (A) Seamless,U3.19,3.19,14.63,U4.20,4.20,"3,032.27",0.365,0.365,,,,,,,14.63,,,,,,,,33.84225920,-118.28986102,23.7,,92.1,,,,,,0.316,"1,461",0.896,API 5L (A); ASME B31.4; SMYS=30000; Pdesign=0,30,"1,467",10.750,0.365,0.373,"33,033.84","11,837.12",5.016,5.015,2.838,0.365,,,,,
10450,InVista,"1,050",2.241,118+33,"33,038.56",BD,Bend,U4.71,,,U8.92,8.92,"3,027.55",,,,,,,,,,,,,,,,,33.84226544,-118.28987515,23.6,Induction,,,,,,,,,,API 5L (A); ASME B31.4; SMYS=30000; Pdesign=0,30,,,,,"33,038.56","11,832.76",,,,0.365,,,,,
10460,InVista,"1,051",2.238,118+15,"33,048.48",GW10480,Weld,D4.60,14.63,4.60,U18.84,18.84,"3,017.63",0.352,0.352,,,,,,,4.60,,,,,,,,33.84225768,-118.28990423,22.3,,97.2,,,,,,0.301,"1,467",0.905,API 5L (A); ASME B31.4; SMYS=30000; Pdesign=0,30,"1,467",10.750,0.352,0.363,"33,048.48","11,815.13",5.032,5.031,2.808,0.365,,,,,
10460,InVista,"1,051",2.237,118+11,"33,050.82",BD,Bend,D2.26,,,U21.18,21.18,"3,015.29",,,,,,,,,,,,,,,,,33.84225358,-118.28990944,21.2,Induction,,,,,,,,,,API 5L (A); ASME B31.4; SMYS=30000; Pdesign=0,30,,,,,"33,050.82","11,810.96",,,,0.365,,,,,
10470,InVista,"1,052",2.237,118+09,"33,053.08",GW10490,Weld; Begin 0.307 in wall. API 5L (A) LongSeam,U4.60,4.60,32.08,U23.44,23.44,"3,013.03",0.312,0.312,,,,,,,32.08,152,,,,,,,33.84224975,-118.28991430,20.1,,99.2,,,,,,0.295,"1,234",0.948,API 5L (A); ASME B31.4; SMYS=30000; Pdesign=0,30,"1,234",10.750,0.312,0.314,"33,053.08","11,808.89",5.054,5.051,2.867,0.307,,,,,
10480,InVista,"1,053",2.231,117+79,"33,085.16",GW10500,Weld,U32.09,32.08,47.21,U55.53,55.53,"2,980.95",0.318,0.318,,,,,,,47.21,127,,,,,,,33.84219289,-118.28999782,19.0,,99.2,,,,,,0.285,"1,226",0.894,API 5L (A); ASME B31.4; SMYS=30000; Pdesign=0,30,"1,234",10.750,0.318,0.320,"33,085.16","11,779.47",5.054,5.053,2.842,0.307,,,,,
10480,InVista,"1,053",2.231,117+78,"33,086.88",Vermont Ave.,Road Centerline (approx),U1.71,1.71,45.49,U57.24,57.24,"2,979.23",0.320,,,,,0.04,0.10,359,,,,,,,,,33.84218978,-118.29000245,19.1,"Vermont Ave.
117+77.9
(Alignment Sheet 4A-582B)",100.0,,,,,,0.320,,,API 5L (A); ASME B31.4; SMYS=30000; Pdesign=0,30,,10.750,0.320,0.320,"33,086.88","11,777.90",,,,0.307,,,,,
10490,InVista,"1,054",2.223,117+36,"33,132.38",GW10510,Weld; Begin 0.365 in wall. API 5L (A) Seamless,D8.23,47.21,8.23,U102.73,102.73,"2,933.74",0.348,0.348,,,,,,,8.23,,,,,,,,33.84211283,-118.29012162,16.8,,80.4,,,,,,0.292,"1,415",0.868,API 5L (A); ASME B31.4; SMYS=30000; Pdesign=0,30,"1,467",10.750,0.348,0.357,"33,132.38","11,736.19",5.036,5.035,2.903,0.365,,,,,
10490,InVista,"1,054",2.222,117+32,"33,136.77",BD,Bend,D3.83,,,U107.13,107.13,"2,929.34",,,,,,,,,,,,,,,,,33.84211189,-118.29013642,16.8,Induction,,,,,,,,,,API 5L (A); ASME B31.4; SMYS=30000; Pdesign=0,30,,,,,"33,136.77","11,732.16",,,,0.365,,,,,
10500,InVista,"1,055",2.221,117+25,"33,140.60",GW10520,Weld,D5.13,8.23,5.13,U110.96,110.96,"2,925.51",0.361,0.361,,,,,,,5.13,,,,,,,,33.84211188,-118.29014939,16.8,,98.4,,,,,,0.313,"1,467",0.907,API 5L (A); ASME B31.4; SMYS=30000; Pdesign=0,30,"1,467",10.750,0.361,0.362,"33,140.60","11,724.60",5.02,5.017,2.819,0.365,,,,,
10500,InVista,"1,055",2.220,117+19,"33,143.20",BD,Bend,D2.53,,,U113.56,113.56,"2,922.91",,,,,,,,,,,,,,,,,33.84211188,-118.29015830,16.8,Induction,,,,,,,,,,API 5L (A); ASME B31.4; SMYS=30000; Pdesign=0,30,,,,,"33,143.20","11,719.46",,,,0.365,,,,,
10500,InVista,"1,055",2.219,117+18,"33,144.75",CE,Casing (End),D0.98,4.15,0.98,U115.11,115.11,"2,921.36",,,,,,,,,,,,,,,,,33.84211187,-118.29016370,16.9,"Casing End 12"" Station 117+17.89",,,,,,,,,,API 5L (A); ASME B31.4; SMYS=30000; Pdesign=0,30,,,,,"33,144.75","11,717.80",,,,0.365,,,,,
10510,InVista,"1,056",2.219,117+17,"33,145.73",GW10530,Weld; Begin 0.307 in wall. API 5L (A) Seamless,U5.13,5.13,27.99,U116.09,116.09,"2,920.38",0.297,0.297,,,,,,,27.99,,,,,,,,33.84211187,-118.29016695,16.9,,99.1,,,,,,0.245,"1,234",0.905,API 5L (A); ASME B31.4; SMYS=30000; Pdesign=0,30,"1,234",10.750,0.297,0.300,"33,145.73","11,716.75",5.086,5.084,3.349,0.307,,,,,
10510,InVista,"1,056",2.213,116+87,"33,173.63",IML-10530-01,Internal Metal Loss; Not Associated with Deposits,D0.10,27.89,0.10,U143.98,143.98,"2,892.49",0.274,0.297,18,26,,1.13,2.11,177,,,"1,562","1,545","1,559","1,538","2,165","2,136",33.84211180,-118.29026178,17.0,Possible Grind; Adjacent Girth Weld; Not Associated with Deposits;,76.0,Internal,0.052,0.025,0.077,0.220,0.245,"1,234",0.923,API 5L (A); ASME B31.4; SMYS=30000; Pdesign=0,30,"1,234",10.750,0.274,0.288,"33,173.63","11,686.90",5.073,5.071,4.917,0.307,,,,,
10520,InVista,"1,057",2.213,116+87,"33,173.72",GW10540,Weld; Begin 0.365 in wall. API 5L (A) Seamless,D5.20,27.99,5.20,U144.08,144.08,"2,892.39",0.348,0.348,,,,,,,5.20,,,,,,,,33.84211180,-118.29026205,17.0,,87.9,,,,,,0.296,"1,428",0.876,API 5L (A); ASME B31.4; SMYS=30000; Pdesign=0,30,"1,467",10.750,0.348,0.354,"33,173.72","11,686.80",5.026,5.029,3.041,0.365,,,,,
10520,InVista,"1,057",2.213,116+83,"33,177.58",BD,Bend,D1.35,,,U147.94,147.94,"2,888.53",,,,,,,,,,,,,,,,,33.84211149,-118.29027510,17.0,Induction,,,,,,,,,,API 5L (A); ASME B31.4; SMYS=30000; Pdesign=0,30,,,,,"33,177.58","11,682.68",,,,0.365,,,,,
10520,InVista,"1,057",2.213,116+83,"33,177.65",CB,Casing (Begin),D1.27,3.93,1.27,U148.01,148.01,"2,888.46",,,,,,,,,,,,,,,,,33.84211142,-118.29027536,17.0,"Casing Begin 12"" Station 116+82.60",,,,,,,,,,API 5L (A); ASME B31.4; SMYS=30000; Pdesign=0,30,,,,,"33,177.65","11,682.60",,,,0.365,,,,,
10530,InVista,"1,058",2.212,116+81,"33,178.92",GW10550,Weld; Begin 0.307 in wall. API 5L (A) Seamless,U5.20,5.20,15.67,U149.28,149.28,"2,887.19",0.312,0.312,,,,,,,15.67,,,,,,,,33.84211032,-118.29027919,17.0,,96.8,,,,,,0.246,"1,206",0.880,API 5L (A); ASME B31.4; SMYS=30000; Pdesign=0,30,"1,234",10.750,0.312,0.315,"33,178.92","11,681.24",5.052,5.052,3.253,0.307,,,,,
10530,InVista,"1,058",2.211,116+74,"33,185.34",EML-10550-01,External Metal Loss,U6.42,6.41,9.25,U155.70,155.70,"2,880.77",0.308,0.312,21,29,,4.57,1.21,106,,,"1,494","1,418","1,546","1,460","2,147","2,028",33.84210402,-118.29029825,17.5,Possible Mill Related,93.6,External,0.066,0.025,0.091,0.221,0.246,"1,230",0.898,API 5L (A); ASME B31.4; SMYS=30000; Pdesign=0,30,"1,234",10.750,0.308,0.300,"33,185.34","11,674.37",5.057,5.055,5.043,0.307,,,,,
10540,InVista,"1,059",2.209,116+64,"33,194.59",GW10560,Weld; Begin 0.365 in wall. API 5L (A) Seamless,D5.43,15.67,5.43,U164.95,164.95,"2,871.52",0.363,0.363,,,,,,,5.43,,,,,,,,33.84209476,-118.29032598,18.3,,86.3,,,,,,0.312,"1,439",0.883,API 5L (A); ASME B31.4; SMYS=30000; Pdesign=0,30,"1,467",10.750,0.363,0.375,"33,194.59","11,664.47",5.017,5.018,3.041,0.365,,,,,
10540,InVista,"1,059",2.209,116+62,"33,196.79",BD,Bend,U2.20,,,U167.15,167.15,"2,869.32",,,,,,,,,,,,,,,,,33.84209269,-118.29033261,18.4,Induction,,,,,,,,,,API 5L (A); ASME B31.4; SMYS=30000; Pdesign=0,30,,,,,"33,196.79","11,662.12",,,,0.365,,,,,
10550,InVista,"1,060",2.208,116+59,"33,200.02",GW10570,Weld; Begin 0.307 in wall. API 5L (A) Seamless,U5.43,5.43,6.17,U170.38,170.38,"2,866.09",0.317,0.317,,,,,,,6.17,,,,,,,,33.84209235,-118.29034301,18.4,,92.5,,,,,,0.266,"1,216",0.887,API 5L (A); ASME B31.4; SMYS=30000; Pdesign=0,30,"1,234",10.750,0.317,0.320,"33,200.02","11,658.93",5.052,5.050,4.944,0.307,,,,,
10560,InVista,"1,061",2.207,116+53,"33,206.19",GW10580,Weld,U6.17,6.17,38.97,U176.55,176.55,"2,859.92",0.307,0.307,,,,,,,38.97,,,,,,,,33.84209219,-118.29036299,18.6,,96.3,,,,,,0.261,"1,201",0.876,API 5L (A); ASME B31.4; SMYS=30000; Pdesign=0,30,"1,234",10.750,0.307,0.311,"33,206.19","11,652.85",5.088,5.088,2.877,0.307,,,,,
10570,InVista,"1,062",2.200,116+14,"33,245.16",GW10590,Weld,D19.20,38.97,19.20,U215.52,215.52,"2,820.95",0.301,0.301,,,,,,,19.20,,,,,,,,33.84209114,-118.29048940,19.4,,95.8,,,,,,0.260,"1,229",0.897,API 5L (A); ASME B31.4; SMYS=30000; Pdesign=0,30,"1,234",10.750,0.301,0.308,"33,245.16","11,614.42",5.057,5.057,2.958,0.307,,,,,
10580,InVista,"1,063",2.196,115+95,"33,264.36",GW10600,Weld; Begin 0.279 in wall. API 5L (A) LongSeam,U19.20,19.20,20.41,U234.72,234.72,"2,801.75",0.287,0.287,,,,,,,20.41,76,,,,,,,33.84209063,-118.29055152,19.8,,98.4,,,,,,0.265,"1,121",0.926,API 5L (A); ASME B31.4; SMYS=30000; Pdesign=0,30,"1,121",10.750,0.287,0.292,"33,264.36","11,595.49",5.089,5.090,3.282,0.279,,,,,
10580,InVista,"1,064",2.192,115+75,"33,284.77",GMA-10610-01,Geometric Anomaly,U0.00,0.00,4.86,U255.13,255.13,"2,781.34",,0.286,,,2.08,1,4,216,,,,,,,,,33.84209008,-118.29061769,20.2,2.0% Depth; Adjacent Girth Weld,13.1,,,,,,,"1,121",0.974,API 5L (A); ASME B31.4; SMYS=30000; Pdesign=0,30,"1,121",10.750,,,"33,284.77","11,575.36",5.052,5.042,4.872,0.279,,,,,
10590,InVista,"1,064",2.192,115+75,"33,284.77",GW10610,Weld,D4.86,20.41,4.86,U255.13,255.13,"2,781.34",0.286,0.287,,,,,,,4.86,338,,,,,,,33.84209008,-118.29061769,20.2,,98.0,,,0.025,,-0.025,0.275,,,API 5L (A); ASME B31.4; SMYS=30000; Pdesign=0,30,,10.750,0.286,0.290,"33,284.77","11,575.36",5.089,5.088,2.855,0.279,,,,,
10600,InVista,"1,065",2.191,115+71,"33,289.63",GW10620,Weld,U4.86,4.86,20.20,U259.99,259.99,"2,776.48",0.283,0.283,,,,,,,20.20,118,,,,,,,33.84208995,-118.29063336,20.3,,97.6,,,,,,0.258,"1,121",0.954,API 5L (A); ASME B31.4; SMYS=30000; Pdesign=0,30,"1,121",10.750,0.283,0.286,"33,289.63","11,570.56",5.09,5.089,2.880,0.279,,,,,
10600,InVista,"1,065",2.189,115+60,"33,300.14",CE,Casing (End),D9.69,10.51,9.69,U270.50,270.50,"2,765.97",,,,,,,,,,,,,,,,,33.84208967,-118.29066739,20.5,"Casing End 14"" Station 115+60",,,,,,,,,,API 5L (A); ASME B31.4; SMYS=30000; Pdesign=0,30,,,,,"33,300.14","11,560.20",,,,0.279,,,,,
10600,InVista,"1,065",2.188,115+55,"33,305.21",CB,Casing (Begin),D4.62,15.58,4.62,U275.57,275.57,"2,760.90",,,,,,,,,,,,,,,,,33.84208953,-118.29068387,20.6,"Casing Begin 14"" Station 115+55",,,,,,,,,,API 5L (A); ASME B31.4; SMYS=30000; Pdesign=0,30,,,,,"33,305.21","11,555.20",,,,0.279,,,,,
10610,InVista,"1,066",2.188,115+51,"33,309.83",GW10630,Weld,U20.20,20.20,20.37,U280.19,280.19,"2,756.28",0.276,0.276,,,,,,,20.37,131,,,,,,,33.84208941,-118.29069872,20.7,,96.2,,,,,,0.256,"1,121",0.960,API 5L (A); ASME B31.4; SMYS=30000; Pdesign=0,30,"1,121",10.750,0.276,0.278,"33,309.83","11,550.65",5.098,5.098,2.863,0.279,,,,,
10620,InVista,"1,067",2.184,115+31,"33,330.20",GW10640,Weld,D5.05,20.37,5.05,U300.56,300.56,"2,735.91",0.278,0.278,,,,,,,5.05,333,,,,,,,33.84208886,-118.29076463,21.1,,96.7,,,,,,0.258,"1,121",0.931,API 5L (A); ASME B31.4; SMYS=30000; Pdesign=0,30,"1,121",10.750,0.278,0.281,"33,330.20","11,530.56",5.088,5.089,2.866,0.279,,,,,
10630,InVista,"1,068",2.183,115+26,"33,335.25",GW10650,Weld; Begin 0.307 in wall. API 5L (A) Seamless,U5.05,5.05,42.74,U305.61,305.61,"2,730.86",0.314,0.314,,,,,,,42.74,,,,,,,,33.84208873,-118.29078111,21.2,,98.5,,,,,,0.262,"1,218",0.889,API 5L (A); ASME B31.4; SMYS=30000; Pdesign=0,30,"1,234",10.750,0.314,0.315,"33,335.25","11,525.58",5.062,5.062,2.879,0.307,,,,,
10640,InVista,"1,069",2.175,114+83,"33,377.98",GW10660,Weld,D40.20,42.74,40.20,U348.35,348.35,"2,688.13",0.304,0.304,,,,,,,40.20,,,,,,,,33.84208758,-118.29091967,22.1,,99.0,,,,,,0.263,"1,221",0.891,API 5L (A); ASME B31.4; SMYS=30000; Pdesign=0,30,"1,234",10.750,0.304,0.305,"33,377.98","11,483.44",5.081,5.080,3.149,0.307,,,,,
10640,InVista,"1,069",2.174,114+77,"33,384.11",Alley (20'W),Alley Way C/L,U6.12,6.12,34.08,U354.47,354.47,"2,682.00",,,,,,0.04,0.10,359,,,,,,,,,33.84208742,-118.29093939,22.2,"Alley (20'W)
114+77.4
(Alignment Sheet 4A-582A)",,,,0.025,,-0.025,,,,API 5L (A); ASME B31.4; SMYS=30000; Pdesign=0,30,,10.750,,,"33,384.11","11,477.40",5.078,5.078,5.078,0.307,,,,,
10640,InVista,"1,069",2.173,114+75,"33,386.89",EM,Excess Metal,U8.91,8.90,31.30,U357.25,357.25,"2,679.22",,,,,,0.62,0.70,166,,,,,,,,,33.84208735,-118.29094829,22.3,,,External,,,,,,,,API 5L (A); ASME B31.4; SMYS=30000; Pdesign=0,30,,,,,"33,386.89","11,474.66",,,,0.307,,,,,
10640,InVista,"1,069",2.172,114+67,"33,394.40",EM,Excess Metal,U16.42,16.42,23.78,U364.76,364.76,"2,671.71",,,,,,0.66,0.90,211,,,,,,,,,33.84208715,-118.29097261,22.4,,,External,,,,,,,,API 5L (A); ASME B31.4; SMYS=30000; Pdesign=0,30,,,,,"33,394.40","11,467.25",,,,0.307,,,,,
10640,InVista,"1,069",2.171,114+64,"33,398.17",EM,Excess Metal,D20.01,20.19,20.01,U368.53,368.53,"2,667.94",,,,,,0.91,0.90,166,,,,,,,,,33.84208704,-118.29098503,22.5,,,External,,,,,,,,API 5L (A); ASME B31.4; SMYS=30000; Pdesign=0,30,,,,,"33,398.17","11,463.53",,,,0.307,,,,,
10640,InVista,"1,069",2.170,114+57,"33,405.06",EM,Excess Metal,D13.12,27.08,13.12,U375.42,375.42,"2,661.05",,,,,,0.83,1.11,248,,,,,,,,,33.84208686,-118.29100717,22.6,,,External,,,,,,,,API 5L (A); ASME B31.4; SMYS=30000; Pdesign=0,30,,,,,"33,405.06","11,456.74",,,,0.307,,,,,
10640,InVista,"1,069",2.170,114+56,"33,405.62",EM,Excess Metal,D12.57,27.64,12.56,U375.98,375.98,"2,660.49",,,,,,1.06,1.01,333,,,,,,,,,33.84208685,-118.29100907,22.6,,,External,,,,,,,,API 5L (A); ASME B31.4; SMYS=30000; Pdesign=0,30,,,,,"33,405.62","11,456.19",,,,0.307,,,,,
10640,InVista,"1,069",2.170,114+56,"33,406.31",EM,Excess Metal,D11.88,28.33,11.88,U376.67,376.67,"2,659.80",,,,,,0.72,0.80,157,,,,,,,,,33.84208682,-118.29101123,22.7,,,External,,,,,,,,API 5L (A); ASME B31.4; SMYS=30000; Pdesign=0,30,,,,,"33,406.31","11,455.51",,,,0.307,,,,,
10640,InVista,"1,069",2.169,114+51,"33,411.26",EM,Excess Metal,D6.93,33.27,6.93,U381.62,381.62,"2,654.85",,,,,,1.00,1.21,300,,,,,,,,,33.84208669,-118.29102744,22.8,,,External,,,,,,,,API 5L (A); ASME B31.4; SMYS=30000; Pdesign=0,30,,,,,"33,411.26","11,450.63",,,,0.307,,,,,
10640,InVista,"1,069",2.169,114+50,"33,411.47",EM,Excess Metal,D6.72,33.49,6.72,U381.83,381.83,"2,654.64",,,,,,2.98,1.61,293,,,,,,,,,33.84208668,-118.29102798,22.8,,,External,,,,,,,,API 5L (A); ASME B31.4; SMYS=30000; Pdesign=0,30,,,,,"33,411.47","11,450.42",,,,0.307,,,,,
10640,InVista,"1,069",2.169,114+50,"33,411.89",EM,Excess Metal,D6.29,33.91,6.29,U382.25,382.25,"2,654.22",,,,,,1.49,0.70,289,,,,,,,,,33.84208667,-118.29102933,22.8,,,External,,,,,,,,API 5L (A); ASME B31.4; SMYS=30000; Pdesign=0,30,,,,,"33,411.89","11,450.00",,,,0.307,,,,,
10640,InVista,"1,069",2.168,114+49,"33,412.44",EM,Excess Metal,D5.75,34.45,5.75,U382.80,382.80,"2,653.67",,,,,,1.93,1.21,275,,,,,,,,,33.84208666,-118.29103122,22.8,,,External,,,,,,,,API 5L (A); ASME B31.4; SMYS=30000; Pdesign=0,30,,,,,"33,412.44","11,449.46",,,,0.307,,,,,
10640,InVista,"1,069",2.168,114+49,"33,412.70",EM,Excess Metal,D5.48,34.72,5.48,U383.06,383.06,"2,653.41",,,,,,3.89,1.41,269,,,,,,,,,33.84208665,-118.29103203,22.8,,,External,,,,,,,,API 5L (A); ASME B31.4; SMYS=30000; Pdesign=0,30,,,,,"33,412.70","11,449.20",,,,0.307,,,,,
10640,InVista,"1,069",2.168,114+49,"33,412.71",EM,Excess Metal,D5.48,34.72,5.48,U383.07,383.07,"2,653.40",,,,,,0.72,0.50,64,,,,,,,,,33.84208665,-118.29103203,22.8,,,External,,,,,,,,API 5L (A); ASME B31.4; SMYS=30000; Pdesign=0,30,,,,,"33,412.71","11,449.20",,,,0.307,,,,,
10640,InVista,"1,069",2.168,114+48,"33,413.77",EM,Excess Metal,D4.42,35.78,4.42,U384.13,384.13,"2,652.34",,,,,,0.79,0.90,252,,,,,,,,,33.84208662,-118.29103554,22.8,,,External,,,,,,,,API 5L (A); ASME B31.4; SMYS=30000; Pdesign=0,30,,,,,"33,413.77","11,448.15",,,,0.307,,,,,
10640,InVista,"1,069",2.168,114+48,"33,414.21",EM,Excess Metal,D3.98,36.22,3.98,U384.57,384.57,"2,651.91",,,,,,1.74,1.11,236,,,,,,,,,33.84208661,-118.29103689,22.8,,,External,,,,,,,,API 5L (A); ASME B31.4; SMYS=30000; Pdesign=0,30,,,,,"33,414.21","11,447.72",,,,0.307,,,,,
10640,InVista,"1,069",2.168,114+47,"33,414.49",EM,Excess Metal,D3.70,36.50,3.70,U384.85,384.85,"2,651.62",,,,,,0.76,0.50,22,,,,,,,,,33.84208661,-118.29103770,22.8,,,External,,,,,,,,API 5L (A); ASME B31.4; SMYS=30000; Pdesign=0,30,,,,,"33,414.49","11,447.44",,,,0.307,,,,,
10640,InVista,"1,069",2.168,114+47,"33,414.61",EM,Excess Metal,D3.57,36.63,3.57,U384.97,384.97,"2,651.50",,,,,,2.15,1.11,225,,,,,,,,,33.84208660,-118.29103824,22.8,,,External,,,,,,,,API 5L (A); ASME B31.4; SMYS=30000; Pdesign=0,30,,,,,"33,414.61","11,447.32",,,,0.307,,,,,
10640,InVista,"1,069",2.168,114+47,"33,415.03",EM,Excess Metal,D3.16,37.04,3.16,U385.39,385.39,"2,651.08",,,,,,3.93,1.61,210,,,,,,,,,33.84208659,-118.29103959,22.8,,,External,,,,,,,,API 5L (A); ASME B31.4; SMYS=30000; Pdesign=0,30,,,,,"33,415.03","11,446.91",,,,0.307,,,,,
10640,InVista,"1,069",2.168,114+46,"33,415.46",EM,Excess Metal,D2.73,37.47,2.73,U385.82,385.82,"2,650.66",,,,,,11.38,2.91,186,,,,,,,,,33.84208658,-118.29104094,22.8,,,External,,,,,,,,API 5L (A); ASME B31.4; SMYS=30000; Pdesign=0,30,,,,,"33,415.46","11,446.49",,,,0.307,,,,,
10650,InVista,"1,070",2.167,114+44,"33,418.19",GW10670,Weld,D5.41,40.20,5.41,U388.55,388.55,"2,647.93",0.311,0.311,,,,,,,5.41,128,,,,,,,33.84208650,-118.29104985,22.9,,95.7,,,,,,0.267,"1,220",0.890,API 5L (A); ASME B31.4; SMYS=30000; Pdesign=0,30,"1,234",10.750,0.311,0.318,"33,418.19","11,443.80",5.054,5.056,4.918,0.307,,,,,
10660,InVista,"1,071",2.166,114+38,"33,423.59",GW10680,Weld,U5.41,5.41,40.48,U393.95,393.95,"2,642.52",0.305,0.305,,,,,,,40.48,,,,,,,,33.84208636,-118.29106714,23.0,,98.2,,,,,,0.255,"1,223",0.892,API 5L (A); ASME B31.4; SMYS=30000; Pdesign=0,30,"1,234",10.750,0.305,0.309,"33,423.59","11,438.46",5.036,5.036,2.816,0.307,,,,,
10660,InVista,"1,071",2.160,114+03,"33,459.13",DNT-10680-01,Dent,D4.94,35.53,4.94,U429.49,429.49,"2,606.98",,,,,1.44,3,2,281,,,,,,,,,33.84208541,-118.29118247,23.7,,19.0,,,0.025,,-0.025,,,,API 5L (A); ASME B31.4; SMYS=30000; Pdesign=0,30,,10.750,,,"33,459.13","11,403.42",4.984,4.978,4.913,0.307,,,,,
10670,InVista,"1,072",2.159,113+99,"33,464.07",GW10690,Weld,U40.48,40.48,43.27,U434.43,434.43,"2,602.04",0.312,0.312,,,,,,,43.27,,,,,,,,33.84208528,-118.29119840,23.8,,99.3,,,,,,0.259,"1,218",0.888,API 5L (A); ASME B31.4; SMYS=30000; Pdesign=0,30,"1,234",10.750,0.312,0.314,"33,464.07","11,398.55",5.059,5.059,2.844,0.307,,,,,
10670,InVista,"1,072",2.158,113+94,"33,468.28",Brody Ave. (42'W),Road Centerline (approx),U4.21,4.21,39.06,U438.64,438.64,"2,597.83",0.317,,,,,0.04,0.10,359,,,,,,,,,33.84208516,-118.29121191,23.9,"Brody Ave. (42'W)
113+94.4
(Alignment Sheet 4A-582A)",100.0,,,,,,0.317,,,API 5L (A); ASME B31.4; SMYS=30000; Pdesign=0,30,,10.750,0.317,0.317,"33,468.28","11,394.40",,,,0.307,,,,,
10680,InVista,"1,073",2.151,113+56,"33,507.34",GW10700,Weld,D29.18,43.27,29.18,U477.70,477.70,"2,558.77",0.323,0.323,,,,,,,29.18,,,,,,,,33.84208412,-118.29133858,24.7,,98.7,,,,,,0.257,"1,214",0.886,API 5L (A); ASME B31.4; SMYS=30000; Pdesign=0,30,"1,234",10.750,0.323,0.324,"33,507.34","11,355.88",5.036,5.036,2.799,0.307,,,,,
10680,InVista,"1,073",2.147,113+39,"33,524.82",EML-10700-01,External Metal Loss,D11.70,17.48,11.70,U495.17,495.17,"2,541.30",0.294,0.323,20,28,,5.54,3.22,20,,,"1,537","1,455","1,633","1,543","2,268","2,144",33.84208365,-118.29139503,25.1,Wall Thickness Variation,96.5,External,0.066,0.025,0.091,0.232,0.257,"1,234",0.907,API 5L (A); ASME B31.4; SMYS=30000; Pdesign=0,30,"1,234",10.750,0.294,0.296,"33,524.82","11,338.65",5.06,5.056,5.028,0.307,,,,,
10690,InVista,"1,074",2.145,113+27,"33,536.52",GW10710,Weld,D8.07,29.18,8.07,U506.88,506.88,"2,529.59",0.317,0.317,,,,,,,8.07,,,,,,,,33.84208333,-118.29143313,25.3,,97.3,,,,,,0.255,"1,207",0.881,API 5L (A); ASME B31.4; SMYS=30000; Pdesign=0,30,"1,234",10.750,0.317,0.320,"33,536.52","11,327.11",5.049,5.050,2.832,0.307,,,,,
10700,InVista,"1,075",2.144,113+19,"33,544.59",GW10720,Weld,D1.05,8.07,1.05,U514.95,514.95,"2,521.52",0.315,0.315,,,,,,,1.05,167,,,,,,,33.84208311,-118.29145932,25.5,,94.3,,,,,,0.277,"1,231",0.898,API 5L (A); ASME B31.4; SMYS=30000; Pdesign=0,30,"1,234",10.750,0.315,0.326,"33,544.59","11,319.15",5.05,5.051,3.041,0.307,,,,,
10710,InVista,"1,076",2.144,113+18,"33,545.64",GW10730,Weld; Begin 0.5 in wall. API 5L (A) Seamless,U1.05,1.05,2.29,U516.00,516.00,"2,520.47",0.517,0.517,,,,,,,2.29,,,,,,,,33.84208301,-118.29146261,25.5,,84.2,,,,,,0.455,"2,004",0.898,API 5L (A); ASME B31.4; SMYS=30000; Pdesign=0,30,"2,009",10.750,0.517,0.529,"33,545.64","11,318.11",4.839,4.836,2.602,0.500,,,,,
10710,InVista,"1,076",2.143,113+17,"33,546.83",BD,Bend,D1.10,,,U517.19,517.19,"2,519.28",,,,,,,,,,,,,,,,,33.84208260,-118.29146640,25.5,,,,,,,,,,,API 5L (A); ASME B31.4; SMYS=30000; Pdesign=0,30,,,,,"33,546.83","11,316.94",,,,0.500,,,,,
10720,InVista,"1,077",2.143,113+16,"33,547.93",GW10740,Weld; Begin 0.307 in wall. API 5L (A) Seamless,U2.29,2.29,16.32,U518.29,518.29,"2,518.18",0.308,0.308,,,,,,,16.32,,,,,,,,33.84208193,-118.29146983,25.5,,98.6,,,,,,0.261,"1,234",0.907,API 5L (A); ASME B31.4; SMYS=30000; Pdesign=0,30,"1,234",10.750,0.308,0.310,"33,547.93","11,315.85",5.075,5.074,2.842,0.307,,,,,
10730,InVista,"1,078",2.140,113+00,"33,564.25",GW10750,Weld; Begin 0.5 in wall. API 5L (A) Seamless,D3.15,16.32,3.15,U534.61,534.61,"2,501.86",0.520,0.520,,,,,,,3.15,,,,,,,,33.84206632,-118.29151861,25.9,,91.3,,,,,,0.464,"2,004",0.898,API 5L (A); ASME B31.4; SMYS=30000; Pdesign=0,30,"2,009",10.750,0.520,0.529,"33,564.25","11,299.76",4.845,4.842,2.644,0.500,,,,,
10730,InVista,"1,078",2.140,112+98,"33,565.89",BD,Bend,D1.51,,,U536.25,536.25,"2,500.22",,,,,,,,,,,,,,,,,33.84206510,-118.29152360,25.9,,,,,,,,,,,API 5L (A); ASME B31.4; SMYS=30000; Pdesign=0,30,,,,,"33,565.89","11,298.14",,,,0.500,,,,,
10740,InVista,"1,079",2.140,112+97,"33,567.40",GW10760,Weld; Begin 0.307 in wall. API 5L (A) Seamless,U3.15,3.15,15.72,U537.76,537.76,"2,498.71",0.318,0.318,,,,,,,15.72,,,,,,,,33.84206479,-118.29152847,25.9,,96.4,,,,,,0.252,"1,134",0.827,API 5L (A); ASME B31.4; SMYS=30000; Pdesign=0,30,"1,234",10.750,0.318,0.324,"33,567.40","11,296.63",5.049,5.049,2.881,0.307,,,,,
10740,InVista,"1,079",2.139,112+92,"33,571.79",EML-10760-01,External Metal Loss,U4.38,4.38,11.34,U542.14,542.14,"2,494.33",0.298,0.318,21,29,,7.54,4.02,131,,,"1,484","1,394","1,588","1,488","2,206","2,066",33.84206467,-118.29154306,26.0,Wall Thickness Variation,87.9,External,0.066,0.025,0.091,0.227,0.252,"1,157",0.844,API 5L (A); ASME B31.4; SMYS=30000; Pdesign=0,30,"1,234",10.750,0.298,0.307,"33,571.79","11,292.23",5.043,5.045,5.031,0.307,,,,,
10750,InVista,"1,080",2.137,112+81,"33,583.12",GW10770,Weld,U15.72,15.72,18.62,U553.48,553.48,"2,482.99",0.328,0.328,,,,,,,18.62,,,,,,,,33.84206436,-118.29158033,26.2,Small Laminations in Joint,95.5,,,,,,0.285,"1,227",0.895,API 5L (A); ASME B31.4; SMYS=30000; Pdesign=0,30,"1,234",10.750,0.328,0.332,"33,583.12","11,280.86",5.037,5.038,3.078,0.307,,,,,
10750,InVista,"1,080",2.135,112+75,"33,588.97",AWMBS,Armor Wrap Marker Band Start,U5.85,5.85,12.78,U559.33,559.33,"2,477.14",0.342,,,,,0.04,0.10,1,,,,,,,,,33.84206419,-118.29159978,26.3,,100.0,,,,,,0.342,,,API 5L (A); ASME B31.4; SMYS=30000; Pdesign=0,30,,10.750,0.342,0.342,"33,588.97","11,275.00",,,,0.307,,,,,
10750,InVista,"1,080",2.134,112+68,"33,595.95",New Hampshire Ave. (60'W),Road Centerline (approx),D5.80,12.83,5.80,U566.31,566.31,"2,470.16",0.346,,,,,0.04,0.10,360,,,,,,,,,33.84206400,-118.29162275,26.4,"New Hampshire Ave. (60'W)
112+68
(Alignment Sheet 4A-582A)",100.0,,,,,,0.346,,,API 5L (A); ASME B31.4; SMYS=30000; Pdesign=0,30,,10.750,0.346,0.346,"33,595.95","11,268.00",,,,0.307,,,,,
10750,InVista,"1,080",2.134,112+67,"33,596.65",LAM-10770-03,Lamination,D5.10,13.53,5.10,U567.01,567.01,"2,469.46",,,,,,12.45,3.52,126,,,,,,,,,33.84206398,-118.29162491,26.4,Intermittent,,Midwall,,,,,,,,API 5L (A); ASME B31.4; SMYS=30000; Pdesign=0,30,,,,,"33,596.65","11,267.30",5.038,5.038,5.025,0.307,,,,,
10750,InVista,"1,080",2.134,112+67,"33,596.95",AWMBE,Armor Wrap Marker Band End,D4.80,13.83,4.80,U567.31,567.31,"2,469.16",0.328,,,,,0.04,0.10,359,,,,,,,,,33.84206397,-118.29162599,26.4,,100.0,,,,,,0.328,,,API 5L (A); ASME B31.4; SMYS=30000; Pdesign=0,30,,10.750,0.328,0.328,"33,596.95","11,267.00",,,,0.307,,,,,
10750,InVista,"1,080",2.133,112+65,"33,599.31",LAM-10770-05,Lamination,D2.44,16.19,2.43,U569.67,569.67,"2,466.80",,,,,,19.01,6.63,77,,,,,,,,,33.84206391,-118.29163382,26.5,Intermittent,,Midwall,,,,,,,,API 5L (A); ASME B31.4; SMYS=30000; Pdesign=0,30,,,,,"33,599.31","11,264.64",5.035,5.036,5.019,0.307,,,,,
10760,InVista,"1,081",2.133,112+62,"33,601.74",GW10780,Weld,D13.92,18.62,13.92,U572.10,572.10,"2,464.37",0.335,0.335,,,,,,,13.92,,,,,,,,33.84206384,-118.29164166,26.5,,98.7,,,,,,0.271,"1,141",0.832,API 5L (A); ASME B31.4; SMYS=30000; Pdesign=0,30,"1,234",10.750,0.335,0.344,"33,601.74","11,262.19",5.027,5.029,2.820,0.307,,,,,
10770,InVista,"1,082",2.130,112+48,"33,615.66",GW10790,Weld,U13.92,13.92,14.50,U586.02,586.02,"2,450.45",0.333,0.333,,,,,,,14.50,,,,,,,,33.84206346,-118.29168757,26.8,,96.2,,,,,,0.260,"1,154",0.842,API 5L (A); ASME B31.4; SMYS=30000; Pdesign=0,30,"1,234",10.750,0.333,0.339,"33,615.66","11,248.23",5.03,5.031,2.837,0.307,,,,,
10770,InVista,"1,082",2.129,112+43,"33,621.25",IML-10790-01,Internal Metal Loss; Not Associated with Deposits,U5.59,5.59,8.91,U591.61,591.61,"2,444.86",0.314,0.333,22,29,,2.29,0.90,275,,,"1,678","1,634","1,758","1,716","2,442","2,383",33.84206330,-118.29170594,26.9,WT Inferred from IR; Not Associated with Deposits;,100.0,Internal,0.073,0.025,0.098,0.235,0.260,"1,188",0.867,API 5L (A); ASME B31.4; SMYS=30000; Pdesign=0,30,"1,234",10.750,0.314,0.310,"33,621.25","11,242.63",5.061,5.065,5.050,0.307,,,,,
10770,InVista,"1,082",2.128,112+38,"33,625.92",EM,Excess Metal,D4.24,10.26,4.24,U596.28,596.28,"2,440.19",,,,,,6.16,0.80,260,,,,,,,,,33.84206317,-118.29172133,27.0,,,External,,,,,,,,API 5L (A); ASME B31.4; SMYS=30000; Pdesign=0,30,,,,,"33,625.92","11,237.95",,,,0.307,,,,,
10770,InVista,"1,082",2.128,112+38,"33,625.92",EM,Excess Metal,D4.24,10.26,4.24,U596.28,596.28,"2,440.19",,,,,,1.48,0.70,202,,,,,,,,,33.84206317,-118.29172133,27.0,,,External,,,,,,,,API 5L (A); ASME B31.4; SMYS=30000; Pdesign=0,30,,,,,"33,625.92","11,237.95",,,,0.307,,,,,
10770,InVista,"1,082",2.128,112+38,"33,626.26",EM,Excess Metal,D3.91,10.59,3.91,U596.62,596.62,"2,439.86",,,,,,3.06,0.70,275,,,,,,,,,33.84206317,-118.29172241,27.0,,,External,,,,,,,,API 5L (A); ASME B31.4; SMYS=30000; Pdesign=0,30,,,,,"33,626.26","11,237.62",,,,0.307,,,,,
10770,InVista,"1,082",2.128,112+37,"33,626.44",EM,Excess Metal,D3.73,10.77,3.73,U596.80,596.80,"2,439.68",,,,,,2.93,0.70,285,,,,,,,,,33.84206316,-118.29172322,27.0,,,External,,,,,,,,API 5L (A); ASME B31.4; SMYS=30000; Pdesign=0,30,,,,,"33,626.44","11,237.43",,,,0.307,,,,,
10780,InVista,"1,083",2.128,112+34,"33,630.16",GW10800,Weld,D13.97,14.50,13.97,U600.52,600.52,"2,435.95",0.329,0.329,,,,,,,13.97,,,,,,,,33.84206306,-118.29173538,27.0,,99.4,,,,,,0.292,"1,234",0.903,API 5L (A); ASME B31.4; SMYS=30000; Pdesign=0,30,"1,234",10.750,0.329,0.330,"33,630.16","11,233.70",5.048,5.049,3.161,0.307,,,,,
10790,InVista,"1,084",2.125,112+20,"33,644.13",GW10810,Weld,U13.97,13.97,14.13,U614.49,614.49,"2,421.98",0.307,0.307,,,,,,,14.13,,,,,,,,33.84206266,-118.29178157,27.3,,99.0,,,,,,0.266,"1,229",0.897,API 5L (A); ASME B31.4; SMYS=30000; Pdesign=0,30,"1,234",10.750,0.307,0.309,"33,644.13","11,219.69",5.068,5.068,4.076,0.307,,,,,
10800,InVista,"1,085",2.122,112+06,"33,658.26",GW10820,Weld,U14.13,14.13,41.83,U628.62,628.62,"2,407.85",0.302,0.302,,,,,,,41.83,,,,,,,,33.84206228,-118.29182803,27.6,,98.7,,,,,,0.254,"1,196",0.872,API 5L (A); ASME B31.4; SMYS=30000; Pdesign=0,30,"1,234",10.750,0.302,0.303,"33,658.26","11,205.52",5.082,5.081,2.857,0.307,,,,,
10810,InVista,"1,086",2.114,111+64,"33,700.09",GW10830,Weld,D17.71,41.83,17.70,U670.45,670.45,"2,366.02",0.318,0.318,,,,,,,17.70,,,,,,,,33.84206112,-118.29196578,28.3,,97.5,,,,,,0.255,"1,176",0.858,API 5L (A); ASME B31.4; SMYS=30000; Pdesign=0,30,"1,234",10.750,0.318,0.322,"33,700.09","11,163.58",5.05,5.049,4.303,0.307,,,,,
10820,InVista,"1,087",2.111,111+46,"33,717.80",GW10840,Weld,U17.71,17.70,27.18,U688.16,688.16,"2,348.31",0.303,0.303,,,,,,,27.18,,,,,,,,33.84206063,-118.29202413,28.6,,97.4,,,,,,0.226,"1,205",0.879,API 5L (A); ASME B31.4; SMYS=30000; Pdesign=0,30,"1,234",10.750,0.303,0.309,"33,717.80","11,145.83",5.064,5.064,2.892,0.307,,,,,
10820,InVista,"1,087",2.111,111+44,"33,719.44",IML-10840-01,Internal Metal Loss; Not Associated with Deposits,U1.64,1.64,25.55,U689.80,689.80,"2,346.68",0.260,0.303,24,32,,0.94,1.11,356,,,"1,593","1,579","1,592","1,575","2,212","2,188",33.84206058,-118.29202953,28.7,Wall Thickness Variation; Not Associated with Deposits;,68.8,Internal,0.072,0.025,0.097,0.206,0.231,"1,234",0.901,API 5L (A); ASME B31.4; SMYS=30000; Pdesign=0,30,"1,234",10.750,0.260,0.282,"33,719.44","11,144.19",5.079,5.079,5.065,0.307,,,,,
10820,InVista,"1,087",2.109,111+37,"33,726.80",New Hampshire Ave. (60'W),Road Centerline (approx),U9.00,9.00,18.19,U697.16,697.16,"2,339.31",0.292,,,,,0.04,0.10,359,,,,,,,,,33.84206038,-118.29205384,28.8,"New Hampshire Ave. (60'W)
111+36.8
(Alignment Sheet 4A-582A)",100.0,,,,,,0.292,,,API 5L (A); ASME B31.4; SMYS=30000; Pdesign=0,30,,10.750,0.292,0.292,"33,726.80","11,136.81",,,,0.307,,,,,
10820,InVista,"1,087",2.109,111+37,"33,726.91",IML-10840-03,Internal Metal Loss; Not Associated with Deposits,U9.11,9.11,18.07,U697.27,697.27,"2,339.20",0.274,0.303,21,30,,3.21,2.41,12,,,"1,485","1,423","1,493","1,420","2,073","1,972",33.84206037,-118.29205438,28.8,Wall Thickness Variation; Not Associated with Deposits;,75.8,Internal,0.065,0.025,0.090,0.213,0.238,"1,228",0.896,API 5L (A); ASME B31.4; SMYS=30000; Pdesign=0,30,"1,234",10.750,0.274,0.316,"33,726.91","11,136.69",5.075,5.074,5.053,0.307,,,,,
10820,InVista,"1,087",2.109,111+33,"33,730.31",SS,Sleeve Start,U12.51,12.51,14.68,U700.67,700.67,"2,335.80",,,,,,,,,,,,,,,,,33.84206029,-118.29206546,28.9,Crosses Girth Weld,,,,,,,,,,API 5L (A); ASME B31.4; SMYS=30000; Pdesign=0,30,,,,,"33,730.31","11,133.29",,,,0.307,,,,,
10820,InVista,"1,087",2.108,111+31,"33,732.39",IML-10840-05,Internal Metal Loss; Not Associated with Deposits,D12.59,14.59,12.59,U702.75,702.75,"2,333.72",0.302,0.303,25,34,,1.29,1.71,203,,,"1,567","1,543","1,572","1,544","2,183","2,144",33.84206022,-118.29207221,28.9,Under Sleeve; WT Inferred from IR; Not Associated with Deposits;,86.4,Internal,0.077,0.025,0.102,0.201,0.226,"1,225",0.893,API 5L (A); ASME B31.4; SMYS=30000; Pdesign=0,30,"1,234",10.750,0.302,0.296,"33,732.39","11,131.20",5.073,5.081,5.058,0.307,,,,,
10820,InVista,"1,087",2.107,111+27,"33,736.50",LAM-10840-06,Lamination,D8.48,18.70,8.48,U706.86,706.86,"2,329.61",,,,,,11.90,1.11,262,,,,,,,,,33.84206011,-118.29208599,29.0,Under Sleeve,,Midwall,,,,,,,,API 5L (A); ASME B31.4; SMYS=30000; Pdesign=0,30,,,,,"33,736.50","11,127.07",5.046,5.046,5.038,0.307,,,,,
10830,InVista,"1,088",2.106,111+19,"33,744.98",GW10850,Weld,U27.18,27.18,44.06,U715.34,715.34,"2,321.13",0.310,0.310,,,,,,,44.06,,,,,,,,33.84205988,-118.29211380,29.1,,99.2,,,,,,0.261,"1,230",0.897,API 5L (A); ASME B31.4; SMYS=30000; Pdesign=0,30,"1,234",10.750,0.310,0.313,"33,744.98","11,118.57",5.082,5.080,3.085,0.307,,,,,
10830,InVista,"1,088",2.106,111+18,"33,745.34",SE,Sleeve End,U0.35,0.35,43.71,U715.70,715.70,"2,320.77",,,,,,,,,,,,,,,,,33.84205987,-118.29211488,29.1,,,,,,,,,,,API 5L (A); ASME B31.4; SMYS=30000; Pdesign=0,30,,,,,"33,745.34","11,118.22",,,,0.307,,,,,
10830,InVista,"1,088",2.106,111+18,"33,745.40",EML-10850-02,External Metal Loss,U0.42,0.42,43.65,U715.76,715.76,"2,320.71",0.306,0.310,16,24,,11.67,5.23,144,,,"1,481","1,385","1,559","1,449","2,166","2,013",33.84205986,-118.29211515,29.1,Intermittent,88.3,External,0.049,0.025,0.074,0.236,0.261,"1,234",0.907,API 5L (A); ASME B31.4; SMYS=30000; Pdesign=0,30,"1,234",10.750,0.306,0.310,"33,745.40","11,118.15",5.061,5.066,5.024,0.307,,,,,
10840,InVista,"1,089",2.097,110+74,"33,789.05",GW10860,Weld,D13.92,44.06,13.92,U759.41,759.41,"2,277.06",0.315,0.315,,,,,,,13.92,,,,,,,,33.84205865,-118.29225913,29.9,,97.5,,,,,,0.269,"1,234",0.912,API 5L (A); ASME B31.4; SMYS=30000; Pdesign=0,30,"1,234",10.750,0.315,0.317,"33,789.05","11,074.39",5.063,5.062,2.876,0.307,,,,,
10850,InVista,"1,090",2.095,110+60,"33,802.97",GW10870,Weld,U13.92,13.92,20.29,U773.33,773.33,"2,263.14",0.311,0.311,,,,,,,20.29,,,,,,,,33.84205827,-118.29230477,30.2,,96.7,,,,,,0.267,"1,234",0.904,API 5L (A); ASME B31.4; SMYS=30000; Pdesign=0,30,"1,234",10.750,0.311,0.316,"33,802.97","11,060.43",5.078,5.077,3.436,0.307,,,,,
10860,InVista,"1,091",2.091,110+40,"33,823.26",GW10880,Weld,U20.29,20.29,22.56,U793.62,793.62,"2,242.85",0.309,0.309,,,,,,,22.56,,,,,,,,33.84205771,-118.29237176,30.6,,97.0,,,,,,0.276,"1,234",0.914,API 5L (A); ASME B31.4; SMYS=30000; Pdesign=0,30,"1,234",10.750,0.309,0.314,"33,823.26","11,040.09",5.077,5.075,4.907,0.307,,,,,
10870,InVista,"1,092",2.087,110+17,"33,845.82",GW10890,Weld,D8.94,22.56,8.94,U816.18,816.18,"2,220.29",0.307,0.307,,,,,,,8.94,,,,,,,,33.84205708,-118.29244604,31.0,,96.7,,,,,,0.266,"1,222",0.892,API 5L (A); ASME B31.4; SMYS=30000; Pdesign=0,30,"1,234",10.750,0.307,0.311,"33,845.82","11,017.47",5.06,5.058,4.926,0.307,,,,,
10880,InVista,"1,093",2.085,110+09,"33,854.76",GW10900,Weld,U8.94,8.94,13.39,U825.12,825.12,"2,211.35",0.316,0.316,,,,,,,13.39,,,,,,,,33.84205683,-118.29247548,31.1,Small Laminations in Joint,91.9,,,,,,0.239,"1,158",0.845,API 5L (A); ASME B31.4; SMYS=30000; Pdesign=0,30,"1,234",10.750,0.316,0.324,"33,854.76","11,008.50",5.045,5.047,3.251,0.307,,,,,
10880,InVista,"1,093",2.084,110+03,"33,860.73",LAM-10900-01,Lamination,U5.97,5.97,7.41,U831.09,831.09,"2,205.38",,,,,,58.02,4.32,218,,,,,,,,,33.84205667,-118.29249520,31.3,Intermittent,,Midwall,,,,,,,,API 5L (A); ASME B31.4; SMYS=30000; Pdesign=0,30,,,,,"33,860.73","11,002.51",5.042,5.045,5.024,0.307,,,,,
10890,InVista,"1,094",2.082,109+95,"33,868.15",GW10910,Weld,U13.39,13.39,16.53,U838.51,838.51,"2,197.97",0.312,0.312,,,,,,,16.53,,,,,,,,33.84205646,-118.29251978,31.4,,95.4,,,,,,0.208,"1,142",0.833,API 5L (A); ASME B31.4; SMYS=30000; Pdesign=0,30,"1,234",10.750,0.312,0.317,"33,868.15","10,995.08",5.053,5.053,4.929,0.307,,,,,
10890,InVista,"1,094",2.080,109+81,"33,882.46",IML-10910-01,Internal Metal Loss; Not Associated with Deposits,D2.22,14.32,2.22,U852.82,852.82,"2,183.65",0.291,0.312,33,41,,4.33,2.61,125,,,"1,385","1,302","1,462","1,371","2,031","1,904",33.84205607,-118.29256678,31.6,Intermittent; Not Associated with Deposits;,65.0,Internal,0.104,0.025,0.129,0.183,0.208,"1,142",0.833,API 5L (A); ASME B31.4; SMYS=30000; Pdesign=0,30,"1,234",10.750,0.291,0.326,"33,882.46","10,980.72",5.06,5.064,5.019,0.307,,,,,
10900,InVista,"1,095",2.079,109+79,"33,884.68",GW10920,Weld,D8.65,16.53,8.65,U855.04,855.04,"2,181.43",0.304,0.304,,,,,,,8.65,,,,,,,,33.84205601,-118.29257407,31.7,,96.3,,,,,,0.280,"1,227",0.895,API 5L (A); ASME B31.4; SMYS=30000; Pdesign=0,30,"1,234",10.750,0.304,0.310,"33,884.68","10,978.50",5.087,5.087,3.350,0.307,,,,,
10910,InVista,"1,096",2.078,109+70,"33,893.33",GW10930,Weld,U8.65,8.65,23.95,U863.69,863.69,"2,172.78",0.318,0.318,,,,,,,23.95,,,,,,,,33.84205576,-118.29260270,31.8,,97.0,,,,,,0.230,"1,158",0.845,API 5L (A); ASME B31.4; SMYS=30000; Pdesign=0,30,"1,234",10.750,0.318,0.321,"33,893.33","10,969.83",5.052,5.052,4.171,0.307,,,,,
10910,InVista,"1,096",2.075,109+57,"33,906.46",EML-10930-01,External Metal Loss,D10.82,13.13,10.82,U876.82,876.82,"2,159.65",0.270,0.318,26,34,,6.81,2.41,83,,,"1,432","1,342","1,502","1,399","2,087","1,944",33.84205540,-118.29264592,32.1,Wall Thickness Variation,86.4,External,0.083,0.025,0.108,0.210,0.235,"1,158",0.845,API 5L (A); ASME B31.4; SMYS=30000; Pdesign=0,30,"1,234",10.750,0.270,0.279,"33,906.46","10,956.66",5.052,5.052,5.035,0.307,,,,,
10910,InVista,"1,096",2.074,109+53,"33,909.77",IML-10930-02,Internal Metal Loss; Not Associated with Deposits,D7.51,16.44,7.51,U880.13,880.13,"2,156.34",0.280,0.318,28,36,,3.12,0.80,70,,,"1,518","1,454","1,594","1,526","2,214","2,120",33.84205531,-118.29265700,32.1,Intermittent; Not Associated with Deposits;,48.2,Internal,0.088,0.025,0.113,0.205,0.230,"1,177",0.858,API 5L (A); ASME B31.4; SMYS=30000; Pdesign=0,30,"1,234",10.750,0.280,0.324,"33,909.77","10,953.34",5.074,5.081,5.058,0.307,,,,,
10920,InVista,"1,097",2.073,109+46,"33,917.28",GW10940,Weld,U23.95,23.95,44.47,U887.64,887.64,"2,148.83",0.307,0.307,,,,,,,44.47,,,,,,,,33.84205510,-118.29268157,32.3,Small Dents (BRC) in Joint (Mechanical Related),94.4,,,,,,0.221,"1,213",0.885,API 5L (A); ASME B31.4; SMYS=30000; Pdesign=0,30,"1,234",10.750,0.307,0.312,"33,917.28","10,945.82",5.083,5.082,3.436,0.307,,,,,
