Repository: kerbergr/datadump

File: MLCompare/ex2/OldOct.csv (part 15 of 22)
10,InVista,2,0.022,1+18,-7.70,GW10,Weld,U0.67,0.67,1.96,,,20.55,0.364,0.364,,,,,,,1.96,280,,,,,,,,,,,79.1,,,,,,0.346,"2,258",0.908,API 5L (X-42); ASME B31.4; SMYS=42000; Pdesign=0,42,"2,258",8.625,0.364,0.372,-7.70,118.30,5.041,5.042,2.692,0.322,,,,,
20,InVista,3,0.023,1+20,-5.74,GW20,Weld,U1.96,1.96,2.55,,,18.59,0.305,0.305,,,,,,,2.55,,,,,,,,,,,Begin Inspection,87.8,,,,,,0.260,"2,189",0.873,API 5L (X-42); ASME B31.4; SMYS=42000; Pdesign=0,42,"2,258",8.625,0.305,0.309,-5.74,120.26,5.108,5.104,2.723,0.322,,,,,
20,InVista,3,0.023,1+22,-3.71,TP,Tap,D0.52,2.03,0.52,,,16.56,,,,,,0.58,0.89,356,,,,,,,,,,,,,,,,,,,,,,API 5L (X-42); ASME B31.4; SMYS=42000; Pdesign=0,42,,,,,-3.71,122.29,5.105,5.035,3.436,0.322,,,,,
30,InVista,4,0.023,1+23,-3.19,GW30,Weld; Begin 0.365 in wall. API 5L (X-42) Seamless,D0.30,2.55,0.30,,,16.03,0.362,0.362,,,,,,,0.30,,,,,,,,,,,"End 10.750"" Pipe",34.0,,,,,,0.328,"2,054",0.903,API 5L (X-42); ASME B31.4; SMYS=42000; Pdesign=0,42,"2,054",10.750,0.362,0.397,-3.19,122.81,5.027,4.956,2.913,0.365,,,,,
10920,InVista,"1,097",2.070,109+29,"33,934.40",EML-10940-01,External Metal Loss,U17.12,17.12,27.35,U904.76,904.76,"2,131.71",0.287,0.307,28,36,,5.09,2.31,170,,,"1,392","1,307","1,520","1,430","2,111","1,986",33.84205462,-118.29273803,32.6,Intermittent,85.3,External,0.086,0.025,0.111,0.196,0.221,"1,221",0.890,API 5L (A); ASME B31.4; SMYS=30000; Pdesign=0,30,"1,234",10.750,0.287,0.301,"33,934.40","10,928.65",5.073,5.071,5.046,0.307,,,,,
10920,InVista,"1,097",2.070,109+28,"33,935.15",Berendo Ave. (60'W),Road Centerline (approx),U17.87,17.87,26.60,U905.51,905.51,"2,130.96",0.314,,,,,0.04,0.10,360,,,,,,,,,33.84205461,-118.29274046,32.6,"Berendo Ave. (60'W)
109+27.9
(Alignment Sheet 4A-582A)",100.0,,,,,,0.314,,,API 5L (A); ASME B31.4; SMYS=30000; Pdesign=0,30,,10.750,0.314,0.314,"33,935.15","10,927.90",,,,0.307,,,,,
10930,InVista,"1,098",2.065,109+01,"33,961.75",GW10950,Weld,D41.51,44.47,41.51,U932.11,932.11,"2,104.36",0.308,0.308,,,,,,,41.51,,,,,,,,33.84205387,-118.29282825,33.1,,98.4,,,,,,0.260,"1,211",0.883,API 5L (A); ASME B31.4; SMYS=30000; Pdesign=0,30,"1,234",10.750,0.308,0.312,"33,961.75","10,901.23",5.072,5.071,3.318,0.307,,,,,
10940,InVista,"1,099",2.057,108+60,"34,003.26",GW10960,Weld,D40.37,41.51,40.37,U973.62,973.62,"2,062.85",0.304,0.304,,,,,,,40.37,,,,,,,,33.84205272,-118.29296489,33.8,,97.9,,,,,,0.258,"1,234",0.908,API 5L (A); ASME B31.4; SMYS=30000; Pdesign=0,30,"1,234",10.750,0.304,0.305,"34,003.26","10,859.60",5.077,5.077,3.179,0.307,,,,,
10940,InVista,"1,099",2.054,108+43,"34,019.42",EML-10960-01,External Metal Loss,U16.16,16.16,24.22,U989.78,989.78,"2,046.69",0.280,0.304,15,23,,4.95,1.71,186,,,"1,502","1,426","1,497","1,407","2,079","1,954",33.84205228,-118.29301811,33.9,Wall Thickness Variation,89.9,External,0.046,0.025,0.071,0.233,0.258,"1,234",0.922,API 5L (A); ASME B31.4; SMYS=30000; Pdesign=0,30,"1,234",10.750,0.280,0.281,"34,019.42","10,843.40",5.063,5.062,5.047,0.307,,,,,
10950,InVista,"1,100",2.049,108+19,"34,043.64",GW10970,Weld,D32.76,40.37,32.76,U1014.00,"1,013.99","2,022.48",0.319,0.319,,,,,,,32.76,,,,,,,,33.84205161,-118.29309808,34.0,,92.5,,,,,,0.260,"1,135",0.828,API 5L (A); ASME B31.4; SMYS=30000; Pdesign=0,30,"1,234",10.750,0.319,0.328,"34,043.64","10,819.12",5.043,5.041,2.830,0.307,,,,,
10960,InVista,"1,101",2.043,107+86,"34,076.40",GW10980,Weld,U32.76,32.76,44.24,U1046.76,"1,046.76","1,989.71",0.313,0.313,,,,,,,44.24,,,,,,,,33.84205071,-118.29320614,34.1,,98.7,,,,,,0.268,"1,216",0.887,API 5L (A); ASME B31.4; SMYS=30000; Pdesign=0,30,"1,234",10.750,0.313,0.314,"34,076.40","10,786.27",5.062,5.061,2.840,0.307,,,,,
10970,InVista,"1,102",2.034,107+42,"34,120.63",GW10990,Weld,D41.36,44.24,41.36,U1090.99,"1,090.99","1,945.48",0.312,0.312,,,,,,,41.36,,,,,,,,33.84204950,-118.29335174,34.3,,96.9,,,,,,0.246,"1,145",0.836,API 5L (A); ASME B31.4; SMYS=30000; Pdesign=0,30,"1,234",10.750,0.312,0.317,"34,120.63","10,741.92",5.049,5.050,2.851,0.307,,,,,
10980,InVista,"1,103",2.027,107+00,"34,162.00",GW11000,Weld,U41.36,41.36,43.69,U1132.35,"1,132.35","1,904.12",0.310,0.310,,,,,,,43.69,,,,,,,,33.84204837,-118.29348817,34.5,,99.5,,,,,,0.269,"1,226",0.894,API 5L (A); ASME B31.4; SMYS=30000; Pdesign=0,30,"1,234",10.750,0.310,0.311,"34,162.00","10,700.45",5.085,5.084,2.861,0.307,,,,,
10990,InVista,"1,104",2.018,106+57,"34,205.69",GW11010,Weld,D43.48,43.69,43.48,U1176.05,"1,176.05","1,860.43",0.316,0.316,,,,,,,43.48,,,,,,,,33.84204717,-118.29363217,34.7,,99.3,,,,,,0.279,"1,234",0.910,API 5L (A); ASME B31.4; SMYS=30000; Pdesign=0,30,"1,234",10.750,0.316,0.319,"34,205.69","10,656.64",5.074,5.073,2.842,0.307,,,,,
11000,InVista,"1,105",2.010,106+13,"34,249.17",GW11020,Weld,U43.48,43.48,43.52,U1219.53,"1,219.53","1,816.94",0.312,0.312,,,,,,,43.52,,,,,,,,33.84204598,-118.29377535,34.9,,98.3,,,,,,0.260,"1,230",0.897,API 5L (A); ASME B31.4; SMYS=30000; Pdesign=0,30,"1,234",10.750,0.312,0.316,"34,249.17","10,613.04",5.083,5.081,2.833,0.307,,,,,
11000,InVista,"1,105",2.005,105+88,"34,274.44",Catalina St. (40'W),Street C/L,D18.25,25.27,18.25,U1244.80,"1,244.80","1,791.67",,,,,,0.04,0.10,360,,,,,,,,,33.84204528,-118.29385883,35.0,"Catalina St. (40'W)
105+87.7
(Alignment Sheet 4A-582A)",,,,,,,,,,API 5L (A); ASME B31.4; SMYS=30000; Pdesign=0,30,,,,,"34,274.44","10,587.70",5.087,5.087,5.087,0.307,,,,,
11010,InVista,"1,106",2.002,105+69,"34,292.69",GW11030,Weld,D3.26,43.52,3.26,U1263.05,"1,263.05","1,773.43",0.313,0.313,,,,,,,3.26,,,,,,,,33.84204479,-118.29391880,35.1,,96.7,,,,,,0.271,"1,234",0.907,API 5L (A); ASME B31.4; SMYS=30000; Pdesign=0,30,"1,234",10.750,0.313,0.315,"34,292.69","10,569.41",5.054,5.054,2.845,0.307,,,,,
11020,InVista,"1,107",2.001,105+66,"34,295.94",GW11040,Weld,U3.26,3.26,44.32,U1266.30,"1,266.30","1,770.17",0.308,0.308,,,,,,,44.32,,,,,,,,33.84204470,-118.29392961,35.1,,99.2,,,,,,0.264,"1,227",0.895,API 5L (A); ASME B31.4; SMYS=30000; Pdesign=0,30,"1,234",10.750,0.308,0.310,"34,295.94","10,566.14",5.073,5.070,2.839,0.307,,,,,
11030,InVista,"1,108",1.993,105+22,"34,340.26",GW11050,Weld; Begin 0.344 in wall. API 5L (A) Seamless,D9.36,44.32,9.36,U1310.62,"1,310.62","1,725.85",0.340,0.340,,,,,,,9.36,,,,,,,,33.84204348,-118.29407575,35.4,,99.3,,,,,,0.307,"1,382",0.940,API 5L (A); ASME B31.4; SMYS=30000; Pdesign=0,30,"1,382",10.750,0.340,0.341,"34,340.26","10,521.70",5.038,5.035,2.960,0.344,,,,,
11040,InVista,"1,109",1.991,105+12,"34,349.63",GW11060,Weld; Begin 0.307 in wall. API 5L (A) Seamless,U9.36,9.36,38.04,U1319.99,"1,319.98","1,716.49",0.311,0.311,,,,,,,38.04,,,,,,,,33.84204322,-118.29410655,35.4,,99.3,,,,,,0.268,"1,234",0.906,API 5L (A); ASME B31.4; SMYS=30000; Pdesign=0,30,"1,234",10.750,0.311,0.313,"34,349.63","10,512.32",5.084,5.083,2.925,0.307,,,,,
11050,InVista,"1,110",1.984,104+74,"34,387.67",GW11070,Weld,U38.04,38.04,40.15,U1358.03,"1,358.03","1,678.44",0.304,0.304,,,,,,,40.15,,,,,,,,33.84204218,-118.29423190,35.6,,98.3,,,,,,0.271,"1,234",0.909,API 5L (A); ASME B31.4; SMYS=30000; Pdesign=0,30,"1,234",10.750,0.304,0.307,"34,387.67","10,474.17",5.082,5.081,2.864,0.307,,,,,
11060,InVista,"1,111",1.976,104+34,"34,427.82",GW11080,Weld,D7.91,40.15,7.91,U1398.18,"1,398.18","1,638.30",0.304,0.304,,,,,,,7.91,,,,,,,,33.84204108,-118.29436428,35.8,,98.5,,,,,,0.256,"1,234",0.907,API 5L (A); ASME B31.4; SMYS=30000; Pdesign=0,30,"1,234",10.750,0.304,0.307,"34,427.82","10,433.92",5.081,5.077,3.219,0.307,,,,,
11070,InVista,"1,112",1.975,104+26,"34,435.72",GW11090,Weld; Begin 0.5 in wall. API 5L (A) Seamless,D5.13,7.91,5.13,U1406.08,"1,406.08","1,630.39",0.527,0.527,,,,,,,5.13,,,,,,,,33.84204086,-118.29439048,35.8,,88.8,,,,,,0.438,"1,927",0.863,API 5L (A); ASME B31.4; SMYS=30000; Pdesign=0,30,"2,009",10.750,0.527,0.536,"34,435.72","10,425.99",4.836,4.833,2.577,0.500,,,,,
11070,InVista,"1,112",1.974,104+22,"34,439.84",BD,Bend,D1.01,,,U1410.20,"1,410.20","1,626.27",,,,,,,,,,,,,,,,,33.84204130,-118.29440390,35.8,Induction,,,,,,,,,,API 5L (A); ASME B31.4; SMYS=30000; Pdesign=0,30,,,,,"34,439.84","10,421.86",,,,0.500,,,,,
11080,InVista,"1,113",1.974,104+21,"34,440.86",GW11100,Weld; Begin 0.307 in wall. API 5L (A) Seamless,U5.13,5.13,28.66,U1411.21,"1,411.21","1,625.26",0.310,0.310,,,,,,,28.66,,,,,,,,33.84204213,-118.29440670,35.8,Metal Loss (<15.0%) in Joint,97.8,,,,,,0.215,"1,200",0.875,API 5L (A); ASME B31.4; SMYS=30000; Pdesign=0,30,"1,234",10.750,0.310,0.313,"34,440.86","10,420.94",5.07,5.071,3.361,0.307,,,,,
11080,InVista,"1,113",1.974,104+21,"34,440.87",EML-11100-01,External Metal Loss,U0.01,0.01,28.65,U1411.23,"1,411.23","1,625.24",0.306,0.310,31,39,,4.56,2.91,103,,,"1,394","1,312","1,537","1,452","2,135","2,016",33.84204213,-118.29440670,35.8,Intermittent; Adjacent Girth Weld,78.7,External,0.095,0.025,0.120,0.190,0.215,"1,200",0.876,API 5L (A); ASME B31.4; SMYS=30000; Pdesign=0,30,"1,234",10.750,0.306,0.308,"34,440.87","10,420.93",5.033,5.034,4.988,0.307,,,,,
11080,InVista,"1,113",1.969,103+97,"34,466.74",EML-11100-02,External Metal Loss,D2.77,25.89,2.77,U1437.10,"1,437.10","1,599.37",0.249,0.310,21,29,,0.29,0.40,180,,,"1,658","1,657","1,658","1,656","2,303","2,301",33.84206817,-118.29447750,35.6,,75.0,External,0.064,0.025,0.089,0.221,0.246,"1,234",0.906,API 5L (A); ASME B31.4; SMYS=30000; Pdesign=0,30,"1,234",10.750,0.249,0.261,"34,466.74","10,397.43",5.062,5.062,5.060,0.307,,,,,
11080,InVista,"1,113",1.969,103+96,"34,468.46",EML-11100-03,External Metal Loss,D1.06,27.60,1.06,U1438.82,"1,438.82","1,597.66",0.294,0.310,23,31,,0.57,0.80,126,,,"1,649","1,644","1,650","1,643","2,291","2,282",33.84206990,-118.29448219,35.6,,76.9,External,0.071,0.025,0.096,0.214,0.239,"1,234",0.903,API 5L (A); ASME B31.4; SMYS=30000; Pdesign=0,30,"1,234",10.750,0.294,0.295,"34,468.46","10,395.88",5.072,5.072,5.066,0.307,,,,,
11090,InVista,"1,114",1.969,103+95,"34,469.52",GW11110,Weld; Begin 0.5 in wall. API 5L (A) Seamless,D3.51,28.66,3.51,U1439.87,"1,439.87","1,596.60",0.518,0.518,,,,,,,3.51,,,,,,,,33.84207100,-118.29448515,35.6,,92.3,,,,,,0.451,"2,007",0.899,API 5L (A); ASME B31.4; SMYS=30000; Pdesign=0,30,"2,009",10.750,0.518,0.526,"34,469.52","10,394.91",4.848,4.845,4.694,0.500,,,,,
11090,InVista,"1,114",1.968,103+93,"34,471.50",BD,Bend,D1.53,,,U1441.86,"1,441.86","1,594.61",,,,,,,,,,,,,,,,,33.84207269,-118.29449071,35.6,Induction,,,,,,,,,,API 5L (A); ASME B31.4; SMYS=30000; Pdesign=0,30,,,,,"34,471.50","10,393.11",,,,0.500,,,,,
11100,InVista,"1,115",1.968,103+92,"34,473.03",GW11120,Weld; Begin 0.279 in wall. API 5L (A) LongSeam,U3.51,3.51,5.00,U1443.39,"1,443.39","1,593.08",0.274,0.274,,,,,,,5.00,247,,,,,,,33.84207297,-118.29449582,35.6,Metal Loss (<15.0%) in Joint,97.3,,,,,,0.203,"1,099",0.882,API 5L (A); ASME B31.4; SMYS=30000; Pdesign=0,30,"1,121",10.750,0.274,0.280,"34,473.03","10,391.58",5.099,5.097,3.323,0.279,,,,,
11100,InVista,"1,115",1.968,103+91,"34,473.16",EML-11120-01,External Metal Loss,U0.14,0.14,4.86,U1443.52,"1,443.52","1,592.95",0.265,0.274,18,27,,1.19,2.81,181,,,"1,436","1,415","1,435","1,411","1,993","1,959",33.84207299,-118.29449609,35.6,,74.3,External,0.050,0.025,0.075,0.199,0.224,"1,112",0.893,API 5L (A); ASME B31.4; SMYS=30000; Pdesign=0,30,"1,121",10.750,0.265,0.272,"34,473.16","10,391.44",5.097,5.088,5.060,0.279,,,,,
11100,InVista,"1,115",1.968,103+91,"34,473.36",EML-11120-02,External Metal Loss,U0.33,0.33,4.67,U1443.72,"1,443.72","1,592.75",0.272,0.274,26,35,,5.68,4.42,141,,,"1,245","1,157","1,287","1,186","1,787","1,647",33.84207299,-118.29449684,35.6,Intermittent,89.2,External,0.071,0.025,0.096,0.178,0.203,"1,099",0.882,API 5L (A); ASME B31.4; SMYS=30000; Pdesign=0,30,"1,121",10.750,0.272,0.274,"34,473.36","10,391.25",5.09,5.087,5.057,0.279,,,,,
11100,InVista,"1,115",1.968,103+91,"34,473.93",EML-11120-03,External Metal Loss,U0.91,0.91,4.09,U1444.29,"1,444.29","1,592.18",0.273,0.274,14,23,,3.75,4.22,40,,,"1,375","1,308","1,396","1,319","1,938","1,832",33.84207298,-118.29449873,35.6,,90.9,External,0.039,0.025,0.064,0.210,0.235,"1,113",0.894,API 5L (A); ASME B31.4; SMYS=30000; Pdesign=0,30,"1,121",10.750,0.273,0.285,"34,473.93","10,390.67",5.094,5.095,5.087,0.279,,,,,
11100,InVista,"1,115",1.968,103+90,"34,474.13",EML-11120-04,External Metal Loss,U1.10,1.10,3.90,U1444.49,"1,444.48","1,591.99",0.268,0.274,16,25,,0.65,3.22,295,,,"1,459","1,452","1,461","1,454","2,029","2,019",33.84207297,-118.29449927,35.6,,88.5,External,0.043,0.025,0.068,0.206,0.231,"1,116",0.896,API 5L (A); ASME B31.4; SMYS=30000; Pdesign=0,30,"1,121",10.750,0.268,0.288,"34,474.13","10,390.48",5.106,5.106,5.090,0.279,,,,,
11100,InVista,"1,115",1.968,103+90,"34,474.76",EML-11120-05,External Metal Loss,U1.73,1.73,3.27,U1445.12,"1,445.12","1,591.35",0.260,0.274,22,31,,0.33,0.50,342,,,"1,464","1,462","1,465","1,463","2,035","2,031",33.84207296,-118.29450143,35.6,,57.5,External,0.059,0.025,0.084,0.190,0.215,"1,121",0.901,API 5L (A); ASME B31.4; SMYS=30000; Pdesign=0,30,"1,121",10.750,0.260,0.253,"34,474.76","10,389.85",5.105,5.104,5.098,0.279,,,,,
11100,InVista,"1,115",1.968,103+90,"34,475.03",EML-11120-06,External Metal Loss,U2.00,2.00,3.00,U1445.39,"1,445.39","1,591.09",0.267,0.274,17,26,,1.46,1.51,253,,,"1,428","1,401","1,431","1,400","1,988","1,944",33.84207295,-118.29450224,35.6,,66.3,External,0.046,0.025,0.071,0.203,0.228,"1,121",0.905,API 5L (A); ASME B31.4; SMYS=30000; Pdesign=0,30,"1,121",10.750,0.267,0.277,"34,475.03","10,389.58",5.089,5.091,5.083,0.279,,,,,
11100,InVista,"1,115",1.968,103+89,"34,475.52",EML-11120-07,External Metal Loss,U2.49,2.49,2.51,U1445.88,"1,445.88","1,590.59",0.269,0.274,14,23,,1.10,1.21,224,,,"1,447","1,431","1,450","1,431","2,014","1,988",33.84207293,-118.29450386,35.6,,87.7,External,0.038,0.025,0.063,0.211,0.236,"1,121",0.912,API 5L (A); ASME B31.4; SMYS=30000; Pdesign=0,30,"1,121",10.750,0.269,0.279,"34,475.52","10,389.08",5.091,5.091,5.083,0.279,,,,,
11100,InVista,"1,115",1.968,103+89,"34,475.67",EML-11120-08,External Metal Loss,D2.36,2.64,2.36,U1446.03,"1,446.03","1,590.44",0.267,0.274,22,31,,2.13,1.51,244,,,"1,378","1,332","1,393","1,340","1,934","1,861",33.84207293,-118.29450440,35.6,Adjacent Long Seam,74.6,External,0.060,0.025,0.085,0.189,0.214,"1,121",0.913,API 5L (A); ASME B31.4; SMYS=30000; Pdesign=0,30,"1,121",10.750,0.267,0.280,"34,475.67","10,388.93",5.086,5.087,5.074,0.279,,,,,
11100,InVista,"1,115",1.967,103+88,"34,476.52",EML-11120-09,External Metal Loss,D1.51,3.49,1.51,U1446.88,"1,446.88","1,589.59",0.268,0.274,17,26,,1.41,1.71,210,,,"1,430","1,404","1,431","1,401","1,988","1,946",33.84207291,-118.29450711,35.6,,83.9,External,0.046,0.025,0.071,0.203,0.228,"1,121",0.923,API 5L (A); ASME B31.4; SMYS=30000; Pdesign=0,30,"1,121",10.750,0.268,0.270,"34,476.52","10,388.08",5.094,5.093,5.089,0.279,,,,,
11100,InVista,"1,115",1.967,103+88,"34,477.05",EML-11120-10,External Metal Loss,D0.98,4.02,0.98,U1447.41,"1,447.41","1,589.06",0.268,0.274,20,30,,0.85,1.71,216,,,"1,447","1,435","1,447","1,433","2,010","1,990",33.84207290,-118.29450900,35.6,,73.9,External,0.056,0.025,0.081,0.193,0.218,"1,121",0.929,API 5L (A); ASME B31.4; SMYS=30000; Pdesign=0,30,"1,121",10.750,0.268,0.260,"34,477.05","10,387.55",5.096,5.096,5.093,0.279,,,,,
11100,InVista,"1,115",1.967,103+87,"34,477.46",EML-11120-11,External Metal Loss,D0.56,4.44,0.56,U1447.83,"1,447.83","1,588.65",0.270,0.274,22,31,,3.68,2.01,201,,,"1,318","1,247","1,381","1,303","1,918","1,810",33.84207288,-118.29451035,35.6,Intermittent,85.5,External,0.061,0.025,0.086,0.188,0.213,"1,121",0.936,API 5L (A); ASME B31.4; SMYS=30000; Pdesign=0,30,"1,121",10.750,0.270,0.274,"34,477.46","10,387.13",5.097,5.097,5.092,0.279,,,,,
11110,InVista,"1,116",1.967,103+87,"34,478.03",GW11130,Weld,U5.00,5.00,17.30,U1448.39,"1,448.39","1,588.09",0.273,0.273,,,,,,,17.30,151,,,,,,,33.84207286,-118.29451224,35.6,,98.8,,,,,,0.212,"1,121",0.934,API 5L (A); ASME B31.4; SMYS=30000; Pdesign=0,30,"1,121",10.750,0.273,0.279,"34,478.03","10,386.57",5.103,5.102,3.476,0.279,,,,,
11110,InVista,"1,116",1.967,103+83,"34,481.31",EML-11130-01,External Metal Loss,U3.29,3.29,14.02,U1451.67,"1,451.67","1,584.80",0.271,0.273,19,28,,0.62,0.90,174,,,"1,452","1,445","1,453","1,446","2,019","2,008",33.84207278,-118.29452305,35.6,,69.6,External,0.052,0.025,0.077,0.196,0.221,"1,121",0.959,API 5L (A); ASME B31.4; SMYS=30000; Pdesign=0,30,"1,121",10.750,0.271,0.271,"34,481.31","10,383.27",5.108,5.108,5.105,0.279,,,,,
11110,InVista,"1,116",1.966,103+83,"34,482.07",EML-11130-02,External Metal Loss,U4.05,4.05,13.25,U1452.44,"1,452.44","1,584.04",0.273,0.273,17,26,,0.53,0.80,176,,,"1,456","1,451","1,457","1,451","2,023","2,016",33.84207276,-118.29452548,35.6,,69.2,External,0.047,0.025,0.072,0.201,0.226,"1,121",0.963,API 5L (A); ASME B31.4; SMYS=30000; Pdesign=0,30,"1,121",10.750,0.273,0.277,"34,482.07","10,382.51",5.108,5.108,5.106,0.279,,,,,
11110,InVista,"1,116",1.964,103+73,"34,492.04",EML-11130-03,External Metal Loss,D3.29,14.02,3.29,U1462.40,"1,462.40","1,574.07",0.266,0.273,22,32,,1.04,0.70,61,,,"1,430","1,412","1,439","1,420","1,999","1,972",33.84207249,-118.29455817,35.7,,81.9,External,0.061,0.025,0.086,0.187,0.212,"1,121",0.953,API 5L (A); ASME B31.4; SMYS=30000; Pdesign=0,30,"1,121",10.750,0.266,0.276,"34,492.04","10,372.52",5.111,5.111,5.105,0.279,,,,,
11110,InVista,"1,116",1.964,103+72,"34,492.11",EML-11130-04,External Metal Loss,D3.22,14.09,3.22,U1462.47,"1,462.47","1,574.00",0.267,0.273,21,30,,1.16,2.21,20,,,"1,427","1,407","1,434","1,411","1,992","1,960",33.84207249,-118.29455844,35.7,,83.1,External,0.056,0.025,0.081,0.192,0.217,"1,121",0.953,API 5L (A); ASME B31.4; SMYS=30000; Pdesign=0,30,"1,121",10.750,0.267,0.270,"34,492.11","10,372.44",5.113,5.113,5.107,0.279,,,,,
11120,InVista,"1,117",1.964,103+69,"34,495.33",GW11140,Weld,U17.30,17.30,24.51,U1465.69,"1,465.69","1,570.78",0.275,0.275,,,,,,,24.51,347,,,,,,,33.84207240,-118.29456897,35.7,,97.6,,,,,,0.254,"1,121",0.967,API 5L (A); ASME B31.4; SMYS=30000; Pdesign=0,30,"1,121",10.750,0.275,0.277,"34,495.33","10,369.22",5.099,5.097,3.015,0.279,,,,,
11130,InVista,"1,118",1.959,103+45,"34,519.84",GW11150,Weld,D18.53,24.51,18.53,U1490.20,"1,490.20","1,546.27",0.272,0.272,,,,,,,18.53,265,,,,,,,33.84207174,-118.29464948,35.8,,98.7,,,,,,0.252,"1,121",0.950,API 5L (A); ASME B31.4; SMYS=30000; Pdesign=0,30,"1,121",10.750,0.272,0.274,"34,519.84","10,344.64",5.104,5.104,2.899,0.279,,,,,
11140,InVista,"1,119",1.956,103+26,"34,538.38",GW11160,Weld,D16.52,18.53,16.51,U1508.74,"1,508.73","1,527.74",0.277,0.277,,,,,,,16.51,105,,,,,,,33.84207124,-118.29471053,35.8,Small Laminations in Joint,99.2,,,,,,0.255,"1,121",0.939,API 5L (A); ASME B31.4; SMYS=30000; Pdesign=0,30,"1,121",10.750,0.277,0.279,"34,538.38","10,326.06",5.096,5.096,2.922,0.279,,,,,
11150,InVista,"1,120",1.953,103+10,"34,554.89",GW11170,Weld,U16.52,16.51,18.28,D1511.22,"1,525.25","1,511.22",0.283,0.283,,,,,,,18.28,125,,,,,,,33.84207080,-118.29476484,35.9,,99.2,,,,,,0.252,"1,121",0.954,API 5L (A); ASME B31.4; SMYS=30000; Pdesign=0,30,"1,121",10.750,0.283,0.286,"34,554.89","10,309.50",5.096,5.095,3.173,0.279,,,,,
11150,InVista,"1,120",1.951,103+03,"34,561.38",RMBS,Recoat Marker Band Start,U6.49,6.49,11.79,D1504.73,"1,531.74","1,504.73",,,,,,0.04,0.10,359,,,,,,,,,33.84207063,-118.29478618,35.9,,,,,,,,,,,API 5L (A); ASME B31.4; SMYS=30000; Pdesign=0,30,,,,,"34,561.38","10,303.00",5.102,5.102,5.102,0.279,,,,,
11150,InVista,"1,120",1.949,102+92,"34,572.16",SS,Sleeve Start,D1.01,17.27,1.01,D1493.95,"1,542.52","1,493.95",,,,,,,,,,,,,,,,,33.84207033,-118.29482157,35.9,Crosses 2 Girth Welds,,,,,,,,,,API 5L (A); ASME B31.4; SMYS=30000; Pdesign=0,30,,,,,"34,572.16","10,292.19",,,,0.279,,,,,
11160,InVista,"1,121",1.949,102+91,"34,573.17",GW11180,Weld,U18.28,18.28,18.57,D1492.94,"1,543.53","1,492.94",0.275,0.275,,,,,,,18.57,156,,,,,,,33.84207030,-118.29482481,35.9,Small Laminations in Joint,94.9,,,,,,0.265,"1,121",0.965,API 5L (A); ASME B31.4; SMYS=30000; Pdesign=0,30,"1,121",10.750,0.275,0.281,"34,573.17","10,291.17",5.099,5.099,2.873,0.279,,,,,
11160,InVista,"1,121",1.948,102+84,"34,580.56",LAM-11180-01,Lamination,U7.39,7.39,11.18,D1485.55,"1,550.92","1,485.55",,,,,,49.13,2.01,210,,,,,,,,,33.84207011,-118.29484913,36.0,Under Sleeve; Intermittent,,Midwall,,,,,,,,API 5L (A); ASME B31.4; SMYS=30000; Pdesign=0,30,,,,,"34,580.56","10,283.76",5.081,5.080,5.062,0.279,,,,,
11160,InVista,"1,121",1.947,102+79,"34,585.04",LAM-11180-02,Lamination,D6.71,11.86,6.71,D1481.08,"1,555.39","1,481.08",,,,,,80.41,1.91,216,,,,,,,,,33.84206998,-118.29486398,36.0,Under Sleeve; Intermittent; Adjacent Girth Weld,,Midwall,,,,,,,,API 5L (A); ASME B31.4; SMYS=30000; Pdesign=0,30,,,,,"34,585.04","10,279.28",5.079,5.078,5.051,0.279,,,,,
11160,InVista,"1,121",1.946,102+74,"34,590.45",LAM-11180-03,Lamination,D1.29,17.28,1.29,D1475.66,"1,560.81","1,475.66",,,,,,15.17,2.71,323,,,,,,,,,33.84206984,-118.29488181,36.0,Under Sleeve; Intermittent; Adjacent Girth Weld,,Midwall,,,,,,,,API 5L (A); ASME B31.4; SMYS=30000; Pdesign=0,30,,,,,"34,590.45","10,273.85",5.09,5.073,3.327,0.279,,,,,
11170,InVista,"1,122",1.946,102+73,"34,591.74",GW11190,Weld,U18.57,18.57,25.02,D1474.37,"1,562.10","1,474.37",0.271,0.271,,,,,,,25.02,325,,,,,,,33.84206980,-118.29488587,36.0,,98.3,,,,,,0.245,"1,121",0.923,API 5L (A); ASME B31.4; SMYS=30000; Pdesign=0,30,"1,121",10.750,0.271,0.276,"34,591.74","10,272.55",5.102,5.101,3.439,0.279,,,,,
11170,InVista,"1,122",1.945,102+69,"34,595.63",SE,Sleeve End,U3.89,3.89,21.14,D1470.48,"1,565.99","1,470.48",,,,,,,,,,,,,,,,,33.84206969,-118.29489883,36.0,,,,,,,,,,,API 5L (A); ASME B31.4; SMYS=30000; Pdesign=0,30,,,,,"34,595.63","10,268.66",,,,0.279,,,,,
11170,InVista,"1,122",1.945,102+68,"34,596.29",RMBE,Recoat Marker Band End,U4.54,4.54,20.48,D1469.83,"1,566.65","1,469.82",,,,,,0.04,0.10,360,,,,,,,,,33.84206968,-118.29490100,36.0,,,,,,,,,,,API 5L (A); ASME B31.4; SMYS=30000; Pdesign=0,30,,,,,"34,596.29","10,268.00",5.086,5.086,5.086,0.279,,,,,
11180,InVista,"1,123",1.941,102+47,"34,616.77",GW11200,Weld,U25.02,25.02,35.46,D1449.35,"1,587.13","1,449.35",0.246,0.246,,,,,,,35.46,,,,,,,,33.84206913,-118.29496826,36.1,,98.5,,,,,,0.192,"1,100",0.883,API 5L (A); ASME B31.4; SMYS=30000; Pdesign=0,30,"1,121",10.750,0.246,0.251,"34,616.77","10,247.47",5.133,5.133,5.003,0.279,,,,,
11180,InVista,"1,123",1.937,102+29,"34,634.81",IML-11200-01,Internal Metal Loss; Not Associated with Deposits,D17.42,18.05,17.42,D1431.30,"1,605.17","1,431.30",0.227,0.246,22,32,,1.05,1.21,17,,,"1,286","1,266","1,264","1,234","1,755","1,714",33.84206864,-118.29502770,36.2,Mill Related; Not Associated with Deposits;,69.6,Internal,0.054,0.025,0.079,0.167,0.192,"1,121",0.903,API 5L (A); ASME B31.4; SMYS=30000; Pdesign=0,30,"1,121",10.750,0.227,0.256,"34,634.81","10,229.37",5.144,5.145,5.130,0.279,,,,,
11180,InVista,"1,123",1.937,102+27,"34,637.02",EML-11200-02,External Metal Loss,D15.21,20.25,15.21,D1429.09,"1,607.38","1,429.09",0.225,0.246,21,31,,1.24,1.21,53,,,"1,279","1,254","1,254","1,217","1,741","1,691",33.84206858,-118.29503472,36.2,Possible Wall Thickness Variation,85.2,External,0.051,0.025,0.076,0.170,0.195,"1,111",0.892,API 5L (A); ASME B31.4; SMYS=30000; Pdesign=0,30,"1,121",10.750,0.225,0.234,"34,637.02","10,227.16",5.143,5.143,5.136,0.279,,,,,
11180,InVista,"1,123",1.936,102+23,"34,640.77",Budlong Ave. (100'W),Road Centerline (approx),D11.46,24.00,11.46,D1425.34,"1,611.13","1,425.34",0.235,,,,,0.04,0.10,359,,,,,,,,,33.84206848,-118.29504715,36.2,"Budlong Ave. (100'W)
102+23.4
(Alignment Sheet 4A-582A)",100.0,,,,,,0.235,,,API 5L (A); ASME B31.4; SMYS=30000; Pdesign=0,30,,10.750,0.235,0.235,"34,640.77","10,223.40",,,,0.279,,,,,
11190,InVista,"1,124",1.934,102+12,"34,652.23",GW11210,Weld,U35.46,35.46,47.29,D1413.88,"1,622.59","1,413.88",0.273,0.273,,,,,,,47.29,307,,,,,,,33.84206817,-118.29508470,36.2,Small Laminations in Joint,99.2,,,,,,0.233,"1,121",0.931,API 5L (A); ASME B31.4; SMYS=30000; Pdesign=0,30,"1,121",10.750,0.273,0.275,"34,652.23","10,211.91",5.1,5.099,2.902,0.279,,,,,
11190,InVista,"1,124",1.934,102+12,"34,652.25",IML-11210-01,Internal Metal Loss; Not Associated with Deposits,U0.02,0.02,47.27,D1413.87,"1,622.61","1,413.86",0.247,0.273,15,24,,1.12,1.41,174,,,"1,440","1,422","1,436","1,415","1,995","1,965",33.84206817,-118.29508497,36.2,Possible Grind; Adjacent Girth Weld; Not Associated with Deposits;,75.3,Internal,0.040,0.025,0.065,0.208,0.233,"1,121",0.932,API 5L (A); ASME B31.4; SMYS=30000; Pdesign=0,30,"1,121",10.750,0.247,0.257,"34,652.25","10,211.89",5.099,5.098,5.069,0.279,,,,,
11200,InVista,"1,125",1.925,101+64,"34,699.52",GW11220,Weld,D25.73,47.29,25.73,D1366.59,"1,669.88","1,366.59",0.273,0.273,,,,,,,25.73,304,,,,,,,33.84206690,-118.29524031,36.4,,99.1,,,,,,0.255,"1,121",0.971,API 5L (A); ASME B31.4; SMYS=30000; Pdesign=0,30,"1,121",10.750,0.273,0.275,"34,699.52","10,164.50",5.106,5.105,3.399,0.279,,,,,
11210,InVista,"1,126",1.920,101+39,"34,725.25",GW11230,Weld,D19.08,25.73,19.08,D1340.87,"1,695.60","1,340.87",0.282,0.282,,,,,,,19.08,40,,,,,,,33.84206568,-118.29532488,36.0,,99.3,,,,,,0.264,"1,121",0.966,API 5L (A); ASME B31.4; SMYS=30000; Pdesign=0,30,"1,121",10.750,0.282,0.283,"34,725.25","10,138.70",5.099,5.098,4.152,0.279,,,,,
11220,InVista,"1,127",1.917,101+20,"34,744.32",GW11240,Weld,U19.08,19.08,49.46,D1321.79,"1,714.68","1,321.79",0.273,0.273,,,,,,,49.46,,,,,,,,33.84206461,-118.29538754,35.6,Dent (BRC) in Joint; Small Laminations in Joint,98.9,,,,,,0.259,"1,121",0.955,API 5L (A); ASME B31.4; SMYS=30000; Pdesign=0,30,"1,121",10.750,0.273,0.274,"34,744.32","10,119.58",5.1,5.098,2.878,0.279,,,,,
11220,InVista,"1,127",1.914,101+06,"34,757.91",LAM-11240-01,Lamination,U13.59,13.59,35.87,D1308.20,"1,728.27","1,308.20",,,,,,85.17,1.31,138,,,,,,,,,33.84206386,-118.29543210,35.3,,,Midwall,,,,,,,,API 5L (A); ASME B31.4; SMYS=30000; Pdesign=0,30,,,,,"34,757.91","10,105.95",5.093,5.093,5.061,0.279,,,,,
11220,InVista,"1,127",1.907,100+71,"34,792.67",ANMF-11240-02,Manufacturing Anomaly,D1.12,48.35,1.12,D1273.45,"1,763.03","1,273.44",,,,,,13.06,5.23,291,,,,,,,,,33.84206192,-118.29554633,34.6,Possible Lamination; Adjacent Girth Weld,,,,,,,,,,API 5L (A); ASME B31.4; SMYS=30000; Pdesign=0,30,,,,,"34,792.67","10,071.10",5.104,5.098,4.969,0.279,,,,,
11230,InVista,"1,128",1.907,100+70,"34,793.79",GW11250,Weld,D18.94,49.46,18.94,D1272.33,"1,764.14","1,272.33",0.275,0.275,,,,,,,18.94,12,,,,,,,33.84206185,-118.29555011,34.5,,99.5,,,,,,0.262,"1,121",0.975,API 5L (A); ASME B31.4; SMYS=30000; Pdesign=0,30,"1,121",10.750,0.275,0.276,"34,793.79","10,069.98",5.106,5.105,3.332,0.279,,,,,
11240,InVista,"1,129",1.904,100+51,"34,812.72",GW11260,Weld,U18.94,18.94,19.82,D1253.39,"1,783.08","1,253.39",0.282,0.282,,,,,,,19.82,159,,,,,,,33.84206079,-118.29561222,34.1,,99.2,,,,,,0.264,"1,121",0.959,API 5L (A); ASME B31.4; SMYS=30000; Pdesign=0,30,"1,121",10.750,0.282,0.283,"34,812.72","10,051.00",5.098,5.097,2.854,0.279,,,,,
11250,InVista,"1,130",1.900,100+31,"34,832.54",GW11270,Weld,U19.82,19.82,34.12,D1233.57,"1,802.90","1,233.57",0.281,0.281,,,,,,,34.12,147,,,,,,,33.84205967,-118.29567735,33.7,,98.4,,,,,,0.246,"1,121",0.928,API 5L (A); ASME B31.4; SMYS=30000; Pdesign=0,30,"1,121",10.750,0.281,0.286,"34,832.54","10,031.12",5.091,5.086,2.830,0.279,,,,,
11250,InVista,"1,130",1.899,100+25,"34,839.01",DNT-11270-01,Dent,U6.47,6.47,27.66,D1227.10,"1,809.37","1,227.10",,,,,1.54,5,5,341,,,,,,,,,33.84205895,-118.29569866,33.5,,43.2,,,0.025,,-0.025,,,,API 5L (A); ASME B31.4; SMYS=30000; Pdesign=0,30,,10.750,,,"34,839.01","10,024.64",5.037,5.031,4.930,0.279,,,,,
11250,InVista,"1,130",1.898,100+23,"34,840.65",ANMF-11270-02,Manufacturing Anomaly,U8.11,8.11,26.02,D1225.46,"1,811.01","1,225.46",,,,,,17.81,33.77,250,,,,,,,,,33.84205875,-118.29570406,33.5,Wall Thickness Variation,,,,,,,,,,API 5L (A); ASME B31.4; SMYS=30000; Pdesign=0,30,,,,,"34,840.65","10,023.00",5.053,5.050,2.830,0.279,,,,,
11260,InVista,"1,131",1.893,99+97,"34,866.66",GW11280,Weld,U34.12,34.12,50.08,D1199.45,"1,837.02","1,199.45",0.280,0.280,,,,,,,50.08,158,,,,,,,33.84205582,-118.29578960,32.8,Small Laminations in Joint,98.9,,,,,,0.267,"1,121",0.960,API 5L (A); ASME B31.4; SMYS=30000; Pdesign=0,30,"1,121",10.750,0.280,0.281,"34,866.66","9,996.91",5.097,5.096,2.872,0.279,,,,,
11260,InVista,"1,131",1.890,99+78,"34,885.07",LAM-11280-01,Lamination,U18.41,18.41,31.67,D1181.04,"1,855.43","1,181.04",,,,,,71.71,1.51,8,,,,,,,,,33.84205373,-118.29585005,32.4,Intermittent,,Midwall,,,,,,,,API 5L (A); ASME B31.4; SMYS=30000; Pdesign=0,30,,,,,"34,885.07","9,978.46",5.108,5.108,5.097,0.279,,,,,
11270,InVista,"1,132",1.884,99+47,"34,916.74",GW11290,Weld,D45.98,50.08,45.98,D1149.37,"1,887.10","1,149.37",0.268,0.268,,,,,,,45.98,176,,,,,,,33.84205016,-118.29595394,31.6,,99.8,,,,,,0.191,"1,121",0.917,API 5L (A); ASME B31.4; SMYS=30000; Pdesign=0,30,"1,121",10.750,0.268,0.269,"34,916.74","9,946.70",5.108,5.108,2.875,0.279,,,,,
11270,InVista,"1,132",1.880,99+25,"34,938.81",EML-11290-01,External Metal Loss,U22.07,22.07,23.91,D1127.30,"1,909.17","1,127.30",0.250,0.268,29,38,,4.12,1.91,28,,,"1,225","1,144","1,281","1,192","1,780","1,655",33.84204834,-118.29602648,30.9,,93.8,External,0.077,0.025,0.102,0.166,0.191,"1,121",0.917,API 5L (A); ASME B31.4; SMYS=30000; Pdesign=0,30,"1,121",10.750,0.250,0.260,"34,938.81","9,924.57",5.121,5.119,5.108,0.279,,,,,
11280,InVista,"1,133",1.875,99+01,"34,962.72",GW11300,Weld,D18.33,45.98,18.33,D1103.39,"1,933.08","1,103.39",0.275,0.275,,,,,,,18.33,141,,,,,,,33.84204700,-118.29610504,30.2,Small Laminations in Joint,99.1,,,,,,0.191,"1,121",0.940,API 5L (A); ASME B31.4; SMYS=30000; Pdesign=0,30,"1,121",10.750,0.275,0.277,"34,962.72","9,900.60",5.105,5.099,2.874,0.279,,,,,
11280,InVista,"1,133",1.875,98+99,"34,964.71",LAM-11300-01,Lamination,U1.99,1.99,16.34,D1101.40,"1,935.07","1,101.40",,,,,,7.89,1.31,40,,,,,,,,,33.84204689,-118.29611152,30.1,Intermittent,,Midwall,,,,,,,,API 5L (A); ASME B31.4; SMYS=30000; Pdesign=0,30,,,,,"34,964.71","9,898.60",5.103,5.103,5.096,0.279,,,,,
11280,InVista,"1,133",1.874,98+97,"34,966.58",EML-11300-02,External Metal Loss,U3.86,3.86,14.47,D1099.53,"1,936.94","1,099.53",0.272,0.275,31,40,,2.10,1.51,43,,,"1,342","1,290","1,384","1,330","1,922","1,847",33.84204678,-118.29611774,30.0,,74.1,External,0.084,0.025,0.109,0.166,0.191,"1,121",0.940,API 5L (A); ASME B31.4; SMYS=30000; Pdesign=0,30,"1,121",10.750,0.272,0.261,"34,966.58","9,896.74",5.108,5.108,5.102,0.279,,,,,
11290,InVista,"1,134",1.872,98+82,"34,981.05",GW11310,Weld,U18.33,18.33,19.20,D1085.06,"1,951.41","1,085.06",0.286,0.286,,,,,,,19.20,26,,,,,,,33.84204598,-118.29616525,29.6,Small Lamination in Joint,99.0,,,,,,0.274,"1,121",0.969,API 5L (A); ASME B31.4; SMYS=30000; Pdesign=0,30,"1,121",10.750,0.286,0.286,"34,981.05","9,882.23",5.097,5.096,2.863,0.279,,,,,
11290,InVista,"1,134",1.868,98+63,"34,999.83",Raymond Ave. (60'W),Road Centerline (approx),D0.43,18.78,0.43,D1066.28,"1,970.19","1,066.28",0.283,,,,,0.04,0.10,360,,,,,,,,,33.84204493,-118.29622680,29.0,"Raymond Ave. (60'W)
98+63.4
(Alignment Sheet 4A-582A)",100.0,,,,,,0.283,,,API 5L (A); ASME B31.4; SMYS=30000; Pdesign=0,30,,10.750,0.283,0.283,"34,999.83","9,863.40",,,,0.279,,,,,
11300,InVista,"1,135",1.868,98+63,"35,000.25",GW11320,Weld,D18.45,19.20,18.45,D1065.86,"1,970.61","1,065.86",0.282,0.282,,,,,,,18.45,119,,,,,,,33.84204491,-118.29622842,29.0,,99.5,,,,,,0.265,"1,121",0.955,API 5L (A); ASME B31.4; SMYS=30000; Pdesign=0,30,"1,121",10.750,0.282,0.285,"35,000.25","9,862.97",5.097,5.097,2.877,0.279,,,,,
11310,InVista,"1,136",1.864,98+44,"35,018.70",GW11330,Weld,U18.45,18.45,19.77,D1047.41,"1,989.06","1,047.41",0.284,0.284,,,,,,,19.77,76,,,,,,,33.84204410,-118.29628895,28.5,Dent (BRC) in Joint,99.1,,,,,,0.259,"1,121",0.950,API 5L (A); ASME B31.4; SMYS=30000; Pdesign=0,30,"1,121",10.750,0.284,0.286,"35,018.70","9,844.48",5.096,5.091,2.877,0.279,,,,,
11320,InVista,"1,137",1.861,98+25,"35,038.48",GW11340,Weld,U19.77,19.77,20.05,D1027.64,"2,008.84","1,027.64",0.271,0.271,,,,,,,20.05,300,,,,,,,33.84204326,-118.29635376,28.1,,99.3,,,,,,0.252,"1,121",0.956,API 5L (A); ASME B31.4; SMYS=30000; Pdesign=0,30,"1,121",10.750,0.271,0.273,"35,038.48","9,824.65",5.11,5.110,2.997,0.279,,,,,
11320,InVista,"1,137",1.860,98+22,"35,041.20",LAM-11340-01,Lamination,U2.73,2.73,17.32,D1024.91,"2,011.56","1,024.91",,,,,,12.59,0.80,83,,,,,,,,,33.84204313,-118.29636295,28.1,,,Midwall,,,,,,,,API 5L (A); ASME B31.4; SMYS=30000; Pdesign=0,30,,,,,"35,041.20","9,821.91",5.105,5.105,5.101,0.279,,,,,
11330,InVista,"1,138",1.857,98+05,"35,058.52",GW11350,Weld,D18.78,20.05,18.77,D1007.59,"2,028.88","1,007.59",0.272,0.272,,,,,,,18.77,22,,,,,,,33.84204240,-118.29641967,27.7,,98.3,,,,,,0.252,"1,121",0.944,API 5L (A); ASME B31.4; SMYS=30000; Pdesign=0,30,"1,121",10.750,0.272,0.273,"35,058.52","9,804.55",5.103,5.100,3.148,0.279,,,,,
11340,InVista,"1,139",1.853,97+86,"35,077.30",GW11360,Weld,U18.78,18.77,38.17,D988.81,"2,047.66",988.81,0.273,0.273,,,,,,,38.17,228,,,,,,,33.84204160,-118.29648151,27.3,,99.0,,,,,,0.245,"1,121",0.918,API 5L (A); ASME B31.4; SMYS=30000; Pdesign=0,30,"1,121",10.750,0.273,0.275,"35,077.30","9,785.73",5.102,5.100,2.865,0.279,,,,,
11340,InVista,"1,139",1.847,97+54,"35,109.44",EQ,Equation EQ: 97+53.50 (AH) [Line M-54 Equations are opposite to other lines and apply in other direction],D6.02,32.14,6.02,D956.67,"2,079.80",956.67,,,,,,,,,,,,,,,,,33.84204023,-118.29658711,26.6,EQ: 97+53.50 (AH) [Line M-54 Equations are opposite to other lines and apply in other direction],,,,,,,,,,API 5L (A); ASME B31.4; SMYS=30000; Pdesign=0,30,,,,,"35,109.44","9,753.50",,,,0.279,,,,,
11340,InVista,"1,139",1.847,97+53,"35,109.45",EQ,Equation EQ: 97+52.84 (BK) [Line M-54 Equations are opposite to other lines and apply in other direction],D6.02,32.15,6.02,D956.67,"2,079.80",956.67,,,,,,,,,,,,,,,,,33.84204023,-118.29658711,26.6,EQ: 97+52.84 (BK) [Line M-54 Equations are opposite to other lines and apply in other direction],,,,,,,,,,API 5L (A); ASME B31.4; SMYS=30000; Pdesign=0,30,,,,,"35,109.45","9,752.84",,,,0.279,,,,,
11350,InVista,"1,140",1.846,97+47,"35,115.46",GW11370,Weld,D24.21,38.17,24.21,D950.65,"2,085.82",950.65,0.275,0.275,,,,,,,24.21,95,,,,,,,33.84203965,-118.29660681,26.4,,98.7,,,,,,0.265,"1,121",0.959,API 5L (A); ASME B31.4; SMYS=30000; Pdesign=0,30,"1,121",10.750,0.275,0.277,"35,115.46","9,746.80",5.101,5.097,2.874,0.279,,,,,
11360,InVista,"1,141",1.841,97+23,"35,139.67",GW11380,Weld; Begin 0.307 in wall. API 5L (A) LongSeam,D16.33,24.21,16.33,D926.44,"2,110.03",926.44,0.292,0.292,,,,,,,16.33,46,,,,,,,33.84203597,-118.29668632,25.4,,98.3,,,,,,0.277,"1,234",0.968,API 5L (A); ASME B31.4; SMYS=30000; Pdesign=0,30,"1,234",10.750,0.292,0.294,"35,139.67","9,722.53",5.085,5.081,2.856,0.307,,,,,
11370,InVista,"1,142",1.838,97+06,"35,156.00",GW11390,Weld; Begin 0.279 in wall. API 5L (A) LongSeam,U16.33,16.33,19.86,D910.11,"2,126.36",910.11,0.276,0.276,,,,,,,19.86,168,,,,,,,33.84203349,-118.29673997,24.8,,99.3,,,,,,0.228,"1,121",0.960,API 5L (A); ASME B31.4; SMYS=30000; Pdesign=0,30,"1,121",10.750,0.276,0.278,"35,156.00","9,706.16",5.106,5.103,2.950,0.279,,,,,
11370,InVista,"1,142",1.837,96+98,"35,164.47",IML-11390-01,Internal Metal Loss; Not Associated with Deposits,U8.47,8.47,11.39,D901.64,"2,134.83",901.64,0.246,0.276,17,26,,0.16,0.40,171,,,"1,478","1,478","1,478","1,477","2,053","2,052",33.84203296,-118.29676778,24.4,Mill Related; In Long Seam; WT Inferred from IR; Not Associated with Deposits;,93.8,Internal,0.048,0.025,0.073,0.203,0.228,"1,121",0.965,API 5L (A); ASME B31.4; SMYS=30000; Pdesign=0,30,"1,121",10.750,0.246,0.256,"35,164.47","9,697.67",5.129,5.119,5.093,0.279,,,,,
11380,InVista,"1,143",1.835,96+86,"35,175.86",GW11400,Weld,U19.86,19.86,20.16,D890.25,"2,146.22",890.25,0.278,0.278,,,,,,,20.16,70,,,,,,,33.84203344,-118.29680500,23.7,,99.1,,,,,,0.252,"1,121",0.928,API 5L (A); ASME B31.4; SMYS=30000; Pdesign=0,30,"1,121",10.750,0.278,0.280,"35,175.86","9,686.25",5.106,5.106,2.974,0.279,,,,,
11390,InVista,"1,144",1.831,96+66,"35,196.02",GW11410,Weld,D13.80,20.16,13.80,D870.09,"2,166.38",870.09,0.271,0.271,,,,,,,13.80,56,,,,,,,33.84203339,-118.29687132,23.0,,98.8,,,,,,0.254,"1,121",0.959,API 5L (A); ASME B31.4; SMYS=30000; Pdesign=0,30,"1,121",10.750,0.271,0.273,"35,196.02","9,666.04",5.104,5.102,3.113,0.279,,,,,
11400,InVista,"1,145",1.828,96+52,"35,209.82",GW11420,Weld; Begin 0.25 in wall. API 5L (X-52) LongSeam,U13.80,13.80,52.54,D856.29,"2,180.18",856.29,0.250,0.250,,,,,,,52.54,99,,,,,,,33.84203311,-118.29691670,22.6,,98.8,,,,,,0.227,"1,741",0.947,API 5L (X-52); ASME B31.4; SMYS=52000; Pdesign=0,52,"1,741",10.750,0.250,0.251,"35,209.82","9,652.20",5.124,5.124,2.983,0.250,,,,,
11400,InVista,"1,145",1.819,96+03,"35,259.12",Kenwood Ave. (40'W),Road Centerline (approx),D3.24,49.30,3.24,D806.99,"2,229.48",806.99,0.250,,,,,0.04,0.10,316,,,,,,,,,33.84203208,-118.29707873,21.3,"Kenwood Ave. (40'W)
96+03.3
(Alignment Sheet 4A-582A)",100.0,,,,,,0.250,,,API 5L (X-52); ASME B31.4; SMYS=52000; Pdesign=0,52,,10.750,0.250,0.250,"35,259.12","9,602.77",,,,0.250,,,,,
11410,InVista,"1,146",1.818,96+00,"35,262.36",GW11430,Weld,D26.50,52.54,26.50,D803.76,"2,232.72",803.76,0.246,0.246,,,,,,,26.50,139,,,,,,,33.84203201,-118.29708927,21.2,Metal Loss (<15.0%) in Joint,99.0,,,,,,0.224,"1,741",0.966,API 5L (X-52); ASME B31.4; SMYS=52000; Pdesign=0,52,"1,741",10.750,0.246,0.248,"35,262.36","9,599.53",5.131,5.130,2.974,0.250,,,,,
11410,InVista,"1,146",1.816,95+87,"35,275.24",ANMF-11430-01,Manufacturing Anomaly,U12.89,12.89,13.61,D790.87,"2,245.60",790.87,,,,,,23.83,1.71,235,,,,,,,,,33.84203169,-118.29713168,21.3,Possible Lap/Sliver; Intermittent,,Internal,,,,,,,,API 5L (X-52); ASME B31.4; SMYS=52000; Pdesign=0,52,,,,,"35,275.24","9,586.61",5.126,5.127,5.104,0.250,,,,,
11410,InVista,"1,146",1.813,95+75,"35,287.02",ANMF-11430-02,Manufacturing Anomaly,D1.84,24.66,1.84,D779.09,"2,257.38",779.09,,,,,,5.44,2.21,231,,,,,,,,,33.84203140,-118.29717032,21.3,Possible Lap/Sliver,,Internal,,,,,,,,API 5L (X-52); ASME B31.4; SMYS=52000; Pdesign=0,52,,,,,"35,287.02","9,574.80",5.118,5.114,5.077,0.250,,,,,
11420,InVista,"1,147",1.813,95+73,"35,288.86",GW11440,Weld; Begin 0.279 in wall. API 5L (X-52) LongSeam,D6.15,26.50,6.15,D777.26,"2,259.22",777.26,0.285,0.285,,,,,,,6.15,134,,,,,,,33.84203136,-118.29717626,21.3,,98.3,,,,,,0.267,"1,943",0.963,API 5L (X-52); ASME B31.4; SMYS=52000; Pdesign=0,30,"1,943",10.750,0.285,0.288,"35,288.86","9,572.96",5.094,5.093,3.139,0.279,,,,,
11430,InVista,"1,148",1.812,95+67,"35,295.00",GW11450,Weld; Begin 0.307 in wall. API 5L (A) LongSeam,U6.15,6.15,26.16,D771.11,"2,265.36",771.11,0.303,0.303,,,,,,,26.16,335,,,,,,,33.84203121,-118.29719652,21.3,,97.1,,,,,,0.236,"1,156",0.844,API 5L (A); ASME B31.4; SMYS=30000; Pdesign=0,30,"1,234",10.750,0.303,0.306,"35,295.00","9,566.79",5.071,5.070,4.242,0.307,,,,,
11430,InVista,"1,148",1.808,95+45,"35,316.27",EML-11450-01,External Metal Loss,D4.90,21.26,4.90,D749.85,"2,286.63",749.85,0.298,0.303,22,30,,72.31,10.15,128,,,"1,323","1,210","1,406","1,274","1,953","1,769",33.84203069,-118.29726649,21.4,Intermittent; Crosses Girth Weld,86.5,External,0.067,0.025,0.092,0.211,0.236,"1,156",0.844,API 5L (A); ASME B31.4; SMYS=30000; Pdesign=0,30,"1,234",10.750,0.298,0.300,"35,316.27","9,545.48",5.063,5.063,4.242,0.307,,,,,
11440,InVista,"1,149",1.807,95+41,"35,321.16",GW11460,Weld,U26.16,26.16,47.05,D744.95,"2,291.52",744.95,0.302,0.302,,,,,,,47.05,29,,,,,,,33.84203056,-118.29728270,21.5,Metal Loss (<15.0%) in Joint,98.6,,,,,,0.256,"1,219",0.890,API 5L (A); ASME B31.4; SMYS=30000; Pdesign=0,30,"1,234",10.750,0.302,0.304,"35,321.16","9,540.56",5.075,5.075,4.748,0.307,,,,,
11440,InVista,"1,149",1.804,95+26,"35,335.88",EML-11460-01,External Metal Loss,U14.71,14.71,32.34,D730.24,"2,306.23",730.24,0.298,0.302,14,22,,17.03,5.33,85,,,"1,455","1,354","1,468","1,351","2,039","1,876",33.84203020,-118.29733106,21.5,,93.6,External,0.042,0.025,0.067,0.235,0.260,"1,234",0.913,API 5L (A); ASME B31.4; SMYS=30000; Pdesign=0,30,"1,234",10.750,0.298,0.302,"35,335.88","9,525.82",5.074,5.073,5.068,0.307,,,,,
11440,InVista,"1,149",1.798,94+95,"35,367.05",EML-11460-02,External Metal Loss,D1.17,45.88,1.17,D699.06,"2,337.41",699.06,0.287,0.302,15,24,,0.95,0.70,177,,,"1,600","1,588","1,602","1,587","2,224","2,205",33.84202944,-118.29743345,21.7,,50.3,External,0.046,0.025,0.071,0.231,0.256,"1,234",0.922,API 5L (A); ASME B31.4; SMYS=30000; Pdesign=0,30,"1,234",10.750,0.287,0.283,"35,367.05","9,494.56",5.071,5.071,5.068,0.307,,,,,
11450,InVista,"1,150",1.798,94+93,"35,368.21",GW11470,Weld,U47.05,47.05,48.23,D697.90,"2,338.57",697.90,0.302,0.302,,,,,,,48.23,86,,,,,,,33.84202940,-118.29743723,21.7,Metal Loss (<15.0%) in Joint; Small Laminations in Joint,96.3,,,,,,0.226,"1,209",0.882,API 5L (A); ASME B31.4; SMYS=30000; Pdesign=0,30,"1,234",10.750,0.302,0.305,"35,368.21","9,493.39",5.073,5.073,3.187,0.307,,,,,
11450,InVista,"1,150",1.798,94+92,"35,369.63",LAM-11470-01,Lamination,U1.41,1.41,46.83,D696.49,"2,339.98",696.49,,,,,,55.40,1.21,304,,,,,,,,,33.84202937,-118.29744183,21.7,,,Midwall,,,,,,,,API 5L (A); ASME B31.4; SMYS=30000; Pdesign=0,30,,,,,"35,369.63","9,491.98",5.072,5.073,5.065,0.307,,,,,
