Repository: kerbergr/datadump

File: MLCompare/ex2/OldOct.csv (part 21 of 22)
10,InVista,2,0.022,1+18,-7.70,GW10,Weld,U0.67,0.67,1.96,,,20.55,0.364,0.364,,,,,,,1.96,280,,,,,,,,,,,79.1,,,,,,0.346,"2,258",0.908,API 5L (X-42); ASME B31.4; SMYS=42000; Pdesign=0,42,"2,258",8.625,0.364,0.372,-7.70,118.30,5.041,5.042,2.692,0.322,,,,,
20,InVista,3,0.023,1+20,-5.74,GW20,Weld,U1.96,1.96,2.55,,,18.59,0.305,0.305,,,,,,,2.55,,,,,,,,,,,Begin Inspection,87.8,,,,,,0.260,"2,189",0.873,API 5L (X-42); ASME B31.4; SMYS=42000; Pdesign=0,42,"2,258",8.625,0.305,0.309,-5.74,120.26,5.108,5.104,2.723,0.322,,,,,
20,InVista,3,0.023,1+22,-3.71,TP,Tap,D0.52,2.03,0.52,,,16.56,,,,,,0.58,0.89,356,,,,,,,,,,,,,,,,,,,,,,API 5L (X-42); ASME B31.4; SMYS=42000; Pdesign=0,42,,,,,-3.71,122.29,5.105,5.035,3.436,0.322,,,,,
30,InVista,4,0.023,1+23,-3.19,GW30,Weld; Begin 0.365 in wall. API 5L (X-42) Seamless,D0.30,2.55,0.30,,,16.03,0.362,0.362,,,,,,,0.30,,,,,,,,,,,"End 10.750"" Pipe",34.0,,,,,,0.328,"2,054",0.903,API 5L (X-42); ASME B31.4; SMYS=42000; Pdesign=0,42,"2,054",10.750,0.362,0.397,-3.19,122.81,5.027,4.956,2.913,0.365,,,,,
13750,InVista,"1,383",0.503,26+54,"42,230.44",AWE,Armor Wrap End,D14.00,26.77,14.00,D835.84,"1,264.10",835.84,,,,,,,,,,,,,,,,,33.84729027,-118.31364923,49.0,,,,,,,,,,,API 5L (A); ASME B31.4; SMYS=30000; Pdesign=0,30,,,,,"42,230.44","2,654.00",,,,0.277,,,,,
13760,InVista,"1,384",0.500,26+40,"42,244.44",GW13780,Weld,U40.77,40.76,45.35,D821.84,"1,278.10",821.84,0.277,0.277,,,,,,,45.35,,,,,,,,33.84729048,-118.31369509,48.3,Dents (BRC) in Joint,87.8,,,,,,0.210,"1,001",0.812,API 5L (A); ASME B31.4; SMYS=30000; Pdesign=0,30,"1,110",8.625,0.277,0.280,"42,244.44","2,640.04",4.067,4.067,2.870,0.277,,,,,
13760,InVista,"1,384",0.499,26+34,"42,250.96",EML-13780-01,External Metal Loss,U6.52,6.52,38.83,D815.31,"1,284.62",815.31,0.239,0.277,24,33,,1.08,0.65,100,,,"1,434","1,411","1,437","1,410","1,996","1,959",33.84729051,-118.31371677,48.1,,49.3,External,0.067,0.025,0.092,0.185,0.210,"1,016",0.824,API 5L (A); ASME B31.4; SMYS=30000; Pdesign=0,30,"1,110",8.625,0.239,0.265,"42,250.96","2,633.53",4.08,4.079,4.067,0.277,,,,,
13760,InVista,"1,384",0.492,25+99,"42,285.77",DNT-13780-02,Dent,D4.02,41.33,4.02,D780.50,"1,319.43",780.50,,,,,1.03,2,3,269,,,,,,,,,33.84729058,-118.31383102,47.1,,33.9,,,0.025,,-0.025,,,,API 5L (A); ASME B31.4; SMYS=30000; Pdesign=0,30,,8.625,,,"42,285.77","2,598.82",4.017,4.012,3.947,0.277,,,,,
13770,InVista,"1,385",0.491,25+95,"42,289.79",GW13790,Weld,D5.94,45.35,5.94,D776.49,"1,323.45",776.49,0.271,0.271,,,,,,,5.94,,,,,,,,33.84729059,-118.31384426,47.0,,84.1,,,,,,0.213,932,0.755,API 5L (A); ASME B31.4; SMYS=30000; Pdesign=0,30,"1,110",8.625,0.271,0.275,"42,289.79","2,594.82",4.074,4.073,3.456,0.277,,,,,
13780,InVista,"1,386",0.490,25+89,"42,295.73",GW13800,Weld,U5.94,5.94,11.33,D770.54,"1,329.39",770.54,0.270,0.270,,,,,,,11.33,,,,,,,,33.84729060,-118.31386370,46.9,Dent (BRC) in Joint; Heavy Wall Thickness Variation (Joint),79.7,,,,,,0.180,854,0.693,API 5L (A); ASME B31.4; SMYS=30000; Pdesign=0,30,"1,110",8.625,0.270,0.276,"42,295.73","2,588.89",4.074,4.074,2.860,0.277,,,,,
13790,InVista,"1,387",0.488,25+78,"42,307.06",GW13810,Weld,U11.33,11.33,14.64,D759.22,"1,340.72",759.22,0.272,0.272,,,,,,,14.64,,,,,,,,33.84729063,-118.31390097,46.6,,75.1,,,,,,0.219,934,0.757,API 5L (A); ASME B31.4; SMYS=30000; Pdesign=0,30,"1,110",8.625,0.272,0.281,"42,307.06","2,577.59",4.08,4.080,2.876,0.277,,,,,
13800,InVista,"1,388",0.485,25+63,"42,321.70",GW13820,Weld,U14.64,14.64,46.72,D744.58,"1,355.36",744.58,0.264,0.264,,,,,,,46.72,,,,,,,,33.84729066,-118.31394904,46.2,Dents (BRC) in Joint,88.1,,,,,,0.214,"1,024",0.831,API 5L (A); ASME B31.4; SMYS=30000; Pdesign=0,30,"1,110",8.625,0.264,0.268,"42,321.70","2,563.00",4.083,4.082,2.874,0.277,,,,,
13810,InVista,"1,389",0.477,25+16,"42,368.42",GW13830,Weld,D30.75,46.72,30.75,D697.86,"1,402.08",697.86,0.271,0.271,,,,,,,30.75,,,,,,,,33.84729076,-118.31410246,45.0,,63.0,,,,,,0.224,"1,033",0.838,API 5L (A); ASME B31.4; SMYS=30000; Pdesign=0,30,"1,110",8.625,0.271,0.284,"42,368.42","2,516.41",4.067,4.068,2.843,0.277,,,,,
13820,InVista,"1,390",0.471,24+86,"42,399.17",GW13840,Weld,U30.75,30.75,47.25,D667.11,"1,432.83",667.11,0.263,0.263,,,,,,,47.25,,,,,,,,33.84729098,-118.31420344,44.8,Dents (BRC) in Joint,83.0,,,,,,0.215,968,0.785,API 5L (A); ASME B31.4; SMYS=30000; Pdesign=0,30,"1,110",8.625,0.263,0.269,"42,399.17","2,485.75",4.084,4.084,2.798,0.277,,,,,
13830,InVista,"1,391",0.462,24+39,"42,446.42",GW13850,Weld,D30.69,47.25,30.69,D619.86,"1,480.08",619.86,0.278,0.278,,,,,,,30.69,,,,,,,,33.84729093,-118.31435850,46.5,,63.4,,,,,,0.199,898,0.728,API 5L (A); ASME B31.4; SMYS=30000; Pdesign=0,30,"1,110",8.625,0.278,0.287,"42,446.42","2,438.63",4.056,4.056,2.954,0.277,,,,,
13840,InVista,"1,392",0.456,24+08,"42,477.11",GW13860,Weld,D6.66,30.69,6.66,D589.17,"1,510.77",589.17,0.266,0.266,,,,,,,6.66,,,,,,,,33.84729080,-118.31445921,47.6,,77.7,,,,,,0.214,944,0.765,API 5L (A); ASME B31.4; SMYS=30000; Pdesign=0,30,"1,110",8.625,0.266,0.272,"42,477.11","2,408.03",4.079,4.078,3.443,0.277,,,,,
13850,InVista,"1,393",0.455,24+01,"42,483.77",GW13870,Weld,U6.66,6.66,9.61,D582.51,"1,517.43",582.51,0.252,0.252,,,,,,,9.61,,,,,,,,33.84729077,-118.31448107,47.9,Heavy Wall Thickness Variation (Joint),84.0,,,,,,0.169,879,0.713,API 5L (A); ASME B31.4; SMYS=30000; Pdesign=0,30,"1,110",8.625,0.252,0.260,"42,483.77","2,401.39",4.096,4.096,3.504,0.277,,,,,
13850,InVista,"1,393",0.455,24+01,"42,484.03",SS,Sleeve Start,U0.26,0.26,9.35,D582.25,"1,517.69",582.25,,,,,,,,,,,,,,,,,33.84729077,-118.31448188,47.9,Crosses Girth Weld,,,,,,,,,,API 5L (A); ASME B31.4; SMYS=30000; Pdesign=0,30,,,,,"42,484.03","2,401.13",,,,0.277,,,,,
13850,InVista,"1,393",0.455,24+01,"42,484.04",ANMF-13870-02,Manufacturing Anomaly,U0.27,0.27,9.34,D582.24,"1,517.70",582.24,,,,,,8.77,1.29,342,,,,,,,,,33.84729077,-118.31448215,47.9,Under Sleeve; Possible Lap/Sliver,,Internal,,,,,,,,API 5L (A); ASME B31.4; SMYS=30000; Pdesign=0,30,,,,,"42,484.04","2,401.12",4.096,4.093,4.059,0.277,,,,,
13850,InVista,"1,393",0.455,24+01,"42,484.06",ANMF-13870-03,Manufacturing Anomaly,U0.29,0.29,9.32,D582.22,"1,517.72",582.22,,,,,,53.84,4.44,325,,,,,,,,,33.84729077,-118.31448215,47.9,Under Sleeve; Possible Lap/Sliver; Intermittent,,Internal,,,,,,,,API 5L (A); ASME B31.4; SMYS=30000; Pdesign=0,30,,,,,"42,484.06","2,401.10",4.102,4.101,3.504,0.277,,,,,
13850,InVista,"1,393",0.454,23+96,"42,489.51",ANMF-13870-04,Manufacturing Anomaly,D3.87,5.74,3.87,D576.77,"1,523.17",576.77,,,,,,10.59,0.97,8,,,,,,,,,33.84729074,-118.31449997,48.1,Under Sleeve; Possible Lap/Sliver,,Internal,,,,,,,,API 5L (A); ASME B31.4; SMYS=30000; Pdesign=0,30,,,,,"42,489.51","2,395.67",4.109,4.105,4.059,0.277,,,,,
13860,InVista,"1,394",0.453,23+92,"42,493.38",GW13880,Weld,U9.61,9.61,29.05,D572.90,"1,527.04",572.90,0.262,0.262,,,,,,,29.05,,,,,,,,33.84729073,-118.31451266,48.2,,68.8,,,,,,0.213,"1,000",0.811,API 5L (A); ASME B31.4; SMYS=30000; Pdesign=0,30,"1,110",8.625,0.262,0.277,"42,493.38","2,391.81",4.079,4.079,2.832,0.277,,,,,
13860,InVista,"1,394",0.452,23+88,"42,497.51",SE,Sleeve End,U4.13,4.13,24.92,D568.77,"1,531.17",568.77,,,,,,,,,,,,,,,,,33.84729072,-118.31452616,48.4,,,,,,,,,,,API 5L (A); ASME B31.4; SMYS=30000; Pdesign=0,30,,,,,"42,497.51","2,387.69",,,,0.277,,,,,
13870,InVista,"1,395",0.448,23+63,"42,522.43",GW13890,Weld,U29.05,29.05,43.47,D543.85,"1,556.09",543.85,0.272,0.272,,,,,,,43.47,,,,,,,,33.84729061,-118.31460797,49.3,,84.0,,,,,,0.221,"1,023",0.829,API 5L (A); ASME B31.4; SMYS=30000; Pdesign=0,30,"1,110",8.625,0.272,0.277,"42,522.43","2,362.84",4.077,4.077,3.066,0.277,,,,,
13880,InVista,"1,396",0.439,23+19,"42,565.90",GW13900,Weld,D38.18,43.47,38.18,D500.38,"1,599.56",500.38,0.282,0.282,,,,,,,38.18,,,,,,,,33.84729042,-118.31475080,50.9,,72.0,,,,,,0.227,"1,000",0.811,API 5L (A); ASME B31.4; SMYS=30000; Pdesign=0,30,"1,110",8.625,0.282,0.293,"42,565.90","2,319.49",4.063,4.063,2.762,0.277,,,,,
13890,InVista,"1,397",0.432,22+81,"42,604.08",GW13910,Weld,U38.18,38.18,47.26,D462.20,"1,637.74",462.20,0.260,0.260,,,,,,,47.26,,,,,,,,33.84729019,-118.31487610,52.3,Dents (BRC) in Joint,86.0,,,,,,0.202,981,0.796,API 5L (A); ASME B31.4; SMYS=30000; Pdesign=0,30,"1,110",8.625,0.260,0.266,"42,604.08","2,281.42",4.087,4.086,3.149,0.277,,,,,
13900,InVista,"1,398",0.423,22+34,"42,651.34",GW13920,Weld,D40.92,47.26,40.92,D414.93,"1,685.00",414.93,0.271,0.271,,,,,,,40.92,,,,,,,,33.84729019,-118.31503137,52.5,,82.8,,,,,,0.212,988,0.801,API 5L (A); ASME B31.4; SMYS=30000; Pdesign=0,30,"1,110",8.625,0.271,0.279,"42,651.34","2,234.29",4.076,4.075,3.206,0.277,,,,,
13910,InVista,"1,399",0.415,21+93,"42,692.27",GW13930,Weld,U40.92,40.92,44.65,D374.01,"1,725.93",374.01,0.270,0.270,,,,,,,44.65,,,,,,,,33.84729041,-118.31516592,52.4,,87.8,,,,,,0.226,"1,014",0.822,API 5L (A); ASME B31.4; SMYS=30000; Pdesign=0,30,"1,110",8.625,0.270,0.277,"42,692.27","2,193.49",4.074,4.074,3.189,0.277,,,,,
13920,InVista,"1,400",0.407,21+49,"42,736.92",GW13940,Weld,D40.28,44.65,40.28,D329.36,"1,770.58",329.36,0.279,0.279,,,,,,,40.28,,,,,,,,33.84729066,-118.31531263,52.2,,79.3,,,,,,0.209,942,0.763,API 5L (A); ASME B31.4; SMYS=30000; Pdesign=0,30,"1,110",8.625,0.279,0.287,"42,736.92","2,148.96",4.067,4.066,2.869,0.277,,,,,
13920,InVista,"1,400",0.406,21+43,"42,743.12",BF,Bend - Field,U6.20,6.20,34.08,D323.16,"1,776.78",323.16,,,,,,,,,,,,,,,,,33.84729070,-118.31533289,52.1,,,,,,,,,,,API 5L (A); ASME B31.4; SMYS=30000; Pdesign=0,30,,8.625,,,"42,743.12","2,142.78",,,,0.277,,,,,
13920,InVista,"1,400",0.402,21+21,"42,765.18",SS,Sleeve Start,D12.01,28.26,12.01,D301.09,"1,798.84",301.09,,,,,,,,,,,,,,,,,33.84729083,-118.31540530,52.0,,,,,,,,,,,API 5L (A); ASME B31.4; SMYS=30000; Pdesign=0,30,,,,,"42,765.18","2,120.78",,,,0.277,,,,,
13920,InVista,"1,400",0.401,21+18,"42,767.97",LAM-13940-03,Lamination,D9.23,31.05,9.23,D298.31,"1,801.63",298.31,,,,,,7.59,1.45,261,,,,,,,,,33.84729084,-118.31541448,52.0,Under Sleeve,,Midwall,,,,,,,,API 5L (A); ASME B31.4; SMYS=30000; Pdesign=0,30,,,,,"42,767.97","2,118.00",4.072,4.072,4.058,0.277,,,,,
13920,InVista,"1,400",0.401,21+15,"42,771.26",SE,Sleeve End,D5.93,34.34,5.93,D295.02,"1,804.92",295.02,,,,,,,,,,,,,,,,,33.84729086,-118.31542529,52.0,,,,,,,,,,,API 5L (A); ASME B31.4; SMYS=30000; Pdesign=0,30,,,,,"42,771.26","2,114.72",,,,0.277,,,,,
13930,InVista,"1,401",0.399,21+09,"42,777.20",GW13950,Weld,D32.65,40.28,32.65,D289.08,"1,810.85",289.08,0.278,0.278,,,,,,,32.65,,,,,,,,33.84729089,-118.31544475,52.0,,79.9,,,,,,0.181,918,0.744,API 5L (A); ASME B31.4; SMYS=30000; Pdesign=0,30,"1,110",8.625,0.278,0.285,"42,777.20","2,108.80",4.074,4.074,2.948,0.277,,,,,
13940,InVista,"1,402",0.393,20+76,"42,809.85",GW13960,Weld,U32.65,32.65,43.67,D256.43,"1,843.51",256.43,0.266,0.266,,,,,,,43.67,,,,,,,,33.84729107,-118.31555201,51.8,Possible Pitting (<20.0%) in Joint; Rough Surface,73.8,,,,,,0.175,892,0.723,API 5L (A); ASME B31.4; SMYS=30000; Pdesign=0,30,"1,110",8.625,0.266,0.270,"42,809.85","2,076.24",4.078,4.077,2.875,0.277,,,,,
13940,InVista,"1,402",0.389,20+53,"42,833.58",EML-13960-01,External Metal Loss,D19.94,23.73,19.94,D232.70,"1,867.24",232.70,0.212,0.266,23,32,,0.84,0.65,220,,,"1,393","1,377","1,381","1,360","1,918","1,888",33.84729120,-118.31563009,51.7,,62.5,External,0.061,0.025,0.086,0.180,0.205,893,0.724,API 5L (A); ASME B31.4; SMYS=30000; Pdesign=0,30,"1,110",8.625,0.212,0.234,"42,833.58","2,052.58",4.064,4.063,4.057,0.277,,,,,
13940,InVista,"1,402",0.389,20+52,"42,834.06",EML-13960-02,External Metal Loss,D19.46,24.22,19.46,D232.21,"1,867.72",232.21,0.221,0.266,34,44,,2.60,3.71,141,,,"1,219","1,148","1,170","1,078","1,625","1,497",33.84729121,-118.31563171,51.7,,68.0,External,0.091,0.025,0.116,0.150,0.175,893,0.724,API 5L (A); ASME B31.4; SMYS=30000; Pdesign=0,30,"1,110",8.625,0.221,0.233,"42,834.06","2,052.10",4.08,4.079,4.067,0.277,,,,,
13940,InVista,"1,402",0.389,20+52,"42,834.34",EML-13960-03,External Metal Loss,D19.18,24.50,19.18,D231.93,"1,868.00",231.93,0.194,0.266,31,41,,0.19,0.48,177,,,"1,419","1,417","1,417","1,416","1,969","1,966",33.84729121,-118.31563252,51.7,,94.4,External,0.083,0.025,0.108,0.158,0.183,893,0.724,API 5L (A); ASME B31.4; SMYS=30000; Pdesign=0,30,"1,110",8.625,0.194,0.203,"42,834.34","2,051.82",4.08,4.080,4.078,0.277,,,,,
13950,InVista,"1,403",0.385,20+33,"42,853.52",GW13970,Weld,D40.62,43.67,40.62,D212.76,"1,887.18",212.76,0.260,0.260,,,,,,,40.62,,,,,,,,33.84729131,-118.31569547,51.6,,68.4,,,,,,0.191,912,0.740,API 5L (A); ASME B31.4; SMYS=30000; Pdesign=0,30,"1,110",8.625,0.260,0.271,"42,853.52","2,032.69",4.093,4.095,2.808,0.277,,,,,
13960,InVista,"1,404",0.377,19+92,"42,894.14",GW13980,Weld,U40.62,40.62,41.01,D172.13,"1,927.81",172.13,0.277,0.277,,,,,,,41.01,,,,,,,,33.84729153,-118.31582894,51.5,Dents (BRC) in Joint,78.2,,,,,,0.228,984,0.798,API 5L (A); ASME B31.4; SMYS=30000; Pdesign=0,30,"1,110",8.625,0.277,0.284,"42,894.14","1,992.18",4.072,4.071,2.799,0.277,,,,,
13960,InVista,"1,404",0.376,19+87,"42,899.33",DNT-13980-01,Dent,U5.19,5.19,35.82,D166.94,"1,932.99",166.94,,,,,1.14,2,2,208,,,,,,,,,33.84729157,-118.31584597,51.4,,30.7,,,0.025,,-0.025,,,,API 5L (A); ASME B31.4; SMYS=30000; Pdesign=0,30,,8.625,,,"42,899.33","1,987.01",4.007,4.003,3.937,0.277,,,,,
13960,InVista,"1,404",0.376,19+87,"42,899.35",DNT-13980-02,Dent,U5.20,5.20,35.80,D166.93,"1,933.01",166.93,,,,,1.34,2,2,136,,,,,,,,,33.84729157,-118.31584624,51.4,,29.0,,,0.025,,-0.025,,,,API 5L (A); ASME B31.4; SMYS=30000; Pdesign=0,30,,8.625,,,"42,899.35","1,987.00",4.007,4.000,3.920,0.277,,,,,
13970,InVista,"1,405",0.370,19+51,"42,935.15",GW13990,Weld,D12.16,41.01,12.15,D131.13,"1,968.81",131.13,0.273,0.273,,,,,,,12.15,,,,,,,,33.84729176,-118.31596376,51.3,,75.5,,,,,,0.238,"1,060",0.859,API 5L (A); ASME B31.4; SMYS=30000; Pdesign=0,30,"1,110",8.625,0.273,0.277,"42,935.15","1,951.30",4.08,4.081,2.851,0.277,,,,,
13980,InVista,"1,406",0.367,19+39,"42,947.31",GW14000,Weld,U12.16,12.15,38.78,D118.97,"1,980.97",118.97,0.278,0.278,,,,,,,38.78,,,,,,,,33.84729183,-118.31600375,51.2,,99.2,,,,,,0.209,"1,021",0.828,API 5L (A); ASME B31.4; SMYS=30000; Pdesign=0,30,"1,110",8.625,0.278,0.278,"42,947.31","1,939.17",4.072,4.071,2.807,0.277,,,,,
13980,InVista,"1,406",0.367,19+39,"42,947.34",EML-14000-01,External Metal Loss,U0.04,0.04,38.75,D118.93,"1,981.00",118.93,0.275,0.278,25,34,,72.97,12.10,97,,,"1,175","1,062","1,250","1,117","1,736","1,552",33.84729183,-118.31600375,51.2,Intermittent; Adjacent Girth Weld,92.9,External,0.069,0.025,0.094,0.184,0.209,"1,021",0.828,API 5L (A); ASME B31.4; SMYS=30000; Pdesign=0,30,"1,110",8.625,0.275,0.278,"42,947.34","1,939.14",4.074,4.074,2.977,0.277,,,,,
13980,InVista,"1,406",0.366,19+31,"42,955.99",IML-14000-02,Internal Metal Loss; Not Associated with Deposits,U8.68,8.68,30.10,D110.29,"1,989.65",110.29,0.263,0.278,17,26,,0.37,1.05,330,,,"1,481","1,478","1,481","1,478","2,057","2,052",33.84729188,-118.31603212,51.2,Mill Related; WT Inferred from IR; Not Associated with Deposits;,92.3,Internal,0.046,0.025,0.071,0.207,0.232,"1,110",0.916,API 5L (A); ASME B31.4; SMYS=30000; Pdesign=0,30,"1,110",8.625,0.263,0.259,"42,955.99","1,930.52",4.078,4.082,4.073,0.277,,,,,
13990,InVista,"1,407",0.360,19+01,"42,986.09",GW14010,Weld; Begin 0.322 in wall. API 5L (A) Seamless,D6.69,38.78,6.69,D80.19,"2,019.75",80.19,0.317,0.317,,,,,,,6.69,,,,,,,,33.84729205,-118.31613101,51.0,Metal Loss (<15.0%) in Joint,94.2,,,,,,0.227,"1,420",0.792,API 5L (A); ASME B31.4; SMYS=30000; Pdesign=0,30,"1,613",8.625,0.317,0.318,"42,986.09","1,900.50",4.043,4.042,3.347,0.322,,,,,
13990,InVista,"1,407",0.360,18+99,"42,987.35",EML-14010-01,External Metal Loss,U1.26,1.26,5.43,D78.93,"2,021.01",78.93,0.298,0.317,28,36,,20.00,12.98,78,,,"1,656","1,523","1,670","1,513","2,319","2,101",33.84729206,-118.31613532,51.0,,87.7,External,0.090,0.025,0.115,0.202,0.227,"1,420",0.792,API 5L (A); ASME B31.4; SMYS=30000; Pdesign=0,30,"1,613",8.625,0.298,0.300,"42,987.35","1,899.24",4.038,4.037,3.347,0.322,,,,,
13990,InVista,"1,407",0.359,18+97,"42,989.80",BD,Bend,D2.98,,,D76.48,"2,023.46",76.47,,,,,,,,,,,,,,,,,33.84729207,-118.31614316,51.0,Induction,,,,,,,,,,API 5L (A); ASME B31.4; SMYS=30000; Pdesign=0,30,,,,,"42,989.80","1,896.80",,,,0.322,,,,,
13990,InVista,"1,407",0.359,18+96,"42,990.70",EML-14010-03,External Metal Loss,D2.09,4.60,2.09,D75.58,"2,024.35",75.58,0.301,0.317,19,27,,1.45,0.97,139,,,"2,047","2,011","2,047","2,004","2,843","2,784",33.84729207,-118.31614613,51.0,,88.7,External,0.060,0.025,0.085,0.232,0.257,"1,532",0.855,API 5L (A); ASME B31.4; SMYS=30000; Pdesign=0,30,"1,613",8.625,0.301,0.303,"42,990.70","1,895.91",4.059,4.059,4.054,0.322,,,,,
13990,InVista,"1,407",0.359,18+95,"42,991.21",EML-14010-04,External Metal Loss,D1.57,5.12,1.57,D75.06,"2,024.88",75.06,0.303,0.317,22,30,,1.58,2.74,149,,,"2,021","1,979","2,023","1,972","2,809","2,739",33.84729208,-118.31614802,51.0,,82.4,External,0.071,0.025,0.096,0.221,0.246,"1,517",0.846,API 5L (A); ASME B31.4; SMYS=30000; Pdesign=0,30,"1,613",8.625,0.303,0.309,"42,991.21","1,895.39",4.054,4.055,4.052,0.322,,,,,
14000,InVista,"1,408",0.359,18+94,"42,992.79",GW14020,Weld; Begin 0.277 in wall. API 5L (A) LongSeam,D6.19,6.69,6.18,D73.49,"2,026.44",73.49,0.278,0.278,,,,,,,6.18,151,,,,,,,33.84729209,-118.31615316,51.0,,93.5,,,,,,0.201,"1,191",0.773,API 5L (A); ASME B31.4; SMYS=30000; Pdesign=0,30,"1,387",8.625,0.278,0.278,"42,992.79","1,893.83",4.06,4.061,2.917,0.277,,,,,
14000,InVista,"1,408",0.359,18+94,"42,992.80",EML-14020-01,External Metal Loss,U0.02,0.02,6.17,D73.48,"2,026.46",73.48,0.276,0.278,28,37,,31.10,27.10,23,,,"1,440","1,303","1,457","1,295","2,024","1,799",33.84729209,-118.31615316,51.0,Intermittent; Crosses Long Seam; Adjacent Girth Weld ,88.6,External,0.077,0.025,0.102,0.176,0.201,"1,191",0.773,API 5L (A); ASME B31.4; SMYS=30000; Pdesign=0,30,"1,387",8.625,0.276,0.277,"42,992.80","1,893.81",4.06,4.061,2.917,0.277,,,,,
14010,InVista,"1,409",0.358,18+88,"42,998.97",GW14030,Weld; Begin 0.322 in wall. API 5L (A) Seamless,D5.68,6.18,5.68,D67.31,"2,032.63",67.31,0.319,0.319,,,,,,,5.68,,,,,,,,33.84729203,-118.31617330,51.0,,88.3,,,,,,0.270,"1,558",0.870,API 5L (A); ASME B31.4; SMYS=30000; Pdesign=0,30,"1,613",8.625,0.319,0.321,"42,998.97","1,887.66",4.038,4.039,2.605,0.322,,,,,
14010,InVista,"1,409",0.357,18+85,"43,001.73",BD,Bend,U2.76,,,D64.55,"2,035.39",64.55,,,,,,,,,,,,,,,,,33.84729200,-118.31618249,51.0,,,,,,,,,,,API 5L (A); ASME B31.4; SMYS=30000; Pdesign=0,30,,,,,"43,001.73","1,884.91",,,,0.322,,,,,
14020,InVista,"1,410",0.356,18+82,"43,004.65",GW14040,Weld; Begin 0.277 in wall. API 5L (A) Seamless,U5.68,5.68,47.41,D61.63,"2,038.31",61.63,0.276,0.276,,,,,,,47.41,,,,,,,,33.84729196,-118.31619210,51.0,Metal Loss (<15.0%) in Joint,99.8,,,,,,0.230,"1,387",0.908,API 5L (A); ASME B31.4; SMYS=30000; Pdesign=0,30,"1,387",8.625,0.276,0.276,"43,004.65","1,882.00",4.071,4.071,2.913,0.277,,,,,
14020,InVista,"1,410",0.356,18+81,"43,005.30",EML-14040-01,External Metal Loss,U0.65,0.65,46.76,D60.98,"2,038.96",60.98,0.260,0.276,16,25,,0.64,1.94,318,,,"1,829","1,819","1,828","1,815","2,538","2,521",33.84729195,-118.31619426,51.0,,89.0,External,0.044,0.025,0.069,0.207,0.232,"1,387",0.920,API 5L (A); ASME B31.4; SMYS=30000; Pdesign=0,30,"1,387",8.625,0.260,0.263,"43,005.30","1,881.35",4.054,4.056,4.050,0.277,,,,,
14020,InVista,"1,410",0.356,18+81,"43,005.32",EML-14040-02,External Metal Loss,U0.67,0.67,46.74,D60.96,"2,038.97",60.96,0.247,0.276,17,26,,0.57,0.56,15,,,"1,831","1,823","1,831","1,821","2,544","2,530",33.84729195,-118.31619426,51.0,,87.1,External,0.046,0.025,0.071,0.205,0.230,"1,387",0.920,API 5L (A); ASME B31.4; SMYS=30000; Pdesign=0,30,"1,387",8.625,0.247,0.255,"43,005.32","1,881.34",4.083,4.083,4.080,0.277,,,,,
14020,InVista,"1,410",0.356,18+81,"43,005.34",EML-14040-03,External Metal Loss,U0.69,0.69,46.72,D60.94,"2,038.99",60.94,0.250,0.276,16,25,,0.34,0.48,357,,,"1,839","1,836","1,838","1,835","2,553","2,548",33.84729195,-118.31619426,51.0,,77.8,External,0.043,0.025,0.068,0.208,0.233,"1,387",0.920,API 5L (A); ASME B31.4; SMYS=30000; Pdesign=0,30,"1,387",8.625,0.250,0.263,"43,005.34","1,881.32",4.07,4.070,4.067,0.277,,,,,
14020,InVista,"1,410",0.356,18+80,"43,006.66",CE,Casing (End),U2.01,2.01,45.40,D59.62,"2,040.32",59.62,,,,,,,,,,,,,,,,,33.84729193,-118.31619858,51.0,"12"" 18+80",,,,,,,,,,API 5L (A); ASME B31.4; SMYS=30000; Pdesign=0,30,,,,,"43,006.66","1,880.00",,,,0.277,,,,,
14030,InVista,"1,411",0.347,18+35,"43,052.06",GW14050,Weld,D5.05,47.41,5.05,D14.22,"2,085.72",14.22,0.283,0.283,,,,,,,5.05,9,,,,,,,33.84729128,-118.31634771,51.0,,98.6,,,,,,0.267,"1,387",0.928,API 5L (A); ASME B31.4; SMYS=30000; Pdesign=0,30,"1,387",8.625,0.283,0.283,"43,052.06","1,834.76",4.06,4.061,3.095,0.277,,,,,
14030,InVista,"1,411",0.347,18+32,"43,055.22",CB,Casing (Begin),D1.88,3.17,1.88,D11.05,"2,088.88",11.05,,,,,,,,,,,,,,,,,33.84729123,-118.31635825,51.0,"12"" 18+31.6",,,,,,,,,,API 5L (A); ASME B31.4; SMYS=30000; Pdesign=0,30,,,,,"43,055.22","1,831.60",,,,0.277,,,,,
14040,InVista,"1,412",0.347,18+30,"43,057.11",GW14060,Weld; Begin 0.322 in wall. API 5L (A) Seamless,U5.05,5.05,5.91,D9.17,"2,090.77",9.17,0.317,0.317,,,,,,,5.91,,,,,,,,33.84729121,-118.31636447,51.0,,96.3,,,,,,0.269,"1,576",0.879,API 5L (A); ASME B31.4; SMYS=30000; Pdesign=0,30,"1,613",8.625,0.317,0.320,"43,057.11","1,829.73",4.039,4.040,2.973,0.322,,,,,
14040,InVista,"1,412",0.346,18+27,"43,060.15",BD,Bend,D2.87,,,D6.13,"2,093.81",6.13,,,,,,,,,,,,,,,,,33.84729115,-118.31637441,50.8,Induction,,,,,,,,,,API 5L (A); ASME B31.4; SMYS=30000; Pdesign=0,30,,,,,"43,060.15","1,826.69",,,,0.322,,,,,
14050,InVista,"1,413",0.345,18+24,"43,063.02",GW14070,Weld; Begin 0.277 in wall. API 5L (A) LongSeam,U5.91,5.91,6.46,D3.26,"2,096.68",3.26,0.272,0.272,,,,,,,6.46,110,,,,,,,33.84729099,-118.31638314,49.9,,98.0,,,,,,0.250,"1,387",0.908,API 5L (A); ASME B31.4; SMYS=30000; Pdesign=0,30,"1,387",8.625,0.272,0.273,"43,063.02","1,823.83",4.067,4.068,3.834,0.277,,,,,
14050,InVista,"1,413",0.345,18+21,"43,066.12",TP,Tap,U3.10,3.10,3.36,D0.16,"2,099.78",0.16,,,,,,1.09,1.37,354,,,,,,,,,33.84729083,-118.31639078,47.9,,,,,,,,,,,API 5L (A); ASME B31.4; SMYS=30000; Pdesign=0,30,,,,,"43,066.12","1,820.74",3.969,3.967,3.953,0.277,,,,,
14050,InVista,"1,413",0.345,18+21,"43,066.28",AGM 19,"AGM 19
Description: Wly Top @ Ground
Location: 30-FT R/W
Map 4A-581
(Above Descriptions from PSOMAS)",D3.20,3.26,3.20,D529.59,"2,099.94",529.59,,,,,,,,,,,,,,,,,33.84729081,-118.31639116,47.8,"AGM 19
Description: Wly Top @ Ground
Location: 30-FT R/W
Map 4A-581
(Above Descriptions from PSOMAS)",,,,,,,,,,API 5L (A); ASME B31.4; SMYS=30000; Pdesign=0,30,,,,,"43,066.28","1,820.59",,,,0.277,,,,,
14060,InVista,"1,414",0.344,18+17,"43,069.48",GW14080,Weld; Begin 0.322 in wall. API 5L (A) Seamless,U6.46,6.46,6.49,U3.20,3.20,526.38,0.315,0.315,,,,,,,6.49,,,,,,,,33.84729079,-118.31640167,47.8,,90.3,,,,,,0.264,"1,549",0.864,API 5L (A); ASME B31.4; SMYS=30000; Pdesign=0,30,"1,613",8.625,0.315,0.318,"43,069.48","1,817.40",4.043,4.042,3.065,0.322,,,,,
14060,InVista,"1,414",0.344,18+14,"43,072.93",BD,Bend,D3.04,,,U6.66,6.66,522.93,,,,,,,,,,,,,,,,,33.84729078,-118.31641302,47.8,Induction,,,,,,,,,,API 5L (A); ASME B31.4; SMYS=30000; Pdesign=0,30,,,,,"43,072.93","1,813.95",,,,0.322,,,,,
14070,InVista,"1,415",0.343,18+11,"43,075.97",GW14090,Weld; Begin 0.277 in wall. API 5L (A) LongSeam,U6.50,6.49,35.90,U9.70,9.70,519.89,0.278,0.278,,,,,,,35.90,270,,,,,,,33.84729078,-118.31642274,47.9,,99.5,,,,,,0.247,"1,062",0.861,API 5L (A); ASME B31.4; SMYS=30000; Pdesign=0,30,"1,110",8.625,0.278,0.279,"43,075.97","1,810.92",4.074,4.072,3.303,0.277,,,,,
14080,InVista,"1,416",0.336,17+75,"43,111.88",GW14100,Weld,D35.21,35.90,35.21,U45.60,45.60,483.99,0.267,0.267,,,,,,,35.21,,,,,,,,33.84729072,-118.31654079,48.5,Possible Pitting (<20.0%) in Joint; Rough Surface,70.8,,,,,,0.160,835,0.677,API 5L (A); ASME B31.4; SMYS=30000; Pdesign=0,30,"1,110",8.625,0.267,0.272,"43,111.88","1,775.14",4.079,4.077,3.186,0.277,,,,,
14080,InVista,"1,416",0.333,17+59,"43,127.93",EML-14100-01,External Metal Loss,U16.05,16.05,19.16,U61.65,61.65,467.94,0.214,0.267,35,45,,0.53,1.53,322,,,"1,405","1,396","1,400","1,387","1,944","1,927",33.84729070,-118.31659347,48.8,,47.4,External,0.094,0.025,0.119,0.148,0.173,934,0.757,API 5L (A); ASME B31.4; SMYS=30000; Pdesign=0,30,"1,110",8.625,0.214,0.232,"43,127.93","1,759.15",4.06,4.062,4.044,0.277,,,,,
14080,InVista,"1,416",0.332,17+54,"43,133.05",EML-14100-02,External Metal Loss,D14.03,21.18,14.03,U66.77,66.77,462.81,0.181,0.267,38,48,,0.42,0.65,109,,,"1,411","1,404","1,405","1,395","1,951","1,938",33.84729070,-118.31661050,48.9,,48.2,External,0.102,0.025,0.127,0.140,0.165,930,0.754,API 5L (A); ASME B31.4; SMYS=30000; Pdesign=0,30,"1,110",8.625,0.181,0.190,"43,133.05","1,754.04",4.05,4.051,4.045,0.277,,,,,
14080,InVista,"1,416",0.332,17+54,"43,133.17",EML-14100-03,External Metal Loss,D13.91,21.30,13.91,U66.89,66.89,462.69,0.193,0.267,32,41,,0.30,0.32,110,,,"1,420","1,418","1,418","1,414","1,970","1,964",33.84729070,-118.31661077,48.9,,55.0,External,0.085,0.025,0.110,0.157,0.182,930,0.754,API 5L (A); ASME B31.4; SMYS=30000; Pdesign=0,30,"1,110",8.625,0.193,0.200,"43,133.17","1,753.92",4.06,4.060,4.051,0.277,,,,,
14080,InVista,"1,416",0.332,17+51,"43,136.14",EML-14100-04,External Metal Loss,D10.94,24.27,10.94,U69.86,69.86,459.72,0.238,0.267,33,43,,4.38,2.02,237,,,"1,156","1,067","1,109",999,"1,541","1,388",33.84729069,-118.31662048,48.9,,58.2,External,0.089,0.025,0.114,0.153,0.178,879,0.713,API 5L (A); ASME B31.4; SMYS=30000; Pdesign=0,30,"1,110",8.625,0.238,0.246,"43,136.14","1,750.96",4.08,4.081,4.057,0.277,,,,,
14080,InVista,"1,416",0.332,17+50,"43,136.68",EML-14100-05,External Metal Loss,D10.40,24.81,10.40,U70.41,70.41,459.18,0.250,0.267,40,49,,8.21,3.87,83,,,"1,027",923,960,834,"1,334","1,158",33.84729069,-118.31662237,48.9,,52.5,External,0.107,0.025,0.132,0.135,0.160,872,0.707,API 5L (A); ASME B31.4; SMYS=30000; Pdesign=0,30,"1,110",8.625,0.250,0.252,"43,136.68","1,750.42",4.08,4.081,4.053,0.277,,,,,
14080,InVista,"1,416",0.331,17+50,"43,137.10",AWS,Armor Wrap Start,D9.98,25.23,9.98,U70.82,70.82,458.76,,,,,,,,,,,,,,,,,33.84729070,-118.31662373,48.9,,,,,,,,,,,API 5L (A); ASME B31.4; SMYS=30000; Pdesign=0,30,,,,,"43,137.10","1,750.01",,,,0.277,,,,,
14080,InVista,"1,416",0.331,17+48,"43,139.11",AWE,Armor Wrap End,D7.97,27.24,7.97,U72.83,72.83,456.75,,,,,,,,,,,,,,,,,33.84729069,-118.31663021,49.0,,,,,,,,,,,API 5L (A); ASME B31.4; SMYS=30000; Pdesign=0,30,,,,,"43,139.11","1,748.00",,,,0.277,,,,,
14080,InVista,"1,416",0.330,17+45,"43,142.24",SS,Sleeve Start,D4.84,30.36,4.84,U75.96,75.96,453.62,,,,,,,,,,,,,,,,,33.84729069,-118.31664048,49.0,"Crosses Girth Weld; Information Provided From ExxonMobil: Armor Wrap, Alignment Sheet 4A-581, Station 17+52",,,,,,,,,,API 5L (A); ASME B31.4; SMYS=30000; Pdesign=0,30,,,,,"43,142.24","1,744.88",,,,0.277,,,,,
14080,InVista,"1,416",0.330,17+44,"43,143.58",EML-14100-09,External Metal Loss,D3.50,31.71,3.50,U77.31,77.31,452.28,0.246,0.267,38,48,,13.85,4.44,242,,,"1,019",911,939,810,"1,304","1,125",33.84729068,-118.31664507,49.0,Under Sleeve,51.5,External,0.102,0.025,0.127,0.140,0.165,848,0.687,API 5L (A); ASME B31.4; SMYS=30000; Pdesign=0,30,"1,110",8.625,0.246,0.253,"43,143.58","1,743.54",4.054,4.055,4.027,0.277,,,,,
14080,InVista,"1,416",0.330,17+41,"43,145.94",EML-14100-10,External Metal Loss,D1.14,34.06,1.14,U79.66,79.66,449.92,0.265,0.267,40,49,,11.82,5.24,226,,,"1,006",899,919,790,"1,277","1,097",33.84729068,-118.31665264,49.1,Under Sleeve,52.1,External,0.107,0.025,0.132,0.135,0.160,835,0.677,API 5L (A); ASME B31.4; SMYS=30000; Pdesign=0,30,"1,110",8.625,0.265,0.262,"43,145.94","1,741.20",4.054,4.053,4.021,0.277,,,,,
14090,InVista,"1,417",0.330,17+40,"43,147.08",GW14110,Weld,U35.21,35.21,47.32,U80.80,80.80,448.78,0.269,0.269,,,,,,,47.32,,,,,,,,33.84729068,-118.31665642,49.1,,78.0,,,,,,0.162,884,0.717,API 5L (A); ASME B31.4; SMYS=30000; Pdesign=0,30,"1,110",8.625,0.269,0.272,"43,147.08","1,740.06",4.08,4.081,2.879,0.277,,,,,
14090,InVista,"1,417",0.329,17+39,"43,147.77",SE,Sleeve End,U0.69,0.69,46.63,U81.50,81.50,448.09,,,,,,,,,,,,,,,,,33.84729067,-118.31665885,49.1,"Information Provided From ExxonMobil: Armor Wrap, Alignment Sheet 4A-581, Station 17+46",,,,,,,,,,API 5L (A); ASME B31.4; SMYS=30000; Pdesign=0,30,,,,,"43,147.77","1,739.37",,,,0.277,,,,,
14090,InVista,"1,417",0.329,17+37,"43,149.68",EML-14110-02,External Metal Loss,U2.60,2.60,44.72,U83.40,83.40,446.18,0.272,0.269,26,36,,31.75,3.87,225,,,"1,129","1,019","1,172","1,042","1,627","1,448",33.84729067,-118.31666506,49.1,Intermittent,58.6,External,0.071,0.025,0.096,0.173,0.198,964,0.782,API 5L (A); ASME B31.4; SMYS=30000; Pdesign=0,30,"1,110",8.625,0.272,0.273,"43,149.68","1,737.47",4.073,4.076,4.060,0.277,,,,,
14090,InVista,"1,417",0.328,17+32,"43,154.84",EML-14110-03,External Metal Loss,U7.76,7.76,39.56,U88.57,88.57,441.02,0.270,0.269,40,49,,6.62,4.11,148,,,"1,056",954,"1,073",954,"1,490","1,325",33.84729067,-118.31668208,49.2,,75.7,External,0.107,0.025,0.132,0.137,0.162,940,0.762,API 5L (A); ASME B31.4; SMYS=30000; Pdesign=0,30,"1,110",8.625,0.270,0.265,"43,154.84","1,732.32",4.072,4.072,3.900,0.277,,,,,
14090,InVista,"1,417",0.328,17+31,"43,155.73",EML-14110-04,External Metal Loss,U8.65,8.65,38.68,U89.45,89.45,440.14,0.268,0.269,35,44,,30.34,8.06,123,,,"1,029",918,"1,009",878,"1,401","1,219",33.84729067,-118.31668478,49.2,Intermittent,65.0,External,0.094,0.025,0.119,0.150,0.175,884,0.717,API 5L (A); ASME B31.4; SMYS=30000; Pdesign=0,30,"1,110",8.625,0.268,0.266,"43,155.73","1,731.44",4.076,4.076,4.013,0.277,,,,,
14090,InVista,"1,417",0.327,17+29,"43,158.30",EML-14110-05,External Metal Loss,U11.22,11.22,36.10,U92.02,92.02,437.57,0.266,0.269,20,30,,6.46,4.52,196,,,"1,252","1,162","1,227","1,118","1,704","1,552",33.84729066,-118.31669343,49.3,,51.3,External,0.055,0.025,0.080,0.189,0.214,957,0.776,API 5L (A); ASME B31.4; SMYS=30000; Pdesign=0,30,"1,110",8.625,0.266,0.268,"43,158.30","1,728.88",4.079,4.079,4.066,0.277,,,,,
14090,InVista,"1,417",0.326,17+20,"43,167.33",EML-14110-06,External Metal Loss,U20.25,20.25,27.08,U101.05,101.05,428.54,0.250,0.269,28,37,,1.88,0.65,350,,,"1,321","1,271","1,341","1,285","1,862","1,784",33.84729065,-118.31672287,49.4,Possible Wall Thickness Variation,51.6,External,0.075,0.025,0.100,0.169,0.194,"1,045",0.848,API 5L (A); ASME B31.4; SMYS=30000; Pdesign=0,30,"1,110",8.625,0.250,0.250,"43,167.33","1,719.88",4.08,4.081,4.077,0.277,,,,,
14090,InVista,"1,417",0.323,17+03,"43,184.08",EML-14110-07,External Metal Loss,D10.32,37.00,10.32,U117.80,117.80,411.78,0.244,0.269,28,37,,4.44,1.77,204,,,"1,216","1,131","1,246","1,147","1,730","1,593",33.84729063,-118.31677798,49.7,Intermittent; Possible Wall Thickness Variation,73.2,External,0.074,0.025,0.099,0.170,0.195,"1,048",0.850,API 5L (A); ASME B31.4; SMYS=30000; Pdesign=0,30,"1,110",8.625,0.244,0.248,"43,184.08","1,703.19",4.078,4.078,4.067,0.277,,,,,
14090,InVista,"1,417",0.322,16+99,"43,188.31",EML-14110-08,External Metal Loss,D6.09,41.23,6.09,U122.03,122.03,407.55,0.249,0.269,24,33,,3.62,1.85,236,,,"1,268","1,192","1,275","1,186","1,771","1,647",33.84729061,-118.31679176,49.8,Possible Wall Thickness Variation,62.2,External,0.064,0.025,0.089,0.180,0.205,"1,053",0.854,API 5L (A); ASME B31.4; SMYS=30000; Pdesign=0,30,"1,110",8.625,0.249,0.261,"43,188.31","1,698.97",4.074,4.070,4.053,0.277,,,,,
14090,InVista,"1,417",0.321,16+95,"43,192.38",EML-14110-09,External Metal Loss,D2.03,45.29,2.03,U126.10,126.10,403.49,0.258,0.269,20,29,,8.37,2.42,178,,,"1,247","1,152","1,259","1,147","1,749","1,593",33.84729061,-118.31680526,49.9,Possible Wall Thickness Variation,73.7,External,0.053,0.025,0.078,0.191,0.216,995,0.807,API 5L (A); ASME B31.4; SMYS=30000; Pdesign=0,30,"1,110",8.625,0.258,0.260,"43,192.38","1,694.92",4.08,4.080,4.067,0.277,,,,,
14090,InVista,"1,417",0.321,16+94,"43,193.16",EML-14110-10,External Metal Loss,D1.24,46.08,1.24,U126.88,126.88,402.70,0.256,0.269,18,27,,8.35,3.06,100,,,"1,266","1,172","1,257","1,145","1,745","1,590",33.84729061,-118.31680769,49.9,Possible Wall Thickness Variation,75.3,External,0.048,0.025,0.073,0.196,0.221,991,0.804,API 5L (A); ASME B31.4; SMYS=30000; Pdesign=0,30,"1,110",8.625,0.256,0.259,"43,193.16","1,694.14",4.08,4.081,4.067,0.277,,,,,
14100,InVista,"1,418",0.321,16+93,"43,194.40",GW14120,Weld,D39.54,47.32,39.54,U128.12,128.12,401.46,0.264,0.264,,,,,,,39.54,,,,,,,,33.84729061,-118.31681201,49.9,,57.3,,,,,,0.194,919,0.745,API 5L (A); ASME B31.4; SMYS=30000; Pdesign=0,30,"1,110",8.625,0.264,0.268,"43,194.40","1,692.90",4.078,4.078,2.840,0.277,,,,,
14110,InVista,"1,419",0.313,16+53,"43,233.95",GW14130,Weld,U39.54,39.54,42.87,U167.67,167.67,361.92,0.267,0.267,,,,,,,42.87,,,,,,,,33.84729055,-118.31694169,50.6,,77.7,,,,,,0.218,982,0.796,API 5L (A); ASME B31.4; SMYS=30000; Pdesign=0,30,"1,110",8.625,0.267,0.271,"43,233.95","1,653.49",4.08,4.080,2.816,0.277,,,,,
14120,InVista,"1,420",0.305,16+11,"43,276.82",GW14140,Weld,D15.32,42.87,15.32,U210.54,210.54,319.04,0.294,0.294,,,,,,,15.32,,,,,,,,33.84729048,-118.31708270,51.3,,67.6,,,,,,0.243,"1,005",0.815,API 5L (A); ASME B31.4; SMYS=30000; Pdesign=0,30,"1,110",8.625,0.294,0.300,"43,276.82","1,610.76",4.044,4.045,3.027,0.277,,,,,
14130,InVista,"1,421",0.302,15+95,"43,292.14",GW14150,Weld,D7.64,15.32,7.64,U225.86,225.86,303.72,0.246,0.246,,,,,,,7.64,,,,,,,,33.84729046,-118.31713295,51.6,Dents (BRC) in Joint; Heavy Wall Thickness Variation (Joint),51.6,,,,,,0.190,964,0.782,API 5L (A); ASME B31.4; SMYS=30000; Pdesign=0,30,"1,110",8.625,0.246,0.254,"43,292.14","1,595.49",4.096,4.096,2.778,0.277,,,,,
14130,InVista,"1,421",0.302,15+92,"43,295.64",RMBS,Recoat Marker Band Start,U3.50,3.50,4.14,U229.36,229.36,300.22,,,,,,0.06,0.08,360,,,,,,,,,33.84729045,-118.31714456,51.7,,,,,,,,,,,API 5L (A); ASME B31.4; SMYS=30000; Pdesign=0,30,,,,,"43,295.64","1,592.01",4.091,4.091,4.091,0.277,,,,,
14140,InVista,"1,422",0.301,15+88,"43,299.78",GW14160,Weld,U7.64,7.64,12.41,U233.50,233.50,296.08,0.260,0.260,,,,,,,12.41,,,,,,,,33.84729045,-118.31715807,51.7,,53.0,,,,,,0.213,"1,001",0.812,API 5L (A); ASME B31.4; SMYS=30000; Pdesign=0,30,"1,110",8.625,0.260,0.269,"43,299.78","1,587.88",4.08,4.082,2.837,0.277,,,,,
14140,InVista,"1,422",0.300,15+83,"43,304.67",RMBE,Recoat Marker Band End,U4.89,4.89,7.52,U238.39,238.39,291.19,,,,,,0.06,0.08,360,,,,,,,,,33.84729044,-118.31717401,51.8,,,,,,,,,,,API 5L (A); ASME B31.4; SMYS=30000; Pdesign=0,30,,,,,"43,304.67","1,583.01",4.076,4.076,4.076,0.277,,,,,
14150,InVista,"1,423",0.298,15+76,"43,312.19",GW14170,Weld,U12.41,12.41,42.73,U245.91,245.91,283.67,0.258,0.258,,,,,,,42.73,,,,,,,,33.84729043,-118.31719886,52.0,Dents (BRC) in Joint; Heavy Wall Thickness Variation (Joint),59.8,,,,,,0.165,829,0.672,API 5L (A); ASME B31.4; SMYS=30000; Pdesign=0,30,"1,110",8.625,0.258,0.264,"43,312.19","1,575.51",4.078,4.077,3.008,0.277,,,,,
14150,InVista,"1,423",0.296,15+62,"43,325.69",SS,Sleeve Start,U13.50,13.50,29.24,U259.41,259.41,270.17,,,,,,,,,,,,,,,,,33.84729041,-118.31724316,52.2,,,,,,,,,,,API 5L (A); ASME B31.4; SMYS=30000; Pdesign=0,30,,,,,"43,325.69","1,562.06",,,,0.277,,,,,
14150,InVista,"1,423",0.296,15+61,"43,326.95",DNT-14170-02,Dent Under Sleeve,U14.76,14.76,27.97,U260.68,260.67,268.91,,,,,1.06,2,2,22,,,,,,,,,33.84729041,-118.31724722,52.2,Dent Under Sleeve,15.6,,,0.025,,-0.025,,,,API 5L (A); ASME B31.4; SMYS=30000; Pdesign=0,30,,8.625,,,"43,326.95","1,560.80",4.011,4.010,3.944,0.277,,,,,
14150,InVista,"1,423",0.295,15+58,"43,329.38",DNT-14170-03,Dent Under Sleeve,U17.19,17.19,25.55,U263.10,263.10,266.48,,,,,1.50,3,2,21,,,,,,,,,33.84729040,-118.31725532,52.2,Dent Under Sleeve,23.3,,,0.025,,-0.025,,,,API 5L (A); ASME B31.4; SMYS=30000; Pdesign=0,30,,8.625,,,"43,329.38","1,558.38",4.001,3.995,3.906,0.277,,,,,
14150,InVista,"1,423",0.295,15+56,"43,331.71",SE,Sleeve End,U19.52,19.52,23.21,D264.15,265.44,264.15,,,,,,,,,,,,,,,,,33.84729041,-118.31726289,52.3,,,,,,,,,,,API 5L (A); ASME B31.4; SMYS=30000; Pdesign=0,30,,,,,"43,331.71","1,556.05",,,,0.277,,,,,
14160,InVista,"1,424",0.290,15+33,"43,354.93",GW14180,Weld,D39.37,42.73,39.37,D240.94,288.65,240.94,0.274,0.274,,,,,,,39.37,,,,,,,,33.84729037,-118.31733906,52.7,Possible Pitting (<20.0%) in Joint; Rough Surface,55.7,,,,,,0.165,946,0.767,API 5L (A); ASME B31.4; SMYS=30000; Pdesign=0,30,"1,110",8.625,0.274,0.281,"43,354.93","1,532.92",4.06,4.059,2.971,0.277,,,,,
14160,InVista,"1,424",0.287,15+16,"43,372.30",DNT-14180-01,Dent,U17.38,17.38,22.00,D223.56,306.03,223.56,,,,,1.15,2,2,228,,,,,,,,,33.84729034,-118.31739634,53.0,,17.0,,,0.025,,-0.025,,,,API 5L (A); ASME B31.4; SMYS=30000; Pdesign=0,30,,8.625,,,"43,372.30","1,515.60",3.999,3.993,3.936,0.277,,,,,
14160,InVista,"1,424",0.283,14+94,"43,393.76",EML-14180-02,External Metal Loss,D0.54,38.83,0.54,D202.10,327.48,202.10,0.188,0.274,34,43,,0.47,0.81,210,,,"1,447","1,440","1,444","1,435","2,005","1,992",33.84729031,-118.31746685,53.4,Possible Wall Thickness Variation,40.0,External,0.094,0.025,0.119,0.155,0.180,955,0.774,API 5L (A); ASME B31.4; SMYS=30000; Pdesign=0,30,"1,110",8.625,0.188,0.207,"43,393.76","1,494.22",4.076,4.076,4.065,0.277,,,,,
14160,InVista,"1,424",0.283,14+94,"43,393.79",EML-14180-03,External Metal Loss,D0.51,38.86,0.51,D202.07,327.51,202.07,0.205,0.274,40,49,,0.83,0.97,183,,,"1,407","1,385","1,398","1,370","1,942","1,903",33.84729031,-118.31746685,53.4,Possible Wall Thickness Variation,59.5,External,0.109,0.025,0.134,0.140,0.165,957,0.776,API 5L (A); ASME B31.4; SMYS=30000; Pdesign=0,30,"1,110",8.625,0.205,0.242,"43,393.79","1,494.19",4.073,4.074,4.060,0.277,,,,,
14160,InVista,"1,424",0.283,14+94,"43,393.95",EML-14180-04,External Metal Loss,D0.35,39.03,0.35,D201.91,327.68,201.91,0.207,0.274,38,47,,0.71,0.81,174,,,"1,423","1,408","1,422","1,403","1,975","1,948",33.84729031,-118.31746739,53.4,Possible Wall Thickness Variation,55.8,External,0.103,0.025,0.128,0.146,0.171,964,0.782,API 5L (A); ASME B31.4; SMYS=30000; Pdesign=0,30,"1,110",8.625,0.207,0.237,"43,393.95","1,494.03",4.066,4.066,4.059,0.277,,,,,
14160,InVista,"1,424",0.283,14+94,"43,393.97",EML-14180-05,External Metal Loss,D0.33,39.04,0.33,D201.89,327.69,201.89,0.200,0.274,38,47,,0.88,0.97,202,,,"1,403","1,381","1,397","1,368","1,941","1,900",33.84729031,-118.31746739,53.4,Possible Wall Thickness Variation,63.3,External,0.105,0.025,0.130,0.144,0.169,965,0.782,API 5L (A); ASME B31.4; SMYS=30000; Pdesign=0,30,"1,110",8.625,0.200,0.216,"43,393.97","1,494.01",4.093,4.096,4.087,0.277,,,,,
14170,InVista,"1,425",0.283,14+94,"43,394.30",GW14190,Weld,D26.47,39.37,26.47,D201.56,328.02,201.56,0.265,0.265,,,,,,,26.47,,,,,,,,33.84729031,-118.31746847,53.4,Possible Pitting (<20.0%) in Joint; Rough Surface; Dents (BRC) in Joint,72.5,,,,,,0.194,989,0.802,API 5L (A); ASME B31.4; SMYS=30000; Pdesign=0,30,"1,110",8.625,0.265,0.269,"43,394.30","1,493.68",4.085,4.085,3.197,0.277,,,,,
14170,InVista,"1,425",0.278,14+70,"43,417.86",EML-14190-01,External Metal Loss,D2.91,23.56,2.90,D178.00,351.58,178.00,0.227,0.265,27,36,,1.60,2.02,288,,,"1,325","1,283","1,296","1,240","1,800","1,723",33.84729027,-118.31754600,53.8,Possible Wall Thickness Variation,50.6,External,0.071,0.025,0.096,0.169,0.194,"1,043",0.845,API 5L (A); ASME B31.4; SMYS=30000; Pdesign=0,30,"1,110",8.625,0.227,0.238,"43,417.86","1,470.20",4.085,4.085,4.077,0.277,,,,,
14180,InVista,"1,426",0.278,14+67,"43,420.77",GW14200,Weld,U26.47,26.47,39.11,D175.10,354.49,175.10,0.265,0.265,,,,,,,39.11,,,,,,,,33.84729027,-118.31755545,53.8,,66.6,,,,,,0.214,"1,011",0.820,API 5L (A); ASME B31.4; SMYS=30000; Pdesign=0,30,"1,110",8.625,0.265,0.276,"43,420.77","1,467.31",4.08,4.080,2.939,0.277,,,,,
14180,InVista,"1,426",0.271,14+32,"43,455.80",ANMF-14200-01,Manufacturing Anomaly,D4.07,35.03,4.07,D140.06,389.52,140.06,,,,,,2.70,2.02,287,,,,,,,,,33.84729021,-118.31767053,54.4,Possible Lap,,Internal,,,,,,,,API 5L (A); ASME B31.4; SMYS=30000; Pdesign=0,30,,,,,"43,455.80","1,432.39",4.039,4.053,3.939,0.277,,,,,
14190,InVista,"1,427",0.271,14+28,"43,459.87",GW14210,Weld,D1.62,39.11,1.62,D135.99,393.60,135.99,0.264,0.264,,,,,,,1.62,,,,,,,,33.84729021,-118.31768404,54.5,,46.8,,,,,,0.214,"1,014",0.822,API 5L (A); ASME B31.4; SMYS=30000; Pdesign=0,30,"1,110",8.625,0.264,0.275,"43,459.87","1,428.33",4.076,4.076,2.796,0.277,,,,,
14200,InVista,"1,428",0.270,14+27,"43,461.50",GW14220,Weld; Begin 0.375 in wall. API 5L (A) Seamless,D0.25,1.62,0.25,D134.37,395.22,134.37,0.353,0.353,,,,,,,0.25,,,,,,,,33.84729020,-118.31768917,54.5,"End 8.625"" Pipe",44.4,,,,,,0.323,"1,878",0.935,API 5L (A); ASME B31.4; SMYS=30000; Pdesign=0,30,"1,878",8.625,0.353,0.374,"43,461.50","1,426.72",3.997,4.065,3.474,0.375,,,,,
14200,InVista,"1,429",0.270,14+26,"43,461.75",PT,Pipe Transition,U0.25,0.25,0.27,D134.12,395.47,134.12,0.353,0.353,,,,,,,,,,,,,,,33.84729020,-118.31768998,54.5,"8.625"" x 10.750"" Reducer",36.1,,,,,,0.302,"1,467",0.930,API 5L (A); ASME B31.4; SMYS=30000; Pdesign=0,30,"1,467",10.750,0.353,0.396,"43,461.75","1,426.47",5.089,5.088,4.810,0.365,,,,,
