Repository: kerbergr/datadump

File: MLCompare/ex3/newdatafeb.csv (part 2 of 32)
ILI Tool,PBF_ID,Adjstd Weld Number,Adjstd Milepost,Adjstd Sta,STA Diff,ODO Diff,Multiplier,Odometer (ft),Odometer Distance to Start of Box (ft),Feature Number,Feature Description,Distance to Nearest Weld (ft),Distance to Upstream Weld (ft),Distance to Downstream Weld (ft),Distance From Top of Pipe (ft),Distance to Nearest AGM (ft),Distance to Upstream AGM (ft),Distance to Downstream AGM (ft),WT (in),Max Depth (%),Max Depth + Tolerance (%),Length (in),Width (in),Oreintation (Degrees),Pipe Length (ft),Long Seam Orient. (Degrees),0.85DL Safe MAOP Rating (psig),0.85DL Safe MAOP Rating + Tolerance (psig),Eff. Area B31G of API579 Safe MAOP Rating (psig),Eff. Area B31G of API579 Safe MAOP Rating + Tolerance (psig),Eff. Area B31G of API579 Burst Press. Rating (psig),Eff. Area B31G of API579 Burst Press. Rating + Tolerance (psig),Latitude NAD83,Longitude NAD83,Elevation Above Mean Sea Level NAVD88 (ft),Comments,Pipe Size (in),Pipe Grade ,Pipe Type,MOP (psi)
MFL,282,102,0.893,47+17.3,,,,4714.14,,281,4.2° 34.6D Sag Cold Bend,U20.09,20.09,41.11,,U32.28,1264.11,3337.74,0.250,,,,,3,61.19,,,,,,,,39.6062271,-75.6297439,7.2,,16.000,X56,ERW,960
MFL,283,103,0.901,47+58.6,,,,4755.25,,282,Weld,D24.92,61.19,24.92,,U73.39,1305.22,3296.63,0.250,,,,,,24.92,,,,,,,,39.6063397,-75.6297412,10.8,,16.000,X56,ERW,960
MFL,284,104,0.905,47+83.6,,,,4780.17,,283,Weld,U24.92,24.92,61.27,,U98.31,1330.14,3271.71,0.250,,,,,,61.27,,,,,,,,39.6064081,-75.6297390,12.8,,16.000,X56,ERW,960
MFL,285,105,0.917,48+45.0,,,,4841.44,,284,Weld,D59.78,61.27,59.78,,U159.58,1391.40,3210.45,0.250,,,,,,59.78,,,,,,,,39.6065757,-75.6297328,17.9,,16.000,X56,ERW,960
MFL,286,105,0.925,48+85.5,,,,4881.82,,285,15.2° 32.2D Over Cold Bend,D19.39,40.39,19.39,,U199.97,1431.79,3170.06,0.250,,,,,192,59.78,,,,,,,,39.6066863,-75.6297281,21.7,,16.000,X56,ERW,960
MFL,287,106,0.928,49+05.0,,,,4901.21,,286,Weld,D29.52,59.78,29.52,,U219.35,1451.18,3150.67,0.250,,,,,,29.52,,,,,,,,39.6067391,-75.6297291,19.2,,16.000,X56,ERW,960
MFL,288,106,0.930,49+16.2,,,,4912.35,,287,10.2° 36.4D Sag Cold Bend,U11.14,11.14,18.38,,U230.49,1462.32,3139.53,0.250,,,,,9,29.52,,,,,,,,39.6067694,-75.6297294,17.7,,16.000,X56,ERW,960
MFL,289,107,0.934,49+34.6,,,,4930.73,,288,Weld,U29.52,29.52,61.45,,U248.88,1480.70,3121.15,0.250,,,,,,61.45,,,,,,,,39.6068199,-75.6297283,17.7,,16.000,X56,ERW,960
MFL,290,107,0.938,49+55.9,,,,4951.94,,289,18.6° 36.5D Sag Cold Bend,U21.20,21.20,40.25,,U270.08,1501.91,3099.94,0.250,,,,,7,61.45,,,,,,,,39.6068782,-75.6297267,18.3,,16.000,X56,ERW,960
MFL,291,107,0.943,49+82.7,,,,4978.66,,290,9.8° 40.2D Over Cold Bend,D13.52,47.93,13.52,,U296.81,1528.63,3073.22,0.250,,,,,191,61.45,,,,,,,,39.6069484,-75.6297218,25.8,,16.000,X56,ERW,960
MFL,292,108,0.945,49+96.2,,,,4992.19,,291,Weld,D55.64,61.45,55.64,,U310.33,1542.16,3059.69,0.250,,,,,,55.64,305,,,,,,,39.6069850,-75.6297204,28.1,,16.000,X56,ERW,960
MFL,293,108,0.950,50+19.2,,,,5015.12,,292,13.4° 33.8D Left Over Cold Bend,U22.94,22.94,32.70,,U333.26,1565.09,3036.76,0.250,,,,,237,55.64,,,,,,,,39.6070475,-75.6297192,31.3,,16.000,X56,ERW,960
MFL,294,108,0.956,50+51.7,,,,5047.44,5047.44,293,ML Ext Weld Adjacent,D0.38,55.26,0.38,2.71,U365.59,1597.41,3004.44,0.250,23,33,0.24,0.38,233,55.64,,1483,1483,1483,1482,2060,2058,39.6071350,-75.6297385,32.2,Weld Adjacent = 3.75 x sqrt (pipe radius x wall thickness),16.000,X56,ERW,960
MFL,295,109,0.956,50+52.0,,,,5047.82,,294,Weld,D20.93,55.64,20.93,,U365.96,1597.79,3004.06,0.250,,,,,,20.93,41,,,,,,,39.6071360,-75.6297387,32.2,,16.000,X56,ERW,960
MFL,296,110,0.960,50+73.0,,,,5068.75,,295,Weld,U20.93,20.93,61.09,,U386.89,1618.72,2983.13,0.250,,,,,,61.09,296,,,,,,,39.6071927,-75.6297519,32.6,,16.000,X56,ERW,960
MFL,297,110,0.960,50+73.2,,,,5068.94,5068.89,296,ML Cluster Ext Weld Adjacent,U0.19,0.19,60.90,2.05,U387.08,1618.91,2982.94,0.250,12,22,3.22,7.41,177,61.09,,1424,1366,1423,1362,1976,1892,39.6071933,-75.6297520,32.6,Weld Adjacent = 3.75 x sqrt (pipe radius x wall thickness),16.000,X56,ERW,960
MFL,298,110,0.971,51+33.9,,,,5129.46,5129.43,297,ML Ext Weld Adjacent,D0.39,60.71,0.39,2.64,U447.60,1679.43,2922.42,0.250,15,25,0.47,0.44,227,61.09,,1481,1478,1481,1477,2056,2051,39.6073571,-75.6297901,33.4,Weld Adjacent = 3.75 x sqrt (pipe radius x wall thickness),16.000,X56,ERW,960
MFL,299,110,0.972,51+34.1,,,,5129.68,5129.67,298,ML Cluster Ext Weld Adjacent,D0.16,60.93,0.16,1.47,U447.82,1679.65,2922.20,0.250,11,21,0.98,1.12,127,61.09,,1475,1463,1478,1471,2053,2043,39.6073577,-75.6297903,33.4,Weld Adjacent = 3.75 x sqrt (pipe radius x wall thickness),16.000,X56,ERW,960
MFL,300,110,0.972,51+34.1,,,,5129.68,5129.66,299,ML Cluster Ext Weld Adjacent,D0.16,60.93,0.16,1.76,U447.82,1679.65,2922.20,0.250,12,22,0.47,1.17,151,61.09,,1482,1479,1482,1478,2058,2053,39.6073577,-75.6297903,33.4,Weld Adjacent = 3.75 x sqrt (pipe radius x wall thickness),16.000,X56,ERW,960
MFL,301,110,0.972,51+34.2,,,,5129.73,5129.71,300,ML Ext Weld Adjacent,D0.11,60.98,0.11,0.81,U447.87,1679.70,2922.15,0.250,14,24,0.35,0.57,70,61.09,,1483,1481,1483,1480,2059,2056,39.6073578,-75.6297903,33.4,Weld Adjacent = 3.75 x sqrt (pipe radius x wall thickness),16.000,X56,ERW,960
MFL,302,110,0.972,51+34.2,,,,5129.73,5129.67,301,ML Cluster Ext Weld Adjacent,D0.11,60.98,0.11,2.22,U447.88,1679.70,2922.15,0.250,19,29,1.25,4.25,191,61.09,,1456,1436,1459,1438,2027,1998,39.6073578,-75.6297903,33.4,Weld Adjacent = 3.75 x sqrt (pipe radius x wall thickness),16.000,X56,ERW,960
MFL,303,111,0.972,51+34.3,,,,5129.84,,302,Weld,U61.09,61.09,61.18,,U447.98,1679.81,2922.04,0.250,,,,,,61.18,300,,,,,,,39.6073581,-75.6297904,33.4,,16.000,X56,ERW,960
MFL,304,112,0.983,51+95.7,,,,5191.02,,303,Weld,D57.56,61.18,57.56,,U509.16,1740.99,2860.86,0.250,,,,,,57.56,50,,,,,,,39.6075237,-75.6298276,33.8,,16.000,X56,ERW,960
MFL,305,113,0.994,52+53.4,,,,5248.58,,304,Weld,U57.56,57.56,58.34,,U566.72,1798.55,2803.30,0.250,,,,,,58.34,,,,,,,,39.6076799,-75.6298624,33.7,,16.000,X56,ERW,960
MFL,306,113,0.994,52+53.8,,,,5249.01,5249.00,305,ML Cluster Ext Weld Adjacent,U0.43,0.43,57.91,1.45,U567.15,1798.98,2802.87,0.250,18,28,0.55,1.83,125,58.34,,1479,1474,1478,1472,2052,2044,39.6076810,-75.6298627,33.7,Weld Adjacent = 3.75 x sqrt (pipe radius x wall thickness),16.000,X56,ERW,960
MFL,307,113,1.005,53+11.5,,,,5306.50,,306,Marker Band Start,D0.42,57.92,0.42,,U624.65,1856.47,2745.38,0.250,,,,,,58.34,,,,,,,,39.6078366,-75.6298977,32.9,,16.000,X56,ERW,960
MFL,308,114,1.005,53+11.9,,,,5306.93,,307,Weld Between Marker Bands,D57.57,58.34,57.57,,U625.07,1856.90,2744.95,0.250,,,,,,57.57,,,,,,,,39.6078378,-75.6298979,32.9,Between Marker Bands,16.000,X56,ERW,960
MFL,309,114,1.005,53+12.1,,,,5307.13,5307.08,308,ML Cluster Ext Weld Adjacent; Between Marker Bands,U0.20,0.20,57.37,1.88,U625.27,1857.10,2744.76,0.250,30,40,0.78,4.55,162,57.57,,1462,1451,1462,1449,2031,2013,39.6078383,-75.6298980,32.9,Weld Adjacent = 3.75 x sqrt (pipe radius x wall thickness),16.000,X56,ERW,960
MFL,310,114,1.005,53+12.5,,,,5307.49,5307.48,309,ML Cluster Ext Between Marker Bands,U0.56,0.57,57.01,1.72,U625.63,1857.46,2744.39,0.250,20,30,0.43,1.36,148,57.57,,1481,1478,1480,1476,2055,2050,39.6078392,-75.6298982,32.9,,16.000,X56,ERW,960
MFL,311,114,1.005,53+12.8,,,,5307.83,,310,Marker Band End,U0.91,0.91,56.67,,U625.97,1857.80,2744.05,0.250,,,,,,57.57,,,,,,,,39.6078402,-75.6298985,32.9,,16.000,X56,ERW,960
MFL,312,115,1.016,53+69.7,,,,5364.50,,311,Weld,U57.57,57.57,61.02,,U682.64,1914.47,2687.38,0.250,,,,,,61.02,,,,,,,,39.6079939,-75.6299323,32.5,,16.000,X56,ERW,960
MFL,313,115,1.016,53+70.2,,,,5365.05,5364.94,312,ML Cluster Ext Weld Adjacent,U0.56,0.56,60.47,3.11,U683.19,1915.02,2686.83,0.250,16,26,1.65,0.56,267,61.02,,1448,1420,1466,1451,2035,2016,39.6079955,-75.6299327,32.5,Weld Adjacent = 3.75 x sqrt (pipe radius x wall thickness),16.000,X56,ERW,960
MFL,314,116,1.028,54+30.9,,,,5425.52,,313,Weld,U61.02,61.02,61.06,,U743.66,1975.49,2626.36,0.250,,,,,,61.06,,,,,,,,39.6081592,-75.6299693,32.3,,16.000,X56,ERW,960
MFL,315,116,1.028,54+31.8,,,,5426.47,,314,Hard Spot,U0.95,0.95,60.11,3.94,U744.61,1976.44,2625.41,0.250,,,2.04,24.80,339,61.06,,,,,,,,39.6081617,-75.6299699,32.3,,16.000,X56,ERW,960
MFL,316,116,1.037,54+83.5,,,,5477.98,5476.38,315,ML Cluster Ext Manufacturing Related,D8.60,52.46,8.60,0.56,U796.12,2027.95,2573.90,0.250,16,26,21.41,5.88,49,61.06,,1309,1195,1282,1150,1781,1597,39.6083015,-75.6299999,32.1,,16.000,X56,ERW,960
MFL,317,117,1.039,54+92.1,,,,5486.58,,316,Weld,U61.06,61.06,61.28,,U804.72,2036.55,2565.30,0.250,,,,,,61.28,,,,,,,,39.6083249,-75.6300049,32.1,,16.000,X56,ERW,960
MFL,318,117,1.047,55+31.6,,,,5525.97,5525.94,317,ML Int Manufacturing Related,D21.89,39.39,21.89,3.80,U844.12,2075.94,2525.91,0.250,11,21,0.63,0.51,327,61.28,,1480,1476,1480,1473,2055,2046,39.6084318,-75.6300273,32.2,,16.000,X56,ERW,960
MFL,319,118,1.051,55+53.6,,,,5547.87,,318,Weld,D61.24,61.28,61.24,,U866.01,2097.84,2504.01,0.250,,,,,,61.24,35,,,,,,,39.6084911,-75.6300398,32.3,,16.000,X56,ERW,960
MFL,320,118,1.051,55+54.0,,,,5548.29,5548.28,319,ML Ext Weld Adjacent,U0.42,0.42,60.81,1.62,U866.43,2098.26,2503.59,0.250,19,29,0.24,0.38,140,61.24,,1484,1483,1483,1482,2060,2059,39.6084923,-75.6300401,32.3,Weld Adjacent = 3.75 x sqrt (pipe radius x wall thickness),16.000,X56,ERW,960
MFL,321,118,1.051,55+54.1,,,,5548.42,5548.40,320,ML Cluster Ext,U0.55,0.55,60.69,1.61,U866.56,2098.39,2503.46,0.250,12,22,0.59,1.57,139,61.24,,1481,1476,1480,1474,2055,2047,39.6084927,-75.6300402,32.3,,16.000,X56,ERW,960
MFL,322,118,1.051,55+54.3,,,,5548.58,,321,Hard Spot,U0.71,0.71,60.53,1.55,U866.72,2098.55,2503.30,0.250,,,2.55,36.57,133,61.24,,,,,,,,39.6084931,-75.6300402,32.3,,16.000,X56,ERW,960
MFL,323,118,1.062,56+14.5,,,,5608.57,5608.55,322,ML Cluster Ext,D0.53,60.70,0.53,1.23,U926.71,2158.54,2443.31,0.250,15,25,0.43,2.94,106,61.24,,1482,1479,1481,1478,2057,2053,39.6086559,-75.6300758,32.3,,16.000,X56,ERW,960
MFL,324,118,1.062,56+14.6,,,,5608.72,5608.70,323,ML Ext Weld Adjacent,D0.39,60.85,0.39,1.21,U926.86,2158.69,2443.16,0.250,11,21,0.43,0.46,104,61.24,,1483,1480,1482,1479,2059,2055,39.6086563,-75.6300759,32.3,Weld Adjacent = 3.75 x sqrt (pipe radius x wall thickness),16.000,X56,ERW,960
MFL,325,119,1.062,56+15.0,,,,5609.10,,324,Weld,U61.24,61.24,61.31,,U927.24,2159.07,2442.78,0.250,,,,,,61.31,329,,,,,,,39.6086573,-75.6300761,32.3,,16.000,X56,ERW,960
MFL,326,119,1.062,56+15.1,,,,5609.23,5609.21,325,ML Ext Weld Adjacent,U0.12,0.12,61.19,1.43,U927.37,2159.20,2442.65,0.250,20,30,0.31,0.58,123,61.31,,1483,1481,1482,1480,2059,2056,39.6086577,-75.6300762,32.3,Weld Adjacent = 3.75 x sqrt (pipe radius x wall thickness),16.000,X56,ERW,960
MFL,327,119,1.062,56+15.5,,,,5609.64,5609.62,326,ML Ext,U0.54,0.54,60.78,1.47,U927.78,2159.61,2442.24,0.250,14,24,0.31,0.46,127,61.31,,1483,1482,1483,1481,2060,2058,39.6086588,-75.6300764,32.3,,16.000,X56,ERW,960
MFL,328,119,1.074,56+76.1,,,,5670.00,5669.92,327,ML Cluster Ext Weld Adjacent,D0.42,60.89,0.42,1.59,U988.14,2219.97,2381.88,0.250,23,33,1.14,3.44,137,61.31,,1454,1436,1463,1448,2032,2011,39.6088222,-75.6301137,32.7,Weld Adjacent = 3.75 x sqrt (pipe radius x wall thickness),16.000,X56,ERW,960
MFL,329,119,1.074,56+76.2,,,,5670.07,5670.00,328,ML Cluster Ext Weld Adjacent,D0.34,60.97,0.34,2.34,U988.21,2220.04,2381.81,0.250,22,32,1.06,0.65,202,61.31,,1459,1443,1474,1467,2047,2038,39.6088224,-75.6301137,32.7,Weld Adjacent = 3.75 x sqrt (pipe radius x wall thickness),16.000,X56,ERW,960
MFL,330,119,1.074,56+76.4,,,,5670.28,5670.27,329,ML Ext Weld Adjacent,D0.13,61.18,0.13,2.48,U988.42,2220.25,2381.60,0.250,21,31,0.24,0.51,214,61.31,,1484,1483,1483,1482,2060,2059,39.6088229,-75.6301138,32.7,Weld Adjacent = 3.75 x sqrt (pipe radius x wall thickness),16.000,X56,ERW,960
MFL,331,120,1.074,56+76.5,,,,5670.41,,330,Weld,D59.80,61.31,59.80,,U988.56,2220.38,2381.47,0.250,,,,,,59.80,39,,,,,,,39.6088234,-75.6301139,32.7,,16.000,X56,ERW,960
MFL,332,120,1.074,56+76.6,,,,5670.54,5670.52,331,ML Ext Weld Adjacent,U0.12,0.12,59.67,2.14,U988.68,2220.51,2381.34,0.250,38,48,0.51,0.60,184,59.80,,1471,1465,1467,1458,2038,2026,39.6088237,-75.6301140,32.7,Weld Adjacent = 3.75 x sqrt (pipe radius x wall thickness),16.000,X56,ERW,960
MFL,333,120,1.074,56+76.8,,,,5670.73,5670.68,332,ML Cluster Ext Weld Adjacent,U0.32,0.32,59.48,1.79,U988.88,2220.70,2381.15,0.250,12,22,0.78,0.91,154,59.80,,1477,1470,1479,1474,2055,2047,39.6088243,-75.6301141,32.7,Weld Adjacent = 3.75 x sqrt (pipe radius x wall thickness),16.000,X56,ERW,960
MFL,334,120,1.074,56+76.9,,,,5670.79,5670.77,333,ML Ext Weld Adjacent,U0.38,0.38,59.42,2.47,U988.93,2220.76,2381.09,0.250,11,21,0.27,0.51,213,59.80,,1484,1483,1484,1483,2061,2059,39.6088244,-75.6301142,32.7,Weld Adjacent = 3.75 x sqrt (pipe radius x wall thickness),16.000,X56,ERW,960
MFL,335,120,1.074,56+76.9,,,,5670.80,5670.79,334,ML Ext Weld Adjacent,U0.39,0.39,59.41,2.25,U988.94,2220.77,2381.08,0.250,12,22,0.27,0.51,193,59.80,,1484,1483,1484,1483,2061,2059,39.6088244,-75.6301142,32.7,Weld Adjacent = 3.75 x sqrt (pipe radius x wall thickness),16.000,X56,ERW,960
MFL,336,120,1.074,56+77.0,,,,5670.95,5670.93,335,ML Ext,U0.54,0.54,59.26,2.58,U989.09,2220.92,2380.93,0.250,32,42,0.55,0.66,222,59.80,,1472,1466,1469,1461,2041,2029,39.6088248,-75.6301143,32.7,,16.000,X56,ERW,960
MFL,337,120,1.074,56+77.1,,,,5670.97,5670.85,336,ML Cluster Ext Weld Adjacent,U0.56,0.56,59.24,2.18,U989.11,2220.94,2380.91,0.250,41,51,1.76,7.54,187,59.80,,1355,1305,1394,1349,1936,1874,39.6088248,-75.6301143,32.7,Weld Adjacent = 3.75 x sqrt (pipe radius x wall thickness),16.000,X56,ERW,960
MFL,338,120,1.074,56+77.1,,,,5670.98,5670.95,337,ML Cluster Ext,U0.56,0.57,59.23,2.78,U989.12,2220.95,2380.90,0.250,15,25,0.55,1.37,239,59.80,,1480,1476,1480,1475,2055,2048,39.6088249,-75.6301143,32.7,,16.000,X56,ERW,960
MFL,339,121,1.085,57+36.5,,,,5730.21,,338,Weld,U59.80,59.80,61.14,,U1048.35,2280.18,2321.67,0.250,,,,,,61.14,224,,,,,,,39.6089851,-75.6301518,32.8,,16.000,X56,ERW,960
MFL,340,121,1.097,57+97.3,,,,5790.82,5790.79,339,ML Ext Seam Adjacent,D0.53,60.61,0.53,2.66,U1108.96,2340.79,2261.06,0.250,16,26,0.59,0.46,229,61.14,,1479,1474,1478,1472,2052,2044,39.6091494,-75.6301887,34.0,Seam Adjacent = 3.75 x sqrt (pipe radius x wall thickness),16.000,X56,ERW,960
MFL,341,121,1.097,57+97.3,,,,5790.82,5790.81,340,ML Ext,D0.53,60.61,0.53,1.73,U1108.96,2340.79,2261.06,0.250,21,31,0.31,0.35,149,61.14,,1483,1481,1482,1480,2058,2055,39.6091494,-75.6301887,34.0,,16.000,X56,ERW,960
MFL,342,122,1.097,57+97.8,,,,5791.35,,341,Weld,U61.14,61.14,61.20,,U1109.49,2341.32,2260.53,0.250,,,,,,61.20,35,,,,,,,39.6091508,-75.6301890,34.0,,16.000,X56,ERW,960
MFL,343,123,1.108,58+59.2,,,,5852.55,,342,Weld,D61.18,61.20,61.18,,U1170.69,2402.52,2199.33,0.250,,,,,,61.18,324,,,,,,,39.6093169,-75.6302235,34.3,,16.000,X56,ERW,960
MFL,344,123,1.109,58+59.7,,,,5853.09,5853.08,343,ML Ext,U0.55,0.55,60.63,2.73,U1171.23,2403.06,2198.79,0.250,20,30,0.35,0.36,235,61.18,,1482,1480,1481,1479,2058,2054,39.6093185,-75.6302238,34.3,,16.000,X56,ERW,960
MFL,345,124,1.120,59+20.5,,,,5913.72,,344,Weld,U61.18,61.18,61.28,,U1231.86,2463.69,2138.16,0.250,,,,,,61.28,,,,,,,,39.6094828,-75.6302597,34.5,,16.000,X56,ERW,960
MFL,346,125,1.132,59+82.0,,,,5975.01,,345,Weld,D61.10,61.28,61.10,,U1293.15,2524.98,2076.87,0.250,,,,,,61.10,335,,,,,,,39.6096488,-75.6302979,34.8,,16.000,X56,ERW,960
MFL,347,126,1.143,60+43.3,,,,6036.11,,346,Weld,U61.10,61.10,61.40,,U1354.25,2586.08,2015.77,0.250,,,,,,61.40,25,,,,,,,39.6098142,-75.6303354,35.4,,16.000,X56,ERW,960
MFL,348,127,1.155,61+04.9,,,,6097.51,,347,Weld,D61.21,61.40,61.21,,U1415.65,2647.48,1954.37,0.250,,,,,,61.21,,,,,,,,39.6099806,-75.6303723,35.5,,16.000,X56,ERW,960
MFL,349,127,1.166,61+65.7,,,,6158.16,6158.14,348,ML Ext,D0.56,60.65,0.56,2.01,U1476.30,2708.13,1893.72,0.250,20,30,0.43,0.55,173,61.21,,1481,1478,1480,1476,2055,2050,39.6101450,-75.6304089,35.0,,16.000,X56,ERW,960
MFL,350,128,1.166,61+66.3,,,,6158.72,,349,Weld,D61.18,61.21,61.18,,U1476.86,2708.69,1893.16,0.250,,,,,,61.18,224,,,,,,,39.6101465,-75.6304092,35.0,,16.000,X56,ERW,960
MFL,351,128,1.167,61+66.8,,,,6159.29,6159.28,350,ML Ext,U0.57,0.58,60.60,1.89,U1477.44,2709.26,1892.59,0.250,16,26,0.35,0.64,163,61.18,,1483,1481,1482,1480,2059,2056,39.6101481,-75.6304095,35.0,,16.000,X56,ERW,960
MFL,352,129,1.178,62+27.6,,,,6219.90,,351,Weld,D61.17,61.18,61.17,,U1538.04,2769.87,1831.98,0.250,,,,,,61.17,,,,,,,,39.6103123,-75.6304457,34.9,,16.000,X56,ERW,960
MFL,353,130,1.190,62+89.0,,,,6281.06,,352,Weld,U61.17,61.17,61.21,,U1599.20,2831.03,1770.82,0.250,,,,,,61.21,34,,,,,,,39.6104782,-75.6304823,35.8,,16.000,X56,ERW,960
MFL,354,130,1.201,63+49.8,,,,6341.73,6341.72,353,ML Ext,D0.54,60.67,0.54,2.71,U1659.87,2891.70,1710.15,0.250,31,41,0.35,0.57,233,61.21,,1480,1477,1479,1475,2054,2049,39.6106425,-75.6305187,36.5,,16.000,X56,ERW,960
MFL,355,130,1.201,63+49.9,,,,6341.79,6341.72,354,ML Cluster Ext,D0.48,60.73,0.48,1.41,U1659.93,2891.76,1710.09,0.250,17,27,0.94,2.09,122,61.21,,1469,1458,1472,1462,2045,2031,39.6106427,-75.6305187,36.5,,16.000,X56,ERW,960
MFL,356,130,1.201,63+49.9,,,,6341.79,6341.78,355,ML Ext,D0.48,60.73,0.48,2.92,U1659.93,2891.76,1710.09,0.250,28,38,0.31,0.52,251,61.21,,1481,1480,1481,1478,2056,2053,39.6106427,-75.6305187,36.5,,16.000,X56,ERW,960
MFL,357,130,1.201,63+50.3,,,,6342.21,6342.20,356,ML Cluster Ext Weld Adjacent,D0.06,61.15,0.06,1.56,U1660.35,2892.18,1709.67,0.250,11,21,0.59,3.99,135,61.21,,1481,1477,1480,1475,2056,2048,39.6106438,-75.6305190,36.5,Weld Adjacent = 3.75 x sqrt (pipe radius x wall thickness),16.000,X56,ERW,960
MFL,358,131,1.201,63+50.4,,,,6342.27,,357,Weld,D61.16,61.21,61.16,,U1660.41,2892.24,1709.61,0.250,,,,,,61.16,,,,,,,,39.6106440,-75.6305190,36.5,,16.000,X56,ERW,960
MFL,359,131,1.201,63+50.5,,,,6342.38,6341.92,358,ML Cluster Ext Weld Xing,U0.11,0.11,61.04,1.24,U1660.52,2892.35,1709.50,0.250,43,53,8.78,5.26,107,61.16,,1054,939,1342,1254,1863,1741,39.6106443,-75.6305191,36.5,,16.000,X56,ERW,960
MFL,360,131,1.201,63+50.9,,,,6342.81,6342.78,359,ML Cluster Ext,U0.54,0.54,60.62,2.76,U1660.95,2892.78,1709.07,0.250,26,36,0.86,3.30,238,61.16,,1463,1451,1460,1445,2028,2007,39.6106455,-75.6305193,36.5,,16.000,X56,ERW,960
MFL,361,132,1.213,64+11.7,,,,6403.43,,360,Weld,U61.16,61.16,61.29,,D1648.45,2953.40,1648.45,0.250,,,,,,61.29,,,,,,,,39.6108100,-75.6305550,37.7,,16.000,X56,ERW,960
MFL,362,132,1.213,64+12.1,,,,6403.82,6403.79,361,ML Cluster Ext Weld Adjacent,U0.39,0.39,60.90,1.55,D1648.06,2953.79,1648.06,0.250,20,30,0.47,1.24,134,61.29,,1480,1476,1480,1476,2056,2051,39.6108110,-75.6305553,37.7,Weld Adjacent = 3.75 x sqrt (pipe radius x wall thickness),16.000,X56,ERW,960
MFL,363,132,1.213,64+12.2,,,,6403.94,6403.89,362,ML Cluster Ext,U0.51,0.51,60.78,2.46,D1647.94,2953.91,1647.94,0.250,38,48,1.57,17.12,212,61.29,,1386,1346,1400,1360,1945,1889,39.6108113,-75.6305553,37.7,,16.000,X56,ERW,960
MFL,364,133,1.224,64+73.2,,,,6464.72,,363,Weld,D52.17,61.29,52.17,,D1587.16,3014.69,1587.16,0.250,,,,,,52.17,,,,,,,,39.6109761,-75.6305901,39.1,,16.000,X56,ERW,960
MFL,365,133,1.225,64+75.9,,,,6467.46,,364,Manufacturing Indication Int,U2.75,2.75,49.43,1.33,D1584.42,3017.43,1584.42,0.250,,,2.78,1.83,115,52.17,,,,,,,,39.6109836,-75.6305917,39.2,,16.000,X56,ERW,960
MFL,366,133,1.227,64+87.3,,,,6478.78,6478.77,365,ML Int Manufacturing Related,U14.07,14.07,38.11,1.50,D1573.10,3028.75,1573.10,0.250,13,23,0.27,0.31,129,52.17,,1484,1483,1484,1482,2061,2059,39.6110143,-75.6305980,39.5,,16.000,X56,ERW,960
MFL,367,133,1.228,64+90.9,,,,6482.42,6482.41,366,ML Int Manufacturing Related,U17.71,17.71,34.47,1.27,D1569.46,3032.39,1569.46,0.250,18,28,0.31,0.47,110,52.17,,1483,1481,1483,1481,2059,2056,39.6110242,-75.6306000,39.6,,16.000,X56,ERW,960
MFL,368,134,1.234,65+25.5,,,,6516.89,,367,Weld,U52.17,52.17,61.15,,D1534.99,3066.86,1534.99,0.250,,,,,,61.15,33,,,,,,,39.6111180,-75.6306188,40.0,,16.000,X56,ERW,960
CAL,369,134,1.237,65+39.4,,,,6530.72,,368,Dent,U13.83,13.83,47.32,2.09,D1521.16,3080.69,1521.16,0.250,1.1,1.6,73.22,7.36,180,61.15,,,,,,,,39.6111555,-75.6306263,39.9,,16.000,X56,ERW,960
MFL,370,135,1.246,65+86.9,,,,6578.04,,369,Weld,U61.15,61.15,61.31,,D1473.84,3128.01,1473.84,0.250,,,,,,61.31,,,,,,,,39.6112839,-75.6306534,39.9,,16.000,X56,ERW,960
MFL,371,135,1.257,66+47.8,,,,6638.83,6638.81,370,ML Cluster Ext,D0.52,60.79,0.52,2.60,D1413.05,3188.80,1413.05,0.250,27,37,0.47,4.58,224,61.31,,1478,1474,1477,1472,2052,2045,39.6114487,-75.6306895,40.9,,16.000,X56,ERW,960
MFL,372,135,1.257,66+48.1,,,,6639.15,6639.12,371,ML Cluster Ext Weld Adjacent,D0.20,61.11,0.20,1.48,D1412.73,3189.12,1412.73,0.250,16,26,0.67,2.03,127,61.31,,1477,1471,1477,1469,2051,2041,39.6114495,-75.6306896,40.9,Weld Adjacent = 3.75 x sqrt (pipe radius x wall thickness),16.000,X56,ERW,960
MFL,373,135,1.257,66+48.3,,,,6639.29,6639.27,372,ML Ext Weld Adjacent,D0.06,61.25,0.06,1.52,D1412.59,3189.26,1412.59,0.250,15,25,0.43,0.51,131,61.31,,1482,1479,1481,1478,2057,2053,39.6114499,-75.6306897,40.9,Weld Adjacent = 3.75 x sqrt (pipe radius x wall thickness),16.000,X56,ERW,960
MFL,374,136,1.257,66+48.3,,,,6639.35,,373,Weld,D61.29,61.31,61.29,,D1412.53,3189.32,1412.53,0.250,,,,,,61.29,,,,,,,,39.6114501,-75.6306898,40.9,,16.000,X56,ERW,960
MFL,375,137,1.269,67+09.8,,,,6700.64,,374,Weld,D61.00,61.29,61.00,,D1351.24,3250.61,1351.24,0.250,,,,,,61.00,,,,,,,,39.6116162,-75.6307264,41.5,,16.000,X56,ERW,960
MFL,376,137,1.269,67+10.2,,,,6701.05,6701.03,375,ML Ext Weld Adjacent,U0.41,0.41,60.59,2.63,D1350.83,3251.02,1350.83,0.250,15,25,0.31,0.51,226,61.00,,1483,1482,1483,1481,2060,2057,39.6116174,-75.6307267,41.5,Weld Adjacent = 3.75 x sqrt (pipe radius x wall thickness),16.000,X56,ERW,960
MFL,377,137,1.278,67+55.9,,,,6746.62,6746.50,376,ML Cluster Int Manufacturing Related,D15.02,45.99,15.02,2.07,D1305.26,3296.59,1305.26,0.250,33,43,1.84,1.67,178,61.00,,1382,1337,1428,1396,1983,1939,39.6117407,-75.6307544,41.2,,16.000,X56,ERW,960
MFL,378,138,1.281,67+71.0,,,,6761.64,,377,Weld,U61.00,61.00,61.03,,D1290.24,3311.61,1290.24,0.250,,,,,,61.03,,,,,,,,39.6117815,-75.6307639,41.1,,16.000,X56,ERW,960
MFL,379,138,1.289,68+16.9,,,,6807.40,6807.38,378,ML Ext,D15.27,45.76,15.27,0.03,D1244.47,3357.37,1244.48,0.250,26,36,0.55,0.47,3,61.03,,1475,1470,1473,1466,2046,2036,39.6119056,-75.6307904,40.7,,16.000,X56,ERW,960
MFL,380,139,1.292,68+32.2,,,,6822.67,,379,Weld,D60.58,61.03,60.58,,D1229.21,3372.64,1229.21,0.250,,,,,,60.58,,,,,,,,39.6119472,-75.6307982,40.5,,16.000,X56,ERW,960
MFL,381,139,1.303,68+91.5,,,,6881.77,6881.76,380,ML Ext,D1.48,59.10,1.48,2.89,D1170.11,3431.74,1170.11,0.250,23,33,0.24,0.30,249,60.58,,1483,1483,1483,1482,2060,2058,39.6121078,-75.6308294,40.9,,16.000,X56,ERW,960
MFL,382,139,1.304,68+92.5,,,,6882.77,6882.75,381,ML Cluster Ext Weld Adjacent,D0.47,60.10,0.47,1.13,D1169.11,3432.74,1169.11,0.250,26,36,0.67,0.96,98,60.58,,1471,1464,1472,1463,2044,2032,39.6121106,-75.6308299,40.8,Weld Adjacent = 3.75 x sqrt (pipe radius x wall thickness),16.000,X56,ERW,960
MFL,383,140,1.304,68+93.0,,,,6883.25,,382,Weld,D54.19,60.58,54.19,,D1168.63,3433.22,1168.63,0.250,,,,,,54.19,,,,,,,,39.6121119,-75.6308301,40.8,,16.000,X56,ERW,960
MFL,384,140,1.304,68+93.3,,,,6883.60,6883.59,383,ML Ext Weld Adjacent,U0.35,0.35,53.84,2.65,D1168.28,3433.57,1168.28,0.250,21,31,0.24,0.33,228,54.19,,1484,1483,1483,1482,2060,2059,39.6121129,-75.6308303,40.8,Weld Adjacent = 3.75 x sqrt (pipe radius x wall thickness),16.000,X56,ERW,960
MFL,385,140,1.304,68+94.5,,,,6884.80,6884.78,384,ML Cluster Ext,U1.55,1.55,52.64,1.20,D1167.08,3434.77,1167.08,0.250,18,28,0.35,1.27,104,54.19,,1482,1481,1482,1480,2059,2055,39.6121161,-75.6308309,40.8,,16.000,X56,ERW,960
MFL,386,141,1.314,69+47.3,,,,6937.44,,385,Weld,D51.09,54.19,51.09,,D1114.44,3487.41,1114.44,0.250,,,,,,51.09,,,,,,,,39.6122592,-75.6308582,39.3,,16.000,X56,ERW,960
MFL,387,141,1.314,69+47.4,,,,6937.56,6937.55,386,ML Ext Weld Adjacent,U0.11,0.11,50.98,3.74,D1114.32,3487.53,1114.32,0.250,26,36,0.24,0.20,321,51.09,,1483,1482,1483,1481,2059,2058,39.6122595,-75.6308582,39.3,Weld Adjacent = 3.75 x sqrt (pipe radius x wall thickness),16.000,X56,ERW,960
MFL,388,141,1.314,69+47.7,,,,6937.80,6937.77,387,ML Cluster Ext Weld Adjacent,U0.36,0.36,50.73,2.68,D1114.08,3487.77,1114.08,0.250,13,23,0.71,1.37,231,51.09,,1478,1472,1477,1469,2051,2040,39.6122602,-75.6308584,39.3,Weld Adjacent = 3.75 x sqrt (pipe radius x wall thickness),16.000,X56,ERW,960
MFL,389,141,1.314,69+47.9,,,,6937.99,6937.96,388,ML Cluster Ext,U0.54,0.54,50.55,1.52,D1113.90,3487.96,1113.90,0.250,22,32,0.98,5.53,131,51.09,,1462,1448,1460,1443,2028,2004,39.6122606,-75.6308585,39.3,,16.000,X56,ERW,960
MFL,390,141,1.323,69+97.9,,,,6987.87,6987.82,389,ML Cluster Ext,D0.67,50.42,0.67,2.17,D1064.01,3537.84,1064.01,0.250,20,30,1.22,5.99,187,51.09,,1456,1436,1457,1435,2023,1993,39.6123964,-75.6308851,39.9,,16.000,X56,ERW,960
MFL,391,142,1.324,69+98.6,,,,6988.53,,390,Weld,U51.09,51.09,59.24,,D1063.35,3538.50,1063.35,0.250,,,,,,59.24,358,,,,,,,39.6123981,-75.6308854,39.9,,16.000,X56,ERW,960
MFL,392,142,1.326,70+13.5,,,,7003.44,,391,Manufacturing Indication Int,U14.91,14.91,44.33,3.16,D1048.44,3553.41,1048.44,0.250,,,1.41,1.07,272,59.24,,,,,,,,39.6124387,-75.6308934,39.8,,16.000,X56,ERW,960
MFL,393,142,1.334,70+55.0,,,,7044.79,7044.76,392,ML Int Manufacturing Related; Seam Xing,D2.98,56.26,2.98,4.15,D1007.09,3594.76,1007.09,0.250,13,23,1.14,0.61,357,59.24,,1469,1454,1466,1447,2036,2010,39.6125509,-75.6309160,40.2,,16.000,X56,ERW,960
MFL,394,143,1.335,70+58.0,,,,7047.77,,393,Weld,D57.71,59.24,57.71,,D1004.11,3597.74,1004.11,0.250,,,,,,57.71,331,,,,,,,39.6125591,-75.6309176,40.2,,16.000,X56,ERW,960
MFL,395,143,1.346,71+15.3,,,,7104.90,7104.87,394,ML Cluster Ext,D0.59,57.13,0.59,2.36,D946.98,3654.87,946.98,0.250,20,30,0.75,5.02,203,57.71,,1473,1465,1474,1464,2047,2033,39.6127145,-75.6309477,40.4,,16.000,X56,ERW,960
MFL,396,143,1.346,71+15.6,,,,7105.18,7105.17,395,ML Ext Weld Adjacent,D0.30,57.41,0.30,1.79,D946.70,3655.15,946.70,0.250,10,20,0.27,0.56,154,57.71,,1484,1483,1484,1483,2061,2059,39.6127152,-75.6309478,40.4,Weld Adjacent = 3.75 x sqrt (pipe radius x wall thickness),16.000,X56,ERW,960
MFL,397,144,1.346,71+15.9,,,,7105.49,,396,Weld,U57.71,57.71,60.79,,D946.39,3655.46,946.39,0.250,,,,,,60.79,50,,,,,,,39.6127161,-75.6309480,40.4,,16.000,X56,ERW,960
MFL,398,144,1.346,71+15.9,,,,7105.53,7105.53,397,ML Cluster Ext Weld Adjacent,U0.05,0.05,60.74,2.66,D946.35,3655.50,946.35,0.250,19,29,0.78,0.66,229,60.79,,1472,1463,1477,1470,2051,2042,39.6127162,-75.6309480,40.4,Weld Adjacent = 3.75 x sqrt (pipe radius x wall thickness),16.000,X56,ERW,960
MFL,399,144,1.346,71+16.2,,,,7105.79,7105.78,398,ML Cluster Ext Weld Adjacent,U0.31,0.31,60.48,2.59,D946.09,3655.76,946.09,0.250,10,20,1.45,0.86,223,60.79,,1467,1446,1474,1461,2047,2030,39.6127169,-75.6309481,40.4,Weld Adjacent = 3.75 x sqrt (pipe radius x wall thickness),16.000,X56,ERW,960
MFL,400,144,1.346,71+16.2,,,,7105.80,7105.62,399,ML Cluster Ext Weld Adjacent,U0.31,0.31,60.48,1.52,D946.08,3655.77,946.08,0.250,14,24,2.31,4.36,131,60.79,,1434,1392,1459,1437,2027,1995,39.6127170,-75.6309481,40.4,Weld Adjacent = 3.75 x sqrt (pipe radius x wall thickness),16.000,X56,ERW,960
MFL,401,144,1.346,71+16.2,,,,7105.82,7105.81,400,ML Ext Weld Adjacent,U0.33,0.33,60.46,1.87,D946.06,3655.79,946.06,0.250,11,21,0.39,0.66,161,60.79,,1483,1481,1483,1480,2059,2056,39.6127170,-75.6309481,40.4,Weld Adjacent = 3.75 x sqrt (pipe radius x wall thickness),16.000,X56,ERW,960
MFL,402,144,1.346,71+16.4,,,,7106.02,7106.00,401,ML Cluster Ext,U0.53,0.53,60.26,2.42,D945.86,3655.99,945.86,0.250,11,21,0.71,4.67,208,60.79,,1479,1473,1478,1471,2053,2042,39.6127176,-75.6309482,40.4,,16.000,X56,ERW,960
MFL,403,144,1.357,71+76.3,,,,7165.70,7165.68,402,ML Ext,D0.57,60.22,0.58,2.76,D886.18,3715.67,886.18,0.250,13,23,0.43,0.61,238,60.79,,1482,1480,1482,1479,2058,2054,39.6128800,-75.6309784,40.1,,16.000,X56,ERW,960
MFL,404,145,1.357,71+76.9,,,,7166.28,,403,Weld,U60.79,60.79,61.12,,D885.60,3716.25,885.60,0.250,,,,,,61.12,324,,,,,,,39.6128816,-75.6309787,40.1,,16.000,X56,ERW,960
MFL,405,145,1.357,71+77.0,,,,7166.44,7166.43,404,ML Ext Weld Adjacent,U0.16,0.16,60.96,1.44,D885.44,3716.41,885.44,0.250,22,32,0.24,0.42,124,61.12,,1484,1483,1483,1482,2060,2058,39.6128820,-75.6309788,40.1,Weld Adjacent = 3.75 x sqrt (pipe radius x wall thickness),16.000,X56,ERW,960
MFL,406,145,1.357,71+77.3,,,,7166.74,7166.36,405,ML Cluster Ext Weld Adjacent,U0.47,0.47,60.65,2.75,D885.14,3716.71,885.14,0.250,38,48,5.49,3.85,236,61.12,,1165,1064,1333,1252,1851,1740,39.6128829,-75.6309789,40.0,Weld Adjacent = 3.75 x sqrt (pipe radius x wall thickness),16.000,X56,ERW,960
MFL,407,146,1.369,72+38.2,,,,7227.40,,406,Weld,U61.12,61.12,61.29,,D824.48,3777.37,824.48,0.250,,,,,,61.29,18,,,,,,,39.6130479,-75.6310096,39.8,,16.000,X56,ERW,960
MFL,408,146,1.369,72+38.8,,,,7228.02,7228.01,407,ML Ext,U0.62,0.62,60.66,2.61,D823.86,3777.99,823.86,0.250,15,25,0.24,0.63,225,61.29,,1484,1483,1484,1483,2061,2060,39.6130496,-75.6310100,39.8,,16.000,X56,ERW,960
MFL,409,146,1.380,72+99.5,,,,7288.59,7288.57,408,ML Cluster Ext Weld Adjacent,D0.09,61.19,0.09,2.59,D763.29,3838.56,763.29,0.250,17,27,0.35,1.07,223,61.29,,1483,1481,1482,1480,2058,2055,39.6132145,-75.6310399,39.8,Weld Adjacent = 3.75 x sqrt (pipe radius x wall thickness),16.000,X56,ERW,960
MFL,410,147,1.380,72+99.6,,,,7288.68,,409,Weld,D61.07,61.29,61.07,,D763.20,3838.65,763.20,0.250,,,,,,61.07,,,,,,,,39.6132147,-75.6310400,39.8,,16.000,X56,ERW,960
MFL,411,147,1.392,73+59.9,,,,7348.79,,410,Hard Spot,D0.96,60.11,0.96,3.53,D703.09,3898.76,703.09,0.250,,,2.78,23.84,303,61.07,,,,,,,,39.6133784,-75.6310704,39.9,,16.000,X56,ERW,960
MFL,412,147,1.392,73+60.7,,,,7349.53,7349.52,411,ML Ext Weld Adjacent,D0.22,60.85,0.22,2.05,D702.35,3899.50,702.35,0.250,11,21,0.24,0.63,176,61.07,,1484,1484,1484,1483,2061,2060,39.6133804,-75.6310708,39.9,Weld Adjacent = 3.75 x sqrt (pipe radius x wall thickness),16.000,X56,ERW,960
MFL,413,148,1.392,73+60.9,,,,7349.75,,412,Weld,U61.07,61.07,61.21,,D702.13,3899.72,702.13,0.250,,,,,,61.21,36,,,,,,,39.6133810,-75.6310709,39.9,,16.000,X56,ERW,960
MFL,414,148,1.403,74+21.7,,,,7410.41,7410.38,413,ML Cluster Ext,D0.55,60.66,0.55,1.72,D641.47,3960.38,641.47,0.250,11,21,0.51,2.38,148,61.21,,1482,1479,1481,1477,2057,2052,39.6135460,-75.6311027,41.8,,16.000,X56,ERW,960
MFL,415,148,1.403,74+21.7,,,,7410.41,7410.36,414,ML Cluster Ext,D0.55,60.66,0.55,2.33,D641.47,3960.38,641.47,0.250,18,28,0.86,4.11,200,61.21,,1471,1461,1471,1459,2044,2027,39.6135460,-75.6311027,41.8,,16.000,X56,ERW,960
MFL,416,148,1.404,74+21.9,,,,7410.62,7410.58,415,ML Cluster Ext Weld Adjacent,D0.34,60.87,0.34,2.43,D641.26,3960.59,641.26,0.250,12,22,0.59,2.23,209,61.21,,1481,1476,1480,1474,2055,2047,39.6135465,-75.6311028,41.8,Weld Adjacent = 3.75 x sqrt (pipe radius x wall thickness),16.000,X56,ERW,960
MFL,417,148,1.404,74+22.1,,,,7410.76,7410.75,416,ML Ext Weld Adjacent,D0.21,61.01,0.21,1.80,D641.12,3960.73,641.12,0.250,18,28,0.24,0.49,155,61.21,,1484,1483,1484,1483,2061,2059,39.6135469,-75.6311029,41.8,Weld Adjacent = 3.75 x sqrt (pipe radius x wall thickness),16.000,X56,ERW,960
MFL,418,148,1.404,74+22.2,,,,7410.86,7410.82,417,ML Cluster Ext Weld Adjacent,D0.10,61.11,0.10,1.51,D641.02,3960.83,641.02,0.250,12,22,0.59,1.12,130,61.21,,1481,1476,1481,1476,2056,2050,39.6135472,-75.6311029,41.8,Weld Adjacent = 3.75 x sqrt (pipe radius x wall thickness),16.000,X56,ERW,960
MFL,419,148,1.404,74+22.2,,,,7410.88,7410.86,418,ML Ext Weld Adjacent,D0.09,61.13,0.09,2.36,D641.00,3960.85,641.00,0.250,22,32,0.35,0.51,203,61.21,,1482,1480,1481,1478,2057,2053,39.6135473,-75.6311029,41.8,Weld Adjacent = 3.75 x sqrt (pipe radius x wall thickness),16.000,X56,ERW,960
MFL,420,149,1.404,74+22.3,,,,7410.96,,419,Weld,U61.21,61.21,61.26,,D640.92,3960.93,640.92,0.250,,,,,,61.26,,,,,,,,39.6135475,-75.6311030,41.8,,16.000,X56,ERW,960
MFL,421,149,1.415,74+82.8,,,,7471.26,,420,Hard Spot,D0.97,60.29,0.97,2.63,D580.62,4021.23,580.62,0.250,,,1.69,29.77,226,61.26,,,,,,,,39.6137114,-75.6311347,42.7,,16.000,X56,ERW,960
MFL,422,149,1.415,74+83.2,,,,7471.67,7471.65,421,ML Ext,D0.56,60.70,0.56,2.76,D580.21,4021.64,580.21,0.250,11,21,0.27,0.76,237,61.26,,1484,1483,1484,1483,2061,2059,39.6137125,-75.6311349,42.7,,16.000,X56,ERW,960
MFL,423,149,1.415,74+83.2,,,,7471.67,7471.65,422,ML Cluster Ext,D0.56,60.71,0.56,1.75,D580.21,4021.64,580.21,0.250,24,34,0.39,5.38,150,61.26,,1481,1478,1480,1476,2055,2050,39.6137125,-75.6311350,42.7,,16.000,X56,ERW,960
MFL,424,150,1.415,74+83.7,,,,7472.23,,423,Weld,D59.39,61.26,59.39,,D579.65,4022.20,579.65,0.250,,,,,,59.39,307,,,,,,,39.6137141,-75.6311353,42.7,,16.000,X56,ERW,960
MFL,425,150,1.424,75+29.2,,,,7517.60,,424,Sleeve Start,D14.02,45.37,14.02,,D534.29,4067.56,534.29,0.250,,,,,,59.39,,,,,,,,39.6138374,-75.6311595,43.8,,16.000,X56,ERW,960
MFL,426,150,1.424,75+31.3,,,,7519.63,,425,Sleeve End,D11.98,47.41,11.98,,D532.25,4069.60,532.25,0.250,,,,,,59.39,,,,,,,,39.6138430,-75.6311606,43.8,,16.000,X56,ERW,960
MFL,427,151,1.426,75+43.3,,,,7531.62,,426,Weld,D57.47,59.39,57.47,,D520.27,4081.59,520.27,0.250,,,,,,57.47,,,,,,,,39.6138755,-75.6311670,44.0,,16.000,X56,ERW,960
MFL,428,151,1.433,75+77.3,,,,7565.50,7565.47,427,ML Cluster Ext,D23.59,33.89,23.59,2.04,D486.38,4115.47,486.38,0.250,17,27,0.63,1.12,175,57.47,,1478,1472,1477,1470,2052,2042,39.6139675,-75.6311853,44.8,,16.000,X56,ERW,960
MFL,429,152,1.437,76+00.9,,,,7589.09,,428,Weld,D55.88,57.47,55.88,,D462.79,4139.06,462.79,0.250,,,,,,55.88,37,,,,,,,39.6140315,-75.6311983,45.7,,16.000,X56,ERW,960
MFL,430,152,1.448,76+55.9,,,,7643.91,,429,Hard Spot,D1.05,54.82,1.05,1.44,D407.97,4193.88,407.97,0.250,,,1.96,20.59,124,55.88,,,,,,,,39.6141806,-75.6312274,46.9,,16.000,X56,ERW,960
MFL,431,153,1.448,76+57.0,,,,7644.96,,430,Weld,U55.88,55.88,61.30,,D406.92,4194.93,406.92,0.250,,,,,,61.30,203,,,,,,,39.6141835,-75.6312279,46.9,,16.000,X56,ERW,960
MFL,432,154,1.460,77+18.5,,,,7706.26,,431,Weld,U61.30,61.30,61.40,,D345.62,4256.23,345.62,0.250,,,,,,61.40,338,,,,,,,39.6143505,-75.6312576,47.1,,16.000,X56,ERW,960
MFL,433,154,1.470,77+73.0,,,,7760.59,,432,8.9° 31.2D Right Cold Bend,D7.08,54.33,7.08,,D291.29,4310.56,291.29,0.250,,,,,90,61.40,,,,,,,,39.6144987,-75.6312811,47.6,,16.000,X56,ERW,960
MFL,434,154,1.471,77+79.8,,,,7767.46,7767.44,433,ML Cluster Ext Weld Adjacent,D0.20,61.20,0.20,2.01,D284.42,4317.43,284.42,0.250,15,25,2.55,4.51,173,61.40,,1424,1376,1440,1397,2000,1940,39.6145176,-75.6312808,47.6,Weld Adjacent = 3.75 x sqrt (pipe radius x wall thickness),16.000,X56,ERW,960
MFL,435,155,1.471,77+80.0,,,,7767.66,,434,Weld,D61.20,61.40,61.20,,D284.22,4317.63,284.22,0.250,,,,,,61.20,289,,,,,,,39.6145181,-75.6312807,47.6,,16.000,X56,ERW,960
MFL,436,155,1.471,77+80.3,,,,7767.87,7767.82,435,ML Cluster Ext Weld Adjacent,U0.21,0.21,60.99,2.02,D284.01,4317.84,284.01,0.250,12,22,1.29,3.80,174,61.20,,1467,1448,1469,1451,2040,2016,39.6145187,-75.6312807,47.6,Weld Adjacent = 3.75 x sqrt (pipe radius x wall thickness),16.000,X56,ERW,960
MFL,437,155,1.471,77+80.5,,,,7768.07,7767.87,436,ML Cluster Ext Weld Adjacent,U0.41,0.41,60.78,1.70,D283.81,4318.04,283.81,0.250,23,33,2.63,3.09,146,61.20,,1382,1327,1429,1387,1985,1926,39.6145193,-75.6312807,47.6,Weld Adjacent = 3.75 x sqrt (pipe radius x wall thickness),16.000,X56,ERW,960
MFL,438,155,1.483,78+41.0,,,,7828.41,7828.37,437,ML Cluster Ext Weld Adjacent,D0.45,60.75,0.45,2.48,D223.47,4378.38,223.47,0.250,19,29,0.59,2.29,213,61.20,,1478,1472,1479,1473,2054,2045,39.6146851,-75.6312727,47.4,Weld Adjacent = 3.75 x sqrt (pipe radius x wall thickness),16.000,X56,ERW,960
MFL,439,155,1.483,78+41.3,,,,7828.74,7828.71,438,ML Cluster Ext Weld Adjacent,D0.12,61.07,0.12,2.22,D223.14,4378.71,223.14,0.250,24,34,0.75,4.13,191,61.20,,1470,1461,1466,1455,2037,2021,39.6146860,-75.6312727,47.4,Weld Adjacent = 3.75 x sqrt (pipe radius x wall thickness),16.000,X56,ERW,960
MFL,440,156,1.483,78+41.4,,,,7828.86,,439,Weld,D61.20,61.20,61.20,,D223.02,4378.83,223.02,0.250,,,,,,61.20,,,,,,,,39.6146863,-75.6312726,47.4,,16.000,X56,ERW,960
MFL,441,156,1.483,78+41.5,,,,7828.92,7828.90,440,ML Cluster Ext Weld Adjacent,U0.07,0.07,61.13,2.03,D222.96,4378.89,222.96,0.250,29,39,3.53,9.99,175,61.20,,1308,1232,1392,1340,1933,1862,39.6146865,-75.6312726,47.4,Weld Adjacent = 3.75 x sqrt (pipe radius x wall thickness),16.000,X56,ERW,960
MFL,442,156,1.494,79+02.7,,,,7889.98,7889.98,441,ML Ext Weld Adjacent,D0.07,61.13,0.07,1.69,D161.90,4439.95,161.90,0.250,10,20,0.24,1.27,146,61.20,,1484,1484,1484,1483,2062,2060,39.6148543,-75.6312662,46.9,Weld Adjacent = 3.75 x sqrt (pipe radius x wall thickness),16.000,X56,ERW,960
MFL,443,157,1.494,79+02.8,,,,7890.05,,442,Weld,D61.01,61.20,61.01,,D161.83,4440.02,161.83,0.250,,,,,,61.01,,,,,,,,39.6148545,-75.6312662,46.9,,16.000,X56,ERW,960
MFL,444,157,1.494,79+03.0,,,,7890.20,7890.18,443,ML Ext Weld Adjacent,U0.14,0.14,60.87,2.66,D161.68,4440.17,161.68,0.250,10,20,0.31,1.78,229,61.01,,1484,1483,1484,1482,2061,2059,39.6148549,-75.6312661,46.9,Weld Adjacent = 3.75 x sqrt (pipe radius x wall thickness),16.000,X56,ERW,960
MFL,445,157,1.494,79+03.0,,,,7890.21,7890.19,444,ML Ext Weld Adjacent,U0.15,0.15,60.86,1.90,D161.67,4440.18,161.67,0.250,18,28,0.24,0.38,163,61.01,,1484,1483,1484,1483,2061,2059,39.6148550,-75.6312661,46.9,Weld Adjacent = 3.75 x sqrt (pipe radius x wall thickness),16.000,X56,ERW,960
MFL,446,157,1.495,79+06.1,,,,7893.33,7893.27,445,ML Cluster Int Manufacturing Related,U3.28,3.28,57.73,0.99,D158.55,4443.30,158.55,0.250,23,33,0.82,0.41,85,61.01,,1467,1457,1475,1468,2049,2039,39.6148636,-75.6312659,46.8,,16.000,X56,ERW,960
MFL,447,157,1.495,79+06.5,,,,7893.74,7893.70,446,ML Int Manufacturing Related,U3.68,3.68,57.33,0.98,D158.14,4443.71,158.14,0.250,10,20,0.51,0.56,85,61.01,,1482,1479,1482,1478,2058,2052,39.6148647,-75.6312658,46.8,,16.000,X56,ERW,960
MFL,448,157,1.495,79+07.1,,,,7894.33,7894.32,447,ML Ext Manufacturing Related,U4.27,4.27,56.74,2.20,D157.55,4444.30,157.55,0.250,10,20,0.27,0.30,189,61.01,,1484,1483,1484,1483,2061,2059,39.6148663,-75.6312658,46.8,,16.000,X56,ERW,960
MFL,449,157,1.498,79+22.1,,,,7909.29,7909.27,448,ML Ext,U19.24,19.24,41.77,3.69,D142.59,4459.26,142.59,0.250,21,31,0.51,0.49,318,61.01,,1479,1475,1477,1472,2052,2044,39.6149074,-75.6312644,46.6,,16.000,X56,ERW,960
MFL,450,157,1.500,79+34.4,,,,7921.51,,449,Manufacturing Indication Int,D29.55,31.46,29.55,0.70,D130.37,4471.48,130.37,0.250,,,1.37,0.66,61,61.01,,,,,,,,39.6149410,-75.6312632,46.5,,16.000,X56,ERW,960
MFL,451,157,1.500,79+34.7,,,,7921.83,7921.78,450,ML Cluster Int Manufacturing Related,D29.23,31.78,29.23,0.70,D130.05,4471.80,130.05,0.250,23,33,2.43,1.42,61,61.01,,1391,1340,1428,1387,1984,1926,39.6149418,-75.6312632,46.5,,16.000,X56,ERW,960
MFL,452,157,1.501,79+39.4,,,,7926.52,,451,Manufacturing Indication Int,D24.54,36.47,24.54,0.60,D125.36,4476.49,125.36,0.250,,,1.41,1.27,52,61.01,,,,,,,,39.6149548,-75.6312627,46.4,,16.000,X56,ERW,960
MFL,453,157,1.506,79+63.4,,,,7950.49,7950.47,452,ML Cluster Ext,D0.57,60.44,0.57,3.09,D101.39,4500.46,101.39,0.250,19,29,0.75,2.57,266,61.01,,1473,1465,1474,1465,2047,2034,39.6150206,-75.6312603,45.5,,16.000,X56,ERW,960
MFL,454,158,1.506,79+64.0,,,,7951.06,,453,Weld,D21.19,61.01,21.19,,D100.82,4501.03,100.82,0.250,,,,,,21.19,,,,,,,,39.6150222,-75.6312603,45.4,,16.000,X56,ERW,960
MFL,455,159,1.510,79+85.2,,,,7972.25,,454,Weld,U21.19,21.19,42.11,,D79.63,4522.22,79.63,0.250,,,,,,42.11,,,,,,,,39.6150805,-75.6312584,44.8,,16.000,X56,ERW,960
MFL,456,159,1.515,80+13.5,,,,8000.37,,455,29.3° 30.3D Left Cold Bend,D13.99,28.13,13.99,,D51.51,4550.34,51.51,0.250,,,,,271,42.11,,,,,,,,39.6151575,-75.6312607,44.0,,16.000,X56,ERW,960
MFL,457,160,1.518,80+27.5,,,,8014.36,,456,Weld,D30.88,42.11,30.88,,D37.52,4564.33,37.52,0.250,,,,,,30.88,,,,,,,,39.6151929,-75.6312799,43.7,,16.000,X56,ERW,960
MFL,458,160,1.521,80+42.1,,,,8028.89,,457,28.4° 31.8D Left Cold Bend,U14.53,14.53,16.35,,D22.99,4578.86,22.99,0.250,,,,,275,30.88,,,,,,,,39.6152259,-75.6313086,43.6,,16.000,X56,ERW,960
MFL,459,160,1.524,80+57.6,,,,8044.39,8044.37,458,ML Cluster Ext,D0.85,30.03,0.85,3.16,D7.49,4594.36,7.49,0.250,11,21,0.71,1.72,272,30.88,,1479,1473,1479,1472,2054,2044,39.6152520,-75.6313518,43.8,,16.000,X56,ERW,960
MFL,460,160,1.524,80+58.2,,,,8045.00,8044.98,459,ML Ext Weld Adjacent,D0.24,30.65,0.24,2.96,D6.88,4594.97,6.88,0.250,21,31,0.47,0.49,255,30.88,,1480,1476,1478,1474,2053,2047,39.6152529,-75.6313536,43.8,Weld Adjacent = 3.75 x sqrt (pipe radius x wall thickness),16.000,X56,ERW,960
MFL,461,160,1.524,80+58.2,,,,8045.00,8044.85,460,ML Cluster Ext Weld Adjacent,D0.24,30.65,0.24,3.12,D6.88,4594.97,6.88,0.250,12,22,2.00,1.47,269,30.88,,1450,1415,1461,1436,2029,1994,39.6152529,-75.6313536,43.8,Weld Adjacent = 3.75 x sqrt (pipe radius x wall thickness),16.000,X56,ERW,960
MFL,462,161,1.524,80+58.5,,,,8045.24,,461,Weld,D9.24,30.88,9.24,,D6.64,4595.21,6.64,0.250,,,,,,9.24,,,,,,,,39.6152532,-75.6313543,43.8,,16.000,X56,ERW,960
