Repository: kerbergr/datadump

File: MLCompare/ex3/newdatafeb.csv (part 3 of 32)
ILI Tool,PBF_ID,Adjstd Weld Number,Adjstd Milepost,Adjstd Sta,STA Diff,ODO Diff,Multiplier,Odometer (ft),Odometer Distance to Start of Box (ft),Feature Number,Feature Description,Distance to Nearest Weld (ft),Distance to Upstream Weld (ft),Distance to Downstream Weld (ft),Distance From Top of Pipe (ft),Distance to Nearest AGM (ft),Distance to Upstream AGM (ft),Distance to Downstream AGM (ft),WT (in),Max Depth (%),Max Depth + Tolerance (%),Length (in),Width (in),Oreintation (Degrees),Pipe Length (ft),Long Seam Orient. (Degrees),0.85DL Safe MAOP Rating (psig),0.85DL Safe MAOP Rating + Tolerance (psig),Eff. Area B31G of API579 Safe MAOP Rating (psig),Eff. Area B31G of API579 Safe MAOP Rating + Tolerance (psig),Eff. Area B31G of API579 Burst Press. Rating (psig),Eff. Area B31G of API579 Burst Press. Rating + Tolerance (psig),Latitude NAD83,Longitude NAD83,Elevation Above Mean Sea Level NAVD88 (ft),Comments,Pipe Size (in),Pipe Grade ,Pipe Type,MOP (psi)
MFL,463,161,1.524,80+58.6,,,,8045.36,8045.33,462,ML Cluster Ext Weld Adjacent,U0.11,0.11,9.12,2.84,D6.52,4595.33,6.52,0.250,16,26,2.59,3.96,244,9.24,,1418,1369,1437,1395,1996,1937,39.6152535,-75.6313547,43.8,Weld Adjacent = 3.75 x sqrt (pipe radius x wall thickness),16.000,X56,ERW,960
MFL,464,161,1.524,80+58.6,,,,8045.38,8045.37,463,ML Ext Weld Adjacent,U0.14,0.14,9.10,1.79,D6.50,4595.35,6.50,0.250,12,22,0.27,0.71,154,9.24,,1484,1483,1484,1483,2061,2059,39.6152535,-75.6313548,43.8,Weld Adjacent = 3.75 x sqrt (pipe radius x wall thickness),16.000,X56,ERW,960
MFL,465,161,1.524,80+58.6,,,,8045.41,8045.40,464,ML Ext Weld Adjacent,U0.17,0.17,9.07,2.10,D6.47,4595.38,6.47,0.250,19,29,0.27,0.41,181,9.24,,1483,1482,1483,1481,2060,2058,39.6152535,-75.6313548,43.8,Weld Adjacent = 3.75 x sqrt (pipe radius x wall thickness),16.000,X56,ERW,960
MFL,466,161,1.524,80+58.6,,,,8045.41,8045.40,465,ML Ext Weld Adjacent,U0.17,0.17,9.07,2.40,D6.47,4595.38,6.47,0.250,22,32,0.27,0.46,207,9.24,,1483,1482,1483,1481,2059,2057,39.6152535,-75.6313548,43.8,Weld Adjacent = 3.75 x sqrt (pipe radius x wall thickness),16.000,X56,ERW,960
MFL,467,161,1.524,80+58.8,,,,8045.62,8045.61,466,ML Ext Weld Adjacent,U0.38,0.38,8.86,1.56,D6.26,4595.59,6.26,0.250,12,22,0.27,0.61,134,9.24,,1484,1483,1484,1483,2061,2059,39.6152539,-75.6313555,43.8,Weld Adjacent = 3.75 x sqrt (pipe radius x wall thickness),16.000,X56,ERW,960
MFL,468,161,1.524,80+59.0,,,,8045.79,8045.71,467,ML Cluster Ext,U0.55,0.55,8.69,2.90,D6.09,4595.76,6.09,0.250,20,30,1.96,3.75,250,9.24,,1424,1386,1440,1402,2000,1948,39.6152541,-75.6313559,43.9,,16.000,X56,ERW,960
MFL,469,161,1.524,80+59.5,,,,8046.31,8046.29,468,ML Cluster Ext,U1.07,1.07,8.17,2.80,D5.57,4596.28,5.57,0.250,12,22,0.39,1.01,241,9.24,,1483,1481,1483,1480,2059,2056,39.6152549,-75.6313575,43.9,,16.000,X56,ERW,960
MFL,470,161,1.524,80+59.7,,,,8046.50,8046.48,469,ML Cluster Ext,U1.26,1.26,7.98,2.91,D5.38,4596.47,5.38,0.250,19,29,1.25,2.69,251,9.24,,1456,1436,1468,1454,2039,2020,39.6152552,-75.6313581,43.9,,16.000,X56,ERW,960
MFL,471,161,1.524,80+61.6,,,,8048.39,,470,Casing Start,U3.15,3.15,6.09,,D3.49,4598.36,3.49,0.250,,,,,,9.24,,,,,,,,39.6152580,-75.6313636,43.9,,16.000,X56,ERW,960
MFL,472,161,1.525,80+65.1,,,,8051.88,,471,AGM 4,D2.60,6.64,2.60,,D4130.89,4601.85,4130.89,0.250,,,,,,9.24,,,,,,,,39.6152633,-75.6313740,44.0,,16.000,X56,ERW,960
MFL,473,162,1.525,80+67.7,,,,8054.48,,472,Weld,U9.24,9.24,61.24,,U2.60,2.60,4128.29,0.250,,,,,,61.24,,,,,,,,39.6152673,-75.6313818,44.1,,16.000,X56,ERW,960
MFL,474,162,1.537,81+28.5,,,,8115.07,8115.03,473,ML Cluster Ext,D0.65,60.59,0.65,2.22,U63.19,63.19,4067.70,0.250,20,30,2.04,7.61,191,61.24,,1421,1380,1425,1378,1979,1913,39.6153588,-75.6315619,44.8,,16.000,X56,ERW,960
MFL,475,163,1.537,81+29.2,,,,8115.72,,474,Weld,U61.24,61.24,61.30,,U63.84,63.84,4067.05,0.250,,,,,,61.30,,,,,,,,39.6153598,-75.6315638,44.8,,16.000,X56,ERW,960
MFL,476,163,1.537,81+29.8,,,,8116.34,8116.32,475,ML Cluster Ext,U0.62,0.62,60.68,2.10,U64.46,64.46,4066.43,0.250,18,28,1.53,7.35,181,61.30,,1447,1421,1451,1420,2015,1973,39.6153608,-75.6315657,44.8,,16.000,X56,ERW,960
MFL,477,163,1.547,81+81.3,,,,8167.68,,476,Casing End Eccentric @ 6:00,D9.34,51.96,9.34,,U115.80,115.80,4015.09,0.250,,,,,,61.30,,,,,,,,39.6154385,-75.6317183,45.0,,16.000,X56,ERW,960
MFL,478,163,1.547,81+82.3,,,,8168.68,,477,Sleeve Start,D8.35,52.95,8.35,,U116.80,116.80,4014.10,0.250,,,,,,61.30,,,,,,,,39.6154399,-75.6317212,45.0,,16.000,X56,ERW,960
MFL,479,163,1.547,81+84.1,,,,8170.51,,478,Sleeve End,D6.52,54.78,6.52,,U118.63,118.63,4012.27,0.250,,,,,,61.30,,,,,,,,39.6154426,-75.6317268,44.9,,16.000,X56,ERW,960
MFL,480,164,1.549,81+90.6,,,,8177.02,,479,Weld,D55.35,61.30,55.35,,U125.15,125.15,4005.75,0.250,,,,,,55.35,,,,,,,,39.6154521,-75.6317465,44.8,,16.000,X56,ERW,960
MFL,481,165,1.559,82+46.2,,,,8232.37,,480,Weld,U55.35,55.35,61.15,,U180.50,180.50,3950.40,0.250,,,,,,61.15,298,,,,,,,39.6155316,-75.6319145,45.1,,16.000,X56,ERW,960
MFL,482,165,1.564,82+70.2,,,,8256.32,8256.29,481,ML Cluster Ext,U23.95,23.95,37.20,2.23,U204.44,204.44,3926.45,0.250,15,25,0.78,1.62,192,61.15,,1475,1467,1474,1463,2047,2033,39.6155654,-75.6319878,44.8,,16.000,X56,ERW,960
MFL,483,166,1.571,83+07.5,,,,8293.53,,482,Weld,U61.15,61.15,61.17,,U241.65,241.65,3889.24,0.250,,,,,,61.17,,,,,,,,39.6156183,-75.6321012,45.1,,16.000,X56,ERW,960
CAL,484,166,1.576,83+37.8,,,,8323.74,,483,Dent,U30.21,30.21,30.97,2.15,U271.86,271.86,3859.04,0.250,1.8,2.3,29.06,6.12,185,61.17,,,,,,,,39.6156627,-75.6321918,46.7,,16.000,X56,ERW,960
MFL,485,166,1.582,83+68.3,,,,8354.20,8354.17,484,ML Cluster Ext,D0.50,60.67,0.50,2.02,U302.32,302.32,3828.57,0.250,17,27,0.59,4.82,174,61.17,,1478,1474,1478,1472,2053,2045,39.6157079,-75.6322829,47.8,,16.000,X56,ERW,960
MFL,486,166,1.582,83+68.8,,,,8354.63,8354.58,485,ML Cluster Ext Weld Adjacent,D0.07,61.11,0.07,1.84,U302.75,302.75,3828.14,0.250,15,25,0.63,2.99,158,61.17,,1479,1473,1478,1471,2052,2043,39.6157085,-75.6322842,47.8,Weld Adjacent = 3.75 x sqrt (pipe radius x wall thickness),16.000,X56,ERW,960
MFL,487,167,1.582,83+68.9,,,,8354.70,,486,Weld,U61.17,61.17,61.41,,U302.82,302.82,3828.07,0.250,,,,,,61.41,,,,,,,,39.6157086,-75.6322844,47.8,,16.000,X56,ERW,960
MFL,488,167,1.582,83+69.0,,,,8354.89,8354.84,487,ML Cluster Ext Weld Adjacent,U0.19,0.19,61.22,2.01,U303.01,303.01,3827.88,0.250,17,27,1.45,1.98,173,61.41,,1452,1429,1459,1437,2027,1996,39.6157089,-75.6322850,47.8,Weld Adjacent = 3.75 x sqrt (pipe radius x wall thickness),16.000,X56,ERW,960
MFL,489,167,1.582,83+69.2,,,,8355.07,8355.05,488,ML Ext Weld Adjacent,U0.37,0.37,61.05,1.93,U303.19,303.19,3827.70,0.250,11,21,0.39,0.51,166,61.41,,1483,1481,1483,1480,2059,2056,39.6157091,-75.6322855,47.8,Weld Adjacent = 3.75 x sqrt (pipe radius x wall thickness),16.000,X56,ERW,960
MFL,490,167,1.585,83+82.6,,,,8368.42,,489,14.9° 35.1D Right Cold Bend,U13.72,13.72,47.69,,U316.54,316.54,3814.35,0.250,,,,,96,61.41,,,,,,,,39.6157301,-75.6323244,48.3,,16.000,X56,ERW,960
MFL,491,167,1.594,84+29.9,,,,8415.53,8415.52,490,ML Cluster Ext,D0.58,60.83,0.58,1.77,U363.65,363.65,3767.24,0.250,12,22,0.78,2.08,152,61.41,,1477,1470,1479,1473,2054,2046,39.6158264,-75.6324366,48.6,,16.000,X56,ERW,960
MFL,492,168,1.594,84+30.4,,,,8416.11,,491,Weld,D52.26,61.41,52.26,,U364.23,364.23,3766.66,0.250,,,,,,52.26,28,,,,,,,39.6158277,-75.6324381,48.6,,16.000,X56,ERW,960
MFL,493,168,1.594,84+30.7,,,,8416.34,8416.32,492,ML Ext Weld Adjacent,U0.23,0.23,52.03,2.10,U364.46,364.46,3766.43,0.250,13,23,0.39,0.41,181,52.26,,1483,1481,1482,1480,2059,2055,39.6158282,-75.6324386,48.6,Weld Adjacent = 3.75 x sqrt (pipe radius x wall thickness),16.000,X56,ERW,960
MFL,494,168,1.594,84+30.9,,,,8416.52,8416.50,493,ML Ext Weld Adjacent,U0.41,0.41,51.85,2.10,U364.64,364.64,3766.25,0.250,21,31,0.31,0.37,181,52.26,,1483,1481,1482,1480,2058,2055,39.6158285,-75.6324390,48.6,Weld Adjacent = 3.75 x sqrt (pipe radius x wall thickness),16.000,X56,ERW,960
MFL,495,168,1.603,84+80.0,,,,8465.52,8465.50,494,ML Cluster Ext,D2.85,49.41,2.85,2.46,U413.64,413.64,3717.25,0.250,29,39,0.39,2.18,212,52.26,,1479,1476,1478,1474,2053,2048,39.6159307,-75.6325528,48.5,,16.000,X56,ERW,960
MFL,496,169,1.604,84+82.9,,,,8468.37,,495,Weld,U52.26,52.26,61.31,,U416.49,416.49,3714.40,0.250,,,,,,61.31,333,,,,,,,39.6159367,-75.6325594,48.5,,16.000,X56,ERW,960
MFL,497,169,1.604,84+83.4,,,,8468.94,8468.92,496,ML Cluster Ext,U0.57,0.57,60.74,2.16,U417.06,417.06,3713.83,0.250,25,35,0.43,1.21,186,61.31,,1479,1476,1478,1474,2053,2047,39.6159379,-75.6325608,48.5,,16.000,X56,ERW,960
MFL,498,169,1.604,84+83.5,,,,8468.96,8468.95,497,ML Cluster Ext,U0.59,0.59,60.72,2.57,U417.08,417.08,3713.81,0.250,20,30,0.31,1.17,221,61.31,,1483,1481,1482,1480,2059,2056,39.6159379,-75.6325608,48.5,,16.000,X56,ERW,960
MFL,499,170,1.615,85+44.4,,,,8529.67,,498,Weld,U61.31,61.31,61.55,,U477.80,477.80,3653.10,0.250,,,,,,61.55,12,,,,,,,39.6160633,-75.6327037,49.1,,16.000,X56,ERW,960
MFL,500,170,1.619,85+65.3,,,,8550.53,,499,7.5° 38.8D Left Cold Bend,U20.85,20.85,40.69,,U498.65,498.65,3632.24,0.250,,,,,274,61.55,,,,,,,,39.6161056,-75.6327536,49.2,,16.000,X56,ERW,960
MFL,501,170,1.621,85+76.0,,,,8561.22,,500,6.4° 41.6D Left Cold Bend,D30.00,31.55,30.00,,U509.34,509.34,3621.55,0.250,,,,,271,61.55,,,,,,,,39.6161242,-75.6327830,49.3,,16.000,X56,ERW,960
MFL,502,170,1.627,86+06.1,,,,8591.19,8591.01,501,ML Cluster Ext Weld Adjacent,D0.03,61.52,0.03,1.97,U539.31,539.31,3591.58,0.250,16,26,2.39,2.18,169,61.55,,1424,1378,1443,1404,2005,1950,39.6161676,-75.6328736,49.7,Weld Adjacent = 3.75 x sqrt (pipe radius x wall thickness),16.000,X56,ERW,960
MFL,503,171,1.627,86+06.1,,,,8591.22,,502,Weld,D61.27,61.55,61.27,,U539.34,539.34,3591.55,0.250,,,,,,61.27,244,,,,,,,39.6161677,-75.6328737,49.7,,16.000,X56,ERW,960
MFL,504,171,1.638,86+61.7,,,,8646.62,,503,Manufacturing Indication Int,D5.87,55.40,5.87,3.69,U594.74,594.74,3536.15,0.250,,,2.23,1.32,318,61.27,,,,,,,,39.6162476,-75.6330416,50.5,,16.000,X56,ERW,960
MFL,505,172,1.639,86+67.5,,,,8652.49,,504,Weld,U61.27,61.27,61.28,,U600.61,600.61,3530.28,0.250,,,,,,61.28,47,,,,,,,39.6162561,-75.6330595,50.5,,16.000,X56,ERW,960
MFL,506,173,1.650,87+29.0,,,,8713.77,,505,Weld,D61.16,61.28,61.16,,U661.89,661.89,3469.00,0.250,,,,,,61.16,,,,,,,,39.6163440,-75.6332456,51.4,,16.000,X56,ERW,960
MFL,507,173,1.662,87+90.1,,,,8774.65,8774.57,506,ML Cluster Ext Weld Adjacent,D0.28,60.88,0.28,1.12,U722.77,722.77,3408.12,0.250,11,21,1.06,1.01,97,61.16,,1473,1460,1474,1462,2047,2030,39.6164321,-75.6334300,51.1,Weld Adjacent = 3.75 x sqrt (pipe radius x wall thickness),16.000,X56,ERW,960
MFL,508,173,1.662,87+90.2,,,,8774.79,8774.77,507,ML Cluster Ext Weld Adjacent,D0.14,61.02,0.14,1.19,U722.91,722.91,3407.98,0.250,31,41,0.78,2.54,102,61.16,,1461,1450,1456,1440,2022,2000,39.6164322,-75.6334304,51.1,Weld Adjacent = 3.75 x sqrt (pipe radius x wall thickness),16.000,X56,ERW,960
MFL,509,173,1.662,87+90.2,,,,8774.83,8774.68,508,ML Cluster Ext Weld Adjacent,D0.10,61.06,0.10,2.53,U722.95,722.95,3407.94,0.250,18,28,2.67,6.44,218,61.16,,1406,1354,1436,1397,1995,1940,39.6164323,-75.6334305,51.1,Weld Adjacent = 3.75 x sqrt (pipe radius x wall thickness),16.000,X56,ERW,960
MFL,510,174,1.662,87+90.3,,,,8774.93,,509,Weld,U61.16,61.16,61.21,,U723.05,723.05,3407.85,0.250,,,,,,61.21,,,,,,,,39.6164324,-75.6334308,51.1,,16.000,X56,ERW,960
MFL,511,174,1.662,87+90.6,,,,8775.21,8775.20,510,ML Ext Weld Adjacent,U0.28,0.28,60.93,1.48,U723.33,723.33,3407.56,0.250,11,21,0.31,0.51,128,61.21,,1484,1483,1484,1482,2061,2058,39.6164329,-75.6334316,51.1,Weld Adjacent = 3.75 x sqrt (pipe radius x wall thickness),16.000,X56,ERW,960
MFL,512,174,1.666,88+13.3,,,,8797.86,8797.77,511,ML Int Manufacturing Related,U22.93,22.93,38.28,1.12,U745.98,745.98,3384.91,0.250,14,24,1.45,0.56,97,61.21,,1459,1436,1454,1425,2019,1980,39.6164660,-75.6334999,51.0,,16.000,X56,ERW,960
MFL,513,174,1.673,88+51.1,,,,8835.54,8835.52,512,ML Cluster Ext,D0.60,60.61,0.60,2.39,U783.66,783.66,3347.23,0.250,10,20,0.35,1.98,206,61.21,,1484,1482,1483,1481,2060,2058,39.6165214,-75.6336135,51.5,,16.000,X56,ERW,960
MFL,514,174,1.673,88+51.3,,,,8835.70,8835.52,513,ML Cluster Ext Weld Adjacent,D0.44,60.78,0.44,1.86,U783.82,783.82,3347.07,0.250,23,33,2.71,6.34,160,61.21,,1379,1322,1412,1365,1961,1896,39.6165216,-75.6336139,51.5,Weld Adjacent = 3.75 x sqrt (pipe radius x wall thickness),16.000,X56,ERW,960
MFL,515,175,1.674,88+51.7,,,,8836.14,,514,Weld,D61.15,61.21,61.15,,U784.26,784.26,3346.63,0.250,,,,,,61.15,,,,,,,,39.6165223,-75.6336152,51.5,,16.000,X56,ERW,960
MFL,516,175,1.674,88+52.3,,,,8836.67,8836.64,515,ML Cluster Ext,U0.54,0.54,60.61,2.37,U784.79,784.79,3346.10,0.250,39,49,0.98,13.34,204,61.15,,1437,1417,1448,1428,2011,1983,39.6165231,-75.6336168,51.5,,16.000,X56,ERW,960
MFL,517,175,1.674,88+55.2,,,,8839.62,8839.60,516,ML Ext,U3.48,3.48,57.67,3.46,U787.74,787.74,3343.15,0.250,10,20,0.39,0.51,297,61.15,,1483,1481,1483,1481,2060,2056,39.6165274,-75.6336257,51.5,,16.000,X56,ERW,960
MFL,518,175,1.674,88+55.6,,,,8839.96,8839.93,517,ML Cluster Ext,U3.82,3.82,57.33,3.53,U788.08,788.08,3342.81,0.250,17,27,0.55,1.12,303,61.15,,1479,1475,1479,1474,2054,2047,39.6165279,-75.6336267,51.5,,16.000,X56,ERW,960
MFL,519,175,1.685,89+13.0,,,,8897.18,8897.16,518,ML Cluster Ext Weld Adjacent,D0.11,61.04,0.11,2.83,U845.30,845.30,3285.59,0.250,12,22,0.35,1.93,244,61.15,,1483,1482,1483,1481,2060,2057,39.6166123,-75.6337986,51.3,Weld Adjacent = 3.75 x sqrt (pipe radius x wall thickness),16.000,X56,ERW,960
MFL,520,176,1.685,89+13.1,,,,8897.29,,519,Weld,U61.15,61.15,61.30,,U845.41,845.41,3285.48,0.250,,,,,,61.30,,,,,,,,39.6166125,-75.6337990,51.3,,16.000,X56,ERW,960
MFL,521,176,1.685,89+13.7,,,,8897.94,8897.92,520,ML Cluster Ext,U0.66,0.66,60.64,1.97,U846.07,846.07,3284.83,0.250,22,32,0.43,1.29,169,61.30,,1480,1477,1481,1477,2056,2051,39.6166134,-75.6338009,51.3,,16.000,X56,ERW,960
MFL,522,177,1.697,89+74.6,,,,8958.59,,521,Weld,D61.28,61.30,61.28,,U906.71,906.71,3224.18,0.250,,,,,,61.28,,,,,,,,39.6167021,-75.6339837,51.7,,16.000,X56,ERW,960
MFL,523,177,1.708,90+35.5,,,,9019.31,9019.24,522,ML Cluster Ext Weld Adjacent,D0.56,60.72,0.56,1.93,U967.43,967.43,3163.46,0.250,27,37,2.94,8.67,166,61.28,,1346,1281,1382,1316,1919,1828,39.6167900,-75.6341674,52.2,Weld Adjacent = 3.75 x sqrt (pipe radius x wall thickness),16.000,X56,ERW,960
MFL,524,177,1.708,90+35.9,,,,9019.80,9019.72,523,ML Cluster Ext Weld Adjacent,D0.07,61.21,0.07,1.95,U967.92,967.92,3162.98,0.250,17,27,1.02,1.17,168,61.28,,1467,1454,1472,1462,2045,2031,39.6167908,-75.6341690,52.2,Weld Adjacent = 3.75 x sqrt (pipe radius x wall thickness),16.000,X56,ERW,960
MFL,525,178,1.708,90+36.0,,,,9019.86,,524,Weld,D61.24,61.28,61.24,,U967.99,967.99,3162.91,0.250,,,,,,61.24,44,,,,,,,39.6167909,-75.6341691,52.2,,16.000,X56,ERW,960
MFL,526,178,1.708,90+36.1,,,,9019.93,9019.79,525,ML Cluster Ext Weld Xing,U0.06,0.06,61.18,1.69,U968.05,968.05,3162.84,0.250,30,40,3.57,9.13,145,61.24,,1299,1221,1397,1343,1940,1866,39.6167909,-75.6341693,52.2,,16.000,X56,ERW,960
MFL,527,178,1.708,90+36.6,,,,9020.42,9020.40,526,ML Cluster Ext,U0.56,0.56,60.68,2.34,U968.54,968.54,3162.35,0.250,18,28,0.35,1.25,202,61.24,,1482,1481,1482,1479,2058,2055,39.6167917,-75.6341709,52.2,,16.000,X56,ERW,960
MFL,528,178,1.720,90+96.8,,,,9080.44,9080.38,527,ML Cluster Ext,D0.66,60.58,0.66,1.58,U1028.57,1028.57,3102.33,0.250,29,39,1.37,6.02,136,61.24,,1428,1401,1429,1397,1985,1940,39.6168770,-75.6343537,52.7,,16.000,X56,ERW,960
MFL,529,178,1.720,90+97.1,,,,9080.75,9080.73,528,ML Cluster Ext Weld Adjacent,D0.36,60.88,0.36,1.44,U1028.87,1028.87,3102.03,0.250,19,29,1.45,1.01,124,61.24,,1448,1423,1459,1436,2027,1995,39.6168775,-75.6343547,52.7,Weld Adjacent = 3.75 x sqrt (pipe radius x wall thickness),16.000,X56,ERW,960
MFL,530,178,1.720,90+97.3,,,,9080.95,9080.94,529,ML Ext Weld Adjacent,D0.15,61.09,0.15,1.69,U1029.08,1029.08,3101.82,0.250,21,31,0.31,0.36,145,61.24,,1483,1481,1482,1480,2058,2055,39.6168778,-75.6343552,52.7,Weld Adjacent = 3.75 x sqrt (pipe radius x wall thickness),16.000,X56,ERW,960
MFL,531,179,1.720,90+97.4,,,,9081.10,,530,Weld,U61.24,61.24,61.64,,U1029.22,1029.22,3101.67,0.250,,,,,,61.64,,,,,,,,39.6168780,-75.6343558,52.7,,16.000,X56,ERW,960
MFL,532,179,1.720,90+97.6,,,,9081.30,9081.25,531,ML Cluster Ext Weld Adjacent,U0.20,0.20,61.44,1.41,U1029.42,1029.42,3101.47,0.250,27,37,0.74,0.70,122,61.64,,1467,1458,1476,1470,2050,2041,39.6168783,-75.6343563,52.7,Weld Adjacent = 3.75 x sqrt (pipe radius x wall thickness),16.000,X56,ERW,960
MFL,533,179,1.724,91+17.6,,,,9101.22,,532,23.2° 35.5D Left Cold Bend,U20.12,20.12,41.52,,U1049.34,1049.34,3081.55,0.250,,,,,273,61.64,,,,,,,,39.6169040,-75.6344187,52.8,,16.000,X56,ERW,960
MFL,534,179,1.725,91+23.8,,,,9107.41,,533,MCP,U26.31,26.31,35.33,3.49,U1055.53,1055.53,3075.36,0.250,,,1.61,4.36,300,61.64,,,,,,,,39.6169086,-75.6344398,52.9,Close Metal Object,16.000,X56,ERW,960
MFL,535,179,1.731,91+58.7,,,,9142.18,9142.16,534,ML Ext,D0.56,61.08,0.56,3.58,U1090.31,1090.31,3040.59,0.250,12,22,0.43,0.61,308,61.64,,1483,1480,1482,1479,2058,2054,39.6169218,-75.6345624,53.5,,16.000,X56,ERW,960
MFL,536,180,1.732,91+59.3,,,,9142.74,,535,Weld,D59.39,61.64,59.39,,U1090.86,1090.86,3040.03,0.250,,,,,,59.39,22,,,,,,,39.6169220,-75.6345644,53.6,,16.000,X56,ERW,960
MFL,537,181,1.743,92+18.8,,,,9202.13,,536,Weld,U59.39,59.39,61.17,,U1150.25,1150.25,2980.64,0.250,,,,,,61.17,336,,,,,,,39.6169441,-75.6347739,54.5,,16.000,X56,ERW,960
MFL,538,181,1.754,92+75.5,,,,9258.67,9258.55,537,ML Cluster Int Manufacturing Related,D4.62,56.54,4.62,2.55,U1206.79,1206.79,2924.10,0.250,17,27,1.65,0.93,219,61.17,,1445,1417,1462,1442,2031,2003,39.6169641,-75.6349734,54.8,,16.000,X56,ERW,960
MFL,539,182,1.754,92+80.2,,,,9263.30,,538,Weld,U61.17,61.17,61.26,,U1211.42,1211.42,2919.47,0.250,,,,,,61.26,43,,,,,,,39.6169658,-75.6349899,54.8,,16.000,X56,ERW,960
MFL,540,182,1.766,93+41.5,,,,9324.45,9324.16,539,ML Cluster Ext Weld Adjacent,D0.11,61.15,0.11,2.96,U1272.57,1272.57,2858.32,0.250,28,38,3.69,1.59,254,61.26,,1309,1232,1406,1370,1953,1903,39.6169894,-75.6352051,54.4,Weld Adjacent = 3.75 x sqrt (pipe radius x wall thickness),16.000,X56,ERW,960
MFL,541,183,1.766,93+41.6,,,,9324.56,,540,Weld,D61.17,61.26,61.17,,U1272.68,1272.68,2858.21,0.250,,,,,,61.17,319,,,,,,,39.6169894,-75.6352056,54.4,,16.000,X56,ERW,960
MFL,542,183,1.766,93+41.8,,,,9324.74,9324.72,541,ML Ext Weld Adjacent,U0.18,0.18,60.99,1.69,U1272.86,1272.86,2858.03,0.250,20,30,0.27,0.46,145,61.17,,1483,1482,1483,1481,2059,2057,39.6169895,-75.6352061,54.4,Weld Adjacent = 3.75 x sqrt (pipe radius x wall thickness),16.000,X56,ERW,960
MFL,543,183,1.766,93+41.9,,,,9324.79,9324.65,542,ML Cluster Ext Weld Adjacent,U0.23,0.23,60.94,2.92,U1272.91,1272.91,2857.99,0.250,25,35,2.82,2.24,251,61.17,,1363,1302,1428,1388,1983,1928,39.6169895,-75.6352063,54.4,Weld Adjacent = 3.75 x sqrt (pipe radius x wall thickness),16.000,X56,ERW,960
MFL,544,183,1.777,94+02.4,,,,9385.14,9385.11,543,ML Cluster Ext,D0.59,60.58,0.59,2.69,U1333.26,1333.26,2797.63,0.250,21,31,0.55,1.90,232,61.17,,1478,1473,1476,1470,2050,2042,39.6170126,-75.6354191,53.7,,16.000,X56,ERW,960
MFL,545,183,1.778,94+02.9,,,,9385.64,9385.60,544,ML Cluster Ext Weld Xing,D0.09,61.08,0.09,1.40,U1333.76,1333.76,2797.13,0.250,45,55,0.71,3.16,120,61.17,,1452,1438,1454,1439,2020,1998,39.6170128,-75.6354209,53.7,,16.000,X56,ERW,960
MFL,546,184,1.778,94+03.0,,,,9385.73,,545,Weld,U61.17,61.17,61.25,,U1333.85,1333.85,2797.04,0.250,,,,,,61.25,39,,,,,,,39.6170128,-75.6354212,53.7,,16.000,X56,ERW,960
MFL,547,184,1.778,94+03.4,,,,9386.16,9386.14,546,ML Ext Weld Adjacent,U0.44,0.44,60.82,2.31,U1334.28,1334.28,2796.61,0.250,11,21,0.39,0.66,199,61.25,,1483,1481,1483,1480,2059,2056,39.6170130,-75.6354227,53.7,Weld Adjacent = 3.75 x sqrt (pipe radius x wall thickness),16.000,X56,ERW,960
MFL,548,184,1.789,94+64.3,,,,9446.83,9446.82,547,ML Ext Weld Adjacent,D0.15,61.10,0.15,1.48,U1394.95,1394.95,2735.94,0.250,24,34,0.24,0.24,127,61.25,,1483,1482,1483,1482,2060,2058,39.6170356,-75.6356367,53.8,Weld Adjacent = 3.75 x sqrt (pipe radius x wall thickness),16.000,X56,ERW,960
MFL,549,185,1.789,94+64.4,,,,9446.98,,548,Weld,D58.38,61.25,58.38,,U1395.10,1395.10,2735.79,0.250,,,,,,58.38,341,,,,,,,39.6170357,-75.6356372,53.8,,16.000,X56,ERW,960
MFL,550,185,1.789,94+64.6,,,,9447.12,9447.11,549,ML Ext Weld Adjacent,U0.14,0.14,58.24,1.90,U1395.24,1395.24,2735.65,0.250,11,21,0.39,0.76,164,58.38,,1483,1481,1483,1480,2059,2056,39.6170357,-75.6356377,53.8,Weld Adjacent = 3.75 x sqrt (pipe radius x wall thickness),16.000,X56,ERW,960
MFL,551,185,1.789,94+64.6,,,,9447.17,9447.16,550,ML Cluster Ext Weld Adjacent,U0.19,0.19,58.19,1.58,U1395.29,1395.29,2735.60,0.250,19,29,1.57,3.98,136,58.38,,1443,1415,1468,1456,2040,2022,39.6170357,-75.6356379,53.8,Weld Adjacent = 3.75 x sqrt (pipe radius x wall thickness),16.000,X56,ERW,960
MFL,552,185,1.789,94+64.6,,,,9447.17,9447.13,551,ML Cluster Ext Weld Adjacent,U0.19,0.19,58.18,2.27,U1395.29,1395.29,2735.60,0.250,15,25,0.67,0.81,195,58.38,,1478,1472,1479,1474,2055,2048,39.6170357,-75.6356379,53.8,Weld Adjacent = 3.75 x sqrt (pipe radius x wall thickness),16.000,X56,ERW,960
MFL,553,185,1.789,94+64.7,,,,9447.31,9447.29,552,ML Cluster Ext Weld Adjacent,U0.33,0.33,58.05,2.24,U1395.43,1395.43,2735.46,0.250,30,40,2.90,7.35,193,58.38,,1330,1263,1416,1372,1967,1905,39.6170358,-75.6356383,53.8,Weld Adjacent = 3.75 x sqrt (pipe radius x wall thickness),16.000,X56,ERW,960
MFL,554,185,1.789,94+64.9,,,,9447.51,9447.45,553,ML Cluster Ext,U0.53,0.53,57.85,1.98,U1395.63,1395.63,2735.26,0.250,20,30,1.18,6.70,170,58.38,,1457,1439,1459,1438,2027,1997,39.6170359,-75.6356391,53.8,,16.000,X56,ERW,960
MFL,555,185,1.798,95+10.9,,,,9493.29,,554,Marker Band Start,D12.07,46.31,12.07,,U1441.41,1441.41,2689.48,0.250,,,,,,58.38,,,,,,,,39.6170535,-75.6358002,54.8,,16.000,X56,ERW,960
CAL,556,185,1.798,95+11.6,,,,9493.98,,555,Dent Between Marker Bands,D11.37,47.00,11.37,2.02,U1442.10,1442.10,2688.79,0.250,5.6,6.1,8.00,9.38,174,58.38,,,,,,,,39.6170538,-75.6358027,54.8,,16.000,X56,ERW,960
MFL,557,185,1.798,95+13.3,,,,9495.71,,556,Marker Band End,D9.65,48.73,9.65,,U1443.83,1443.83,2687.07,0.250,,,,,,58.38,,,,,,,,39.6170545,-75.6358087,54.9,,16.000,X56,ERW,960
MFL,558,186,1.800,95+23.0,,,,9505.36,,557,Weld,U58.38,58.38,61.29,,U1453.48,1453.48,2677.42,0.250,,,,,,61.29,348,,,,,,,39.6170584,-75.6358428,55.0,,16.000,X56,ERW,960
MFL,559,186,1.807,95+60.6,,,,9542.89,,558,13° 38.6D Right Cold Bend,D23.76,37.54,23.76,,U1491.01,1491.01,2639.88,0.250,,,,,82,61.29,,,,,,,,39.6170742,-75.6359746,55.1,,16.000,X56,ERW,960
MFL,560,186,1.812,95+84.0,,,,9566.18,9566.17,559,ML Ext Weld Adjacent,D0.47,60.83,0.47,1.23,U1514.30,1514.30,2616.59,0.250,12,22,0.31,0.46,106,61.29,,1484,1482,1483,1482,2060,2058,39.6170967,-75.6360522,55.5,Weld Adjacent = 3.75 x sqrt (pipe radius x wall thickness),16.000,X56,ERW,960
MFL,561,186,1.812,95+84.2,,,,9566.44,9566.37,560,ML Cluster Ext Weld Adjacent,D0.21,61.09,0.21,1.22,U1514.56,1514.56,2616.33,0.250,24,34,1.61,0.51,105,61.29,,1428,1396,1458,1440,2026,1999,39.6170969,-75.6360531,55.5,Weld Adjacent = 3.75 x sqrt (pipe radius x wall thickness),16.000,X56,ERW,960
MFL,562,187,1.812,95+84.4,,,,9566.65,,561,Weld,D47.98,61.29,47.98,,U1514.77,1514.77,2616.12,0.250,,,,,,47.98,254,,,,,,,39.6170971,-75.6360537,55.5,,16.000,X56,ERW,960
MFL,563,187,1.812,95+84.6,,,,9566.79,9566.78,562,ML Ext Weld Adjacent,U0.14,0.14,47.84,2.12,U1514.91,1514.91,2615.99,0.250,24,34,0.24,0.20,182,47.98,,1483,1482,1483,1482,2060,2058,39.6170973,-75.6360542,55.5,Weld Adjacent = 3.75 x sqrt (pipe radius x wall thickness),16.000,X56,ERW,960
MFL,564,187,1.812,95+84.6,,,,9566.83,9566.82,563,ML Ext Weld Adjacent,U0.18,0.18,47.79,1.27,U1514.95,1514.95,2615.94,0.250,22,32,0.39,0.40,109,47.98,,1481,1478,1480,1477,2056,2051,39.6170973,-75.6360544,55.5,Weld Adjacent = 3.75 x sqrt (pipe radius x wall thickness),16.000,X56,ERW,960
MFL,565,187,1.814,95+96.4,,,,9578.58,,564,9.3° 35D Right Cold Bend,U11.94,11.94,36.04,,U1526.70,1526.70,2604.19,0.250,,,,,85,47.98,,,,,,,,39.6171099,-75.6360929,55.5,,16.000,X56,ERW,960
MFL,566,187,1.819,96+19.6,,,,9601.70,9601.68,565,ML Ext Seam Xing,D12.93,35.05,12.93,2.94,U1549.82,1549.82,2581.07,0.250,11,21,0.47,1.07,253,47.98,,1482,1480,1482,1478,2058,2053,39.6171428,-75.6361632,55.5,,16.000,X56,ERW,960
MFL,567,188,1.821,96+32.6,,,,9614.63,,566,Weld,U47.98,47.98,61.14,,U1562.75,1562.75,2568.15,0.250,,,,,,61.14,326,,,,,,,39.6171615,-75.6362024,55.5,,16.000,X56,ERW,960
MFL,568,189,1.833,96+93.9,,,,9675.76,,567,Weld,D61.07,61.14,61.07,,U1623.88,1623.88,2507.01,0.250,,,,,,61.07,292,,,,,,,39.6172496,-75.6363879,54.9,,16.000,X56,ERW,960
MFL,569,190,1.844,97+55.1,,,,9736.83,,568,Weld,U61.07,61.07,61.37,,U1684.95,1684.95,2445.94,0.250,,,,,,61.37,5,,,,,,,39.6173396,-75.6365714,54.7,,16.000,X56,ERW,960
MFL,570,190,1.844,97+55.7,,,,9737.38,9737.37,569,ML Cluster Ext,U0.55,0.55,60.82,2.48,U1685.50,1685.50,2445.39,0.250,18,28,0.31,1.27,214,61.37,,1483,1481,1483,1481,2059,2057,39.6173404,-75.6365730,54.7,,16.000,X56,ERW,960
MFL,571,190,1.848,97+74.2,,,,9755.80,,570,14.6° 32.8D Right Cold Bend,U18.97,18.97,42.40,,U1703.92,1703.92,2426.97,0.250,,,,,90,61.37,,,,,,,,39.6173690,-75.6366270,54.5,,16.000,X56,ERW,960
MFL,572,190,1.856,98+16.5,,,,9798.00,9797.99,571,ML Ext Weld Adjacent,D0.20,61.17,0.20,2.84,U1746.12,1746.12,2384.77,0.250,15,25,0.27,0.41,244,61.37,,1484,1483,1483,1482,2060,2058,39.6174551,-75.6367278,54.2,Weld Adjacent = 3.75 x sqrt (pipe radius x wall thickness),16.000,X56,ERW,960
MFL,573,191,1.856,98+16.7,,,,9798.20,,572,Weld,D61.07,61.37,61.07,,U1746.32,1746.32,2384.57,0.250,,,,,,61.07,340,,,,,,,39.6174555,-75.6367282,54.2,,16.000,X56,ERW,960
MFL,574,192,1.867,98+77.9,,,,9859.27,,573,Weld,U61.07,61.07,61.21,,U1807.39,1807.39,2323.50,0.250,,,,,,61.21,346,,,,,,,39.6175829,-75.6368700,54.7,,16.000,X56,ERW,960
MFL,575,193,1.879,99+39.3,,,,9920.48,,574,Weld,D60.92,61.21,60.92,,U1868.60,1868.60,2262.29,0.250,,,,,,60.92,301,,,,,,,39.6177119,-75.6370102,53.3,,16.000,X56,ERW,960
MFL,576,193,1.879,99+39.6,,,,9920.75,9920.73,575,ML Cluster Ext Weld Adjacent,U0.27,0.27,60.65,1.19,U1868.87,1868.87,2262.02,0.250,29,39,0.43,0.79,103,60.92,,1478,1475,1477,1472,2051,2044,39.6177125,-75.6370108,53.3,Weld Adjacent = 3.75 x sqrt (pipe radius x wall thickness),16.000,X56,ERW,960
MFL,577,193,1.890,99+99.9,,,,9980.87,,576,Marker Band Start,D0.53,60.39,0.53,,U1928.99,1928.99,2201.90,0.250,,,,,,60.92,,,,,,,,39.6178395,-75.6371477,52.6,,16.000,X56,ERW,960
MFL,578,193,1.890,100+00.2,,,,9981.12,9980.97,577,ML Cluster Ext Weld Adjacent; Between Marker Bands,D0.28,60.64,0.28,1.58,U1929.24,1929.24,2201.66,0.250,31,41,2.00,9.12,136,60.92,,1379,1332,1419,1376,1971,1911,39.6178400,-75.6371483,52.6,Weld Adjacent = 3.75 x sqrt (pipe radius x wall thickness),16.000,X56,ERW,960
MFL,579,193,1.890,100+00.2,,,,9981.19,9981.18,578,ML Ext Weld Adjacent; Between Marker Bands,D0.20,60.71,0.20,1.94,U1929.31,1929.31,2201.58,0.250,10,20,0.27,0.46,167,60.92,,1484,1483,1484,1483,2061,2059,39.6178402,-75.6371484,52.6,Weld Adjacent = 3.75 x sqrt (pipe radius x wall thickness),16.000,X56,ERW,960
MFL,580,193,1.890,100+00.3,,,,9981.29,9981.28,579,ML Cluster Ext Weld Adjacent; Between Marker Bands,D0.11,60.81,0.11,1.29,U1929.41,1929.41,2201.48,0.250,26,36,0.98,1.32,111,60.92,,1457,1442,1464,1450,2033,2014,39.6178404,-75.6371487,52.6,Weld Adjacent = 3.75 x sqrt (pipe radius x wall thickness),16.000,X56,ERW,960
MFL,581,194,1.890,100+00.4,,,,9981.40,,580,Weld Between Marker Bands,U60.92,60.92,60.97,,U1929.52,1929.52,2201.37,0.250,,,,,,60.97,301,,,,,,,39.6178406,-75.6371489,52.6,Between Marker Bands,16.000,X56,ERW,960
MFL,582,194,1.890,100+00.6,,,,9981.51,9981.50,581,ML Ext Weld Adjacent; Between Marker Bands,U0.11,0.11,60.85,1.04,U1929.63,1929.63,2201.26,0.250,18,28,0.27,0.46,90,60.97,,1483,1482,1483,1482,2060,2058,39.6178408,-75.6371492,52.6,Weld Adjacent = 3.75 x sqrt (pipe radius x wall thickness),16.000,X56,ERW,960
MFL,583,194,1.890,100+00.6,,,,9981.57,9981.55,582,ML Cluster Ext Weld Adjacent; Between Marker Bands,U0.17,0.17,60.79,2.55,U1929.69,1929.69,2201.20,0.250,12,22,2.35,3.75,219,60.97,,1441,1399,1452,1419,2016,1971,39.6178410,-75.6371493,52.6,Weld Adjacent = 3.75 x sqrt (pipe radius x wall thickness),16.000,X56,ERW,960
MFL,584,194,1.891,100+00.9,,,,9981.85,9981.84,583,ML Cluster Ext Weld Adjacent; Between Marker Bands,U0.46,0.46,60.51,2.47,U1929.97,1929.97,2200.92,0.250,22,32,1.18,5.68,212,60.97,,1454,1435,1459,1440,2026,1999,39.6178416,-75.6371500,52.6,Weld Adjacent = 3.75 x sqrt (pipe radius x wall thickness),16.000,X56,ERW,960
MFL,585,194,1.891,100+01.2,,,,9982.12,,584,Marker Band End,U0.73,0.73,60.24,,U1930.24,1930.24,2200.65,0.250,,,,,,60.97,,,,,,,,39.6178422,-75.6371506,52.6,,16.000,X56,ERW,960
MFL,586,194,1.902,100+61.0,,,,10041.73,10041.72,585,ML Cluster Ext,D0.63,60.33,0.63,2.78,U1989.85,1989.85,2141.04,0.250,12,22,0.35,1.47,239,60.97,,1483,1482,1483,1481,2060,2057,39.6179673,-75.6372877,51.2,,16.000,X56,ERW,960
MFL,587,194,1.902,100+61.2,,,,10041.97,10041.96,586,ML Cluster Ext Weld Adjacent,D0.39,60.57,0.39,2.91,U1990.09,1990.09,2140.80,0.250,23,33,0.78,0.92,250,60.97,,1469,1459,1474,1467,2048,2037,39.6179679,-75.6372883,51.2,Weld Adjacent = 3.75 x sqrt (pipe radius x wall thickness),16.000,X56,ERW,960
MFL,588,194,1.902,100+61.5,,,,10042.28,10042.26,587,ML Cluster Ext Weld Adjacent,D0.08,60.89,0.08,2.98,U1990.40,1990.40,2140.49,0.250,16,26,0.43,2.13,256,60.97,,1482,1479,1481,1478,2057,2052,39.6179685,-75.6372890,51.2,Weld Adjacent = 3.75 x sqrt (pipe radius x wall thickness),16.000,X56,ERW,960
MFL,589,195,1.902,100+61.6,,,,10042.36,,588,Weld,D58.34,60.97,58.34,,U1990.48,1990.48,2140.41,0.250,,,,,,58.34,,,,,,,,39.6179687,-75.6372892,51.2,,16.000,X56,ERW,960
MFL,590,195,1.902,100+61.7,,,,10042.48,10042.47,589,ML Ext Weld Adjacent,U0.12,0.12,58.22,2.25,U1990.60,1990.60,2140.29,0.250,17,27,0.43,0.91,193,58.34,,1481,1479,1481,1477,2056,2052,39.6179689,-75.6372894,51.2,Weld Adjacent = 3.75 x sqrt (pipe radius x wall thickness),16.000,X56,ERW,960
MFL,591,195,1.902,100+61.8,,,,10042.56,10042.54,590,ML Ext Weld Adjacent,U0.20,0.20,58.14,2.58,U1990.68,1990.68,2140.21,0.250,20,30,0.24,0.38,222,58.34,,1484,1483,1483,1482,2060,2059,39.6179691,-75.6372897,51.2,Weld Adjacent = 3.75 x sqrt (pipe radius x wall thickness),16.000,X56,ERW,960
MFL,592,196,1.913,101+20.1,,,,10100.70,,591,Weld,U58.34,58.34,61.01,,U2048.82,2048.82,2082.07,0.250,,,,,,61.01,,,,,,,,39.6180908,-75.6374240,50.3,,16.000,X56,ERW,960
MFL,593,196,1.913,101+20.4,,,,10100.97,10100.95,592,ML Ext Weld Adjacent,U0.27,0.27,60.73,2.96,U2049.09,2049.09,2081.80,0.250,11,21,0.55,0.66,255,61.01,,1482,1478,1481,1476,2057,2050,39.6180913,-75.6374246,50.3,Weld Adjacent = 3.75 x sqrt (pipe radius x wall thickness),16.000,X56,ERW,960
MFL,594,196,1.913,101+20.6,,,,10101.21,10101.20,593,ML Cluster Ext,U0.51,0.51,60.50,2.75,U2049.33,2049.33,2081.56,0.250,12,22,0.75,2.23,236,61.01,,1478,1471,1478,1470,2053,2042,39.6180918,-75.6374252,50.3,,16.000,X56,ERW,960
MFL,595,196,1.924,101+80.6,,,,10161.03,,594,Hard Spot,D0.68,60.33,0.68,1.75,D2021.74,2109.15,2021.74,0.250,,,4.55,48.34,150,61.01,,,,,,,,39.6182174,-75.6375629,50.1,,16.000,X56,ERW,960
MFL,596,196,1.925,101+81.2,,,,10161.58,10161.55,595,ML Cluster Ext Weld Adjacent,D0.13,60.88,0.13,1.27,D2021.20,2109.70,2021.20,0.250,23,33,0.75,2.95,110,61.01,,1470,1462,1467,1456,2038,2022,39.6182185,-75.6375641,50.1,Weld Adjacent = 3.75 x sqrt (pipe radius x wall thickness),16.000,X56,ERW,960
MFL,597,197,1.925,101+81.3,,,,10161.70,,596,Weld,D60.95,61.01,60.95,,D2021.07,2109.82,2021.07,0.250,,,,,,60.95,,,,,,,,39.6182188,-75.6375644,50.1,,16.000,X56,ERW,960
MFL,598,198,1.936,102+42.4,,,,10222.65,,597,Weld,D53.76,60.95,53.76,,D1960.12,2170.78,1960.12,0.250,,,,,,53.76,,,,,,,,39.6183465,-75.6377053,49.5,,16.000,X56,ERW,960
MFL,599,199,1.946,102+96.3,,,,10276.41,,598,Weld,D53.38,53.76,53.38,,D1906.36,2224.53,1906.36,0.250,,,,,,53.38,,,,,,,,39.6184581,-75.6378307,48.5,,16.000,X56,ERW,960
MFL,600,200,1.956,103+49.9,,,,10329.79,,599,Weld,U53.38,53.38,53.90,,D1852.98,2277.91,1852.98,0.250,,,,,,53.90,,,,,,,,39.6185683,-75.6379565,46.9,,16.000,X56,ERW,960
MFL,601,200,1.959,103+61.9,,,,10341.74,,600,17.2° 35.8D Left Cold Bend,U11.95,11.95,41.94,,D1841.03,2289.86,1841.03,0.250,,,,,272,53.90,,,,,,,,39.6185919,-75.6379858,46.7,,16.000,X56,ERW,960
MFL,602,200,1.967,104+03.9,,,,10383.63,10383.59,601,ML Ext Weld Adjacent,D0.06,53.84,0.06,2.83,D1799.14,2331.75,1799.14,0.250,19,29,0.71,0.86,243,53.90,,1475,1467,1472,1463,2045,2032,39.6186530,-75.6381122,46.2,Weld Adjacent = 3.75 x sqrt (pipe radius x wall thickness),16.000,X56,ERW,960
MFL,603,201,1.967,104+03.9,,,,10383.69,,602,Weld,D51.30,53.90,51.30,,D1799.08,2331.81,1799.08,0.250,,,,,,51.30,,,,,,,,39.6186531,-75.6381124,46.2,,16.000,X56,ERW,960
MFL,604,201,1.967,104+04.4,,,,10384.17,10384.14,603,ML Ext Weld Adjacent,U0.48,0.48,50.82,3.99,D1798.60,2332.29,1798.60,0.250,10,20,0.39,0.56,343,51.30,,1483,1481,1483,1481,2060,2056,39.6186538,-75.6381139,46.2,Weld Adjacent = 3.75 x sqrt (pipe radius x wall thickness),16.000,X56,ERW,960
MFL,605,201,1.973,104+35.9,,,,10415.59,,604,Stopple,D19.40,31.90,19.40,4.08,D1767.18,2363.71,1767.18,0.250,,,,,351,51.30,,,,,,,,39.6186985,-75.6382095,45.6,,16.000,X56,ERW,960
MFL,606,201,1.975,104+50.9,,,,10430.54,10430.52,605,ML Cluster Ext,D4.45,46.85,4.45,2.33,D1752.23,2378.66,1752.23,0.250,15,25,0.59,1.03,201,51.30,,1479,1475,1478,1472,2053,2045,39.6187200,-75.6382551,45.4,,16.000,X56,ERW,960
MFL,607,202,1.976,104+55.4,,,,10434.99,,606,Weld; Begin 0.344in Wall API 5L X52 - ERW,D36.47,51.30,36.47,,D1747.78,2383.11,1747.78,0.344,,,,,,36.47,262,,,,,,,39.6187263,-75.6382684,45.4,,16.000,X52,ERW,960
MFL,608,202,1.976,104+56.1,,,,10435.67,10435.65,607,ML Cluster Ext,U0.68,0.68,35.78,2.29,D1747.10,2383.79,1747.10,0.344,14,24,0.78,1.72,197,36.47,,1911,1903,1909,1900,2652,2638,39.6187272,-75.6382704,45.4,,16.000,X52,ERW,960
MFL,609,202,1.977,104+59.7,,,,10439.25,,608,Tap,U4.26,4.26,32.21,0.00,D1743.53,2387.37,1743.53,0.344,,,,,0,36.47,,,,,,,,39.6187324,-75.6382813,45.4,,16.000,X52,ERW,960
MFL,610,202,1.983,104+90.6,,,,10470.12,10470.09,609,ML Cluster Ext,D1.34,35.13,1.34,2.15,D1712.65,2418.24,1712.65,0.344,22,32,0.59,1.10,185,36.47,,1911,1906,1909,1902,2652,2642,39.6187772,-75.6383750,45.9,,16.000,X52,ERW,960
MFL,611,202,1.983,104+90.7,,,,10470.16,10470.06,610,ML Cluster Ext,D1.30,35.17,1.30,1.38,D1712.61,2418.28,1712.61,0.344,27,37,1.96,12.48,119,36.47,,1829,1784,1837,1785,2552,2479,39.6187772,-75.6383751,45.9,,16.000,X52,ERW,960
MFL,612,203,1.983,104+92.0,,,,10471.46,,611,Weld,D6.64,36.47,6.64,,D1711.31,2419.58,1711.31,0.344,,,,,,6.64,,,,,,,,39.6187791,-75.6383787,45.9,,16.000,X52,Elbow,960
MFL,613,203,1.984,104+95.0,5810.00,5792.62,1.00,10474.48,,612,90° 3D Right Forged Bend,U3.02,3.02,3.62,,D1708.30,2422.60,1708.30,0.344,,,,,91,6.64,,,,,,,,39.6187861,-75.6383841,46.0,,16.000,X52,Elbow,960
MFL,614,204,1.984,104+98.6,,,,10478.09,,613,Weld,U6.64,6.64,49.71,,D1704.68,2426.21,1704.68,0.344,,,,,,49.71,226,,,,,,,39.6187956,-75.6383817,46.1,,16.000,X52,ERW,960
MFL,615,204,1.985,105+03.1,,,,10482.60,,614,Casing Start,U4.50,4.50,45.21,,D1700.17,2430.72,1700.17,0.344,,,,,,49.71,,,,,,,,39.6188062,-75.6383735,46.1,,16.000,X52,ERW,960
MFL,616,205,1.994,105+47.9,,,,10527.80,,615,Weld,D23.21,49.71,23.21,,D1654.97,2475.92,1654.97,0.344,,,,,,23.21,11,,,,,,,39.6189133,-75.6382915,46.1,,16.000,X52,ERW,960
MFL,617,205,1.998,105+69.2,,,,10549.22,,616,Casing End,D1.79,21.42,1.79,,D1633.55,2497.35,1633.55,0.344,,,,,,23.21,,,,,,,,39.6189644,-75.6382527,45.8,,16.000,X52,ERW,960
MFL,618,206,1.998,105+70.9,,,,10551.01,,617,Weld,D6.50,23.21,6.50,,D1631.76,2499.13,1631.76,0.344,,,,,,6.50,,,,,,,,39.6189684,-75.6382498,45.7,,16.000,X52,Elbow,960
MFL,619,206,1.999,105+74.0,79.00,79.61,0.99,10554.09,,618,90° 3D Left Forged Bend,U3.08,3.08,3.42,,D1628.68,2502.21,1628.68,0.344,,,,,258,6.50,,,,,,,,39.6189766,-75.6382490,45.4,,16.000,X52,Elbow,960
MFL,620,207,2.000,105+77.0,,,,10557.51,,619,Weld,U6.50,6.50,7.91,,D1625.26,2505.63,1625.26,0.344,,,,,,7.91,340,,,,,,,39.6189835,-75.6382562,44.6,,16.000,X52,ERW,960
MFL,621,208,2.001,105+84.1,,,,10565.42,,620,Weld,D0.99,7.91,0.99,,D1617.35,2513.54,1617.35,0.344,,,,,,0.99,,,,,,,,39.6189943,-75.6382799,42.8,,16.000,X52,Elbow,960
MFL,622,208,2.001,105+84.6,,,,10565.98,,621,22.5° 1.5D Sag Forged Bend,D0.43,0.56,0.43,,D1616.79,2514.10,1616.79,0.344,,,,,349,0.99,,,,,,,,39.6189951,-75.6382816,42.8,,16.000,X52,Elbow,960
MFL,623,209,2.001,105+85.0,,,,10566.41,,622,Weld,U0.99,0.99,6.32,,D1616.36,2514.53,1616.36,0.344,,,,,,6.32,,,,,,,,39.6189957,-75.6382829,42.8,,16.000,X52,ERW,960
MFL,624,210,2.002,105+90.6,,,,10572.73,,623,Weld,D2.69,6.32,2.69,,D1610.04,2520.85,1610.04,0.344,,,,,,2.69,,,,,,,,39.6190046,-75.6383019,42.8,,16.000,X52,ERW,960
MFL,625,211,2.003,105+93.0,,,,10575.42,,624,Weld; Begin 0.250in Wall API 5L X56 - ERW,U2.69,2.69,29.38,,D1607.35,2523.54,1607.35,0.250,,,,,,29.38,218,,,,,,,39.6190085,-75.6383102,42.8,,16.000,X56,ERW,960
MFL,626,211,2.003,105+93.7,,,,10576.10,10576.08,625,ML Cluster Ext Seam Adjacent,U0.68,0.68,28.70,2.40,D1606.67,2524.22,1606.67,0.250,20,30,0.47,1.16,207,29.38,,1480,1476,1479,1475,2054,2048,39.6190095,-75.6383123,42.8,Seam Adjacent = 3.75 x sqrt (pipe radius x wall thickness),16.000,X56,ERW,960
MFL,627,211,2.003,105+93.7,,,,10576.10,10576.08,626,ML Cluster Ext Seam Adjacent,U0.69,0.69,28.70,1.93,D1606.67,2524.22,1606.67,0.250,24,34,0.39,1.85,166,29.38,,1481,1478,1481,1478,2057,2052,39.6190095,-75.6383124,42.8,Seam Adjacent = 3.75 x sqrt (pipe radius x wall thickness),16.000,X56,ERW,960
MFL,628,211,2.003,105+93.7,,,,10576.12,10576.10,627,ML Cluster Ext,U0.70,0.70,28.68,1.16,D1606.65,2524.24,1606.65,0.250,29,39,0.47,1.08,100,29.38,,1477,1473,1475,1469,2048,2040,39.6190095,-75.6383124,42.8,,16.000,X56,ERW,960
MFL,629,211,2.004,105+98.9,,,,10581.24,,628,Marker Band Start,U5.82,5.82,23.56,,D1601.53,2529.36,1601.53,0.250,,,,,,29.38,,,,,,,,39.6190169,-75.6383279,42.9,,16.000,X56,ERW,960
MFL,630,211,2.004,105+99.6,,,,10581.93,10581.91,629,ML Ext Between Marker Bands,U6.51,6.51,22.87,1.73,D1600.84,2530.05,1600.84,0.250,21,31,0.39,0.38,149,29.38,,1481,1479,1480,1477,2056,2052,39.6190179,-75.6383300,42.9,,16.000,X56,ERW,960
MFL,631,211,2.004,105+99.6,,,,10581.95,10581.92,630,ML Cluster Ext Seam Adjacent; Between Marker Bands,U6.53,6.53,22.85,2.24,D1600.82,2530.07,1600.82,0.250,48,58,0.75,1.58,193,29.38,,1444,1428,1431,1406,1988,1952,39.6190179,-75.6383301,42.9,Seam Adjacent = 3.75 x sqrt (pipe radius x wall thickness),16.000,X56,ERW,960
MFL,632,211,2.004,105+99.6,,,,10581.96,10581.94,631,ML Ext Seam Adjacent; Between Marker Bands,U6.54,6.54,22.84,2.64,D1600.81,2530.08,1600.81,0.250,13,23,0.39,0.46,227,29.38,,1483,1481,1482,1480,2059,2055,39.6190179,-75.6383301,42.9,Seam Adjacent = 3.75 x sqrt (pipe radius x wall thickness),16.000,X56,ERW,960
MFL,633,211,2.004,106+00.3,,,,10582.63,,632,Marker Band End,U7.22,7.22,22.17,,D1600.14,2530.75,1600.14,0.250,,,,,,29.38,,,,,,,,39.6190189,-75.6383321,42.9,,16.000,X56,ERW,960
MFL,634,211,2.008,106+22.3,,,,10604.40,10604.37,633,ML Ext Weld Adjacent,D0.40,28.98,0.40,3.89,D1578.37,2552.52,1578.37,0.250,15,25,0.39,0.41,335,29.38,,1482,1480,1482,1479,2058,2054,39.6190505,-75.6383981,43.1,Weld Adjacent = 3.75 x sqrt (pipe radius x wall thickness),16.000,X56,ERW,960
MFL,635,212,2.008,106+22.7,,,,10604.80,,634,Weld,U29.38,29.38,61.30,,D1577.97,2552.92,1577.97,0.250,,,,,,61.30,,,,,,,,39.6190511,-75.6383993,43.1,,16.000,X56,ERW,960
MFL,636,212,2.009,106+22.9,,,,10604.92,10604.91,635,ML Ext Weld Adjacent,U0.12,0.12,61.18,0.04,D1577.85,2553.04,1577.85,0.250,22,32,0.31,0.61,4,61.30,,1482,1481,1482,1480,2058,2055,39.6190513,-75.6383997,43.1,Weld Adjacent = 3.75 x sqrt (pipe radius x wall thickness),16.000,X56,ERW,960
MFL,637,212,2.009,106+23.4,,,,10605.45,10605.43,636,ML Ext,U0.65,0.65,60.65,1.37,D1577.32,2553.57,1577.32,0.250,12,22,0.47,0.61,118,61.30,,1482,1479,1482,1478,2058,2053,39.6190521,-75.6384013,43.1,,16.000,X56,ERW,960
MFL,638,213,2.020,106+84.8,,,,10666.10,,637,Weld,U61.30,61.30,61.88,,D1516.67,2614.22,1516.67,0.250,,,,,,61.88,257,,,,,,,39.6191407,-75.6385843,43.4,,16.000,X56,ERW,960
MFL,639,213,2.032,107+46.5,,,,10727.08,,638,Hard Spot,D0.90,60.98,0.90,1.96,D1455.69,2675.20,1455.69,0.250,,,3.45,48.50,169,61.88,,,,,,,,39.6192302,-75.6387679,43.3,,16.000,X56,ERW,960
MFL,640,214,2.032,107+47.4,,,,10727.97,,639,Weld,D59.84,61.88,59.84,,D1454.80,2676.09,1454.80,0.250,,,,,,59.84,21,,,,,,,39.6192316,-75.6387707,43.3,,16.000,X56,ERW,960
MFL,641,214,2.032,107+47.7,,,,10728.20,10728.18,640,ML Ext Seam & Weld Adjacent,U0.23,0.23,59.62,4.15,D1454.57,2676.32,1454.57,0.250,21,31,0.39,0.38,357,59.84,,1481,1479,1480,1477,2056,2052,39.6192319,-75.6387714,43.3,Seam & Weld Adjacent = 3.75 x sqrt (pipe radius x wall thickness),16.000,X56,ERW,960
MFL,642,214,2.043,108+07.4,,,,10787.22,10787.20,641,ML Cluster Ext Seam Adjacent,D0.60,59.25,0.60,4.11,D1395.55,2735.34,1395.55,0.250,19,29,0.78,0.64,353,59.84,,1472,1463,1475,1465,2048,2035,39.6193179,-75.6389493,43.6,Seam Adjacent = 3.75 x sqrt (pipe radius x wall thickness),16.000,X56,ERW,960
