Repository: kerbergr/datadump

File: MLCompare/ex3/newdatafeb.csv (part 4 of 32)
ILI Tool,PBF_ID,Adjstd Weld Number,Adjstd Milepost,Adjstd Sta,STA Diff,ODO Diff,Multiplier,Odometer (ft),Odometer Distance to Start of Box (ft),Feature Number,Feature Description,Distance to Nearest Weld (ft),Distance to Upstream Weld (ft),Distance to Downstream Weld (ft),Distance From Top of Pipe (ft),Distance to Nearest AGM (ft),Distance to Upstream AGM (ft),Distance to Downstream AGM (ft),WT (in),Max Depth (%),Max Depth + Tolerance (%),Length (in),Width (in),Oreintation (Degrees),Pipe Length (ft),Long Seam Orient. (Degrees),0.85DL Safe MAOP Rating (psig),0.85DL Safe MAOP Rating + Tolerance (psig),Eff. Area B31G of API579 Safe MAOP Rating (psig),Eff. Area B31G of API579 Safe MAOP Rating + Tolerance (psig),Eff. Area B31G of API579 Burst Press. Rating (psig),Eff. Area B31G of API579 Burst Press. Rating + Tolerance (psig),Latitude NAD83,Longitude NAD83,Elevation Above Mean Sea Level NAVD88 (ft),Comments,Pipe Size (in),Pipe Grade ,Pipe Type,MOP (psi)
MFL,643,215,2.043,108+08.0,,,,10787.82,,642,Weld; Begin 0.344in Wall API 5L X52 - ERW,D21.37,59.84,21.37,,D1394.95,2735.94,1394.95,0.344,,,,,,21.37,347,,,,,,,39.6193188,-75.6389510,43.6,,16.000,X52,ERW,960
MFL,644,216,2.047,108+29.8,,,,10809.19,,643,Weld,U21.37,21.37,53.66,,D1373.58,2757.31,1373.58,0.344,,,,,,53.66,280,,,,,,,39.6193497,-75.6390157,43.5,,16.000,X52,ERW,960
MFL,645,216,2.057,108+83.9,,,,10862.13,10862.10,644,ML Cluster Ext,D0.72,52.94,0.72,2.01,D1320.65,2810.25,1320.65,0.344,30,40,0.94,2.22,173,53.66,,1889,1874,1895,1880,2632,2611,39.6194258,-75.6391764,43.0,,16.000,X52,ERW,960
MFL,646,216,2.057,108+84.3,,,,10862.55,10862.54,645,ML Ext Weld Adjacent,D0.30,53.36,0.30,4.12,D1320.22,2810.67,1320.22,0.344,17,27,0.35,0.73,355,53.66,,1917,1916,1917,1915,2662,2659,39.6194265,-75.6391777,43.0,Weld Adjacent = 3.75 x sqrt (pipe radius x wall thickness),16.000,X52,ERW,960
MFL,647,217,2.057,108+84.6,,,,10862.85,,646,Weld,D53.51,53.66,53.51,,D1319.92,2810.97,1319.92,0.344,,,,,,53.51,19,,,,,,,39.6194268,-75.6391786,43.0,,16.000,X52,ERW,960
MFL,648,217,2.058,108+85.5,,,,10863.66,10863.65,647,ML Ext,U0.81,0.81,52.70,1.98,D1319.11,2811.78,1319.11,0.344,12,22,0.27,0.75,170,53.51,,1919,1918,1918,1917,2664,2663,39.6194280,-75.6391811,43.1,,16.000,X52,ERW,960
MFL,649,217,2.067,109+38.8,,,,10915.88,10915.86,648,ML Ext Seam Adjacent,D0.48,53.03,0.48,4.15,D1266.89,2864.00,1266.89,0.344,18,28,0.43,0.40,357,53.51,,1916,1913,1915,1912,2660,2655,39.6195029,-75.6393397,43.8,Seam Adjacent = 3.75 x sqrt (pipe radius x wall thickness),16.000,X52,ERW,960
MFL,650,218,2.067,109+39.3,,,,10916.36,,649,Weld,D52.79,53.51,52.79,,D1266.41,2864.48,1266.41,0.344,,,,,,52.79,252,,,,,,,39.6195036,-75.6393411,43.8,,16.000,X52,ERW,960
MFL,651,218,2.068,109+40.1,,,,10917.12,10917.09,650,ML Ext,U0.76,0.76,52.04,3.62,D1265.65,2865.24,1265.65,0.344,18,28,0.47,0.47,311,52.79,,1915,1912,1914,1910,2659,2653,39.6195047,-75.6393434,43.8,,16.000,X52,ERW,960
MFL,652,218,2.077,109+93.1,,,,10969.00,10968.97,651,ML Ext Weld Adjacent,D0.16,52.63,0.16,0.37,D1213.78,2917.12,1213.78,0.344,25,35,0.55,0.51,32,52.79,,1911,1906,1909,1902,2651,2642,39.6195803,-75.6394999,44.6,Weld Adjacent = 3.75 x sqrt (pipe radius x wall thickness),16.000,X52,ERW,960
MFL,653,219,2.077,109+93.2,,,,10969.15,,652,Weld,D29.46,52.79,29.46,,D1213.62,2917.27,1213.62,0.344,,,,,,29.46,302,,,,,,,39.6195806,-75.6395005,44.6,,16.000,X52,ERW,960
MFL,654,220,2.083,110+23.3,,,,10998.61,,653,Weld,D26.67,29.46,26.67,,D1184.16,2946.73,1184.16,0.344,,,,,,26.67,132,,,,,,,39.6196238,-75.6395892,44.7,,16.000,X52,ERW,960
MFL,655,220,2.085,110+31.5,,,,11006.65,,654,Manufacturing Indication Int,U8.04,8.04,18.62,0.64,D1176.12,2954.77,1176.12,0.344,,,1.92,0.70,55,26.67,,,,,,,,39.6196356,-75.6396135,44.7,,16.000,X52,ERW,960
MFL,656,221,2.088,110+50.6,,,,11025.28,,655,Weld,U26.67,26.67,29.24,,D1157.49,2973.40,1157.49,0.344,,,,,,29.24,60,,,,,,,39.6196628,-75.6396696,44.7,,16.000,X52,ERW,960
MFL,657,221,2.094,110+80.2,,,,11054.26,11054.25,656,ML Ext Seam & Weld Adjacent,D0.26,28.98,0.26,0.24,D1128.51,3002.38,1128.51,0.344,12,22,0.35,0.45,21,29.24,,1918,1916,1918,1916,2663,2661,39.6197047,-75.6397575,44.3,Seam & Weld Adjacent = 3.75 x sqrt (pipe radius x wall thickness),16.000,X52,ERW,960
MFL,658,222,2.094,110+80.4,,,,11054.52,,657,Weld,D28.17,29.24,28.17,,D1128.26,3002.64,1128.26,0.344,,,,,,28.17,308,,,,,,,39.6197050,-75.6397583,44.2,,16.000,X52,ERW,960
MFL,659,223,2.099,111+09.2,,,,11082.69,,658,Weld,U28.17,28.17,34.94,,D1100.08,3030.81,1100.08,0.344,,,,,,34.94,351,,,,,,,39.6197460,-75.6398433,43.8,,16.000,X52,ERW,960
MFL,660,224,2.106,111+44.9,,,,11117.62,,659,Weld,U34.94,34.94,40.13,,D1065.15,3065.74,1065.15,0.344,,,,,,40.13,70,,,,,,,39.6197972,-75.6399486,43.4,,16.000,X52,ERW,960
MFL,661,225,2.113,111+85.9,,,,11157.75,,660,Weld,D35.70,40.13,35.70,,D1025.02,3105.87,1025.02,0.344,,,,,,35.70,75,,,,,,,39.6198553,-75.6400701,43.5,,16.000,X52,ERW,960
MFL,662,225,2.113,111+86.4,,,,11158.23,,661,Hard Spot,U0.48,0.48,35.22,0.54,D1024.54,3106.35,1024.54,0.344,,,1.88,14.63,46,35.70,,,,,,,,39.6198560,-75.6400716,43.5,,16.000,X52,ERW,960
MFL,663,226,2.120,112+22.3,,,,11193.45,,662,Weld,D5.08,35.70,5.08,,D989.32,3141.57,989.32,0.344,,,,,,5.08,312,,,,,,,39.6199069,-75.6401781,43.4,,16.000,X52,ERW,960
MFL,664,227,2.121,112+27.5,,,,11198.53,,663,Weld,U5.08,5.08,38.51,,D984.24,3146.65,984.24,0.344,,,,,,38.51,313,,,,,,,39.6199142,-75.6401936,43.4,,16.000,X52,ERW,960
MFL,665,228,2.128,112+66.9,,,,11237.04,,664,Weld,D6.40,38.51,6.40,,D945.73,3185.16,945.73,0.344,,,,,,6.40,,,,,,,,39.6199699,-75.6403103,43.9,,16.000,X52,Elbow,960
MFL,666,228,2.129,112+70.0,696.00,686.01,1.01,11240.10,,665,90° 3D Right Forged Bend,U3.06,3.06,3.34,,D942.67,3188.22,942.67,0.344,,,,,91,6.40,,,,,,,,39.6199767,-75.6403161,44.0,,16.000,X52,Elbow,960
MFL,667,229,2.129,112+72.9,,,,11243.44,,666,Weld,U6.40,6.40,21.24,,D939.33,3191.56,939.33,0.344,,,,,,21.24,26,,,,,,,39.6199855,-75.6403140,44.1,,16.000,X52,ERW,960
MFL,668,229,2.132,112+85.9,,,,11258.74,,667,Tap,D5.94,15.30,5.94,0.00,D924.03,3206.86,924.03,0.344,,,,,0,21.24,,,,,,,,39.6200214,-75.6402862,44.3,,16.000,X52,ERW,960
MFL,669,230,2.133,112+91.0,,,,11264.68,,668,Weld; Begin 0.250in Wall API 5L X56 - ERW,D16.45,21.24,16.45,,D918.09,3212.80,918.09,0.250,,,,,,16.45,1,,,,,,,39.6200356,-75.6402752,44.4,,16.000,X56,ERW,960
MFL,670,230,2.136,113+02.2,,,,11275.88,,669,Stopple,D5.25,11.20,5.25,0.16,D906.89,3224.00,906.89,0.250,,,,,14,16.45,,,,,,,,39.6200619,-75.6402550,44.7,,16.000,X56,ERW,960
MFL,671,231,2.137,113+07.4,,,,11281.13,,670,Weld,U16.45,16.45,54.31,,D901.64,3229.25,901.64,0.250,,,,,,54.31,298,,,,,,,39.6200744,-75.6402454,44.9,,16.000,X56,ERW,960
MFL,672,232,2.147,113+61.6,,,,11335.44,,671,Weld,D50.68,54.31,50.68,,D847.33,3283.56,847.33,0.250,,,,,,50.68,18,,,,,,,39.6202028,-75.6401462,45.8,,16.000,X56,ERW,960
MFL,673,232,2.147,113+64.3,,,,11338.14,11338.11,672,ML Ext,U2.71,2.71,47.98,2.89,D844.63,3286.26,844.63,0.250,17,27,0.63,0.46,249,50.68,,1478,1472,1476,1469,2050,2040,39.6202092,-75.6401413,45.8,,16.000,X56,ERW,960
MFL,674,232,2.151,113+85.2,,,,11359.03,11359.00,673,ML Ext,U23.59,23.59,27.09,3.04,D823.74,3307.15,823.74,0.250,12,22,0.67,0.51,262,50.68,,1479,1474,1478,1471,2053,2043,39.6202584,-75.6401028,46.1,,16.000,X56,ERW,960
MFL,675,232,2.152,113+86.8,,,,11360.68,11360.64,674,ML Ext,U25.24,25.24,25.44,3.32,D822.09,3308.80,822.09,0.250,10,20,0.75,0.56,285,50.68,,1479,1473,1478,1470,2053,2042,39.6202623,-75.6400997,46.1,,16.000,X56,ERW,960
MFL,676,232,2.154,113+97.1,,,,11370.97,11370.95,675,ML Ext,D15.16,35.53,15.16,3.17,D811.81,3319.09,811.81,0.250,25,35,0.55,0.46,273,50.68,,1476,1471,1474,1467,2047,2037,39.6202866,-75.6400808,46.2,,16.000,X56,ERW,960
MFL,677,233,2.156,114+12.2,,,,11386.12,,676,Weld,U50.68,50.68,61.25,,D796.65,3334.24,796.65,0.250,,,,,,61.25,311,,,,,,,39.6203223,-75.6400532,46.5,,16.000,X56,ERW,960
MFL,678,233,2.164,114+51.7,,,,11425.61,11423.94,677,ML Cluster Ext Manufacturing Related; Seam Adjacent,D21.76,39.49,21.76,2.86,D757.16,3373.73,757.16,0.250,15,25,30.86,17.70,246,61.25,,1311,1193,1283,1145,1782,1590,39.6204158,-75.6399812,46.9,Seam & Weld Adjacent = 3.75 x sqrt (pipe radius x wall thickness),16.000,X56,ERW,960
MFL,679,234,2.168,114+73.4,,,,11447.37,,678,Weld,U61.25,61.25,61.32,,D735.40,3395.50,735.40,0.250,,,,,,61.32,24,,,,,,,39.6204673,-75.6399416,47.2,,16.000,X56,ERW,960
MFL,680,234,2.169,114+79.5,,,,11453.50,,679,Manufacturing Indication Int,U6.13,6.13,55.20,2.91,D729.27,3401.62,729.27,0.250,,,2.78,0.96,250,61.32,,,,,,,,39.6204818,-75.6399305,47.3,,16.000,X56,ERW,960
MFL,681,235,2.180,115+34.6,,,,11508.70,,680,Weld,U61.32,61.32,61.37,,D674.07,3456.82,674.07,0.250,,,,,,61.37,290,,,,,,,39.6206126,-75.6398309,48.1,,16.000,X56,ERW,960
MFL,682,236,2.191,115+95.9,,,,11570.07,,681,Weld,D61.30,61.37,61.30,,D612.70,3518.19,612.70,0.250,,,,,,61.30,,,,,,,,39.6207586,-75.6397212,49.7,,16.000,X56,ERW,960
MFL,683,237,2.203,116+57.1,,,,11631.37,,682,Weld,D60.98,61.30,60.98,,D551.40,3579.49,551.40,0.250,,,,,,60.98,6,,,,,,,39.6209045,-75.6396116,51.8,,16.000,X56,ERW,960
MFL,684,238,2.214,117+18.0,,,,11692.35,,683,Weld,U60.98,60.98,61.00,,D490.42,3640.47,490.42,0.250,,,,,,61.00,,,,,,,,39.6210486,-75.6395001,52.1,,16.000,X56,ERW,960
MFL,685,239,2.226,117+78.9,,,,11753.35,,684,Weld,D6.35,61.00,6.35,,D429.42,3701.47,429.42,0.250,,,,,,6.35,,,,,,,,39.6211911,-75.6393855,51.8,,16.000,X56,Elbow,960
MFL,686,239,2.227,117+82.0,512.00,516.39,0.99,11756.49,,685,90° 3D Left Forged Bend,U3.14,3.14,3.21,,D426.28,3704.61,426.28,0.250,,,,,268,6.35,,,,,,,,39.6211994,-75.6393841,51.7,,16.000,X56,Elbow,960
MFL,687,240,2.227,117+85.2,,,,11759.70,,686,Weld,U6.35,6.35,24.26,,D423.07,3707.82,423.07,0.250,,,,,,24.26,286,,,,,,,39.6212062,-75.6393907,51.5,,16.000,X56,ERW,960
MFL,688,241,2.232,118+09.8,,,,11783.96,,687,Weld,U24.26,24.26,61.02,,D398.81,3732.08,398.81,0.250,,,,,,61.02,,,,,,,,39.6212414,-75.6394641,50.5,,16.000,X56,ERW,960
MFL,689,241,2.239,118+50.8,,,,11824.54,11824.52,688,ML Int,D20.43,40.59,20.43,3.18,D358.23,3772.66,358.23,0.250,12,22,0.51,0.51,273,61.02,,1482,1478,1481,1477,2057,2051,39.6213000,-75.6395870,48.8,,16.000,X56,ERW,960
MFL,690,241,2.242,118+61.9,,,,11835.61,11835.60,689,ML Int,D9.37,51.65,9.37,3.46,D347.16,3783.73,347.16,0.250,12,22,0.39,0.51,298,61.02,,1483,1481,1483,1480,2059,2056,39.6213159,-75.6396204,48.3,,16.000,X56,ERW,960
MFL,691,242,2.243,118+71.4,,,,11844.98,,690,Weld,U61.02,61.02,61.03,,D337.80,3793.10,337.80,0.250,,,,,,61.03,,,,,,,,39.6213294,-75.6396487,47.9,,16.000,X56,ERW,960
MFL,692,243,2.255,119+33.1,,,,11906.01,,691,Weld,D55.69,61.03,55.69,,D276.76,3854.13,276.76,0.250,,,,,,55.69,,,,,,,,39.6214174,-75.6398336,46.3,,16.000,X56,ERW,960
MFL,693,243,2.265,119+88.8,,,,11961.18,11961.16,692,ML Cluster Ext,D0.52,55.17,0.52,2.78,D221.59,3909.30,221.59,0.250,12,22,0.35,2.59,239,55.69,,1483,1482,1483,1481,2060,2057,39.6214958,-75.6400020,45.8,,16.000,X56,ERW,960
MFL,694,243,2.265,119+89.0,,,,11961.33,11961.29,693,ML Cluster Ext Weld Adjacent,D0.36,55.33,0.36,2.80,D221.44,3909.45,221.44,0.250,12,22,0.90,2.33,241,55.69,,1475,1465,1474,1461,2047,2030,39.6214960,-75.6400025,45.8,Weld Adjacent = 3.75 x sqrt (pipe radius x wall thickness),16.000,X56,ERW,960
MFL,695,243,2.265,119+89.2,,,,11961.57,11961.55,694,ML Ext Weld Adjacent,D0.13,55.56,0.13,2.80,D221.20,3909.69,221.20,0.250,12,22,0.47,0.51,241,55.69,,1482,1479,1482,1478,2058,2053,39.6214964,-75.6400032,45.8,Weld Adjacent = 3.75 x sqrt (pipe radius x wall thickness),16.000,X56,ERW,960
MFL,696,244,2.265,119+89.3,,,,11961.70,,695,Weld,U55.69,55.69,61.18,,D221.08,3909.82,221.08,0.250,,,,,,61.18,336,,,,,,,39.6214965,-75.6400036,45.8,,16.000,X56,ERW,960
MFL,697,244,2.265,119+89.4,,,,11961.80,11961.79,696,ML Ext Weld Adjacent,U0.11,0.11,61.07,0.53,D220.97,3909.92,220.97,0.250,11,21,0.31,0.66,46,61.18,,1484,1483,1484,1482,2061,2058,39.6214967,-75.6400039,45.8,Weld Adjacent = 3.75 x sqrt (pipe radius x wall thickness),16.000,X56,ERW,960
MFL,698,244,2.266,119+89.6,,,,11961.90,11961.88,697,ML Cluster Ext Weld Adjacent,U0.21,0.21,60.97,2.80,D220.87,3910.02,220.87,0.250,11,21,1.88,3.30,241,61.18,,1455,1424,1462,1439,2031,1998,39.6214968,-75.6400042,45.8,Weld Adjacent = 3.75 x sqrt (pipe radius x wall thickness),16.000,X56,ERW,960
MFL,699,244,2.266,119+89.9,,,,11962.25,11962.22,698,ML Cluster Ext,U0.55,0.55,60.62,2.96,D220.52,3910.37,220.52,0.250,18,28,0.55,2.43,254,61.18,,1479,1474,1478,1473,2053,2045,39.6214973,-75.6400053,45.8,,16.000,X56,ERW,960
MFL,700,245,2.277,120+51.2,,,,12022.87,,699,Weld,U61.18,61.18,61.22,,D159.90,3970.99,159.90,0.250,,,,,,61.22,45,,,,,,,39.6215837,-75.6401899,46.0,,16.000,X56,ERW,960
MFL,701,245,2.287,121+03.9,,,,12075.11,12073.59,700,ML Cluster Ext Manufacturing Related; Seam Adjacent,D8.99,52.24,8.99,1.01,D107.66,4023.23,107.66,0.250,14,24,18.98,2.03,87,61.22,,1334,1222,1307,1174,1815,1631,39.6216582,-75.6403488,46.8,Seam & Weld Adjacent = 3.75 x sqrt (pipe radius x wall thickness),16.000,X56,ERW,960
MFL,702,245,2.289,121+12.4,,,,12083.50,12083.47,701,ML Cluster Ext,D0.59,60.63,0.59,2.91,D99.27,4031.63,99.27,0.250,14,24,0.71,3.85,250,61.22,,1478,1471,1477,1469,2051,2040,39.6216702,-75.6403745,46.9,,16.000,X56,ERW,960
MFL,703,245,2.289,121+12.5,,,,12083.55,12083.52,702,ML Ext,D0.54,60.68,0.54,1.77,D99.22,4031.67,99.22,0.250,10,20,0.47,0.76,153,61.22,,1483,1480,1482,1479,2059,2054,39.6216702,-75.6403746,46.9,,16.000,X56,ERW,960
MFL,704,245,2.289,121+12.7,,,,12083.76,12083.68,703,ML Cluster Ext Weld Adjacent,D0.34,60.89,0.34,1.73,D99.02,4031.88,99.02,0.250,11,21,1.88,1.52,149,61.22,,1455,1424,1467,1448,2037,2011,39.6216705,-75.6403752,46.9,Weld Adjacent = 3.75 x sqrt (pipe radius x wall thickness),16.000,X56,ERW,960
MFL,705,245,2.289,121+12.9,,,,12083.98,12083.96,704,ML Cluster Ext Weld Adjacent,D0.11,61.11,0.11,2.86,D98.79,4032.10,98.79,0.250,23,33,0.47,2.42,246,61.22,,1479,1475,1478,1474,2053,2047,39.6216708,-75.6403758,47.0,Weld Adjacent = 3.75 x sqrt (pipe radius x wall thickness),16.000,X56,ERW,960
MFL,706,246,2.289,121+13.0,,,,12084.09,,705,Weld,U61.22,61.22,61.37,,D98.68,4032.21,98.68,0.250,,,,,,61.37,333,,,,,,,39.6216710,-75.6403762,47.0,,16.000,X56,ERW,960
MFL,707,246,2.289,121+13.3,,,,12084.39,12084.21,706,ML Cluster Ext Weld Adjacent,U0.30,0.30,61.07,2.71,D98.38,4032.51,98.38,0.250,34,44,2.51,2.18,233,61.37,,1329,1266,1415,1378,1966,1914,39.6216714,-75.6403771,47.0,Weld Adjacent = 3.75 x sqrt (pipe radius x wall thickness),16.000,X56,ERW,960
MFL,708,246,2.289,121+13.5,,,,12084.54,12084.52,707,ML Ext Weld Adjacent,U0.45,0.45,60.92,1.76,D98.23,4032.66,98.23,0.250,15,25,0.39,0.51,151,61.37,,1482,1480,1482,1479,2058,2054,39.6216716,-75.6403776,47.0,Weld Adjacent = 3.75 x sqrt (pipe radius x wall thickness),16.000,X56,ERW,960
MFL,709,247,2.300,121+75.0,,,,12145.46,,708,Weld,D61.12,61.37,61.12,,D37.31,4093.58,37.31,0.250,,,,,,61.12,20,,,,,,,39.6217589,-75.6405628,47.4,,16.000,X56,ERW,960
MFL,710,247,2.307,122+12.7,,,,12182.77,,709,AGM 6,D23.81,37.31,23.81,,U4130.89,4130.89,10125.38,0.250,,,,,,61.12,,,,,,,,39.6218122,-75.6406763,47.6,,16.000,X52,ERW,960
MFL,711,248,2.312,122+36.8,,,,12206.58,,710,Weld,D6.13,61.12,6.13,,U23.81,23.81,10101.57,0.250,,,,,,6.13,,,,,,,,39.6218457,-75.6407490,48.0,,16.000,X56,Elbow,960
MFL,712,248,2.312,122+40.0,458.00,453.27,1.01,12209.76,,711,90° 3D Right Forged Bend,D2.94,3.19,2.94,,U26.99,26.99,10098.39,0.250,,,,,90,6.13,,,,,,,,39.6218528,-75.6407553,48.0,,16.000,X56,Elbow,960
MFL,713,249,2.313,122+42.9,,,,12212.71,,712,Weld,U6.13,6.13,61.27,,U29.94,29.94,10095.44,0.250,,,,,,61.27,346,,,,,,,39.6218605,-75.6407535,48.1,,16.000,X56,ERW,960
MFL,714,249,2.325,123+04.0,,,,12273.67,12273.65,713,ML Cluster Ext Weld Adjacent,D0.30,60.97,0.30,2.21,U90.90,90.90,10034.48,0.250,11,21,0.78,1.52,190,61.27,,1478,1471,1477,1467,2051,2038,39.6220049,-75.6406432,49.1,Weld Adjacent = 3.75 x sqrt (pipe radius x wall thickness),16.000,X56,ERW,960
MFL,715,250,2.325,123+04.3,,,,12273.98,,714,Weld,D61.21,61.27,61.21,,U91.21,91.21,10034.17,0.250,,,,,,61.21,23,,,,,,,39.6220056,-75.6406427,49.1,,16.000,X56,ERW,960
MFL,716,250,2.325,123+04.6,,,,12274.21,12274.13,715,ML Cluster Ext Weld Adjacent,U0.23,0.23,60.98,2.27,U91.44,91.44,10033.94,0.250,17,27,1.96,8.37,196,61.21,,1434,1398,1442,1405,2003,1952,39.6220061,-75.6406423,49.1,Weld Adjacent = 3.75 x sqrt (pipe radius x wall thickness),16.000,X56,ERW,960
MFL,717,250,2.325,123+04.6,,,,12274.24,12274.15,716,ML Cluster Ext Weld Adjacent,U0.27,0.27,60.95,3.50,U91.47,91.47,10033.91,0.250,12,22,1.29,2.89,301,61.21,,1467,1448,1465,1443,2035,2005,39.6220062,-75.6406422,49.1,Weld Adjacent = 3.75 x sqrt (pipe radius x wall thickness),16.000,X56,ERW,960
MFL,718,250,2.325,123+05.3,,,,12274.99,12274.91,717,ML Cluster Ext,U1.01,1.01,60.21,2.47,U92.22,92.22,10033.16,0.250,12,22,1.37,9.69,212,61.21,,1465,1445,1462,1438,2031,1997,39.6220080,-75.6406409,49.1,,16.000,X56,ERW,960
MFL,719,251,2.336,123+65.7,,,,12335.19,,718,Weld,D61.19,61.21,61.19,,U152.42,152.42,9972.96,0.250,,,,,,61.19,,,,,,,,39.6221513,-75.6405337,49.1,,16.000,X56,ERW,960
MFL,720,252,2.348,124+26.9,,,,12396.38,,719,Weld,D61.04,61.19,61.04,,U213.61,213.61,9911.77,0.250,,,,,,61.04,350,,,,,,,39.6222976,-75.6404252,49.3,,16.000,X56,ERW,960
MFL,721,252,2.348,124+27.6,,,,12397.04,12396.73,720,ML Cluster Ext Weld Adjacent,U0.66,0.66,60.38,1.98,U214.27,214.27,9911.11,0.250,15,25,3.84,12.38,171,61.04,,1394,1325,1405,1325,1952,1840,39.6222992,-75.6404240,49.3,Weld Adjacent = 3.75 x sqrt (pipe radius x wall thickness),16.000,X56,ERW,960
MFL,722,252,2.351,124+46.2,,,,12415.56,,721,Manufacturing Indication Int,U19.18,19.18,41.86,1.88,U232.79,232.79,9892.59,0.250,,,2.27,0.96,162,61.04,,,,,,,,39.6223432,-75.6403912,49.3,,16.000,X56,ERW,960
MFL,723,252,2.353,124+57.0,,,,12426.35,,722,MCP,U29.97,29.97,31.07,3.57,U243.58,243.58,9881.80,0.250,,,1.14,1.32,307,61.04,,,,,,,,39.6223688,-75.6403720,49.3,Close Metal Object,16.000,X56,ERW,960
MFL,724,252,2.356,124+70.0,,,,12439.32,12439.23,723,ML Cluster Ext,D18.10,42.94,18.10,3.53,U256.55,256.55,9868.83,0.250,19,29,1.18,0.60,304,61.04,,1459,1441,1472,1461,2045,2029,39.6223997,-75.6403489,49.2,,16.000,X56,ERW,960
MFL,725,252,2.357,124+73.2,,,,12442.57,12442.56,724,ML Ext Seam Adjacent,D14.85,46.19,14.85,3.68,U259.80,259.80,9865.58,0.250,27,37,0.43,0.39,316,61.04,,1479,1475,1477,1473,2052,2045,39.6224074,-75.6403431,49.2,Seam Adjacent = 3.75 x sqrt (pipe radius x wall thickness),16.000,X56,ERW,960
MFL,726,252,2.359,124+87.6,,,,12456.96,,725,Marker Band Start,D0.46,60.58,0.46,,U274.19,274.19,9851.19,0.250,,,,,,61.04,,,,,,,,39.6224418,-75.6403176,49.2,,16.000,X56,ERW,960
MFL,727,252,2.359,124+87.7,,,,12457.01,12456.99,726,ML Ext Weld Adjacent; Between Marker Bands,D0.41,60.63,0.41,2.11,U274.24,274.24,9851.14,0.250,34,44,0.51,0.50,181,61.04,,1473,1468,1470,1462,2042,2031,39.6224419,-75.6403175,49.2,Weld Adjacent = 3.75 x sqrt (pipe radius x wall thickness),16.000,X56,ERW,960
MFL,728,253,2.359,124+88.1,,,,12457.42,,727,Weld Between Marker Bands,U61.04,61.04,61.24,,U274.65,274.65,9850.73,0.250,,,,,,61.24,313,,,,,,,39.6224428,-75.6403168,49.2,Between Marker Bands,16.000,X56,ERW,960
MFL,729,253,2.359,124+88.4,,,,12457.69,,728,Marker Band End,U0.28,0.28,60.96,,U274.92,274.92,9850.46,0.250,,,,,,61.24,,,,,,,,39.6224435,-75.6403163,49.2,,16.000,X56,ERW,960
MFL,730,253,2.368,125+35.0,,,,12504.29,12504.28,729,ML Ext Seam Adjacent,D14.37,46.87,14.37,3.60,U321.52,321.52,9803.86,0.250,12,22,0.39,0.56,309,61.24,,1483,1481,1483,1480,2059,2056,39.6225545,-75.6402330,49.2,Seam Adjacent = 3.75 x sqrt (pipe radius x wall thickness),16.000,X56,ERW,960
MFL,731,253,2.371,125+48.3,,,,12517.52,,730,Marker Band Start,D1.13,60.10,1.13,,U334.75,334.75,9790.63,0.250,,,,,,61.24,,,,,,,,39.6225858,-75.6402091,49.1,,16.000,X56,ERW,960
MFL,732,253,2.371,125+48.4,,,,12517.63,12517.61,731,ML Cluster Ext Seam Adjacent; Between Marker Bands,D1.03,60.21,1.03,4.08,U334.86,334.86,9790.52,0.250,23,33,1.65,1.95,351,61.24,,1429,1397,1465,1451,2035,2016,39.6225861,-75.6402089,49.1,Seam Adjacent = 3.75 x sqrt (pipe radius x wall thickness),16.000,X56,ERW,960
MFL,733,253,2.371,125+49.0,,,,12518.24,12518.18,732,ML Cluster Ext Weld Adjacent; Between Marker Bands,D0.42,60.82,0.42,2.30,U335.47,335.47,9789.91,0.250,43,53,3.84,6.75,198,61.24,,1181,1087,1373,1321,1908,1835,39.6225875,-75.6402078,49.1,Weld Adjacent = 3.75 x sqrt (pipe radius x wall thickness),16.000,X56,ERW,960
MFL,734,253,2.371,125+49.4,,,,12518.62,,733,Marker Band End,D0.04,61.20,0.04,,U335.85,335.85,9789.53,0.250,,,,,,61.24,,,,,,,,39.6225884,-75.6402071,49.1,,16.000,X56,ERW,960
MFL,735,254,2.371,125+49.4,,,,12518.66,,734,Weld,D58.41,61.24,58.41,,U335.89,335.89,9789.49,0.250,,,,,,58.41,17,,,,,,,39.6225886,-75.6402070,49.1,,16.000,X56,ERW,960
MFL,736,255,2.382,126+08.0,,,,12577.07,,735,Weld,U58.41,58.41,61.40,,U394.30,394.30,9731.08,0.250,,,,,,61.40,,,,,,,,39.6227262,-75.6400998,49.4,,16.000,X56,ERW,960
MFL,737,255,2.382,126+08.4,,,,12577.53,,736,MCP,U0.46,0.46,60.94,2.71,U394.76,394.76,9730.62,0.250,,,2.16,3.40,233,61.40,,,,,,,,39.6227273,-75.6400989,49.4,Close Metal Object,16.000,X56,ERW,960
MFL,738,255,2.384,126+17.4,,,,12586.45,12586.42,737,ML Ext,U9.38,9.38,52.02,1.37,U403.68,403.68,9721.70,0.250,19,29,0.55,0.41,118,61.40,,1479,1474,1477,1471,2052,2043,39.6227483,-75.6400825,49.7,,16.000,X56,ERW,960
MFL,739,255,2.384,126+19.0,,,,12588.04,,738,MCP,U10.97,10.97,50.43,3.61,U405.27,405.27,9720.11,0.250,,,2.00,2.08,310,61.40,,,,,,,,39.6227520,-75.6400797,49.7,Close Metal Object,16.000,X56,ERW,960
MFL,740,255,2.389,126+45.7,,,,12614.73,12614.70,739,ML Ext,D23.73,37.67,23.73,0.23,U431.96,431.96,9693.42,0.250,17,27,1.06,0.66,20,61.40,,1466,1451,1462,1444,2030,2005,39.6228149,-75.6400307,50.7,,16.000,X56,ERW,960
MFL,741,256,2.394,126+69.5,,,,12638.47,,740,Weld,D61.14,61.40,61.14,,U455.70,455.70,9669.68,0.250,,,,,,61.14,89,,,,,,,39.6228706,-75.6399865,51.0,,16.000,X56,ERW,960
MFL,742,256,2.405,127+28.8,,,,12697.67,12697.65,741,ML Cluster Ext,D1.93,59.20,1.93,0.17,U514.90,514.90,9610.48,0.250,17,27,0.59,1.27,15,61.14,,1478,1474,1477,1471,2052,2043,39.6230097,-75.6398773,51.5,,16.000,X56,ERW,960
MFL,743,257,2.405,127+30.7,,,,12699.61,,742,Weld,D61.03,61.14,61.03,,U516.83,516.83,9608.55,0.250,,,,,,61.03,,,,,,,,39.6230143,-75.6398737,51.5,,16.000,X56,ERW,960
MFL,744,257,2.413,127+73.0,,,,12741.83,12741.82,743,ML Cluster Ext,D18.80,42.23,18.80,4.03,U559.06,559.06,9566.32,0.250,23,33,0.71,0.58,347,61.03,,1472,1464,1474,1466,2047,2036,39.6231138,-75.6397959,51.9,,16.000,X56,ERW,960
MFL,745,257,2.417,127+91.7,,,,12760.52,12760.29,744,ML Cluster Ext Weld Adjacent,D0.11,60.92,0.11,2.21,U577.75,577.75,9547.63,0.250,32,42,2.94,7.51,190,61.03,,1315,1245,1398,1336,1942,1855,39.6231577,-75.6397616,52.1,Weld Adjacent = 3.75 x sqrt (pipe radius x wall thickness),16.000,X56,ERW,960
MFL,746,258,2.417,127+91.9,,,,12760.63,,745,Weld,U61.03,61.03,61.17,,U577.86,577.86,9547.52,0.250,,,,,,61.17,,,,,,,,39.6231580,-75.6397614,52.1,,16.000,X56,ERW,960
MFL,747,258,2.417,127+92.4,,,,12761.20,12761.17,746,ML Cluster Ext,U0.56,0.56,60.61,2.41,U578.43,578.43,9546.95,0.250,17,27,0.47,2.08,208,61.17,,1481,1478,1480,1476,2056,2050,39.6231593,-75.6397604,52.1,,16.000,X56,ERW,960
MFL,748,258,2.417,127+92.5,,,,12761.26,12761.25,747,ML Cluster Ext,U0.63,0.63,60.54,1.65,U578.49,578.49,9546.89,0.250,12,22,0.35,1.57,142,61.17,,1483,1482,1483,1481,2060,2057,39.6231594,-75.6397603,52.1,,16.000,X56,ERW,960
MFL,749,258,2.417,127+92.5,,,,12761.27,12761.26,748,ML Ext,U0.64,0.64,60.53,1.98,U578.50,578.50,9546.88,0.250,17,27,0.27,0.35,170,61.17,,1484,1482,1483,1482,2060,2058,39.6231594,-75.6397602,52.1,,16.000,X56,ERW,960
MFL,750,258,2.422,128+21.9,,,,12790.65,12790.63,749,ML Ext,U30.02,30.02,31.15,0.02,U607.88,607.88,9517.50,0.250,17,27,0.51,0.86,2,61.17,,1480,1476,1479,1474,2054,2048,39.6232290,-75.6397067,52.4,,16.000,X56,ERW,960
MFL,751,259,2.428,128+53.1,,,,12821.81,,750,Weld,U61.17,61.17,61.20,,U639.04,639.04,9486.34,0.250,,,,,,61.20,9,,,,,,,39.6233028,-75.6396501,52.6,,16.000,X56,ERW,960
MFL,752,260,2.440,129+14.5,,,,12883.01,,751,Weld,U61.20,61.20,61.22,,U700.24,700.24,9425.14,0.250,,,,,,61.22,51,,,,,,,39.6234478,-75.6395397,53.4,,16.000,X56,ERW,960
MFL,753,260,2.440,129+14.9,,,,12883.45,12883.43,752,ML Cluster Ext Weld Adjacent,U0.44,0.44,60.78,2.00,U700.68,700.68,9424.70,0.250,27,37,2.63,7.00,172,61.22,,1361,1302,1428,1386,1984,1925,39.6234488,-75.6395389,53.4,Weld Adjacent = 3.75 x sqrt (pipe radius x wall thickness),16.000,X56,ERW,960
MFL,754,261,2.452,129+75.8,,,,12944.23,,753,Weld,D61.02,61.22,61.02,,U761.46,761.46,9363.92,0.250,,,,,,61.02,300,,,,,,,39.6235934,-75.6394303,54.7,,16.000,X56,ERW,960
MFL,755,262,2.463,130+36.9,,,,13005.25,,754,Weld,D60.22,61.02,60.22,,U822.48,822.48,9302.90,0.250,,,,,,60.22,29,,,,,,,39.6237387,-75.6393211,55.3,,16.000,X56,ERW,960
MFL,756,263,2.475,130+97.2,,,,13065.47,,755,Weld,D59.14,60.22,59.14,,U882.70,882.70,9242.68,0.250,,,,,,59.14,265,,,,,,,39.6238818,-75.6392137,55.8,,16.000,X56,ERW,960
MFL,757,263,2.481,131+30.4,,,,13098.53,,756,MCP,D26.08,33.06,26.08,2.78,U915.76,915.76,9209.62,0.250,,,12.39,10.04,239,59.14,,,,,,,,39.6239606,-75.6391546,55.7,Close Metal Object,16.000,X56,ERW,960
MFL,758,264,2.486,131+56.5,,,,13124.61,,757,Weld,U59.14,59.14,61.20,,U941.84,941.84,9183.54,0.250,,,,,,61.20,,,,,,,,39.6240227,-75.6391081,55.9,,16.000,X56,ERW,960
MFL,759,264,2.486,131+59.1,,,,13127.18,13127.05,758,ML Cluster Ext,U2.58,2.58,58.63,3.03,U944.41,944.41,9180.97,0.250,13,23,3.29,2.28,260,61.20,,1417,1357,1429,1376,1985,1911,39.6240288,-75.6391035,55.9,,16.000,X56,ERW,960
MFL,760,265,2.497,132+17.8,,,,13185.81,,759,Weld,U61.20,61.20,61.56,,U1003.04,1003.04,9122.34,0.250,,,,,,61.56,309,,,,,,,39.6241680,-75.6389983,56.9,,16.000,X56,ERW,960
MFL,761,266,2.509,132+79.5,,,,13247.37,,760,Weld,D61.34,61.56,61.34,,U1064.60,1064.60,9060.78,0.250,,,,,,61.34,353,,,,,,,39.6243141,-75.6388870,57.1,,16.000,X56,ERW,960
MFL,762,266,2.509,132+79.6,,,,13247.55,13247.48,761,ML Cluster Ext Weld Adjacent,U0.18,0.18,61.16,1.72,U1064.78,1064.78,9060.60,0.250,13,23,1.22,8.72,148,61.34,,1467,1450,1464,1443,2034,2005,39.6243145,-75.6388867,57.1,Weld Adjacent = 3.75 x sqrt (pipe radius x wall thickness),16.000,X56,ERW,960
MFL,763,266,2.509,132+79.9,,,,13247.84,13247.83,762,ML Cluster Ext Weld Adjacent,U0.48,0.48,60.86,2.15,U1065.07,1065.07,9060.31,0.250,22,32,1.53,5.63,185,61.34,,1437,1409,1467,1455,2037,2020,39.6243152,-75.6388861,57.1,Weld Adjacent = 3.75 x sqrt (pipe radius x wall thickness),16.000,X56,ERW,960
MFL,764,267,2.521,133+40.9,,,,13308.71,,763,Weld,D44.70,61.34,44.70,,U1125.94,1125.94,8999.44,0.250,,,,,,44.70,,,,,,,,39.6244595,-75.6387766,58.2,,16.000,X56,ERW,960
MFL,765,268,2.529,133+85.7,,,,13353.40,,764,Weld,D25.36,44.70,25.36,,U1170.63,1170.63,8954.75,0.250,,,,,,25.36,312,,,,,,,39.6245654,-75.6386958,59.0,,16.000,X56,ERW,960
MFL,766,269,2.534,134+11.1,,,,13378.77,,765,Weld,U25.36,25.36,52.82,,U1195.99,1196.00,8929.38,0.250,,,,,,52.82,51,,,,,,,39.6246252,-75.6386492,59.2,,16.000,X56,ERW,960
MFL,767,269,2.535,134+17.8,,,,13385.45,13385.43,766,ML Cluster Ext,U6.69,6.69,46.14,2.18,U1202.68,1202.68,8922.70,0.250,30,40,0.43,0.99,187,52.82,,1478,1474,1476,1471,2050,2044,39.6246409,-75.6386369,59.3,,16.000,X56,ERW,960
MFL,768,269,2.539,134+39.0,,,,13406.63,13406.61,767,ML Ext,D24.96,27.87,24.96,3.85,U1223.86,1223.86,8901.52,0.250,15,25,0.35,0.41,331,52.82,,1483,1481,1482,1480,2059,2056,39.6246909,-75.6385980,59.3,,16.000,X56,ERW,960
MFL,769,270,2.544,134+64.0,,,,13431.59,,768,Weld,U52.82,52.82,61.32,,U1248.82,1248.82,8876.56,0.250,,,,,,61.32,,,,,,,,39.6247500,-75.6385526,59.4,,16.000,X56,ERW,960
MFL,770,270,2.547,134+79.3,,,,13446.83,,769,MCP,U15.24,15.24,46.07,3.69,U1264.06,1264.06,8861.32,0.250,,,2.35,3.35,318,61.32,,,,,,,,39.6247861,-75.6385251,59.5,Close Metal Object,16.000,X56,ERW,960
MFL,771,270,2.547,134+82.7,,,,13450.29,13450.28,770,ML Ext,U18.70,18.70,42.61,0.04,U1267.52,1267.52,8857.86,0.250,10,20,0.39,0.51,4,61.32,,1483,1481,1483,1481,2060,2056,39.6247942,-75.6385190,59.5,,16.000,X56,ERW,960
MFL,772,271,2.555,135+25.4,,,,13492.90,,771,Weld,U61.32,61.32,61.33,,U1310.13,1310.13,8815.25,0.250,,,,,,61.33,350,,,,,,,39.6248957,-75.6384432,59.8,,16.000,X56,ERW,960
MFL,773,272,2.567,135+86.9,,,,13554.23,,772,Weld,D61.23,61.33,61.23,,U1371.46,1371.46,8753.92,0.250,,,,,,61.23,,,,,,,,39.6250416,-75.6383335,60.0,,16.000,X56,ERW,960
MFL,774,273,2.579,136+48.2,,,,13615.46,,773,Weld,D61.21,61.23,61.21,,U1432.69,1432.69,8692.69,0.250,,,,,,61.21,332,,,,,,,39.6251872,-75.6382242,61.4,,16.000,X56,ERW,960
MFL,775,274,2.590,137+09.5,,,,13676.66,,774,Weld,D50.86,61.21,50.86,,U1493.89,1493.89,8631.49,0.250,,,,,,50.86,28,,,,,,,39.6253330,-75.6381148,61.5,,16.000,X56,ERW,960
MFL,776,275,2.600,137+60.5,,,,13727.52,,775,Weld,U50.86,50.86,61.36,,U1544.75,1544.75,8580.63,0.250,,,,,,61.36,345,,,,,,,39.6254537,-75.6380236,61.5,,16.000,X56,ERW,960
MFL,777,275,2.602,137+73.7,,,,13740.74,13740.71,776,ML Ext,U13.22,13.22,48.14,2.57,U1557.97,1557.97,8567.41,0.250,10,20,0.55,0.56,221,61.36,,1482,1478,1481,1477,2057,2051,39.6254851,-75.6379999,61.6,,16.000,X56,ERW,960
MFL,778,275,2.606,137+93.1,,,,13760.11,,777,MCP,D28.77,32.59,28.77,0.65,U1577.34,1577.34,8548.04,0.250,,,5.65,7.96,56,61.36,,,,,,,,39.6255312,-75.6379653,62.0,Close Metal Object,16.000,X56,ERW,960
MFL,779,275,2.611,138+21.6,,,,13788.53,13788.50,778,ML Cluster Ext Seam & Weld Adjacent,D0.35,61.01,0.35,3.55,U1605.76,1605.76,8519.62,0.250,18,28,0.75,1.30,305,61.36,,1474,1466,1472,1462,2044,2030,39.6255989,-75.6379145,62.5,Seam & Weld Adjacent = 3.75 x sqrt (pipe radius x wall thickness),16.000,X56,ERW,960
MFL,780,276,2.612,138+21.9,,,,13788.88,,779,Weld,D61.22,61.36,61.22,,U1606.11,1606.11,8519.27,0.250,,,,,,61.22,55,,,,,,,39.6255997,-75.6379139,62.5,,16.000,X56,ERW,960
MFL,781,277,2.623,138+83.3,,,,13850.10,,780,Weld,U61.22,61.22,61.68,,U1667.33,1667.33,8458.05,0.250,,,,,,61.68,323,,,,,,,39.6257451,-75.6378038,62.8,,16.000,X56,ERW,960
MFL,782,278,2.635,139+45.1,,,,13911.78,,781,Weld,D61.43,61.68,61.43,,U1729.01,1729.01,8396.37,0.250,,,,,,61.43,,,,,,,,39.6258913,-75.6376926,63.7,,16.000,X56,ERW,960
MFL,783,278,2.638,139+62.5,,,,13929.21,13929.20,782,ML Ext,U17.43,17.43,44.00,0.13,U1746.44,1746.44,8378.94,0.250,14,24,0.27,0.41,11,61.43,,1484,1483,1484,1482,2061,2059,39.6259327,-75.6376612,63.7,,16.000,X56,ERW,960
MFL,784,279,2.646,140+06.6,,,,13973.21,,783,Weld,D56.46,61.43,56.46,,U1790.44,1790.44,8334.94,0.250,,,,,,56.46,,,,,,,,39.6260372,-75.6375822,63.9,,16.000,X56,ERW,960
MFL,785,280,2.657,140+63.2,,,,14029.67,,784,Weld,U56.46,56.46,61.08,,U1846.90,1846.90,8278.48,0.250,,,,,,61.08,23,,,,,,,39.6261714,-75.6374809,64.2,,16.000,X56,ERW,960
MFL,786,281,2.669,141+24.4,,,,14090.75,,785,Weld,D51.33,61.08,51.33,,U1907.98,1907.98,8217.40,0.250,,,,,,51.33,260,,,,,,,39.6263160,-75.6373703,64.6,,16.000,X56,ERW,960
MFL,787,281,2.669,141+28.4,,,,14094.83,14094.65,786,ML Cluster Int Manufacturing Related,U4.09,4.09,47.24,3.80,U1912.06,1912.06,8213.32,0.250,14,24,3.61,0.81,327,51.33,,1405,1340,1449,1413,2012,1963,39.6263256,-75.6373629,64.5,,16.000,X56,ERW,960
MFL,788,282,2.678,141+75.8,,,,14142.07,,787,Weld,U51.33,51.33,61.27,,U1959.30,1959.30,8166.08,0.250,,,,,,61.27,32,,,,,,,39.6264376,-75.6372773,64.5,,16.000,X56,ERW,960
MFL,789,282,2.690,142+36.9,,,,14203.14,14203.13,788,ML Ext Weld Adjacent,D0.21,61.07,0.21,2.27,U2020.37,2020.37,8105.01,0.250,12,22,0.31,0.56,195,61.27,,1484,1482,1483,1482,2060,2058,39.6265829,-75.6371682,64.9,Weld Adjacent = 3.75 x sqrt (pipe radius x wall thickness),16.000,X56,ERW,960
MFL,790,283,2.690,142+37.2,,,,14203.35,,789,Weld,U61.27,61.27,61.54,,U2020.58,2020.58,8104.80,0.250,,,,,,61.54,,,,,,,,39.6265834,-75.6371679,64.9,,16.000,X56,ERW,960
MFL,791,284,2.702,142+98.8,,,,14264.89,,790,Weld,D61.50,61.54,61.50,,U2082.12,2082.12,8043.26,0.250,,,,,,61.50,,,,,,,,39.6267294,-75.6370568,65.2,,16.000,X56,ERW,960
MFL,792,285,2.713,143+60.4,,,,14326.39,,791,Weld,D61.42,61.50,61.42,,U2143.62,2143.62,7981.76,0.250,,,,,,61.42,30,,,,,,,39.6268748,-75.6369451,64.7,,16.000,X56,ERW,960
MFL,793,285,2.722,144+04.1,,,,14370.00,,792,MCP,D17.81,43.61,17.81,3.89,U2187.23,2187.23,7938.15,0.250,,,1.76,2.74,335,61.42,,,,,,,,39.6269781,-75.6368663,64.5,Close Metal Object,16.000,X56,ERW,960
MFL,794,286,2.725,144+21.9,,,,14387.81,,793,Weld,D61.08,61.42,61.08,,U2205.04,2205.04,7920.34,0.250,,,,,,61.08,,,,,,,,39.6270204,-75.6368344,64.3,,16.000,X56,ERW,960
MFL,795,286,2.735,144+76.3,,,,14442.06,,794,MCP,D6.83,54.26,6.83,0.47,U2259.29,2259.29,7866.09,0.250,,,2.20,3.35,41,61.08,,,,,,,,39.6271496,-75.6367373,63.9,Close Metal Object,16.000,X56,ERW,960
MFL,796,287,2.737,144+83.1,,,,14448.89,,795,Weld,U61.08,61.08,61.30,,U2266.12,2266.12,7859.26,0.250,,,,,,61.30,,,,,,,,39.6271658,-75.6367251,63.8,,16.000,X56,ERW,960
MFL,797,288,2.748,145+44.5,,,,14510.19,,796,Weld,D60.91,61.30,60.91,,U2327.42,2327.42,7797.96,0.250,,,,,,60.91,89,,,,,,,39.6273116,-75.6366157,63.1,,16.000,X56,ERW,960
MFL,798,288,2.759,146+04.6,,,,14570.16,,797,Hard Spot,D0.94,59.97,0.94,1.51,U2387.39,2387.39,7737.99,0.250,,,4.71,48.49,130,60.91,,,,,,,,39.6274544,-75.6365085,62.5,,16.000,X56,ERW,960
MFL,799,289,2.760,146+05.6,,,,14571.10,,798,Weld,U60.91,60.91,60.98,,U2388.33,2388.33,7737.05,0.250,,,,,,60.98,,,,,,,,39.6274567,-75.6365068,62.4,,16.000,X56,ERW,960
MFL,800,290,2.771,146+66.7,,,,14632.08,,799,Weld,U60.98,60.98,61.14,,U2449.31,2449.31,7676.07,0.250,,,,,,61.14,,,,,,,,39.6276015,-75.6363975,61.8,,16.000,X56,ERW,960
MFL,801,291,2.783,147+27.9,,,,14693.22,,800,Weld,U61.14,61.14,61.19,,U2510.45,2510.45,7614.93,0.250,,,,,,61.19,,,,,,,,39.6277468,-75.6362879,60.9,,16.000,X56,ERW,960
MFL,802,292,2.794,147+89.2,,,,14754.41,,801,Weld,D54.77,61.19,54.77,,U2571.64,2571.64,7553.74,0.250,,,,,,54.77,,,,,,,,39.6278918,-75.6361773,59.5,,16.000,X56,ERW,960
MFL,803,292,2.796,148+00.1,,,,14765.26,14765.25,802,ML Ext,U10.85,10.85,43.92,3.33,U2582.49,2582.49,7542.89,0.250,10,20,0.35,0.61,286,54.77,,1484,1482,1483,1481,2060,2058,39.6279175,-75.6361576,59.3,,16.000,X56,ERW,960
MFL,804,292,2.805,148+43.2,,,,14808.34,,803,Hard Spot,D0.84,53.93,0.84,0.73,U2625.57,2625.57,7499.81,0.250,,,2.74,48.54,63,54.77,,,,,,,,39.6280196,-75.6360801,58.7,,16.000,X56,ERW,960
MFL,805,293,2.805,148+44.1,,,,14809.18,,804,Weld,U54.77,54.77,61.45,,U2626.41,2626.41,7498.97,0.250,,,,,,61.45,33,,,,,,,39.6280217,-75.6360785,58.7,,16.000,X56,ERW,960
MFL,806,294,2.816,149+05.6,,,,14870.63,,805,Weld,D61.31,61.45,61.31,,U2687.86,2687.86,7437.52,0.250,,,,,,61.31,,,,,,,,39.6281680,-75.6359691,58.2,,16.000,X56,ERW,960
MFL,807,294,2.828,149+66.3,,,,14931.15,,806,Hard Spot,D0.78,60.53,0.78,3.52,U2748.38,2748.38,7377.00,0.250,,,3.84,14.61,303,61.31,,,,,,,,39.6283119,-75.6358609,57.2,,16.000,X56,ERW,960
MFL,808,295,2.828,149+67.1,,,,14931.94,,807,Weld,D61.15,61.31,61.15,,U2749.17,2749.17,7376.21,0.250,,,,,,61.15,,,,,,,,39.6283138,-75.6358595,57.2,,16.000,X56,ERW,960
MFL,809,295,2.828,149+67.2,,,,14932.08,14932.07,808,ML Ext Weld Adjacent,U0.15,0.15,61.00,1.45,U2749.31,2749.31,7376.07,0.250,10,20,0.39,2.28,125,61.15,,1483,1481,1483,1481,2060,2056,39.6283142,-75.6358592,57.2,Weld Adjacent = 3.75 x sqrt (pipe radius x wall thickness),16.000,X56,ERW,960
MFL,810,295,2.828,149+68.9,,,,14933.78,,809,MCP,U1.85,1.85,59.30,0.97,U2751.01,2751.01,7374.37,0.250,,,4.86,8.01,84,61.15,,,,,,,,39.6283182,-75.6358561,57.2,Close Metal Object,16.000,X56,ERW,960
MFL,811,296,2.840,150+28.3,,,,14993.09,,810,Weld,D61.00,61.15,61.00,,U2810.32,2810.32,7315.06,0.250,,,,,,61.00,,,,,,,,39.6284592,-75.6357499,56.3,,16.000,X56,ERW,960
MFL,812,296,2.851,150+88.2,,,,15052.88,,811,Hard Spot,D1.20,59.80,1.20,1.90,U2870.11,2870.11,7255.27,0.250,,,2.71,22.37,163,61.00,,,,,,,,39.6286015,-75.6356434,55.9,,16.000,X56,ERW,960
MFL,813,297,2.851,150+89.4,,,,15054.08,,812,Weld,D58.49,61.00,58.49,,U2871.31,2871.31,7254.07,0.250,,,,,,58.49,,,,,,,,39.6286044,-75.6356413,55.8,,16.000,X56,ERW,960
MFL,814,298,2.862,151+48.0,,,,15112.58,,813,Weld,U58.49,58.49,61.17,,U2929.81,2929.81,7195.57,0.250,,,,,,61.17,,,,,,,,39.6287441,-75.6355379,54.7,,16.000,X56,ERW,960
MFL,815,299,2.874,152+09.3,,,,15173.75,,814,Weld,D57.72,61.17,57.72,,U2990.98,2990.98,7134.40,0.250,,,,,,57.72,,,,,,,,39.6288901,-75.6354299,53.4,,16.000,X56,ERW,960
MFL,816,299,2.885,152+65.9,,,,15230.28,,815,Hard Spot,D1.19,56.53,1.19,3.17,U3047.51,3047.51,7077.87,0.250,,,3.33,35.05,273,57.72,,,,,,,,39.6290245,-75.6353286,52.8,,16.000,X56,ERW,960
MFL,817,300,2.885,152+67.1,,,,15231.47,,816,Weld,U57.72,57.72,59.88,,U3048.70,3048.70,7076.68,0.250,,,,,,59.88,334,,,,,,,39.6290274,-75.6353264,52.8,,16.000,X56,ERW,960
MFL,818,301,2.896,153+27.1,,,,15291.35,,817,Weld,U59.88,59.88,61.12,,U3108.58,3108.58,7016.80,0.250,,,,,,61.12,68,,,,,,,39.6291691,-75.6352179,52.1,,16.000,X56,ERW,960
MFL,819,302,2.908,153+88.3,,,,15352.46,,818,Weld,D60.94,61.12,60.94,,U3169.69,3169.69,6955.69,0.250,,,,,,60.94,328,,,,,,,39.6293137,-75.6351070,50.8,,16.000,X56,ERW,960
MFL,820,303,2.919,154+49.4,,,,15413.40,,819,Weld,U60.94,60.94,61.28,,U3230.63,3230.63,6894.75,0.250,,,,,,61.28,,,,,,,,39.6294585,-75.6349978,49.6,,16.000,X56,ERW,960
MFL,821,304,2.931,155+10.8,,,,15474.68,,820,Weld,D60.87,61.28,60.87,,U3291.91,3291.91,6833.47,0.250,,,,,,60.87,339,,,,,,,39.6296044,-75.6348884,48.8,,16.000,X56,ERW,960
MFL,822,305,2.942,155+71.7,,,,15535.54,,821,Weld,D50.10,60.87,50.10,,U3352.77,3352.77,6772.61,0.250,,,,,,50.10,,,,,,,,39.6297489,-75.6347794,47.9,,16.000,X56,ERW,960
MFL,823,306,2.952,156+21.9,,,,15585.64,,822,Weld,U50.10,50.10,61.43,,U3402.87,3402.87,6722.51,0.250,,,,,,61.43,,,,,,,,39.6298678,-75.6346891,46.9,,16.000,X56,ERW,960
MFL,824,307,2.963,156+83.5,,,,15647.07,,823,Weld,D60.08,61.43,60.08,,U3464.30,3464.30,6661.08,0.250,,,,,,60.08,,,,,,,,39.6300146,-75.6345804,46.1,,16.000,X56,ERW,960
MFL,825,307,2.968,157+08.8,,,,15672.37,15672.36,824,ML Ext Manufacturing Related,U25.30,25.30,34.79,4.11,U3489.60,3489.60,6635.78,0.250,14,24,0.27,0.51,354,60.08,,1484,1483,1484,1482,2061,2059,39.6300749,-75.6345359,45.8,,16.000,X56,ERW,960
MFL,826,307,2.969,157+13.0,,,,15676.60,15676.40,825,ML Cluster Ext Manufacturing Related,U29.53,29.53,30.56,1.20,U3493.83,3493.83,6631.55,0.250,19,29,16.67,17.96,104,60.08,,1283,1171,1250,1118,1737,1552,39.6300850,-75.6345285,45.8,,16.000,X56,ERW,960
MFL,827,307,2.969,157+13.4,,,,15676.91,,826,MCP,U29.84,29.84,30.24,0.27,U3494.14,3494.14,6631.24,0.250,,,1.18,2.23,24,60.08,,,,,,,,39.6300858,-75.6345279,45.7,Close Metal Object,16.000,X56,ERW,960
MFL,828,308,2.975,157+43.7,,,,15707.15,,827,Weld,U60.08,60.08,60.96,,U3524.38,3524.38,6601.00,0.250,,,,,,60.96,75,,,,,,,39.6301580,-75.6344747,45.4,,16.000,X56,ERW,960
MFL,829,308,2.982,157+83.7,,,,15747.08,,828,3.2° 51.6D Over Cold Bend,D21.03,39.92,21.03,,U3564.31,3564.31,6561.07,0.250,,,,,173,60.96,,,,,,,,39.6302536,-75.6344049,44.3,,16.000,X56,ERW,960
MFL,830,309,2.986,158+04.7,,,,15768.11,,829,Weld,D60.93,60.96,60.93,,U3585.34,3585.34,6540.04,0.250,,,,,,60.93,,,,,,,,39.6303038,-75.6343680,42.6,,16.000,X56,ERW,960
MFL,831,309,2.987,158+09.2,,,,15772.61,15772.56,830,ML Cluster Ext,U4.50,4.50,56.42,1.78,U3589.84,3589.84,6535.54,0.250,19,29,1.80,4.31,153,60.93,,1434,1400,1423,1380,1976,1917,39.6303145,-75.6343601,42.2,,16.000,X56,ERW,960
MFL,832,309,2.992,158+36.2,,,,15799.55,,831,8.5° 33.7D Sag Cold Bend,D29.49,31.44,29.49,,U3616.78,3616.78,6508.60,0.250,,,,,357,60.93,,,,,,,,39.6303785,-75.6343127,39.8,,16.000,X56,ERW,960
MFL,833,310,2.998,158+65.8,,,,15829.04,,832,Weld,D49.25,60.93,49.25,,U3646.27,3646.27,6479.11,0.250,,,,,,49.25,,,,,,,,39.6304490,-75.6342610,41.2,,16.000,X56,ERW,960
MFL,834,310,3.002,158+88.3,,,,15851.53,,833,4.5° 40.3D Over Cold Bend,U22.49,22.49,26.77,,U3668.76,3668.76,6456.63,0.250,,,,,175,49.25,,,,,,,,39.6305028,-75.6342215,42.6,,16.000,X56,ERW,960
MFL,835,311,3.007,159+15.1,,,,15878.29,,834,Weld,U49.25,49.25,55.43,,U3695.52,3695.52,6429.86,0.250,,,,,,55.43,,,,,,,,39.6305665,-75.6341738,42.4,,16.000,X56,ERW,960
MFL,836,311,3.016,159+60.0,,,,15923.13,,835,Manufacturing Indication Int,D10.59,44.84,10.59,1.51,U3740.36,3740.36,6385.02,0.250,,,1.06,0.71,130,55.43,,,,,,,,39.6306736,-75.6340947,42.0,,16.000,X56,ERW,960
MFL,837,312,3.018,159+70.6,,,,15933.72,,836,Weld,U55.43,55.43,61.44,,U3750.95,3750.95,6374.43,0.250,,,,,,61.44,,,,,,,,39.6306991,-75.6340762,42.1,,16.000,X56,ERW,960
MFL,838,313,3.029,160+32.2,,,,15995.16,,837,Weld,D45.65,61.44,45.65,,U3812.39,3812.39,6312.99,0.250,,,,,,45.65,,,,,,,,39.6308477,-75.6339721,43.1,,16.000,X56,ERW,960
MFL,839,313,3.030,160+33.7,,,,15996.67,15996.65,838,ML Cluster Ext,U1.51,1.51,44.14,3.93,U3813.90,3813.90,6311.48,0.250,19,29,0.51,0.84,338,45.65,,1479,1475,1478,1473,2053,2046,39.6308514,-75.6339696,43.1,,16.000,X56,ERW,960
MFL,840,314,3.038,160+77.9,,,,16040.81,,839,Weld,U45.65,45.65,61.52,,U3858.04,3858.04,6267.34,0.250,,,,,,61.52,,,,,,,,39.6309595,-75.6338984,43.1,,16.000,X56,ERW,960
MFL,841,314,3.050,161+39.5,,,,16102.29,16102.25,840,ML Ext Weld Adjacent,D0.04,61.47,0.04,1.13,U3919.52,3919.52,6205.86,0.250,14,24,0.82,1.37,97,61.52,,1475,1466,1473,1462,2046,2031,39.6311097,-75.6337972,43.6,Weld Adjacent = 3.75 x sqrt (pipe radius x wall thickness),16.000,X56,ERW,960
