Repository: kerbergr/datadump

File: MLCompare/ex3/newdatafeb.csv (part 8 of 32)
ILI Tool,PBF_ID,Adjstd Weld Number,Adjstd Milepost,Adjstd Sta,STA Diff,ODO Diff,Multiplier,Odometer (ft),Odometer Distance to Start of Box (ft),Feature Number,Feature Description,Distance to Nearest Weld (ft),Distance to Upstream Weld (ft),Distance to Downstream Weld (ft),Distance From Top of Pipe (ft),Distance to Nearest AGM (ft),Distance to Upstream AGM (ft),Distance to Downstream AGM (ft),WT (in),Max Depth (%),Max Depth + Tolerance (%),Length (in),Width (in),Oreintation (Degrees),Pipe Length (ft),Long Seam Orient. (Degrees),0.85DL Safe MAOP Rating (psig),0.85DL Safe MAOP Rating + Tolerance (psig),Eff. Area B31G of API579 Safe MAOP Rating (psig),Eff. Area B31G of API579 Safe MAOP Rating + Tolerance (psig),Eff. Area B31G of API579 Burst Press. Rating (psig),Eff. Area B31G of API579 Burst Press. Rating + Tolerance (psig),Latitude NAD83,Longitude NAD83,Elevation Above Mean Sea Level NAVD88 (ft),Comments,Pipe Size (in),Pipe Grade ,Pipe Type,MOP (psi)
MFL,1451,618,6.100,322+81.3,,,,32205.94,32205.87,1450,ML Cluster Ext,U2.76,2.76,57.63,1.09,D1318.39,3129.91,1318.39,0.250,11,21,1.25,3.25,94,60.39,,1469,1452,1467,1446,2037,2008,39.6664461,-75.6033202,62.6,,16.000,X56,ERW,960
MFL,1452,618,6.100,322+82.3,,,,32206.90,32206.88,1451,ML Ext,U3.73,3.73,56.67,0.78,D1317.43,3130.87,1317.43,0.250,15,25,0.39,0.41,67,60.39,,1482,1480,1482,1479,2058,2054,39.6664482,-75.6033182,62.6,,16.000,X56,ERW,960
MFL,1453,619,6.111,323+39.3,,,,32263.57,,1452,Weld,U60.39,60.39,60.65,,D1260.76,3187.54,1260.76,0.250,,,,,,60.65,,,,,,,,39.6665749,-75.6032012,62.4,,16.000,X56,ERW,960
MFL,1454,620,6.122,324+00.4,,,,32324.22,,1453,Weld,D60.40,60.65,60.40,,D1200.11,3248.19,1200.11,0.250,,,,,,60.40,,,,,,,,39.6667102,-75.6030760,62.6,,16.000,X56,ERW,960
MFL,1455,621,6.133,324+61.2,,,,32384.61,,1454,Weld,U60.40,60.40,61.51,,D1139.72,3308.59,1139.72,0.250,,,,,,61.51,,,,,,,,39.6668451,-75.6029511,62.1,,16.000,X56,ERW,960
MFL,1456,622,6.145,325+23.1,,,,32446.12,,1455,Weld,D61.02,61.51,61.02,,D1078.21,3370.09,1078.21,0.250,,,,,,61.02,,,,,,,,39.6669829,-75.6028249,62.0,,16.000,X56,ERW,960
MFL,1457,622,6.151,325+53.7,,,,32476.50,,1456,MCP,U30.37,30.37,30.65,1.95,D1047.84,3400.47,1047.84,0.250,,,2.16,3.96,168,61.02,,,,,,,,39.6670511,-75.6027627,62.0,Close Metal Object,16.000,X56,ERW,960
MFL,1458,622,6.154,325+71.8,,,,32494.50,32494.45,1457,ML Cluster Int Manufacturing Related,D12.64,48.38,12.64,1.18,D1029.83,3418.48,1029.83,0.250,20,30,0.82,0.60,102,61.02,,1470,1460,1472,1461,2045,2029,39.6670915,-75.6027260,62.0,,16.000,X56,ERW,960
MFL,1459,622,6.155,325+74.9,,,,32497.59,32497.56,1458,ML Int Manufacturing Related,D9.56,51.47,9.56,1.45,D1026.74,3421.56,1026.75,0.250,45,55,0.59,0.57,125,61.02,,1461,1452,1454,1439,2019,1999,39.6670984,-75.6027198,62.1,,16.000,X56,ERW,960
MFL,1460,623,6.157,325+84.5,,,,32507.14,,1459,Weld,D34.77,61.02,34.77,,D1017.19,3431.12,1017.19,0.250,,,,,,34.77,359,,,,,,,39.6671199,-75.6027003,62.1,,16.000,X56,ERW,960
MFL,1461,624,6.163,326+19.5,,,,32541.91,,1460,Weld,U34.77,34.77,61.58,,D982.42,3465.89,982.42,0.250,,,,,,61.58,33,,,,,,,39.6671979,-75.6026289,62.3,,16.000,X56,ERW,960
MFL,1462,625,6.175,326+81.5,,,,32603.49,,1461,Weld,D61.57,61.58,61.57,,D920.84,3527.46,920.84,0.250,,,,,,61.57,41,,,,,,,39.6673354,-75.6025019,62.9,,16.000,X56,ERW,960
MFL,1463,625,6.186,327+42.4,,,,32663.93,32663.91,1462,ML Ext,D1.13,60.44,1.13,3.02,D860.40,3587.90,860.40,0.250,11,21,0.47,0.61,260,61.57,,1482,1480,1482,1478,2058,2053,39.6674702,-75.6023770,62.4,,16.000,X56,ERW,960
MFL,1464,626,6.187,327+43.5,,,,32665.06,,1463,Weld,D8.93,61.57,8.93,,D859.27,3589.03,859.27,0.250,,,,,,8.93,1,,,,,,,39.6674727,-75.6023746,62.4,,16.000,X56,ERW,960
MFL,1465,627,6.188,327+52.5,,,,32673.98,,1464,Weld,U8.93,8.93,51.03,,D850.35,3597.96,850.35,0.250,,,,,,51.03,,,,,,,,39.6674927,-75.6023560,62.4,,16.000,X56,ERW,960
MFL,1466,628,6.198,328+03.9,,,,32725.02,,1465,Weld,D18.20,51.03,18.20,,D799.31,3648.99,799.31,0.250,,,,,,18.20,,,,,,,,39.6676062,-75.6022498,62.5,,16.000,X56,ERW,960
MFL,1467,629,6.201,328+22.2,,,,32743.22,,1466,Weld,U18.20,18.20,60.67,,D781.11,3667.19,781.11,0.250,,,,,,60.67,,,,,,,,39.6676467,-75.6022120,62.6,,16.000,X56,ERW,960
MFL,1468,630,6.213,328+83.3,,,,32803.89,,1467,Weld,U60.67,60.67,61.08,,D720.44,3727.86,720.44,0.250,,,,,,61.08,,,,,,,,39.6677819,-75.6020864,62.4,,16.000,X56,ERW,960
MFL,1469,630,6.219,329+13.8,,,,32834.17,,1468,Manufacturing Indication Int,U30.28,30.28,30.80,1.91,D690.16,3758.14,690.16,0.250,,,1.06,0.76,164,61.08,,,,,,,,39.6678494,-75.6020236,62.6,,16.000,X56,ERW,960
MFL,1470,630,6.219,329+18.4,,,,32838.77,32838.75,1469,ML Int Manufacturing Related,D26.20,34.88,26.20,2.60,D685.56,3762.74,685.56,0.250,12,22,0.35,0.41,224,61.08,,1483,1482,1483,1481,2060,2057,39.6678596,-75.6020140,62.6,,16.000,X56,ERW,960
MFL,1471,630,6.220,329+21.1,,,,32841.43,,1470,Manufacturing Indication Int,D23.54,37.53,23.54,2.63,D682.91,3765.40,682.91,0.250,,,1.41,1.07,226,61.08,,,,,,,,39.6678655,-75.6020085,62.6,,16.000,X56,ERW,960
MFL,1472,631,6.224,329+44.8,,,,32864.97,,1471,Weld,D41.75,61.08,41.75,,D659.36,3788.94,659.36,0.250,,,,,,41.75,310,,,,,,,39.6679180,-75.6019598,62.5,,16.000,X56,ERW,960
MFL,1473,631,6.232,329+86.0,,,,32905.92,,1472,Hard Spot,D0.79,40.96,0.79,2.44,D618.41,3829.90,618.41,0.250,,,4.16,37.69,210,41.75,,,,,,,,39.6680100,-75.6018762,62.2,,16.000,X56,ERW,960
MFL,1474,632,6.232,329+86.8,,,,32906.71,,1473,Weld,U41.75,41.75,59.97,,D617.62,3830.69,617.62,0.250,,,,,,59.97,,,,,,,,39.6680118,-75.6018745,62.2,,16.000,X56,ERW,960
MFL,1475,633,6.244,330+47.2,,,,32966.68,,1474,Weld,U59.97,59.97,61.34,,D557.65,3890.65,557.65,0.250,,,,,,61.34,,,,,,,,39.6681465,-75.6017519,61.7,,16.000,X56,ERW,960
MFL,1476,634,6.255,331+09.0,,,,33028.02,,1475,Weld,U61.34,61.34,61.37,,D496.31,3951.99,496.31,0.250,,,,,,61.37,,,,,,,,39.6682829,-75.6016246,61.3,,16.000,X56,ERW,960
MFL,1477,634,6.255,331+09.6,,,,33028.66,,1476,Hard Spot,U0.64,0.64,60.73,2.34,D495.67,3952.63,495.67,0.250,,,3.80,45.96,201,61.37,,,,,,,,39.6682843,-75.6016233,61.3,,16.000,X56,ERW,960
MFL,1478,635,6.267,331+70.8,,,,33089.39,,1477,Weld,D61.29,61.37,61.29,,D434.94,4013.36,434.94,0.250,,,,,,61.29,,,,,,,,39.6684196,-75.6014972,61.0,,16.000,X56,ERW,960
MFL,1479,635,6.278,332+31.7,,,,33149.89,,1478,Hard Spot,D0.79,60.50,0.79,3.20,D374.44,4073.86,374.44,0.250,,,3.61,13.44,275,61.29,,,,,,,,39.6685548,-75.6013723,61.3,,16.000,X56,ERW,960
MFL,1480,636,6.279,332+32.5,,,,33150.68,,1479,Weld,D61.02,61.29,61.02,,D373.65,4074.65,373.65,0.250,,,,,,61.02,,,,,,,,39.6685565,-75.6013707,61.3,,16.000,X56,ERW,960
MFL,1481,636,6.279,332+32.9,,,,33151.14,,1480,Hard Spot,U0.46,0.46,60.56,3.29,D373.19,4075.11,373.19,0.250,,,3.69,20.39,283,61.02,,,,,,,,39.6685576,-75.6013697,61.3,,16.000,X56,ERW,960
MFL,1482,637,6.290,332+93.9,,,,33211.70,,1481,Weld,D41.57,61.02,41.57,,D312.63,4135.67,312.63,0.250,,,,,,41.57,,,,,,,,39.6686927,-75.6012444,59.7,,16.000,X56,ERW,960
MFL,1483,637,6.290,332+95.4,,,,33213.21,33213.09,1482,ML Cluster Ext,U1.51,1.51,40.05,2.86,D311.12,4137.18,311.12,0.250,16,26,1.73,2.43,246,41.57,,1445,1415,1460,1439,2028,1999,39.6686961,-75.6012414,59.7,,16.000,X56,ERW,960
MFL,1484,638,6.298,333+35.8,,,,33253.27,,1483,Weld,U41.57,41.57,61.61,,D271.06,4177.24,271.06,0.250,,,,,,61.61,37,,,,,,,39.6687853,-75.6011587,60.4,,16.000,X56,ERW,960
MFL,1485,639,6.310,333+97.8,,,,33314.88,,1484,Weld,D61.23,61.61,61.23,,D209.46,4238.85,209.46,0.250,,,,,,61.23,,,,,,,,39.6689222,-75.6010303,60.8,,16.000,X56,ERW,960
MFL,1486,640,6.321,334+59.4,,,,33376.10,,1485,Weld,D8.50,61.23,8.50,,D148.23,4300.07,148.23,0.250,,,,,,8.50,,,,,,,,39.6690589,-75.6009037,61.3,,16.000,X56,ERW,960
MFL,1487,640,6.323,334+67.0,,,,33383.58,33383.57,1486,ML Ext,D1.03,7.48,1.03,2.43,D140.75,4307.55,140.75,0.250,11,21,0.27,0.76,209,8.50,,1484,1483,1484,1483,2061,2059,39.6690758,-75.6008883,61.3,,16.000,X56,ERW,960
MFL,1488,640,6.323,334+67.1,,,,33383.76,33383.74,1487,ML Ext,D0.85,7.66,0.85,2.36,D140.57,4307.73,140.57,0.250,12,22,0.31,0.51,203,8.50,,1484,1482,1483,1482,2060,2058,39.6690762,-75.6008879,61.3,,16.000,X56,ERW,960
MFL,1489,640,6.323,334+67.5,,,,33384.16,33384.16,1488,ML Ext Weld Adjacent,D0.44,8.06,0.44,2.15,D140.17,4308.14,140.17,0.250,20,30,0.24,0.34,185,8.50,,1484,1483,1483,1482,2060,2059,39.6690771,-75.6008871,61.3,Weld Adjacent = 3.75 x sqrt (pipe radius x wall thickness),16.000,X56,ERW,960
MFL,1490,640,6.323,334+67.6,,,,33384.23,33384.13,1489,ML Cluster Ext Weld Adjacent,D0.38,8.13,0.38,2.58,D140.10,4308.20,140.10,0.250,35,45,4.47,7.71,222,8.50,,1224,1132,1368,1294,1900,1797,39.6690773,-75.6008870,61.3,Weld Adjacent = 3.75 x sqrt (pipe radius x wall thickness),16.000,X56,ERW,960
MFL,1491,641,6.323,334+68.0,,,,33384.60,,1490,Weld,U8.50,8.50,61.34,,D139.73,4308.58,139.73,0.250,,,,,,61.34,40,,,,,,,39.6690781,-75.6008862,61.3,,16.000,X56,ERW,960
MFL,1492,642,6.334,335+29.8,,,,33445.95,,1491,Weld,D59.64,61.34,59.64,,D78.38,4369.92,78.38,0.250,,,,,,59.64,332,,,,,,,39.6692157,-75.6007609,61.3,,16.000,X56,ERW,960
MFL,1493,643,6.346,335+89.8,,,,33505.59,,1492,Weld,U59.64,59.64,61.19,,D18.74,4429.56,18.74,0.250,,,,,,61.19,34,,,,,,,39.6693494,-75.6006387,61.4,,16.000,X56,ERW,960
MFL,1494,643,6.349,336+08.7,,,,33524.33,,1493,AGM 13-A,U18.74,18.74,42.45,,U4448.30,4448.30,4998.24,0.250,,,,,,61.19,,,,,,,,39.6693913,-75.6006002,61.3,,16.000,X52,ERW,960
MFL,1495,643,6.353,336+29.8,,,,33545.30,33545.27,1494,ML Cluster Ext Manufacturing Related; Seam Adjacent,D21.48,39.71,21.48,4.12,U20.97,20.97,4977.26,0.250,11,21,6.35,2.99,355,61.19,,1396,1308,1379,1275,1915,1770,39.6694383,-75.6005571,61.3,Seam & Weld Adjacent = 3.75 x sqrt (pipe radius x wall thickness),16.000,X56,ERW,960
MFL,1496,644,6.357,336+51.4,,,,33566.78,,1495,Weld,U61.19,61.19,61.41,,U42.45,42.45,4955.78,0.250,,,,,,61.41,,,,,,,,39.6694863,-75.6005128,61.2,,16.000,X56,ERW,960
MFL,1497,644,6.369,337+13.1,,,,33628.10,33628.09,1496,ML Ext Weld Adjacent,D0.10,61.32,0.10,2.18,U103.77,103.77,4894.47,0.250,12,22,0.24,0.63,187,61.41,,1484,1484,1484,1483,2061,2060,39.6696226,-75.6003853,61.7,Weld Adjacent = 3.75 x sqrt (pipe radius x wall thickness),16.000,X56,ERW,960
MFL,1498,645,6.369,337+13.2,,,,33628.19,,1497,Weld,D60.89,61.41,60.89,,U103.86,103.86,4894.37,0.250,,,,,,60.89,30,,,,,,,39.6696228,-75.6003851,61.7,,16.000,X56,ERW,960
MFL,1499,645,6.369,337+15.4,,,,33630.30,33630.28,1498,ML Int Manufacturing Related,U2.11,2.11,58.79,3.41,U105.97,105.97,4892.27,0.250,11,21,0.27,0.51,293,60.89,,1484,1483,1484,1483,2061,2059,39.6696275,-75.6003807,61.7,,16.000,X56,ERW,960
MFL,1500,645,6.369,337+15.4,,,,33630.33,33630.25,1499,ML Cluster Int Manufacturing Related; Seam Adjacent,U2.13,2.13,58.76,0.17,U106.00,106.00,4892.24,0.250,16,26,1.02,1.91,15,60.89,,1468,1455,1473,1461,2046,2029,39.6696276,-75.6003807,61.7,Seam & Weld Adjacent = 3.75 x sqrt (pipe radius x wall thickness),16.000,X56,ERW,960
MFL,1501,645,6.369,337+15.5,,,,33630.47,33630.45,1500,ML Cluster Int Manufacturing Related,U2.27,2.27,58.62,3.75,U106.14,106.14,4892.10,0.250,14,24,0.90,2.55,322,60.89,,1473,1463,1472,1460,2045,2028,39.6696279,-75.6003804,61.7,,16.000,X56,ERW,960
MFL,1502,645,6.372,337+26.9,,,,33641.74,33641.71,1501,ML Ext,U13.55,13.55,47.34,3.18,U117.42,117.42,4880.82,0.250,10,20,0.67,0.76,274,60.89,,1480,1475,1480,1473,2055,2046,39.6696531,-75.6003569,61.8,,16.000,X56,ERW,960
MFL,1503,645,6.380,337+73.6,,,,33688.18,33688.15,1502,ML Cluster Ext,D0.90,59.99,0.90,2.76,U163.85,163.85,4834.39,0.250,39,49,0.71,2.66,237,60.89,,1458,1447,1463,1451,2033,2016,39.6697568,-75.6002609,61.7,,16.000,X56,ERW,960
MFL,1504,646,6.381,337+74.5,,,,33689.08,,1503,Weld,D18.06,60.89,18.06,,U164.75,164.75,4833.48,0.250,,,,,,18.06,342,,,,,,,39.6697588,-75.6002590,61.7,,16.000,X56,ERW,960
MFL,1505,646,6.384,337+92.6,,,,33707.05,33707.03,1504,ML Ext Seam & Weld Adjacent,D0.10,17.96,0.10,0.28,U182.72,182.72,4815.52,0.250,10,20,0.27,1.39,24,18.06,,1484,1483,1484,1483,2061,2059,39.6697989,-75.6002218,61.7,Seam & Weld Adjacent = 3.75 x sqrt (pipe radius x wall thickness),16.000,X56,ERW,960
MFL,1506,647,6.384,337+92.7,,,,33707.14,,1505,Weld,U18.06,18.06,49.77,,U182.81,182.81,4815.43,0.250,,,,,,49.77,342,,,,,,,39.6697991,-75.6002216,61.7,,16.000,X56,ERW,960
MFL,1507,648,6.393,338+42.8,,,,33756.91,,1506,Weld,U49.77,49.77,61.34,,U232.58,232.58,4765.65,0.250,,,,,,61.34,42,,,,,,,39.6699099,-75.6001186,61.9,,16.000,X56,ERW,960
MFL,1508,648,6.393,338+43.2,,,,33757.23,33757.15,1507,ML Cluster Ext Weld Adjacent,U0.32,0.32,61.02,2.82,U232.90,232.90,4765.33,0.250,16,26,2.47,6.44,243,61.34,,1421,1374,1433,1384,1991,1922,39.6699106,-75.6001179,61.9,Weld Adjacent = 3.75 x sqrt (pipe radius x wall thickness),16.000,X56,ERW,960
MFL,1509,648,6.393,338+43.4,,,,33757.50,33757.48,1508,ML Cluster Ext,U0.59,0.59,60.75,2.75,U233.17,233.17,4765.06,0.250,11,21,0.55,1.83,236,61.34,,1482,1478,1481,1476,2057,2050,39.6699112,-75.6001173,61.9,,16.000,X56,ERW,960
MFL,1510,649,6.405,339+04.6,,,,33818.25,,1509,Weld,D50.88,61.34,50.88,,U293.92,293.92,4704.31,0.250,,,,,,50.88,317,,,,,,,39.6700474,-75.5999929,61.7,,16.000,X56,ERW,960
MFL,1511,649,6.405,339+04.8,,,,33818.47,33818.46,1510,ML Ext Weld Adjacent,U0.22,0.22,50.66,2.72,U294.14,294.14,4704.10,0.250,14,24,0.24,0.63,234,50.88,,1484,1483,1484,1483,2061,2060,39.6700480,-75.5999924,61.7,Weld Adjacent = 3.75 x sqrt (pipe radius x wall thickness),16.000,X56,ERW,960
MFL,1512,649,6.405,339+05.2,,,,33818.89,33818.87,1511,ML Ext,U0.63,0.63,50.24,2.65,U294.56,294.56,4703.68,0.250,12,22,0.35,0.51,228,50.88,,1483,1482,1483,1481,2060,2057,39.6700489,-75.5999916,61.7,,16.000,X56,ERW,960
MFL,1513,649,6.410,339+30.2,,,,33843.69,33843.68,1512,ML Int Manufacturing Related,D25.44,25.44,25.44,1.43,U319.36,319.36,4678.87,0.250,14,24,0.51,0.41,123,50.88,,1481,1478,1480,1476,2056,2050,39.6701044,-75.5999406,61.7,,16.000,X56,ERW,960
MFL,1514,649,6.411,339+34.2,,,,33847.62,33847.60,1513,ML Int Manufacturing Related,D21.51,29.37,21.51,1.45,U323.29,323.29,4674.94,0.250,36,46,0.55,0.76,125,50.88,,1470,1464,1466,1457,2036,2023,39.6701132,-75.5999325,61.7,,16.000,X56,ERW,960
MFL,1515,649,6.413,339+46.4,,,,33859.81,33859.80,1514,ML Int Manufacturing Related,D9.32,41.56,9.32,0.05,U335.48,335.48,4662.75,0.250,17,27,0.43,0.63,5,50.88,,1481,1479,1481,1477,2056,2052,39.6701405,-75.5999075,61.8,,16.000,X56,ERW,960
MFL,1516,649,6.414,339+52.1,,,,33865.43,33865.35,1515,ML Ext,D3.70,47.18,3.70,0.98,U341.10,341.10,4657.14,0.250,14,24,1.33,0.81,85,50.88,,1462,1442,1458,1433,2024,1990,39.6701530,-75.5998960,61.8,,16.000,X56,ERW,960
MFL,1517,650,6.415,339+55.8,,,,33869.13,,1516,Weld,U50.88,50.88,61.48,,U344.80,344.80,4653.44,0.250,,,,,,61.48,340,,,,,,,39.6701613,-75.5998883,61.8,,16.000,X56,ERW,960
MFL,1518,650,6.415,339+56.4,,,,33869.66,,1517,Hard Spot,U0.53,0.53,60.95,2.18,U345.33,345.33,4652.91,0.250,,,4.23,31.45,188,61.48,,,,,,,,39.6701625,-75.5998873,61.8,,16.000,X56,ERW,960
MFL,1519,650,6.426,340+17.2,,,,33930.07,33930.05,1518,ML Ext,D0.54,60.94,0.54,0.96,U405.74,405.74,4592.50,0.250,11,21,0.47,1.00,83,61.48,,1482,1480,1482,1478,2058,2053,39.6702970,-75.5997618,61.7,,16.000,X56,ERW,960
MFL,1520,651,6.426,340+17.7,,,,33930.61,,1519,Weld,D61.10,61.48,61.10,,U406.28,406.28,4591.95,0.250,,,,,,61.10,316,,,,,,,39.6702982,-75.5997607,61.7,,16.000,X56,ERW,960
MFL,1521,652,6.438,340+79.2,,,,33991.71,,1520,Weld,D61.09,61.10,61.09,,U467.38,467.38,4530.86,0.250,,,,,,61.09,18,,,,,,,39.6704347,-75.5996346,61.5,,16.000,X56,ERW,960
MFL,1522,653,6.449,341+40.7,,,,34052.80,,1521,Weld,U61.09,61.09,61.48,,U528.47,528.47,4469.77,0.250,,,,,,61.48,316,,,,,,,39.6705716,-75.5995091,61.2,,16.000,X56,ERW,960
MFL,1523,653,6.459,341+92.6,,,,34104.34,,1522,MCP,D9.94,51.54,9.94,1.11,U580.01,580.01,4418.23,0.250,,,3.61,7.25,95,61.48,,,,,,,,39.6706869,-75.5994036,60.8,Close Metal Object,16.000,X56,ERW,960
MFL,1524,654,6.461,342+02.6,,,,34114.28,,1523,Weld,D61.29,61.48,61.29,,U589.95,589.95,4408.29,0.250,,,,,,61.29,,,,,,,,39.6707093,-75.5993832,60.8,,16.000,X56,ERW,960
MFL,1525,654,6.468,342+38.4,,,,34149.76,34149.72,1524,ML Ext,D25.81,35.48,25.81,0.74,U625.43,625.43,4372.81,0.250,10,20,1.22,1.12,64,61.29,,1471,1456,1469,1449,2040,2013,39.6707888,-75.5993107,60.4,,16.000,X56,ERW,960
MFL,1526,654,6.468,342+39.9,,,,34151.31,34151.24,1525,ML Ext,D24.26,37.03,24.26,0.79,U626.98,626.98,4371.26,0.250,11,21,1.18,1.01,68,61.29,,1471,1455,1468,1449,2039,2013,39.6707924,-75.5993075,60.3,,16.000,X56,ERW,960
MFL,1527,654,6.473,342+63.8,,,,34175.05,34175.03,1526,ML Ext,D0.52,60.77,0.52,1.76,U650.72,650.72,4347.52,0.250,12,22,0.35,0.61,151,61.29,,1483,1482,1483,1481,2060,2057,39.6708456,-75.5992591,60.3,,16.000,X56,ERW,960
MFL,1528,654,6.473,342+63.8,,,,34175.06,34175.04,1527,ML Cluster Ext,D0.51,60.78,0.51,2.40,U650.73,650.73,4347.51,0.250,11,21,0.78,2.54,207,61.29,,1478,1471,1477,1467,2051,2038,39.6708457,-75.5992590,60.3,,16.000,X56,ERW,960
MFL,1529,655,6.473,342+64.3,,,,34175.57,,1528,Weld,U61.29,61.29,61.37,,U651.24,651.24,4347.00,0.250,,,,,,61.37,322,,,,,,,39.6708469,-75.5992579,60.3,,16.000,X56,ERW,960
MFL,1530,656,6.484,343+26.1,,,,34236.93,,1529,Weld,D61.33,61.37,61.33,,U712.60,712.60,4285.63,0.250,,,,,,61.33,1,,,,,,,39.6709842,-75.5991317,60.8,,16.000,X56,ERW,960
MFL,1531,656,6.495,343+84.9,,,,34295.26,34295.24,1530,ML Ext,D3.00,58.33,3.00,3.19,U770.93,770.93,4227.31,0.250,11,21,0.59,0.56,275,61.33,,1481,1477,1480,1475,2056,2048,39.6711146,-75.5990120,59.8,,16.000,X56,ERW,960
MFL,1532,656,6.496,343+87.0,,,,34297.42,,1531,Sleeve Start,D0.84,60.48,0.84,,U773.09,773.09,4225.15,0.250,,,,,,61.33,,,,,,,,39.6711195,-75.5990075,59.8,,16.000,X56,ERW,960
MFL,1533,657,6.496,343+87.9,,,,34298.26,,1532,Weld,D61.31,61.33,61.31,,U773.93,773.93,4224.31,0.250,,,,,,61.31,4,,,,,,,39.6711214,-75.5990058,59.8,,16.000,X56,ERW,960
MFL,1534,657,6.496,343+88.7,,,,34299.10,,1533,Sleeve End,U0.84,0.84,60.46,,U774.77,774.77,4223.46,0.250,,,,,,61.31,,,,,,,,39.6711233,-75.5990040,59.8,,16.000,X56,ERW,960
MFL,1535,657,6.507,344+48.3,,,,34358.30,,1534,Sleeve Start,D1.26,60.05,1.26,,U833.97,833.97,4164.26,0.250,,,,,,61.31,,,,,,,,39.6712554,-75.5988821,58.8,,16.000,X56,ERW,960
MFL,1536,658,6.507,344+49.6,,,,34359.57,,1535,Weld,D59.68,61.31,59.68,,U835.24,835.24,4163.00,0.250,,,,,,59.68,39,,,,,,,39.6712583,-75.5988795,58.8,,16.000,X56,ERW,960
MFL,1537,658,6.508,344+50.9,,,,34360.82,,1536,Sleeve End,U1.25,1.26,58.43,,U836.49,836.49,4161.75,0.250,,,,,,59.68,,,,,,,,39.6712612,-75.5988768,58.8,,16.000,X56,ERW,960
MFL,1538,658,6.519,345+09.1,,,,34418.65,34418.63,1537,ML Cluster Ext Weld Adjacent,D0.59,59.09,0.59,2.58,U894.32,894.32,4103.91,0.250,37,47,4.35,19.71,222,59.68,,1211,1118,1319,1233,1832,1713,39.6713904,-75.5987579,59.9,Weld Adjacent = 3.75 x sqrt (pipe radius x wall thickness),16.000,X56,ERW,960
MFL,1539,658,6.519,345+09.6,,,,34419.12,34418.78,1538,ML Cluster Ext Weld Adjacent,D0.12,59.56,0.12,1.17,U894.79,894.79,4103.45,0.250,23,33,4.67,4.01,101,59.68,,1319,1235,1399,1335,1943,1853,39.6713915,-75.5987569,59.9,Weld Adjacent = 3.75 x sqrt (pipe radius x wall thickness),16.000,X56,ERW,960
MFL,1540,659,6.519,345+09.7,,,,34419.25,,1539,Weld,U59.68,59.68,61.20,,U894.92,894.92,4103.32,0.250,,,,,,61.20,330,,,,,,,39.6713917,-75.5987567,59.9,,16.000,X56,ERW,960
MFL,1541,659,6.519,345+09.8,,,,34419.36,34419.34,1540,ML Cluster Ext Weld Adjacent,U0.11,0.11,61.08,2.80,U895.03,895.03,4103.21,0.250,25,35,1.25,3.92,241,61.20,,1444,1422,1457,1439,2023,1998,39.6713920,-75.5987565,59.9,Weld Adjacent = 3.75 x sqrt (pipe radius x wall thickness),16.000,X56,ERW,960
MFL,1542,659,6.519,345+09.8,,,,34419.38,34419.27,1541,ML Cluster Ext Weld Adjacent,U0.14,0.14,61.06,0.97,U895.05,895.05,4103.18,0.250,28,38,2.35,2.79,83,61.20,,1371,1317,1423,1382,1977,1919,39.6713921,-75.5987564,59.9,Weld Adjacent = 3.75 x sqrt (pipe radius x wall thickness),16.000,X56,ERW,960
MFL,1543,659,6.519,345+10.1,,,,34419.65,34419.59,1542,ML Cluster Ext Weld Adjacent,U0.41,0.41,60.79,2.93,U895.32,895.32,4102.91,0.250,10,20,0.98,1.25,252,61.20,,1476,1465,1474,1461,2048,2030,39.6713927,-75.5987558,59.9,Weld Adjacent = 3.75 x sqrt (pipe radius x wall thickness),16.000,X56,ERW,960
MFL,1544,659,6.530,345+69.9,,,,34479.08,,1543,Sleeve Start,D1.36,59.84,1.36,,U954.75,954.75,4043.48,0.250,,,,,,61.20,,,,,,,,39.6715255,-75.5986333,60.8,,16.000,X56,ERW,960
MFL,1545,660,6.530,345+71.3,,,,34480.44,,1544,Weld,U61.20,61.20,61.46,,U956.11,956.11,4042.12,0.250,,,,,,61.46,25,,,,,,,39.6715286,-75.5986304,60.8,,16.000,X56,ERW,960
MFL,1546,660,6.531,345+72.7,,,,34481.84,,1545,Sleeve End,U1.40,1.40,60.06,,U957.51,957.51,4040.72,0.250,,,,,,61.46,,,,,,,,39.6715317,-75.5986275,60.8,,16.000,X56,ERW,960
MFL,1547,661,6.542,346+33.2,,,,34541.91,,1546,Weld,D61.30,61.46,61.30,,U1017.58,1017.58,3980.66,0.250,,,,,,61.30,304,,,,,,,39.6716657,-75.5985035,60.4,,16.000,X56,ERW,960
MFL,1548,661,6.542,346+33.3,,,,34542.06,34542.05,1547,ML Ext Weld Adjacent,U0.15,0.15,61.15,2.72,U1017.73,1017.73,3980.51,0.250,10,20,0.27,0.67,234,61.30,,1484,1483,1484,1483,2061,2059,39.6716660,-75.5985032,60.4,Weld Adjacent = 3.75 x sqrt (pipe radius x wall thickness),16.000,X56,ERW,960
MFL,1549,661,6.553,346+94.0,,,,34602.28,,1548,Hard Spot,D0.93,60.37,0.93,3.29,U1077.95,1077.95,3920.29,0.250,,,2.71,14.57,283,61.30,,,,,,,,39.6718006,-75.5983793,60.1,,16.000,X56,ERW,960
MFL,1550,662,6.554,346+94.9,,,,34603.21,,1549,Weld,U61.30,61.30,61.32,,U1078.88,1078.88,3919.36,0.250,,,,,,61.32,56,,,,,,,39.6718027,-75.5983773,60.1,,16.000,X56,ERW,960
MFL,1551,663,6.565,347+56.6,,,,34664.53,,1550,Weld,U61.32,61.32,61.44,,U1140.20,1140.20,3858.04,0.250,,,,,,61.44,5,,,,,,,39.6719404,-75.5982520,60.9,,16.000,X56,ERW,960
MFL,1552,664,6.577,348+18.5,,,,34725.96,,1551,Weld,D51.55,61.44,51.55,,U1201.63,1201.63,3796.60,0.250,,,,,,51.55,62,,,,,,,39.6720778,-75.5981256,61.2,,16.000,X56,ERW,960
MFL,1553,665,6.587,348+70.4,,,,34777.51,,1552,Weld,U51.55,51.55,59.01,,U1253.18,1253.18,3745.05,0.250,,,,,,59.01,320,,,,,,,39.6721932,-75.5980196,61.6,,16.000,X56,ERW,960
MFL,1554,666,6.598,349+29.8,,,,34836.52,,1553,Weld,U59.01,59.01,61.63,,U1312.20,1312.20,3686.04,0.250,,,,,,61.63,305,,,,,,,39.6723256,-75.5978988,62.0,,16.000,X56,ERW,960
MFL,1555,666,6.609,349+91.8,,,,34898.08,34898.05,1554,ML Ext Weld Adjacent,D0.08,61.55,0.08,1.22,U1373.75,1373.75,3624.49,0.250,14,24,0.43,0.57,105,61.63,,1482,1480,1482,1478,2058,2053,39.6724636,-75.5977732,62.1,Weld Adjacent = 3.75 x sqrt (pipe radius x wall thickness),16.000,X56,ERW,960
MFL,1556,667,6.609,349+91.9,,,,34898.16,,1555,Weld,D61.51,61.63,61.51,,U1373.83,1373.83,3624.41,0.250,,,,,,61.51,,,,,,,,39.6724638,-75.5977731,62.1,,16.000,X56,ERW,960
MFL,1557,668,6.621,350+53.8,,,,34959.67,,1556,Weld,D61.46,61.51,61.46,,U1435.34,1435.34,3562.90,0.250,,,,,,61.46,324,,,,,,,39.6726024,-75.5976479,62.5,,16.000,X56,ERW,960
MFL,1558,668,6.628,350+88.4,,,,34994.07,34994.05,1557,ML Int Manufacturing Related,D27.06,34.40,27.06,0.40,U1469.74,1469.74,3528.50,0.250,20,30,0.51,0.40,35,61.46,,1479,1475,1478,1473,2052,2045,39.6726798,-75.5975781,62.8,,16.000,X56,ERW,960
MFL,1559,669,6.633,351+15.7,,,,35021.13,,1558,Weld,D44.62,61.46,44.62,,U1496.80,1496.80,3501.44,0.250,,,,,,44.62,9,,,,,,,39.6727406,-75.5975229,62.9,,16.000,X56,ERW,960
MFL,1560,670,6.641,351+60.6,,,,35065.75,,1559,Weld,U44.62,44.62,45.09,,U1541.42,1541.42,3456.82,0.250,,,,,,45.09,,,,,,,,39.6728407,-75.5974317,62.2,,16.000,X56,ERW,960
MFL,1561,671,6.650,352+06.0,,,,35110.84,,1560,Weld; Begin 0.375in Wall API 5L X62 - ERW,U45.09,45.09,61.37,,U1586.51,1586.51,3411.73,0.375,,,,,,61.37,,,,,,,,39.6729412,-75.5973384,61.5,,16.000,X62,ERW,960
MFL,1562,671,6.651,352+13.3,,,,35119.53,,1561,Casing Start,U8.70,8.70,52.67,,U1595.20,1595.20,3403.03,0.375,,,,,,61.37,,,,,,,,39.6729605,-75.5973204,61.8,,16.000,X62,ERW,960
MFL,1563,672,6.661,352+57.7,,,,35172.20,,1562,Weld,D60.87,61.37,60.87,,U1647.87,1647.87,3350.37,0.375,,,,,,60.87,,,,,,,,39.6730779,-75.5972109,62.3,,16.000,X62,ERW,960
MFL,1564,672,6.672,353+06.0,,,,35229.55,,1563,Casing End,D3.53,57.35,3.53,,U1705.22,1705.22,3293.02,0.375,,,,,,60.87,,,,,,,,39.6732048,-75.5970910,61.5,,16.000,X62,ERW,960
MFL,1565,673,6.673,353+09.0,,,,35233.08,,1564,Weld; Begin 0.250in Wall API 5L X56 - ERW,U60.87,60.87,61.02,,U1708.75,1708.75,3289.49,0.250,,,,,,61.02,296,,,,,,,39.6732126,-75.5970836,61.4,,16.000,X56,ERW,960
MFL,1566,673,6.675,353+19.6,,,,35243.76,,1565,8.7° 45.1D Sag Cold Bend,U10.68,10.68,50.34,,U1719.43,1719.43,3278.81,0.250,,,,,348,61.02,,,,,,,,39.6732364,-75.5970613,61.2,,16.000,X56,ERW,960
MFL,1567,673,6.683,353+59.9,,,,35284.30,,1566,7.2° 54.3D Over Cold Bend,D9.80,51.22,9.80,,U1759.97,1759.97,3238.27,0.250,,,,,170,61.02,,,,,,,,39.6733277,-75.5969804,65.7,,16.000,X56,ERW,960
MFL,1568,674,6.684,353+69.7,,,,35294.10,,1567,Weld,U61.02,61.02,61.57,,U1769.77,1769.77,3228.47,0.250,,,,,,61.57,,,,,,,,39.6733497,-75.5969603,65.7,,16.000,X56,ERW,960
MFL,1569,675,6.696,354+30.9,,,,35355.67,,1568,Weld,D60.14,61.57,60.14,,U1831.34,1831.34,3166.90,0.250,,,,,,60.14,,,,,,,,39.6734875,-75.5968340,65.7,,16.000,X56,ERW,960
MFL,1570,676,6.708,354+90.7,,,,35415.80,,1569,Weld,D46.33,60.14,46.33,,U1891.47,1891.47,3106.76,0.250,,,,,,46.33,,,,,,,,39.6736223,-75.5967106,65.5,,16.000,X56,ERW,960
MFL,1571,677,6.716,355+36.8,,,,35462.14,,1570,Weld,U46.33,46.33,61.50,,U1937.81,1937.81,3060.43,0.250,,,,,,61.50,324,,,,,,,39.6737260,-75.5966154,65.8,,16.000,X56,ERW,960
MFL,1572,678,6.728,355+98.0,,,,35523.63,,1571,Weld,D61.39,61.50,61.39,,U1999.30,1999.30,2998.93,0.250,,,,,,61.39,,,,,,,,39.6738637,-75.5964894,65.9,,16.000,X56,ERW,960
MFL,1573,679,6.740,356+59.1,,,,35585.02,,1572,Weld,D60.15,61.39,60.15,,U2060.69,2060.69,2937.55,0.250,,,,,,60.15,,,,,,,,39.6740014,-75.5963637,66.3,,16.000,X56,ERW,960
MFL,1574,679,6.740,356+61.9,,,,35587.88,35587.86,1573,ML Ext,U2.86,2.86,57.30,4.10,U2063.55,2063.55,2934.69,0.250,15,25,0.35,0.48,353,60.15,,1483,1481,1482,1480,2059,2056,39.6740078,-75.5963578,66.4,,16.000,X56,ERW,960
MFL,1575,680,6.751,357+18.9,,,,35645.17,,1574,Weld,D59.40,60.15,59.40,,U2120.84,2120.84,2877.39,0.250,,,,,,59.40,,,,,,,,39.6741360,-75.5962399,66.6,,16.000,X56,ERW,960
MFL,1576,680,6.761,357+71.7,,,,35698.30,,1575,MCP,D6.27,53.13,6.27,3.50,U2173.97,2173.97,2824.27,0.250,,,2.71,4.31,301,59.40,,,,,,,,39.6742546,-75.5961303,66.4,Close Metal Object,16.000,X56,ERW,960
MFL,1577,681,6.762,357+78.0,,,,35704.57,,1576,Weld,U59.40,59.40,60.74,,U2180.24,2180.24,2817.99,0.250,,,,,,60.74,309,,,,,,,39.6742687,-75.5961174,66.4,,16.000,X56,ERW,960
MFL,1578,682,6.774,358+38.4,,,,35765.31,,1577,Weld,U60.74,60.74,61.40,,U2240.98,2240.98,2757.25,0.250,,,,,,61.40,,,,,,,,39.6744046,-75.5959926,65.9,,16.000,X56,ERW,960
MFL,1579,683,6.785,358+99.5,,,,35826.71,,1578,Weld,D56.46,61.40,56.46,,U2302.39,2302.39,2695.85,0.250,,,,,,56.46,,,,,,,,39.6745421,-75.5958664,65.5,,16.000,X56,ERW,960
MFL,1580,683,6.796,359+55.0,,,,35882.53,,1579,Hard Spot,D0.64,55.81,0.64,1.70,U2358.20,2358.20,2640.04,0.250,,,3.76,39.21,147,56.46,,,,,,,,39.6746671,-75.5957518,64.9,,16.000,X56,ERW,960
MFL,1581,684,6.796,359+55.6,,,,35883.17,,1580,Weld,D52.49,56.46,52.49,,U2358.84,2358.84,2639.40,0.250,,,,,,52.49,,,,,,,,39.6746685,-75.5957505,64.9,,16.000,X56,ERW,960
MFL,1582,685,6.806,360+07.8,,,,35935.66,,1581,Weld,U52.49,52.49,53.83,,U2411.33,2411.33,2586.90,0.250,,,,,,53.83,,,,,,,,39.6747861,-75.5956431,63.4,,16.000,X56,ERW,960
MFL,1583,686,6.816,360+61.4,,,,35989.49,,1582,Weld,D50.11,53.83,50.11,,U2465.16,2465.16,2533.07,0.250,,,,,,50.11,155,,,,,,,39.6749065,-75.5955325,62.7,,16.000,X56,ERW,960
MFL,1584,687,6.826,361+11.2,,,,36039.60,,1583,Weld,U50.11,50.11,61.65,,D2482.97,2515.27,2482.97,0.250,,,,,,61.65,,,,,,,,39.6750190,-75.5954300,63.2,,16.000,X56,ERW,960
MFL,1585,688,6.837,361+72.5,,,,36101.25,,1584,Weld,D61.46,61.65,61.46,,D2421.32,2576.92,2421.32,0.250,,,,,,61.46,,,,,,,,39.6751574,-75.5953040,64.3,,16.000,X56,ERW,960
MFL,1586,689,6.849,362+33.6,,,,36162.71,,1585,Weld,U61.46,61.46,61.51,,D2359.86,2638.38,2359.86,0.250,,,,,,61.51,354,,,,,,,39.6752951,-75.5951782,64.7,,16.000,X56,ERW,960
MFL,1587,690,6.861,362+94.8,,,,36224.21,,1586,Weld,D61.38,61.51,61.38,,D2298.35,2699.88,2298.35,0.250,,,,,,61.38,78,,,,,,,39.6754330,-75.5950522,65.1,,16.000,X56,ERW,960
MFL,1588,691,6.872,363+55.9,,,,36285.59,,1587,Weld,D58.07,61.38,58.07,,D2236.98,2761.26,2236.98,0.250,,,,,,58.07,106,,,,,,,39.6755702,-75.5949256,64.7,,16.000,X56,ERW,960
MFL,1589,692,6.883,364+13.6,,,,36343.65,,1588,Weld,D43.34,58.07,43.34,,D2178.91,2819.32,2178.91,0.250,,,,,,43.34,71,,,,,,,39.6756998,-75.5948058,65.4,,16.000,X56,ERW,960
MFL,1590,693,6.891,364+56.7,,,,36386.99,,1589,Weld,U43.34,43.34,61.58,,D2135.58,2862.66,2135.58,0.250,,,,,,61.58,,,,,,,,39.6757968,-75.5947166,65.5,,16.000,X56,ERW,960
MFL,1591,694,6.903,365+18.0,,,,36448.56,,1590,Weld,D50.00,61.58,50.00,,D2074.00,2924.23,2074.00,0.250,,,,,,50.00,276,,,,,,,39.6759346,-75.5945901,65.3,,16.000,X56,ERW,960
MFL,1592,694,6.904,365+21.5,,,,36452.07,,1591,MCP,U3.50,3.50,46.50,1.18,D2070.50,2927.74,2070.50,0.250,,,2.43,3.35,102,50.00,,,,,,,,39.6759425,-75.5945829,65.3,Close Metal Object,16.000,X56,ERW,960
MFL,1593,695,6.913,365+67.7,,,,36498.57,,1592,Weld,U50.00,50.00,61.23,,D2024.00,2974.24,2024.00,0.250,,,,,,61.23,,,,,,,,39.6760471,-75.5944882,65.5,,16.000,X56,ERW,960
MFL,1594,696,6.924,366+28.6,,,,36559.79,,1593,Weld,D15.00,61.23,15.00,,D1962.77,3035.46,1962.77,0.250,,,,,,15.00,,,,,,,,39.6761847,-75.5943634,65.1,,16.000,X56,ERW,960
MFL,1595,697,6.927,366+43.5,,,,36574.79,,1594,Weld,U15.00,15.00,61.52,,D1947.77,3050.46,1947.77,0.250,,,,,,61.52,,,,,,,,39.6762181,-75.5943322,65.3,,16.000,X56,ERW,960
MFL,1596,697,6.932,366+69.8,,,,36601.25,,1595,3.8° 79.8D Right Over Cold Bend,U26.46,26.46,35.07,,D1921.32,3076.92,1921.32,0.250,,,,,114,61.52,,,,,,,,39.6762766,-75.5942768,65.7,,16.000,X56,ERW,960
MFL,1597,698,6.939,367+04.7,,,,36636.32,,1596,Weld,D61.42,61.52,61.42,,D1886.25,3111.99,1886.25,0.250,,,,,,61.42,,,,,,,,39.6763503,-75.5941966,65.7,,16.000,X56,ERW,960
MFL,1598,698,6.944,367+32.0,,,,36663.74,36663.73,1597,ML Ext,U27.43,27.43,33.99,2.89,D1858.82,3139.41,1858.82,0.250,11,21,0.35,0.61,248,61.42,,1484,1482,1483,1481,2060,2057,39.6764076,-75.5941335,65.8,,16.000,X56,ERW,960
MFL,1599,698,6.950,367+65.6,,,,36697.54,36697.50,1598,ML Cluster Ext Weld Adjacent,D0.19,61.23,0.19,2.08,D1825.02,3173.21,1825.02,0.250,21,31,1.14,3.21,179,61.42,,1457,1440,1466,1449,2036,2013,39.6764781,-75.5940556,65.6,Weld Adjacent = 3.75 x sqrt (pipe radius x wall thickness),16.000,X56,ERW,960
MFL,1600,698,6.950,367+65.8,,,,36697.71,36697.69,1599,ML Ext Weld Adjacent,D0.03,61.39,0.03,1.99,D1824.86,3173.38,1824.86,0.250,11,21,0.43,1.17,171,61.42,,1483,1480,1482,1479,2059,2055,39.6764784,-75.5940552,65.6,Weld Adjacent = 3.75 x sqrt (pipe radius x wall thickness),16.000,X56,ERW,960
MFL,1601,699,6.950,367+65.8,,,,36697.73,,1600,Weld,D48.40,61.42,48.40,,D1824.83,3173.41,1824.83,0.250,,,,,,48.40,331,,,,,,,39.6764785,-75.5940551,65.6,,16.000,X56,ERW,960
MFL,1602,699,6.950,367+66.2,,,,36698.09,36698.08,1601,ML Ext Weld Adjacent,U0.36,0.36,48.04,2.07,D1824.47,3173.76,1824.47,0.250,11,21,0.35,0.51,178,48.40,,1484,1482,1483,1481,2060,2057,39.6764793,-75.5940542,65.6,Weld Adjacent = 3.75 x sqrt (pipe radius x wall thickness),16.000,X56,ERW,960
MFL,1603,699,6.950,367+66.4,,,,36698.29,36698.27,1602,ML Cluster Ext,U0.56,0.56,47.84,1.76,D1824.28,3173.96,1824.28,0.250,11,21,0.35,1.83,152,48.40,,1484,1482,1483,1481,2060,2057,39.6764796,-75.5940538,65.6,,16.000,X56,ERW,960
MFL,1604,699,6.950,367+66.4,,,,36698.31,36698.29,1603,ML Ext,U0.57,0.58,47.83,2.16,D1824.26,3173.98,1824.26,0.250,10,20,0.27,0.71,186,48.40,,1484,1483,1484,1483,2061,2059,39.6764797,-75.5940538,65.6,,16.000,X56,ERW,960
MFL,1605,699,6.952,367+75.0,,,,36706.93,36706.92,1604,ML Int Manufacturing Related,U9.20,9.20,39.20,0.64,D1815.63,3182.60,1815.63,0.250,11,21,0.71,0.77,55,48.40,,1479,1473,1478,1471,2053,2042,39.6764977,-75.5940339,65.5,,16.000,X56,ERW,960
MFL,1606,700,6.959,368+13.9,,,,36746.13,,1605,Weld,D46.47,48.40,46.47,,D1776.43,3221.80,1776.43,0.250,,,,,,46.47,52,,,,,,,39.6765798,-75.5939438,65.2,,16.000,X56,ERW,960
MFL,1607,701,6.968,368+60.2,,,,36792.60,,1606,Weld,U46.47,46.47,61.43,,D1729.96,3268.27,1729.96,0.250,,,,,,61.43,0,,,,,,,39.6766772,-75.5938374,65.5,,16.000,X56,ERW,960
MFL,1608,702,6.980,369+21.3,,,,36854.03,,1607,Weld,D55.59,61.43,55.59,,D1668.54,3329.70,1668.54,0.250,,,,,,55.59,322,,,,,,,39.6768062,-75.5936968,65.0,,16.000,X56,ERW,960
MFL,1609,702,6.982,369+32.9,,,,36865.75,,1608,5.7° 28.2D Right Cold Bend,U11.72,11.72,43.87,,D1656.81,3341.42,1656.81,0.250,,,,,85,55.59,,,,,,,,39.6768298,-75.5936688,64.9,,16.000,X56,ERW,960
MFL,1610,703,6.990,369+76.5,,,,36909.62,,1609,Weld,D3.04,55.59,3.04,,D1612.95,3385.29,1612.95,0.250,,,,,,3.04,,,,,,,,39.6769081,-75.5935509,65.3,,16.000,X56,Elbow,960
MFL,1611,703,6.991,369+78.0,,,,36911.09,,1610,45° 3D Left Forged Bend,U1.47,1.47,1.56,,D1611.48,3386.76,1611.48,0.250,,,,,271,3.04,,,,,,,,39.6769118,-75.5935488,65.4,,16.000,X56,Elbow,960
MFL,1612,704,6.991,369+79.6,,,,36912.65,,1611,Weld,U3.04,3.04,36.03,,D1609.91,3388.32,1609.91,0.250,,,,,,36.03,90,,,,,,,39.6769160,-75.5935485,65.4,,16.000,X56,ERW,960
MFL,1613,705,6.998,370+15.4,,,,36948.69,,1612,Weld,D3.13,36.03,3.13,,D1573.88,3424.36,1573.88,0.250,,,,,,3.13,,,,,,,,39.6770142,-75.5935631,65.7,,16.000,X56,Elbow,960
MFL,1614,705,6.998,370+17.0,9542.00,9540.00,1.00,36950.29,,1613,45° 3D Right Forged Bend,D1.53,1.60,1.53,,D1572.28,3425.96,1572.28,0.250,,,,,92,3.13,,,,,,,,39.6770186,-75.5935622,65.7,,16.000,X56,Elbow,960
MFL,1615,706,6.998,370+18.5,,,,36951.82,,1614,Weld,U3.13,3.13,61.51,,D1570.75,3427.49,1570.75,0.250,,,,,,61.51,273,,,,,,,39.6770222,-75.5935597,65.7,,16.000,X56,ERW,960
MFL,1616,707,7.010,370+80.1,,,,37013.33,,1615,Weld,D56.17,61.51,56.17,,D1509.24,3489.00,1509.24,0.250,,,,,,56.17,312,,,,,,,39.6771558,-75.5934261,65.7,,16.000,X56,ERW,960
MFL,1617,708,7.021,371+36.3,,,,37069.50,,1616,Weld,U56.17,56.17,60.42,,D1453.07,3545.17,1453.07,0.250,,,,,,60.42,,,,,,,,39.6772776,-75.5933037,66.3,,16.000,X56,ERW,960
MFL,1618,709,7.032,371+96.8,,,,37129.92,,1617,Weld,U60.42,60.42,60.51,,D1392.65,3605.59,1392.65,0.250,,,,,,60.51,49,,,,,,,39.6774083,-75.5931716,66.0,,16.000,X56,ERW,960
MFL,1619,710,7.044,372+57.4,,,,37190.43,,1618,Weld,D45.35,60.51,45.35,,D1332.14,3666.10,1332.14,0.250,,,,,,45.35,,,,,,,,39.6775404,-75.5930416,65.6,,16.000,X56,ERW,960
MFL,1620,711,7.052,373+02.8,,,,37235.77,,1619,Weld,U45.35,45.35,52.83,,D1286.79,3711.44,1286.79,0.250,,,,,,52.83,,,,,,,,39.6776407,-75.5929461,66.0,,16.000,X56,ERW,960
MFL,1621,712,7.062,373+55.6,,,,37288.60,,1620,Weld,U52.83,52.83,61.48,,D1233.97,3764.27,1233.97,0.250,,,,,,61.48,23,,,,,,,39.6777582,-75.5928361,65.4,,16.000,X56,ERW,960
MFL,1622,712,7.064,373+66.3,,,,37299.29,,1621,6.6° 51.7D Sag Cold Bend,U10.69,10.69,50.79,,D1223.27,3774.96,1223.27,0.250,,,,,360,61.48,,,,,,,,39.6777819,-75.5928141,64.9,,16.000,X56,ERW,960
MFL,1623,713,7.074,374+17.2,,,,37350.08,,1622,Weld,D59.10,61.48,59.10,,D1172.48,3825.75,1172.48,0.250,,,,,,59.10,,,,,,,,39.6778953,-75.5927094,67.1,,16.000,X56,ERW,960
MFL,1624,714,7.085,374+76.3,,,,37409.18,,1623,Weld,U59.10,59.10,60.04,,D1113.38,3884.85,1113.38,0.250,,,,,,60.04,355,,,,,,,39.6780278,-75.5925887,67.9,,16.000,X56,ERW,960
MFL,1625,714,7.092,375+12.9,,,,37445.71,,1624,MCP,D23.52,36.52,23.52,1.40,D1076.86,3921.38,1076.86,0.250,,,1.53,2.33,120,60.04,,,,,,,,39.6781094,-75.5925133,68.0,Close Metal Object,16.000,X56,ERW,960
MFL,1626,714,7.095,375+29.7,,,,37462.53,,1625,MCP,D6.70,53.35,6.70,3.36,D1060.04,3938.20,1060.04,0.250,,,1.18,2.59,289,60.04,,,,,,,,39.6781471,-75.5924787,68.3,Close Metal Object,16.000,X56,ERW,960
MFL,1627,714,7.096,375+32.2,,,,37465.02,,1626,MCP,D4.20,55.84,4.20,1.10,D1057.54,3940.69,1057.54,0.250,,,1.22,2.94,95,60.04,,,,,,,,39.6781527,-75.5924736,68.3,Close Metal Object,16.000,X56,ERW,960
MFL,1628,714,7.096,375+35.9,,,,37468.71,37468.69,1627,ML Cluster Ext,D0.52,59.52,0.52,2.04,D1053.86,3944.38,1053.86,0.250,13,23,0.35,3.58,176,60.04,,1483,1482,1483,1481,2060,2057,39.6781609,-75.5924661,68.3,,16.000,X56,ERW,960
MFL,1629,714,7.096,375+36.3,,,,37469.05,37469.03,1628,ML Ext Weld Adjacent,D0.18,59.86,0.18,2.30,D1053.52,3944.72,1053.52,0.250,16,26,0.31,0.41,198,60.04,,1483,1482,1483,1481,2060,2057,39.6781617,-75.5924653,68.4,Weld Adjacent = 3.75 x sqrt (pipe radius x wall thickness),16.000,X56,ERW,960
MFL,1630,715,7.096,375+36.4,,,,37469.23,,1629,Weld,U60.04,60.04,61.38,,D1053.34,3944.90,1053.34,0.250,,,,,,61.38,299,,,,,,,39.6781620,-75.5924650,68.4,,16.000,X56,ERW,960
MFL,1631,715,7.097,375+37.0,,,,37469.75,37469.69,1630,ML Cluster Ext,U0.52,0.52,60.86,1.99,D1052.82,3945.42,1052.82,0.250,16,26,1.02,2.69,171,61.38,,1468,1455,1470,1455,2042,2021,39.6781632,-75.5924639,68.4,,16.000,X56,ERW,960
MFL,1632,716,7.108,375+97.9,,,,37530.61,,1631,Weld,U61.38,61.38,61.46,,D991.96,4006.28,991.96,0.250,,,,,,61.46,,,,,,,,39.6782989,-75.5923377,68.3,,16.000,X56,ERW,960
MFL,1633,716,7.108,375+98.4,,,,37531.11,37531.08,1632,ML Ext,U0.50,0.50,60.96,1.40,D991.46,4006.78,991.46,0.250,14,24,0.51,0.46,121,61.46,,1481,1478,1480,1476,2056,2050,39.6783000,-75.5923367,68.3,,16.000,X56,ERW,960
MFL,1634,716,7.110,376+10.5,,,,37543.17,37543.04,1633,ML Cluster Ext Manufacturing Related,U12.57,12.57,48.90,1.97,D979.39,4018.84,979.39,0.250,21,31,10.23,13.95,170,61.46,,1279,1173,1244,1118,1728,1552,39.6783269,-75.5923116,68.5,,16.000,X56,ERW,960
MFL,1635,716,7.112,376+16.6,,,,37549.28,,1634,MCP,U18.67,18.67,42.79,3.72,D973.29,4024.95,973.29,0.250,,,15.14,9.79,320,61.46,,,,,,,,39.6783405,-75.5922990,68.6,Close Metal Object,16.000,X56,ERW,960
MFL,1636,716,7.120,376+58.8,,,,37591.51,37591.50,1635,ML Ext,D0.56,60.90,0.56,2.39,D931.05,4067.18,931.05,0.250,19,29,0.24,0.38,206,61.46,,1484,1483,1483,1482,2060,2059,39.6784346,-75.5922113,69.2,,16.000,X56,ERW,960
MFL,1637,717,7.120,376+59.4,,,,37592.07,,1636,Weld,U61.46,61.46,61.60,,D930.50,4067.74,930.50,0.250,,,,,,61.60,,,,,,,,39.6784359,-75.5922101,69.2,,16.000,X56,ERW,960
MFL,1638,717,7.123,376+75.2,,,,37607.80,,1637,3.6° 64.6D Over Cold Bend,U15.73,15.73,45.86,,D914.76,4083.47,914.76,0.250,,,,,191,61.60,,,,,,,,39.6784708,-75.5921777,69.4,,16.000,X56,ERW,960
MFL,1639,717,7.129,377+10.0,,,,37642.63,,1638,5.1° 48.2D Sag Cold Bend,D11.03,50.57,11.03,,D879.93,4118.30,879.93,0.250,,,,,2,61.60,,,,,,,,39.6785493,-75.5921073,68.0,,16.000,X56,ERW,960
CAL,1640,717,7.130,377+12.0,,,,37644.65,,1639,Dent,D9.01,52.59,9.01,2.17,D877.91,4120.33,877.91,0.250,1.3,1.8,9.10,4.20,187,61.60,,,,,,,,39.6785539,-75.5921032,68.1,,16.000,X56,ERW,960
MFL,1641,717,7.131,377+20.6,,,,37653.19,37653.18,1640,ML Cluster Ext Weld Adjacent,D0.47,61.13,0.47,1.95,D869.37,4128.86,869.37,0.250,12,22,0.82,2.84,168,61.60,,1477,1468,1475,1465,2049,2034,39.6785732,-75.5920857,68.5,Weld Adjacent = 3.75 x sqrt (pipe radius x wall thickness),16.000,X56,ERW,960
MFL,1642,718,7.131,377+21.1,,,,37653.67,,1641,Weld,D60.85,61.60,60.85,,D868.90,4129.34,868.90,0.250,,,,,,60.85,,,,,,,,39.6785742,-75.5920848,68.5,,16.000,X56,ERW,960
MFL,1643,718,7.132,377+24.3,,,,37656.95,,1642,MCP,U3.28,3.28,57.57,3.23,D865.62,4132.62,865.62,0.250,,,3.22,5.28,278,60.85,,,,,,,,39.6785816,-75.5920781,68.7,Close Metal Object,16.000,X56,ERW,960
MFL,1644,719,7.143,377+82.0,,,,37714.52,,1643,Weld,D58.35,60.85,58.35,,D808.05,4190.19,808.05,0.250,,,,,,58.35,,,,,,,,39.6787107,-75.5919606,70.6,,16.000,X56,ERW,960
MFL,1645,720,7.154,378+40.4,,,,37772.87,,1644,Weld,U58.35,58.35,60.56,,D749.70,4248.54,749.70,0.250,,,,,,60.56,,,,,,,,39.6788411,-75.5918404,71.0,,16.000,X56,ERW,960
MFL,1646,721,7.165,379+01.0,,,,37833.42,,1645,Weld,U60.56,60.56,61.53,,D689.14,4309.09,689.14,0.250,,,,,,61.53,,,,,,,,39.6789767,-75.5917161,71.5,,16.000,X56,ERW,960
MFL,1647,722,7.177,379+62.6,,,,37894.95,,1646,Weld,D48.25,61.53,48.25,,D627.61,4370.62,627.61,0.250,,,,,,48.25,,,,,,,,39.6791145,-75.5915896,72.1,,16.000,X56,ERW,960
MFL,1648,723,7.186,380+10.9,,,,37943.20,,1647,Weld,U48.25,48.25,61.41,,D579.37,4418.87,579.37,0.250,,,,,,61.41,79,,,,,,,39.6792223,-75.5914902,72.3,,16.000,X56,ERW,960
MFL,1649,724,7.198,380+72.4,,,,38004.61,,1648,Weld,U61.41,61.41,61.48,,D517.95,4480.28,517.95,0.250,,,,,,61.48,313,,,,,,,39.6793598,-75.5913639,72.9,,16.000,X56,ERW,960
MFL,1650,724,7.207,381+21.5,,,,38053.69,,1649,MCP,D12.40,49.08,12.40,2.94,D468.87,4529.36,468.87,0.250,,,3.37,6.14,253,61.48,,,,,,,,39.6794695,-75.5912630,73.3,Close Metal Object,16.000,X56,ERW,960
MFL,1651,725,7.209,381+33.9,,,,38066.10,,1650,Weld,D43.80,61.48,43.80,,D456.47,4541.77,456.47,0.250,,,,,,43.80,,,,,,,,39.6794972,-75.5912375,73.3,,16.000,X56,ERW,960
MFL,1652,726,7.218,381+77.7,,,,38109.89,,1651,Weld,U43.80,43.80,46.59,,D412.68,4585.56,412.68,0.250,,,,,,46.59,,,,,,,,39.6795952,-75.5911474,73.0,,16.000,X56,ERW,960
MFL,1653,726,7.220,381+88.6,,,,38120.72,38120.70,1652,ML Ext,U10.83,10.83,35.76,2.79,D401.84,4596.39,401.84,0.250,10,20,0.51,0.62,240,46.59,,1482,1479,1482,1478,2058,2052,39.6796196,-75.5911252,72.9,,16.000,X56,ERW,960
MFL,1654,727,7.227,382+24.4,,,,38156.48,,1653,Weld,U46.59,46.59,61.51,,D366.09,4632.15,366.09,0.250,,,,,,61.51,,,,,,,,39.6796998,-75.5910521,73.2,,16.000,X56,ERW,960
