Repository: kerbergr/datadump

File: MLCompare/ex3/newdatafeb.csv (part 9 of 32)
ILI Tool,PBF_ID,Adjstd Weld Number,Adjstd Milepost,Adjstd Sta,STA Diff,ODO Diff,Multiplier,Odometer (ft),Odometer Distance to Start of Box (ft),Feature Number,Feature Description,Distance to Nearest Weld (ft),Distance to Upstream Weld (ft),Distance to Downstream Weld (ft),Distance From Top of Pipe (ft),Distance to Nearest AGM (ft),Distance to Upstream AGM (ft),Distance to Downstream AGM (ft),WT (in),Max Depth (%),Max Depth + Tolerance (%),Length (in),Width (in),Oreintation (Degrees),Pipe Length (ft),Long Seam Orient. (Degrees),0.85DL Safe MAOP Rating (psig),0.85DL Safe MAOP Rating + Tolerance (psig),Eff. Area B31G of API579 Safe MAOP Rating (psig),Eff. Area B31G of API579 Safe MAOP Rating + Tolerance (psig),Eff. Area B31G of API579 Burst Press. Rating (psig),Eff. Area B31G of API579 Burst Press. Rating + Tolerance (psig),Latitude NAD83,Longitude NAD83,Elevation Above Mean Sea Level NAVD88 (ft),Comments,Pipe Size (in),Pipe Grade ,Pipe Type,MOP (psi)
MFL,1655,727,7.234,382+64.5,,,,38196.62,,1654,MCP,D21.37,40.14,21.37,4.03,D325.95,4672.29,325.95,0.250,,,1.10,2.74,347,61.51,,,,,,,,39.6797898,-75.5909700,73.8,Close Metal Object,16.000,X56,ERW,960
MFL,1656,728,7.238,382+85.9,,,,38217.99,,1655,Weld,D61.28,61.51,61.28,,D304.57,4693.66,304.57,0.250,,,,,,61.28,342,,,,,,,39.6798376,-75.5909263,73.7,,16.000,X56,ERW,960
MFL,1657,728,7.244,383+16.0,,,,38248.02,,1656,MCP,U30.03,30.03,31.25,3.54,D274.55,4723.69,274.55,0.250,,,1.22,2.38,305,61.28,,,,,,,,39.6799051,-75.5908648,73.6,Close Metal Object,16.000,X56,ERW,960
MFL,1658,729,7.250,383+47.3,,,,38279.27,,1657,Weld,D59.68,61.28,59.68,,D243.30,4754.94,243.30,0.250,,,,,,59.68,54,,,,,,,39.6799755,-75.5908013,73.8,,16.000,X56,ERW,960
MFL,1659,729,7.255,383+76.5,,,,38308.47,,1658,3.7° 52.8D Over Cold Bend,U29.20,29.20,30.48,,D214.10,4784.14,214.10,0.250,,,,,191,59.68,,,,,,,,39.6800417,-75.5907429,73.6,,16.000,X56,ERW,960
MFL,1660,730,7.261,384+07.0,,,,38338.94,,1659,Weld,U59.68,59.68,61.43,,D183.62,4814.61,183.62,0.250,,,,,,61.43,,,,,,,,39.6801113,-75.5906836,71.3,,16.000,X56,ERW,960
MFL,1661,730,7.263,384+18.2,,,,38350.14,,1660,9° 37.7D Sag Cold Bend,U11.20,11.20,50.23,,D172.43,4825.81,172.43,0.250,,,,,2,61.43,,,,,,,,39.6801369,-75.5906620,70.7,,16.000,X56,ERW,960
MFL,1662,730,7.265,384+27.9,,,,38359.80,,1661,Casing Start,U20.86,20.86,40.57,,D162.76,4835.47,162.76,0.250,,,,,,61.43,,,,,,,,39.6801590,-75.5906432,71.4,,16.000,X56,ERW,960
MFL,1663,730,7.269,384+46.5,,,,38378.36,,1662,6.4° 46.1D Over Cold Bend,D22.01,39.41,22.01,,D144.21,4854.03,144.21,0.250,,,,,185,61.43,,,,,,,,39.6802015,-75.5906071,72.9,,16.000,X56,ERW,960
MFL,1664,730,7.272,384+63.5,,,,38395.41,,1663,Casing End,D4.96,56.47,4.96,,D127.16,4871.08,127.16,0.250,,,,,,61.43,,,,,,,,39.6802409,-75.5905743,72.6,,16.000,X56,ERW,960
MFL,1665,730,7.273,384+67.6,,,,38399.43,,1664,Hard Spot,D0.94,60.49,0.94,0.09,D123.13,4875.10,123.13,0.250,,,2.00,48.49,8,61.43,,,,,,,,39.6802502,-75.5905666,72.5,,16.000,X56,ERW,960
MFL,1666,731,7.273,384+68.5,,,,38400.37,,1665,Weld,D4.14,61.43,4.14,,D122.20,4876.04,122.20,0.250,,,,,,4.14,,,,,,,,39.6802524,-75.5905648,72.4,,16.000,X56,ERW,960
MFL,1667,732,7.274,384+72.6,,,,38404.51,,1666,Weld,D1.05,4.14,1.05,,D118.06,4880.18,118.06,0.250,,,,,,1.05,,,,,,,,39.6802620,-75.5905570,72.3,,16.000,X56,Elbow,960
MFL,1668,732,7.274,384+73.0,1456.00,1454.59,1.00,38404.87,,1667,22.5° 1.5D Left Forged Bend,U0.37,0.37,0.68,,D117.69,4880.54,117.69,0.250,,,,,233,1.05,,,,,,,,39.6802628,-75.5905565,72.3,,16.000,X56,Elbow,960
MFL,1669,733,7.274,384+73.7,,,,38405.55,,1668,Weld,U1.05,1.05,6.73,,D117.01,4881.22,117.01,0.250,,,,,,6.73,,,,,,,,39.6802646,-75.5905554,72.2,,16.000,X56,ERW,960
MFL,1670,734,7.275,384+80.5,,,,38412.28,,1669,Weld,D1.31,6.73,1.31,,D110.29,4887.95,110.29,0.250,,,,,,1.31,,,,,,,,39.6802815,-75.5905469,71.0,,16.000,X56,Elbow,960
MFL,1671,734,7.275,384+81.0,8.00,7.89,1.01,38412.76,,1670,22.5° 3D Right Forged Bend,U0.48,0.48,0.83,,D109.81,4888.43,109.81,0.250,,,,,60,1.31,,,,,,,,39.6802826,-75.5905460,71.0,,16.000,X56,Elbow,960
MFL,1672,735,7.275,384+81.8,,,,38413.59,,1671,Weld,U1.31,1.31,9.98,,D108.97,4889.26,108.97,0.250,,,,,,9.98,,,,,,,,39.6802845,-75.5905444,71.0,,16.000,X56,ERW,960
MFL,1673,736,7.277,384+91.9,,,,38423.57,,1672,Weld,U9.98,9.98,16.01,,D98.99,4899.24,98.99,0.250,,,,,,16.01,,,,,,,,39.6803055,-75.5905216,71.0,,16.000,X56,ERW,960
MFL,1674,737,7.280,385+07.9,,,,38439.58,,1673,Weld,U16.01,16.01,46.50,,D82.99,4915.25,82.99,0.250,,,,,,46.50,,,,,,,,39.6803378,-75.5904833,71.2,,16.000,X56,ERW,960
MFL,1675,737,7.284,385+27.3,,,,38458.87,,1674,MCP,U19.29,19.29,27.21,2.44,D63.70,4934.54,63.70,0.250,,,5.33,9.38,210,46.50,,,,,,,,39.6803760,-75.5904357,71.3,Close Metal Object,16.000,X56,ERW,960
MFL,1676,737,7.286,385+38.1,,,,38469.57,,1675,5.7° 55.8D Left Cold Bend,D16.51,29.99,16.51,,D52.99,4945.24,52.99,0.250,,,,,251,46.50,,,,,,,,39.6803972,-75.5904096,71.4,,16.000,X56,ERW,960
MFL,1677,738,7.289,385+54.6,,,,38486.08,,1676,Weld,D46.14,46.50,46.14,,D36.49,4961.75,36.49,0.250,,,,,,46.14,344,,,,,,,39.6804324,-75.5903727,70.9,,16.000,X56,ERW,960
MFL,1678,738,7.289,385+56.3,,,,38487.74,38487.72,1677,ML Ext,U1.66,1.66,44.48,2.75,D34.82,4963.41,34.82,0.250,11,21,0.39,0.61,237,46.14,,1483,1481,1483,1480,2059,2056,39.6804360,-75.5903690,70.9,,16.000,X56,ERW,960
MFL,1679,738,7.291,385+63.3,,,,38494.72,,1678,4.2° 49.9D Left Cold Bend,U8.64,8.64,37.50,,D27.85,4970.39,27.85,0.250,,,,,248,46.14,,,,,,,,39.6804510,-75.5903538,70.7,,16.000,X56,ERW,960
MFL,1680,738,7.296,385+90.7,,,,38521.97,,1679,5.2° 46.6D Sag Cold Bend,D10.25,35.89,10.25,,D0.60,4997.64,0.60,0.250,,,,,0,46.14,,,,,,,,39.6805128,-75.5902994,69.6,,16.000,X56,ERW,960
MFL,1681,738,7.296,385+91.3,,,,38522.57,,1680,AGM 15-A,D9.65,36.49,9.65,,D4426.28,4998.24,4426.28,0.250,,,,,,46.14,,,,,,,,39.6805142,-75.5902981,69.6,,16.000,X62,ERW,960
MFL,1682,739,7.298,386+01.0,,,,38532.22,,1681,Weld,U46.14,46.14,50.45,,U9.65,9.65,4416.63,0.250,,,,,,50.45,56,,,,,,,39.6805361,-75.5902791,70.0,,16.000,X56,ERW,960
MFL,1683,739,7.302,386+22.8,,,,38553.96,,1682,MCP,U21.75,21.75,28.71,0.70,U31.40,31.40,4394.88,0.250,,,3.22,5.78,60,50.45,,,,,,,,39.6805858,-75.5902363,71.1,Touching Metal Object,16.000,X56,ERW,960
MFL,1684,739,7.302,386+23.3,,,,38554.47,,1683,3.2° 55.6D Over Left Cold Bend,U22.25,22.25,28.20,,U31.90,31.90,4394.38,0.250,,,,,216,50.45,,,,,,,,39.6805870,-75.5902353,71.2,,16.000,X56,ERW,960
MFL,1685,740,7.307,386+51.6,,,,38582.67,,1684,Weld,U50.45,50.45,61.41,,U60.11,60.11,4366.17,0.250,,,,,,61.41,,,,,,,,39.6806528,-75.5901825,71.2,,16.000,X56,ERW,960
MFL,1686,741,7.319,387+13.3,,,,38644.08,,1685,Weld,D61.01,61.41,61.01,,U121.52,121.52,4304.76,0.250,,,,,,61.01,,,,,,,,39.6807932,-75.5900619,70.6,,16.000,X56,ERW,960
MFL,1687,741,7.319,387+14.0,,,,38644.76,38644.73,1686,ML Cluster Ext,U0.68,0.68,60.34,1.29,U122.20,122.20,4304.08,0.250,12,22,0.82,1.67,111,61.01,,1477,1468,1475,1465,2049,2034,39.6807947,-75.5900605,70.6,,16.000,X56,ERW,960
MFL,1688,741,7.330,387+71.4,,,,38701.93,,1687,MCP,D3.17,57.85,3.17,4.11,U179.36,179.36,4246.92,0.250,,,1.88,2.64,353,61.01,,,,,,,,39.6809230,-75.5899437,69.6,Close Metal Object,16.000,X56,ERW,960
MFL,1689,741,7.330,387+73.4,,,,38703.93,,1688,Hard Spot,D1.17,59.85,1.17,1.61,U181.36,181.36,4244.92,0.250,,,3.29,33.88,138,61.01,,,,,,,,39.6809276,-75.5899395,69.6,,16.000,X56,ERW,960
MFL,1690,742,7.331,387+74.6,,,,38705.10,,1689,Weld,U61.01,61.01,61.15,,U182.53,182.53,4243.75,0.250,,,,,,61.15,,,,,,,,39.6809302,-75.5899371,69.5,,16.000,X56,ERW,960
MFL,1691,743,7.342,388+36.0,,,,38766.25,,1690,Weld,D61.02,61.15,61.02,,U243.69,243.69,4182.59,0.250,,,,,,61.02,45,,,,,,,39.6810671,-75.5898117,67.0,,16.000,X56,ERW,960
MFL,1692,744,7.354,388+97.3,,,,38827.27,,1691,Weld,U61.02,61.02,61.68,,U304.70,304.70,4121.58,0.250,,,,,,61.68,327,,,,,,,39.6812034,-75.5896857,67.2,,16.000,X56,ERW,960
MFL,1693,745,7.365,389+59.2,,,,38888.95,,1692,Weld,D59.62,61.68,59.62,,U366.39,366.39,4059.89,0.250,,,,,,59.62,,,,,,,,39.6813416,-75.5895591,66.7,,16.000,X56,ERW,960
MFL,1694,746,7.377,390+19.1,,,,38948.57,,1693,Weld,U59.62,59.62,61.06,,U426.01,426.01,4000.27,0.250,,,,,,61.06,,,,,,,,39.6814751,-75.5894361,65.8,,16.000,X56,ERW,960
MFL,1695,747,7.388,390+80.4,,,,39009.63,,1694,Weld,U61.06,61.06,61.23,,U487.07,487.07,3939.21,0.250,,,,,,61.23,,,,,,,,39.6816116,-75.5893102,64.8,,16.000,X56,ERW,960
MFL,1696,747,7.391,390+94.9,,,,39024.03,,1695,MCP,U14.40,14.40,46.83,1.68,U501.47,501.47,3924.81,0.250,,,1.02,2.28,145,61.23,,,,,,,,39.6816438,-75.5892809,64.7,Close Metal Object,16.000,X56,ERW,960
MFL,1697,747,7.393,391+07.7,,,,39036.77,39036.75,1696,ML Ext,U27.14,27.14,34.09,1.04,U514.21,514.21,3912.07,0.250,10,20,0.51,0.61,89,61.23,,1482,1479,1482,1478,2058,2052,39.6816725,-75.5892549,64.7,,16.000,X56,ERW,960
MFL,1698,747,7.394,391+13.2,,,,39042.28,,1697,MCP,D28.58,32.65,28.58,0.31,U519.72,519.72,3906.56,0.250,,,1.41,2.43,27,61.23,,,,,,,,39.6816848,-75.5892436,64.6,Close Metal Object,16.000,X56,ERW,960
MFL,1699,748,7.400,391+41.9,,,,39070.86,,1698,Weld,D60.84,61.23,60.84,,U548.30,548.30,3877.98,0.250,,,,,,60.84,,,,,,,,39.6817490,-75.5891849,64.2,,16.000,X56,ERW,960
MFL,1700,749,7.411,392+03.0,,,,39131.70,,1699,Weld,D57.27,60.84,57.27,,U609.13,609.13,3817.15,0.250,,,,,,57.27,,,,,,,,39.6818852,-75.5890597,64.0,,16.000,X56,ERW,960
CAL,1701,749,7.421,392+54.5,,,,39182.94,,1700,Dent,D6.03,51.24,6.03,2.20,U660.38,660.38,3765.90,0.250,1.6,2.1,29.61,5.49,190,57.27,,,,,,,,39.6819998,-75.5889541,64.4,,16.000,X56,ERW,960
MFL,1702,750,7.422,392+60.5,,,,39188.97,,1701,Weld,D52.38,57.27,52.38,,U666.41,666.41,3759.87,0.250,,,,,,52.38,,,,,,,,39.6820133,-75.5889418,64.3,,16.000,X56,ERW,960
MFL,1703,750,7.422,392+60.7,,,,39189.13,39189.12,1702,ML Ext Weld Adjacent,U0.15,0.15,52.23,4.01,U666.56,666.56,3759.72,0.250,15,25,0.27,0.58,345,52.38,,1484,1483,1483,1482,2060,2058,39.6820136,-75.5889415,64.3,Weld Adjacent = 3.75 x sqrt (pipe radius x wall thickness),16.000,X56,ERW,960
MFL,1704,751,7.432,393+13.1,,,,39241.35,,1703,Weld,U52.38,52.38,61.23,,U718.79,718.79,3707.49,0.250,,,,,,61.23,,,,,,,,39.6821316,-75.5888358,63.6,,16.000,X56,ERW,960
MFL,1705,751,7.444,393+74.2,,,,39302.17,39302.17,1704,ML Ext Weld Adjacent,D0.41,60.82,0.41,3.68,U779.61,779.61,3646.67,0.250,12,22,0.35,0.56,317,61.23,,1483,1482,1483,1481,2060,2057,39.6822684,-75.5887121,62.8,Weld Adjacent = 3.75 x sqrt (pipe radius x wall thickness),16.000,X56,ERW,960
MFL,1706,752,7.444,393+74.6,,,,39302.58,,1705,Weld,D60.58,61.23,60.58,,U780.02,780.02,3646.26,0.250,,,,,,60.58,,,,,,,,39.6822693,-75.5887112,62.8,,16.000,X56,ERW,960
MFL,1707,753,7.455,394+35.5,,,,39363.16,,1706,Weld,U60.58,60.58,61.23,,U840.60,840.60,3585.68,0.250,,,,,,61.23,,,,,,,,39.6824056,-75.5885879,61.6,,16.000,X56,ERW,960
MFL,1708,754,7.467,394+97.0,,,,39424.39,,1707,Weld,D50.28,61.23,50.28,,U901.83,901.83,3524.45,0.250,,,,,,50.28,,,,,,,,39.6825433,-75.5884629,61.4,,16.000,X56,ERW,960
MFL,1709,755,7.476,395+47.5,,,,39474.67,,1708,Weld,U50.28,50.28,58.18,,U952.11,952.11,3474.17,0.250,,,,,,58.18,,,,,,,,39.6826559,-75.5883597,60.2,,16.000,X56,ERW,960
MFL,1710,755,7.480,395+68.7,,,,39495.84,,1709,3.4° 44.4D Right Sag Cold Bend,U21.17,21.17,37.01,,U973.28,973.28,3453.00,0.250,,,,,57,58.18,,,,,,,,39.6827029,-75.5883157,59.2,,16.000,X56,ERW,960
MFL,1711,755,7.485,395+92.3,,,,39519.32,39519.30,1710,ML Ext,D13.53,44.64,13.53,0.35,U996.75,996.75,3429.53,0.250,14,24,0.31,0.51,30,58.18,,1483,1482,1483,1481,2060,2058,39.6827531,-75.5882633,59.0,,16.000,X56,ERW,960
MFL,1712,755,7.485,395+95.3,,,,39522.31,39522.30,1711,ML Ext,D10.54,47.64,10.54,0.45,U999.75,999.75,3426.53,0.250,12,22,0.31,0.56,39,58.18,,1484,1482,1483,1482,2060,2058,39.6827595,-75.5882566,59.0,,16.000,X56,ERW,960
MFL,1713,756,7.487,396+05.9,,,,39532.85,,1712,Weld,U58.18,58.18,61.23,,U1010.28,1010.28,3416.00,0.250,,,,,,61.23,,,,,,,,39.6827820,-75.5882329,58.9,,16.000,X56,ERW,960
MFL,1714,756,7.496,396+54.0,,,,39580.73,39580.72,1713,ML Ext,D13.35,47.88,13.35,1.69,U1058.16,1058.16,3368.12,0.250,19,29,0.24,0.47,146,61.23,,1484,1483,1483,1482,2060,2059,39.6828823,-75.5881231,58.4,,16.000,X56,ERW,960
MFL,1715,756,7.497,396+55.2,,,,39581.91,,1714,6.2° 71.5D Sag Cold Bend,D12.16,49.07,12.16,,U1059.35,1059.35,3366.93,0.250,,,,,339,61.23,,,,,,,,39.6828848,-75.5881205,58.5,,16.000,X56,ERW,960
MFL,1716,757,7.499,396+67.4,,,,39594.08,,1715,Weld,U61.23,61.23,61.36,,U1071.51,1071.51,3354.77,0.250,,,,,,61.36,,,,,,,,39.6829109,-75.5880936,59.2,,16.000,X56,ERW,960
MFL,1717,757,7.502,396+83.4,,,,39610.06,,1716,4.3° 57.4D Left Over Cold Bend,U15.99,15.99,45.37,,U1087.49,1087.50,3338.78,0.250,,,,,226,61.36,,,,,,,,39.6829453,-75.5880586,60.2,,16.000,X56,ERW,960
MFL,1718,758,7.510,397+29.0,,,,39655.43,,1717,Weld; Begin 0.375in Wall API 5L X62 - ERW,U61.36,61.36,61.39,,U1132.87,1132.87,3293.41,0.375,,,,,,61.39,23,,,,,,,39.6830472,-75.5879657,60.5,,16.000,X62,ERW,960
MFL,1719,758,7.517,397+64.2,,,,39690.54,,1718,Casing Start,D26.29,35.11,26.29,,U1167.97,1167.97,3258.31,0.375,,,,,,61.39,,,,,,,,39.6831260,-75.5878942,60.7,,16.000,X62,ERW,960
MFL,1720,759,7.522,397+90.5,,,,39716.82,,1719,Weld,D60.34,61.39,60.34,,U1194.26,1194.26,3232.02,0.375,,,,,,60.34,270,,,,,,,39.6831851,-75.5878404,60.6,,16.000,X62,ERW,960
MFL,1721,759,7.533,398+49.8,,,,39775.99,,1720,Casing End Eccentric @ 6:00,D1.17,59.17,1.17,,U1253.43,1253.43,3172.85,0.375,,,,,,60.34,,,,,,,,39.6833175,-75.5877188,59.8,,16.000,X62,ERW,960
MFL,1722,760,7.534,398+51.0,,,,39777.16,,1721,Weld; Begin 0.250in Wall API 5L X56 - ERW,U60.34,60.34,61.13,,U1254.60,1254.60,3171.68,0.250,,,,,,61.13,31,,,,,,,39.6833202,-75.5877163,59.8,,16.000,X56,ERW,960
MFL,1723,761,7.545,399+12.4,,,,39838.29,,1722,Weld,D47.01,61.13,47.01,,U1315.73,1315.73,3110.55,0.250,,,,,,47.01,4,,,,,,,39.6834557,-75.5875882,60.3,,16.000,X56,ERW,960
MFL,1724,762,7.554,399+59.6,,,,39885.30,,1723,Weld,U47.01,47.01,56.73,,U1362.73,1362.73,3063.55,0.250,,,,,,56.73,,,,,,,,39.6835636,-75.5874965,60.1,,16.000,X56,ERW,960
MFL,1725,763,7.565,400+16.6,,,,39942.03,,1724,Weld,U56.73,56.73,61.11,,U1419.46,1419.46,3006.82,0.250,,,,,,61.11,,,,,,,,39.6836948,-75.5873879,58.8,,16.000,X56,ERW,960
MFL,1726,763,7.568,400+35.2,,,,39960.53,,1725,MCP,U18.51,18.51,42.61,1.69,U1437.97,1437.97,2988.31,0.250,,,3.69,4.41,146,61.11,,,,,,,,39.6837377,-75.5873526,58.5,Close Metal Object,16.000,X56,ERW,960
MFL,1727,764,7.576,400+78.0,,,,40003.14,,1726,Weld,D61.04,61.11,61.04,,U1480.58,1480.58,2945.70,0.250,,,,,,61.04,,,,,,,,39.6838363,-75.5872711,58.0,,16.000,X56,ERW,960
MFL,1728,765,7.588,401+39.3,,,,40064.18,,1727,Weld,D60.96,61.04,60.96,,U1541.62,1541.62,2884.67,0.250,,,,,,60.96,,,,,,,,39.6839772,-75.5871540,57.0,,16.000,X56,ERW,960
MFL,1729,765,7.596,401+80.0,,,,40104.72,,1728,6.5° 49.9D Right Cold Bend,D20.42,40.54,20.42,,U1582.15,1582.15,2844.13,0.250,,,,,87,60.96,,,,,,,,39.6840707,-75.5870757,56.6,,16.000,X56,ERW,960
MFL,1730,766,7.599,402+00.5,,,,40125.14,,1729,Weld,D51.07,60.96,51.07,,U1602.57,1602.57,2823.71,0.250,,,,,,51.07,,,,,,,,39.6841142,-75.5870300,56.5,,16.000,X56,ERW,960
MFL,1731,767,7.609,402+51.8,,,,40176.21,,1730,Weld,U51.07,51.07,60.91,,U1653.65,1653.65,2772.63,0.250,,,,,,60.91,,,,,,,,39.6842229,-75.5869152,55.8,,16.000,X56,ERW,960
MFL,1732,768,7.621,403+13.0,,,,40237.12,,1731,Weld,U60.91,60.91,60.99,,U1714.56,1714.56,2711.72,0.250,,,,,,60.99,,,,,,,,39.6843531,-75.5867796,54.5,,16.000,X56,ERW,960
MFL,1733,768,7.630,403+62.7,,,,40286.62,,1732,3.5° 52.8D Left Cold Bend,D11.50,49.50,11.50,,U1764.06,1764.06,2662.23,0.250,,,,,266,60.99,,,,,,,,39.6844589,-75.5866691,54.0,,16.000,X56,ERW,960
MFL,1734,769,7.632,403+74.3,,,,40298.11,,1733,Weld,D60.95,60.99,60.95,,U1775.55,1775.55,2650.73,0.250,,,,,,60.95,,,,,,,,39.6844847,-75.5866455,53.9,,16.000,X56,ERW,960
MFL,1735,770,7.644,404+35.5,,,,40359.06,,1734,Weld,U60.95,60.95,61.03,,U1836.50,1836.50,2589.78,0.250,,,,,,61.03,,,,,,,,39.6846209,-75.5865196,52.3,,16.000,X56,ERW,960
MFL,1736,770,7.649,404+63.0,,,,40386.49,,1735,MCP,U27.43,27.43,33.60,1.47,U1863.92,1863.92,2562.36,0.250,,,2.35,3.35,126,61.03,,,,,,,,39.6846818,-75.5864623,52.2,Close Metal Object,16.000,X56,ERW,960
MFL,1737,771,7.655,404+96.8,,,,40420.09,,1736,Weld,D56.87,61.03,56.87,,U1897.52,1897.52,2528.76,0.250,,,,,,56.87,,,,,,,,39.6847567,-75.5863927,52.2,,16.000,X56,ERW,960
MFL,1738,771,7.663,405+37.6,,,,40460.78,40460.77,1737,ML Cluster Ext,D16.17,40.70,16.17,1.09,U1938.22,1938.22,2488.06,0.250,14,24,0.43,1.28,94,56.87,,1482,1480,1482,1479,2058,2054,39.6848479,-75.5863092,51.3,,16.000,X56,ERW,960
MFL,1739,772,7.666,405+53.9,,,,40476.96,,1738,Weld,U56.87,56.87,61.43,,U1954.39,1954.39,2471.89,0.250,,,,,,61.43,,,,,,,,39.6848841,-75.5862760,50.9,,16.000,X56,ERW,960
MFL,1740,772,7.668,405+64.0,2083.00,2074.27,1.00,40487.03,,1739,12.3° 34.4D Left Cold Bend,U10.07,10.07,51.36,,U1964.47,1964.47,2461.81,0.250,,,,,270,61.43,,,,,,,,39.6849072,-75.5862562,50.9,,16.000,X56,ERW,960
MFL,1741,772,7.673,405+96.0,,,,40515.01,,1740,12.6° 37.3D Right Cold Bend,D23.38,38.05,23.38,,U1992.44,1992.44,2433.84,0.250,,,,,88,61.43,,,,,,,,39.6849775,-75.5862165,51.1,,16.000,X56,ERW,960
MFL,1742,773,7.678,406+19.2,,,,40538.39,,1741,Weld,D49.59,61.43,49.59,,U2015.82,2015.82,2410.46,0.250,,,,,,49.59,,,,,,,,39.6850306,-75.5861699,51.7,,16.000,X56,ERW,960
MFL,1743,774,7.687,406+68.3,,,,40587.98,,1742,Weld,U49.59,49.59,60.53,,U2065.41,2065.41,2360.87,0.250,,,,,,60.53,,,,,,,,39.6851426,-75.5860701,53.2,,16.000,X56,ERW,960
MFL,1744,775,7.699,407+28.3,,,,40648.51,,1743,Weld,U60.53,60.53,60.93,,U2125.95,2125.95,2300.33,0.250,,,,,,60.93,,,,,,,,39.6852799,-75.5859486,53.3,,16.000,X56,ERW,960
MFL,1745,776,7.710,407+88.7,,,,40709.44,,1744,Weld,D60.92,60.93,60.92,,U2186.88,2186.88,2239.40,0.250,,,,,,60.92,,,,,,,,39.6854185,-75.5858273,53.4,,16.000,X56,ERW,960
MFL,1746,777,7.722,408+49.1,,,,40770.36,,1745,Weld,D57.69,60.92,57.69,,D2178.48,2247.80,2178.48,0.250,,,,,,57.69,,,,,,,,39.6855568,-75.5857056,53.4,,16.000,X56,ERW,960
MFL,1747,777,7.725,408+64.8,,,,40786.19,,1746,MCP,U15.83,15.83,41.86,3.49,D2162.65,2263.63,2162.65,0.250,,,4.78,3.55,300,57.69,,,,,,,,39.6855927,-75.5856738,53.7,Close Metal Object,16.000,X56,ERW,960
MFL,1748,778,7.733,409+06.3,,,,40828.05,,1747,Weld,U57.69,57.69,60.08,,D2120.79,2305.49,2120.79,0.250,,,,,,60.08,,,,,,,,39.6856877,-75.5855901,53.9,,16.000,X56,ERW,960
MFL,1749,778,7.744,409+65.3,,,,40887.55,40887.54,1748,ML Cluster Ext,D0.58,59.50,0.58,1.82,D2061.30,2364.98,2061.30,0.250,10,20,0.39,1.88,157,60.08,,1483,1481,1483,1481,2060,2056,39.6858222,-75.5854701,53.2,,16.000,X56,ERW,960
MFL,1750,778,7.744,409+65.3,,,,40887.56,40887.54,1749,ML Cluster Ext,D0.57,59.51,0.57,2.30,D2061.29,2364.99,2061.29,0.250,11,21,0.35,2.99,198,60.08,,1484,1482,1483,1481,2060,2057,39.6858222,-75.5854701,53.2,,16.000,X56,ERW,960
MFL,1751,778,7.744,409+65.5,,,,40887.77,40887.76,1750,ML Cluster Ext Weld Adjacent,D0.36,59.72,0.36,1.85,D2061.07,2365.21,2061.07,0.250,23,33,1.96,2.43,159,60.08,,1413,1373,1446,1411,2008,1959,39.6858227,-75.5854697,53.2,Weld Adjacent = 3.75 x sqrt (pipe radius x wall thickness),16.000,X56,ERW,960
MFL,1752,779,7.744,409+65.9,,,,40888.13,,1751,Weld,U60.08,60.08,60.89,,D2060.72,2365.56,2060.72,0.250,,,,,,60.89,,,,,,,,39.6858235,-75.5854689,53.2,,16.000,X56,ERW,960
MFL,1753,779,7.744,409+66.0,,,,40888.24,40888.24,1752,ML Ext Weld Adjacent,U0.11,0.11,60.77,3.26,D2060.60,2365.68,2060.60,0.250,12,22,0.27,0.61,280,60.89,,1484,1483,1484,1483,2061,2059,39.6858237,-75.5854687,53.2,Weld Adjacent = 3.75 x sqrt (pipe radius x wall thickness),16.000,X56,ERW,960
MFL,1754,779,7.744,409+66.0,,,,40888.29,40888.28,1753,ML Ext Weld Adjacent,U0.16,0.16,60.73,3.01,D2060.55,2365.73,2060.56,0.250,10,20,0.27,0.96,259,60.89,,1484,1483,1484,1483,2061,2059,39.6858239,-75.5854685,53.2,Weld Adjacent = 3.75 x sqrt (pipe radius x wall thickness),16.000,X56,ERW,960
MFL,1755,779,7.744,409+66.0,,,,40888.30,40888.25,1754,ML Cluster Ext Weld Adjacent,U0.17,0.17,60.72,2.26,D2060.54,2365.74,2060.54,0.250,14,24,1.80,2.92,194,60.89,,1449,1418,1452,1422,2017,1975,39.6858239,-75.5854685,53.2,Weld Adjacent = 3.75 x sqrt (pipe radius x wall thickness),16.000,X56,ERW,960
MFL,1756,780,7.755,410+26.2,,,,40949.02,,1755,Weld,D60.31,60.89,60.31,,D1999.83,2426.45,1999.83,0.250,,,,,,60.31,,,,,,,,39.6859606,-75.5853449,52.7,,16.000,X56,ERW,960
MFL,1757,780,7.767,410+85.4,,,,41008.71,41008.70,1756,ML Ext,D0.62,59.69,0.62,2.05,D1940.13,2486.15,1940.13,0.250,15,25,0.47,0.46,176,60.31,,1481,1478,1481,1477,2056,2051,39.6860957,-75.5852250,53.1,,16.000,X56,ERW,960
MFL,1758,781,7.767,410+86.0,,,,41009.33,,1757,Weld,U60.31,60.31,60.35,,D1939.51,2486.77,1939.51,0.250,,,,,,60.35,,,,,,,,39.6860971,-75.5852237,53.1,,16.000,X56,ERW,960
MFL,1759,782,7.778,411+45.8,,,,41069.69,,1758,Weld,D18.11,60.35,18.11,,D1879.16,2547.12,1879.16,0.250,,,,,,18.11,,,,,,,,39.6862337,-75.5851026,53.6,,16.000,X56,ERW,960
MFL,1760,783,7.782,411+63.8,,,,41087.80,,1759,Weld,U18.11,18.11,59.75,,D1861.05,2565.23,1861.05,0.250,,,,,,59.75,,,,,,,,39.6862746,-75.5850659,53.6,,16.000,X56,ERW,960
MFL,1761,783,7.784,411+76.0,,,,41100.08,,1760,4.7° 41.8D Over Cold Bend,U12.28,12.28,47.47,,D1848.77,2577.51,1848.77,0.250,,,,,193,59.75,,,,,,,,39.6863022,-75.5850407,53.6,,16.000,X56,ERW,960
MFL,1762,783,7.791,412+12.3,,,,41136.77,,1761,4.9° 57.1D Sag Cold Bend,D10.78,48.97,10.78,,D1812.08,2614.20,1812.08,0.250,,,,,21,59.75,,,,,,,,39.6863850,-75.5849673,50.4,,16.000,X56,ERW,960
MFL,1763,784,7.793,412+23.0,,,,41147.54,,1762,Weld; Begin 0.375in Wall API 5L X62 - ERW,D30.83,59.75,30.83,,D1801.30,2624.98,1801.30,0.375,,,,,,30.83,,,,,,,,39.6864089,-75.5849447,50.4,,16.000,X62,ERW,960
MFL,1764,784,7.797,412+44.4,,,,41168.77,,1763,Casing Start,D9.60,21.23,9.60,,D1780.08,2646.20,1780.08,0.375,,,,,,30.83,,,,,,,,39.6864557,-75.5849001,50.5,,16.000,X62,ERW,960
MFL,1765,785,7.799,412+54.0,,,,41178.37,,1764,Weld,D28.78,30.83,28.78,,D1770.48,2655.81,1770.48,0.375,,,,,,28.78,,,,,,,,39.6864770,-75.5848797,50.6,,16.000,X62,ERW,960
MFL,1766,786,7.804,412+83.0,,,,41207.15,,1765,Weld,U28.78,28.78,30.24,,D1741.69,2684.59,1741.69,0.375,,,,,,30.24,,,,,,,,39.6865407,-75.5848191,50.7,,16.000,X62,ERW,960
MFL,1767,787,7.810,413+13.4,,,,41237.39,,1766,Weld,U30.24,30.24,38.84,,D1711.45,2714.83,1711.45,0.375,,,,,,38.84,,,,,,,,39.6866073,-75.5847548,50.7,,16.000,X62,ERW,960
MFL,1768,788,7.817,413+52.5,,,,41276.23,,1767,Weld,U38.84,38.84,39.18,,D1672.61,2753.67,1672.61,0.375,,,,,,39.18,335,,,,,,,39.6866924,-75.5846717,50.7,,16.000,X62,ERW,960
MFL,1769,788,7.819,413+61.1,,,,41284.75,41284.72,1768,ML Int Manufacturing Related; Seam Xing,U8.52,8.52,30.66,3.87,D1664.10,2762.18,1664.10,0.375,18,28,0.71,0.77,333,39.18,,2419,2411,2417,2407,3357,3342,39.6867111,-75.5846535,50.6,,16.000,X62,ERW,960
MFL,1770,788,7.819,413+61.3,,,,41284.98,41284.95,1769,ML Int Manufacturing Related; Seam Adjacent,U8.75,8.75,30.43,3.87,D1663.87,2762.41,1663.87,0.375,16,26,0.63,0.53,333,39.18,,2422,2416,2421,2413,3362,3351,39.6867116,-75.5846530,50.6,Seam & Weld Adjacent = 3.75 x sqrt (pipe radius x wall thickness),16.000,X62,ERW,960
MFL,1771,788,7.822,413+77.8,,,,41301.36,41301.30,1770,ML Int Manufacturing Related,D14.05,25.13,14.05,1.20,D1647.48,2778.80,1647.48,0.375,14,24,1.37,0.65,104,39.18,,2402,2378,2396,2366,3328,3286,39.6867474,-75.5846180,50.6,,16.000,X62,ERW,960
MFL,1772,789,7.825,413+91.9,,,,41315.41,,1771,Weld,D28.37,39.18,28.37,,D1633.44,2792.84,1633.44,0.375,,,,,,28.37,54,,,,,,,39.6867782,-75.5845880,50.6,,16.000,X62,ERW,960
MFL,1773,790,7.830,414+20.5,,,,41343.77,,1772,Weld,D28.32,28.37,28.32,,D1605.07,2821.21,1605.07,0.375,,,,,,28.32,,,,,,,,39.6868403,-75.5845270,50.5,,16.000,X62,ERW,960
MFL,1774,790,7.835,414+45.8,,,,41368.95,,1773,Casing End Eccentric @ 6:00,D3.14,25.18,3.14,,D1579.89,2846.39,1579.89,0.375,,,,,,28.32,,,,,,,,39.6868957,-75.5844737,49.9,,16.000,X62,ERW,960
MFL,1775,791,7.836,414+49.0,,,,41372.10,,1774,Weld; Begin 0.250in Wall API 5L X56 - ERW,U28.32,28.32,61.52,,D1576.75,2849.53,1576.75,0.250,,,,,,61.52,303,,,,,,,39.6869027,-75.5844670,49.8,,16.000,X56,ERW,960
MFL,1776,791,7.838,414+61.5,,,,41384.59,,1775,13.4° 36.8D Sag Cold Bend,U12.49,12.49,49.03,,D1564.26,2862.02,1564.26,0.250,,,,,356,61.52,,,,,,,,39.6869306,-75.5844410,49.6,,16.000,X56,ERW,960
MFL,1777,791,7.846,415+01.9,,,,41424.75,,1776,10.5° 37.4D Over Cold Bend,D8.87,52.65,8.87,,D1524.10,2902.18,1524.10,0.250,,,,,180,61.52,,,,,,,,39.6870199,-75.5843609,56.3,,16.000,X56,ERW,960
MFL,1778,792,7.847,415+10.8,,,,41433.62,,1777,Weld,D10.34,61.52,10.34,,D1515.23,2911.05,1515.23,0.250,,,,,,10.34,61,,,,,,,39.6870399,-75.5843432,56.3,,16.000,X56,ERW,960
MFL,1779,793,7.849,415+21.1,,,,41443.95,,1778,Weld,U10.34,10.34,58.33,,D1504.89,2921.39,1504.89,0.250,,,,,,58.33,,,,,,,,39.6870634,-75.5843226,56.2,,16.000,X56,ERW,960
MFL,1780,794,7.860,415+79.7,,,,41502.28,,1779,Weld,D54.30,58.33,54.30,,D1446.57,2979.71,1446.57,0.250,,,,,,54.30,,,,,,,,39.6871960,-75.5842066,57.2,,16.000,X56,ERW,960
MFL,1781,795,7.871,416+34.2,,,,41556.58,,1780,Weld,U54.30,54.30,61.45,,D1392.26,3034.02,1392.26,0.250,,,,,,61.45,,,,,,,,39.6873183,-75.5840959,58.7,,16.000,X56,ERW,960
MFL,1782,796,7.882,416+95.9,,,,41618.04,,1781,Weld,D60.72,61.45,60.72,,D1330.81,3095.47,1330.81,0.250,,,,,,60.72,,,,,,,,39.6874566,-75.5839711,59.2,,16.000,X56,ERW,960
MFL,1783,797,7.894,417+56.9,,,,41678.76,,1782,Weld,U60.72,60.72,61.16,,D1270.09,3156.19,1270.09,0.250,,,,,,61.16,,,,,,,,39.6875932,-75.5838475,60.1,,16.000,X56,ERW,960
MFL,1784,798,7.905,418+18.2,,,,41739.91,,1783,Weld,D61.13,61.16,61.13,,D1208.93,3217.35,1208.93,0.250,,,,,,61.13,,,,,,,,39.6877309,-75.5837228,60.5,,16.000,X56,ERW,960
MFL,1785,799,7.917,418+79.6,,,,41801.04,,1784,Weld,U61.13,61.13,61.40,,D1147.80,3278.48,1147.80,0.250,,,,,,61.40,290,,,,,,,39.6878683,-75.5835981,61.3,,16.000,X56,ERW,960
MFL,1786,799,7.919,418+90.5,,,,41811.92,,1785,Sleeve Start,U10.88,10.88,50.52,,D1136.92,3289.36,1136.92,0.250,,,,,,61.40,,,,,,,,39.6878927,-75.5835759,61.5,,16.000,X56,ERW,960
MFL,1787,799,7.919,418+92.0,,,,41813.43,,1786,Sleeve End,U12.39,12.39,49.02,,D1135.42,3290.86,1135.42,0.250,,,,,,61.40,,,,,,,,39.6878961,-75.5835728,61.5,,16.000,X56,ERW,960
MFL,1788,799,7.920,418+95.7,,,,41817.09,41817.04,1787,ML Cluster Int Manufacturing Related,U16.05,16.05,45.35,2.13,D1131.76,3294.52,1131.76,0.250,27,37,3.10,1.47,183,61.40,,1339,1272,1401,1359,1946,1888,39.6879043,-75.5835653,61.7,,16.000,X56,ERW,960
MFL,1789,799,7.927,419+35.4,,,,41856.58,41856.57,1788,ML Ext,D5.86,55.54,5.86,2.21,D1092.27,3334.01,1092.27,0.250,16,26,0.39,0.63,190,61.40,,1482,1480,1482,1479,2058,2054,39.6879928,-75.5834844,62.8,,16.000,X56,ERW,960
MFL,1790,799,7.928,419+40.4,,,,41861.60,41861.54,1789,ML Cluster Ext,D0.84,60.56,0.84,2.31,D1087.24,3339.04,1087.24,0.250,11,21,0.98,3.85,199,61.40,,1475,1463,1473,1459,2046,2026,39.6880041,-75.5834741,62.9,,16.000,X56,ERW,960
MFL,1791,799,7.928,419+40.4,,,,41861.61,41861.56,1790,ML Cluster Ext Seam Adjacent,D0.83,60.57,0.83,3.46,D1087.23,3339.05,1087.23,0.250,10,20,1.25,5.22,297,61.40,,1471,1454,1468,1447,2039,2010,39.6880041,-75.5834741,62.9,Seam Adjacent = 3.75 x sqrt (pipe radius x wall thickness),16.000,X56,ERW,960
MFL,1792,800,7.928,419+41.3,,,,41862.44,,1791,Weld,D59.68,61.40,59.68,,D1086.40,3339.88,1086.40,0.250,,,,,,59.68,,,,,,,,39.6880060,-75.5834723,62.9,,16.000,X56,ERW,960
MFL,1793,800,7.929,419+41.9,,,,41863.04,41863.03,1792,ML Ext,U0.60,0.60,59.07,1.52,D1085.80,3340.48,1085.80,0.250,14,24,0.47,1.22,131,59.68,,1482,1479,1481,1477,2057,2052,39.6880074,-75.5834711,62.9,,16.000,X56,ERW,960
MFL,1794,801,7.940,420+01.2,,,,41922.12,,1793,Weld,U59.68,59.68,61.50,,D1026.73,3399.55,1026.73,0.250,,,,,,61.50,355,,,,,,,39.6881401,-75.5833505,63.4,,16.000,X56,ERW,960
MFL,1795,801,7.940,420+01.4,,,,41922.40,41922.36,1794,ML Ext Weld Adjacent,U0.28,0.28,61.22,1.95,D1026.44,3399.84,1026.44,0.250,10,20,0.67,0.86,168,61.50,,1480,1475,1480,1473,2055,2046,39.6881407,-75.5833500,63.4,Weld Adjacent = 3.75 x sqrt (pipe radius x wall thickness),16.000,X56,ERW,960
MFL,1796,801,7.940,420+01.6,,,,41922.56,41922.50,1795,ML Cluster Ext Weld Adjacent,U0.44,0.44,61.06,2.47,D1026.29,3399.99,1026.29,0.250,12,22,1.02,1.93,212,61.50,,1473,1461,1474,1461,2047,2029,39.6881411,-75.5833496,63.4,Weld Adjacent = 3.75 x sqrt (pipe radius x wall thickness),16.000,X56,ERW,960
MFL,1797,802,7.951,420+62.9,,,,41983.62,,1796,Weld,D51.56,61.50,51.56,,D965.22,3461.06,965.22,0.250,,,,,,51.56,13,,,,,,,39.6882784,-75.5832252,63.4,,16.000,X56,ERW,960
MFL,1798,803,7.961,421+14.7,,,,42035.18,,1797,Weld,U51.56,51.56,61.49,,D913.67,3512.61,913.67,0.250,,,,,,61.49,,,,,,,,39.6883949,-75.5831209,62.9,,16.000,X56,ERW,960
MFL,1799,804,7.973,421+76.4,,,,42096.66,,1798,Weld,U61.49,61.49,61.56,,D852.18,3574.10,852.18,0.250,,,,,,61.56,,,,,,,,39.6885346,-75.5829986,61.9,,16.000,X56,ERW,960
MFL,1800,805,7.985,422+38.2,,,,42158.22,,1799,Weld,D61.19,61.56,61.19,,D790.62,3635.66,790.62,0.250,,,,,,61.19,360,,,,,,,39.6886755,-75.5828775,62.3,,16.000,X56,ERW,960
MFL,1801,806,7.996,422+99.6,,,,42219.41,,1800,Weld,U61.19,61.19,61.56,,D729.43,3696.85,729.43,0.250,,,,,,61.56,,,,,,,,39.6888154,-75.5827572,62.2,,16.000,X56,ERW,960
MFL,1802,807,8.008,423+61.4,,,,42280.97,,1801,Weld,D61.10,61.56,61.10,,D667.87,3758.41,667.87,0.250,,,,,,61.10,,,,,,,,39.6889554,-75.5826346,61.6,,16.000,X56,ERW,960
MFL,1803,808,8.019,424+22.7,,,,42342.07,,1802,Weld,U61.10,61.10,61.63,,D606.77,3819.51,606.77,0.250,,,,,,61.63,,,,,,,,39.6890947,-75.5825135,60.9,,16.000,X56,ERW,960
MFL,1804,808,8.019,424+22.9,,,,42342.27,42342.24,1803,ML Cluster Ext Weld Adjacent,U0.20,0.20,61.43,1.86,D606.57,3819.71,606.57,0.250,25,35,0.55,3.02,160,61.63,,1476,1471,1475,1469,2049,2041,39.6890951,-75.5825132,60.9,Weld Adjacent = 3.75 x sqrt (pipe radius x wall thickness),16.000,X56,ERW,960
MFL,1805,808,8.019,424+23.2,,,,42342.53,42342.51,1804,ML Ext Weld Adjacent,U0.45,0.45,61.18,2.00,D606.32,3819.96,606.32,0.250,13,23,0.43,0.59,172,61.63,,1482,1480,1482,1479,2058,2054,39.6890957,-75.5825126,60.9,Weld Adjacent = 3.75 x sqrt (pipe radius x wall thickness),16.000,X56,ERW,960
MFL,1806,809,8.031,424+84.6,,,,42403.70,,1805,Weld,D61.44,61.63,61.44,,D545.14,3881.14,545.14,0.250,,,,,,61.44,,,,,,,,39.6892357,-75.5823925,60.4,,16.000,X56,ERW,960
MFL,1807,809,8.032,424+87.8,,,,42406.86,42406.85,1806,ML Int Manufacturing Related,U3.16,3.16,58.28,3.99,D541.99,3884.29,541.99,0.250,11,21,0.31,0.61,343,61.44,,1484,1483,1484,1482,2061,2058,39.6892430,-75.5823863,60.3,,16.000,X56,ERW,960
MFL,1808,809,8.043,425+45.6,,,,42464.49,42464.47,1807,ML Ext,D0.65,60.79,0.65,2.19,D484.36,3941.93,484.36,0.250,12,22,0.39,0.84,189,61.44,,1483,1481,1483,1480,2059,2056,39.6893752,-75.5822739,60.4,,16.000,X56,ERW,960
MFL,1809,809,8.043,425+45.9,,,,42464.70,42464.68,1808,ML Cluster Ext Weld Adjacent,D0.44,61.00,0.44,2.13,D484.15,3942.13,484.15,0.250,18,28,1.76,1.07,183,61.44,,1438,1406,1463,1445,2031,2008,39.6893756,-75.5822735,60.4,Weld Adjacent = 3.75 x sqrt (pipe radius x wall thickness),16.000,X56,ERW,960
MFL,1810,810,8.043,425+46.3,,,,42465.14,,1809,Weld,D61.42,61.44,61.42,,D483.71,3942.57,483.71,0.250,,,,,,61.42,,,,,,,,39.6893766,-75.5822727,60.4,,16.000,X56,ERW,960
MFL,1811,811,8.054,426+07.9,,,,42526.55,,1810,Weld,D61.39,61.42,61.39,,D422.29,4003.99,422.29,0.250,,,,,,61.39,,,,,,,,39.6895186,-75.5821547,60.1,,16.000,X56,ERW,960
MFL,1812,811,8.066,426+68.8,,,,42587.14,,1811,Hard Spot,D0.81,60.59,0.81,0.83,D361.71,4064.57,361.71,0.250,,,2.98,29.77,71,61.39,,,,,,,,39.6896588,-75.5820389,59.9,,16.000,X56,ERW,960
MFL,1813,812,8.066,426+69.6,,,,42587.95,,1812,Weld,D55.92,61.39,55.92,,D360.90,4065.38,360.90,0.250,,,,,,55.92,,,,,,,,39.6896607,-75.5820374,59.9,,16.000,X56,ERW,960
MFL,1814,812,8.066,426+69.9,,,,42588.24,,1813,Hard Spot,U0.29,0.29,55.63,1.18,D360.61,4065.68,360.61,0.250,,,4.67,40.27,102,55.92,,,,,,,,39.6896614,-75.5820368,59.9,,16.000,X56,ERW,960
MFL,1815,812,8.072,427+00.0,2104.00,2103.24,1.00,42618.25,,1814,12.3° 38.4D Right Cold Bend,D25.62,30.31,25.62,,D330.59,4095.69,330.59,0.250,,,,,97,55.92,,,,,,,,39.6897303,-75.5819784,59.5,,16.000,X56,ERW,960
MFL,1816,812,8.074,427+10.7,,,,42629.65,,1815,MCP,D14.22,41.70,14.22,2.71,D319.20,4107.08,319.20,0.250,,,1.61,1.32,233,55.92,,,,,,,,39.6897528,-75.5819503,59.2,Close Metal Object,16.000,X56,ERW,960
MFL,1817,813,8.076,427+24.1,,,,42643.87,,1816,Weld,U55.92,55.92,61.59,,D304.98,4121.30,304.98,0.250,,,,,,61.59,,,,,,,,39.6897799,-75.5819140,58.6,,16.000,X56,ERW,960
MFL,1818,813,8.081,427+44.8,44.76,47.60,0.94,42665.85,,1817,12.3° 44.2D Over Left Cold Bend,U21.98,21.98,39.61,,D283.00,4143.28,283.00,0.250,,,,,224,61.59,,,,,,,,39.6898221,-75.5818585,57.3,,16.000,X56,ERW,960
MFL,1819,813,8.086,427+69.3,,,,42691.91,,1818,12.2° 43.8D Sag Cold Bend,D13.55,48.05,13.55,,D256.93,4169.35,256.93,0.250,,,,,1,61.59,,,,,,,,39.6898775,-75.5818025,52.4,,16.000,X56,ERW,960
MFL,1820,814,8.088,427+82.0,,,,42705.46,,1819,Weld; Begin 0.344in Wall API 5L X52 - ERW,D61.37,61.59,61.37,,D243.39,4182.89,243.39,0.344,,,,,,61.37,,,,,,,,39.6899070,-75.5817731,52.1,,16.000,X52,ERW,960
MFL,1821,814,8.089,427+84.0,,,,42707.41,,1820,Casing Start,U1.95,1.95,59.41,,D241.44,4184.84,241.44,0.344,,,,,,61.37,,,,,,,,39.6899112,-75.5817690,52.2,,16.000,X52,ERW,960
MFL,1822,815,8.100,428+43.4,,,,42766.82,,1821,Weld,D60.86,61.37,60.86,,D182.02,4244.26,182.02,0.344,,,,,,60.86,72,,,,,,,39.6900413,-75.5816414,52.9,,16.000,X52,ERW,960
MFL,1823,816,8.111,429+04.2,,,,42827.68,,1822,Weld,U60.86,60.86,61.00,,D121.17,4305.11,121.17,0.344,,,,,,61.00,312,,,,,,,39.6901752,-75.5815121,53.2,,16.000,X52,ERW,960
MFL,1824,817,8.123,429+65.2,,,,42888.68,,1823,Weld,D60.78,61.00,60.78,,D60.17,4366.11,60.17,0.344,,,,,,60.78,1,,,,,,,39.6903101,-75.5813837,53.5,,16.000,X52,ERW,960
MFL,1825,817,8.134,430+23.6,,,,42947.01,,1824,Casing End,D2.44,58.33,2.44,,D1.83,4424.45,1.83,0.344,,,,,,60.78,,,,,,,,39.6904391,-75.5812607,53.6,,16.000,X52,ERW,960
MFL,1826,817,8.134,430+25.4,,,,42948.85,,1825,AGM 17,D0.61,60.17,0.61,,D2067.03,4426.28,4145.12,0.344,,,,,,60.78,,,,,,,,39.6904431,-75.5812569,53.5,,16.000,X62,ERW,960
MFL,1827,818,8.134,430+26.0,,,,42949.46,,1826,Weld; Begin 0.250in Wall API 5L X56 - ERW,D56.99,60.78,56.99,,U0.61,0.61,4144.51,0.250,,,,,,56.99,,,,,,,,39.6904445,-75.5812556,53.5,,16.000,X56,ERW,960
MFL,1828,818,8.137,430+41.9,,,,42965.39,,1827,5° 59.5D Sag Cold Bend,U15.93,15.93,41.06,,U16.54,16.54,4128.58,0.250,,,,,357,56.99,,,,,,,,39.6904799,-75.5812222,53.4,,16.000,X56,ERW,960
MFL,1829,819,8.145,430+82.9,,,,43006.44,,1828,Weld,U56.99,56.99,61.50,,U57.60,57.60,4087.53,0.250,,,,,,61.50,1,,,,,,,39.6905715,-75.5811372,55.5,,16.000,X56,ERW,960
MFL,1830,820,8.157,431+44.4,,,,43067.94,,1829,Weld,D61.20,61.50,61.20,,U119.10,119.10,4026.03,0.250,,,,,,61.20,,,,,,,,39.6907103,-75.5810123,55.9,,16.000,X56,ERW,960
MFL,1831,820,8.160,431+62.0,,,,43085.60,,1830,5.8° 66.5D Left Cold Bend,U17.66,17.66,43.54,,U136.76,136.76,4008.37,0.250,,,,,275,61.20,,,,,,,,39.6907506,-75.5809775,56.0,,16.000,X56,ERW,960
MFL,1832,821,8.168,432+05.5,,,,43129.15,,1831,Weld,D49.94,61.20,49.94,,U180.30,180.30,3964.82,0.250,,,,,,49.94,,,,,,,,39.6908560,-75.5809044,56.5,,16.000,X56,ERW,960
MFL,1833,822,8.178,432+55.4,,,,43179.09,,1832,Weld,U49.94,49.94,61.36,,U230.24,230.24,3914.88,0.250,,,,,,61.36,,,,,,,,39.6909777,-75.5808222,56.7,,16.000,X56,ERW,960
MFL,1834,822,8.185,432+94.2,,,,43217.86,,1833,7.5° 52.8D Right Cold Bend,D22.59,38.77,22.59,,U269.01,269.01,3876.11,0.250,,,,,95,61.36,,,,,,,,39.6910716,-75.5807572,57.1,,16.000,X56,ERW,960
MFL,1835,823,8.189,433+16.7,,,,43240.45,,1834,Weld,U61.36,61.36,61.56,,U291.60,291.60,3853.52,0.250,,,,,,61.56,321,,,,,,,39.6911223,-75.5807110,56.9,,16.000,X56,ERW,960
MFL,1836,823,8.192,433+31.9,,,,43255.56,43255.51,1835,ML Cluster Int Manufacturing Related; Seam Adjacent,U15.12,15.12,46.44,3.54,U306.71,306.72,3838.41,0.250,19,29,0.82,0.96,304,61.56,,1471,1461,1474,1465,2048,2034,39.6911560,-75.5806797,56.7,Seam & Weld Adjacent = 3.75 x sqrt (pipe radius x wall thickness),16.000,X56,ERW,960
MFL,1837,823,8.199,433+69.0,,,,43292.69,43292.66,1836,ML Ext,D9.31,52.25,9.31,1.25,U343.85,343.85,3801.27,0.250,10,20,0.47,0.51,108,61.56,,1483,1480,1482,1479,2059,2054,39.6912386,-75.5806022,56.9,,16.000,X56,ERW,960
MFL,1838,824,8.201,433+78.3,,,,43302.00,,1837,Weld,D61.12,61.56,61.12,,U353.16,353.16,3791.97,0.250,,,,,,61.12,,,,,,,,39.6912593,-75.5805828,56.8,,16.000,X56,ERW,960
MFL,1839,825,8.213,434+39.3,,,,43363.12,,1838,Weld,U61.12,61.12,61.23,,U414.27,414.27,3730.85,0.250,,,,,,61.23,,,,,,,,39.6913959,-75.5804560,56.3,,16.000,X56,ERW,960
MFL,1840,826,8.224,435+00.5,,,,43424.34,,1839,Weld,D61.04,61.23,61.04,,U475.50,475.50,3669.62,0.250,,,,,,61.04,,,,,,,,39.6915335,-75.5803307,57.8,,16.000,X56,ERW,960
MFL,1841,827,8.236,435+61.5,,,,43485.38,,1840,Weld,D59.74,61.04,59.74,,U536.54,536.54,3608.59,0.250,,,,,,59.74,270,,,,,,,39.6916714,-75.5802074,58.8,,16.000,X56,ERW,960
MFL,1842,828,8.247,436+21.2,,,,43545.12,,1841,Weld,U59.74,59.74,61.53,,U596.28,596.28,3548.84,0.250,,,,,,61.53,,,,,,,,39.6918059,-75.5800852,60.3,,16.000,X56,ERW,960
MFL,1843,829,8.259,436+82.6,,,,43606.65,,1842,Weld,D61.41,61.53,61.41,,U657.80,657.80,3487.32,0.250,,,,,,61.41,,,,,,,,39.6919441,-75.5799595,61.0,,16.000,X56,ERW,960
MFL,1844,830,8.270,437+44.0,,,,43668.06,,1843,Weld,D57.02,61.41,57.02,,U719.22,719.22,3425.91,0.250,,,,,,57.02,,,,,,,,39.6920824,-75.5798340,62.0,,16.000,X56,ERW,960
MFL,1845,831,8.281,438+01.0,,,,43725.08,,1844,Weld,D52.83,57.02,52.83,,U776.24,776.24,3368.89,0.250,,,,,,52.83,,,,,,,,39.6922106,-75.5797176,62.5,,16.000,X56,ERW,960
MFL,1846,832,8.291,438+53.8,,,,43777.91,,1845,Weld,U52.83,52.83,61.53,,U829.07,829.07,3316.06,0.250,,,,,,61.53,249,,,,,,,39.6923297,-75.5796103,63.7,,16.000,X56,ERW,960
MFL,1847,833,8.303,439+15.2,,,,43839.44,,1846,Weld,D61.53,61.53,61.53,,U890.60,890.60,3254.53,0.250,,,,,,61.53,,,,,,,,39.6924695,-75.5794872,63.6,,16.000,X56,ERW,960
MFL,1848,834,8.315,439+76.7,,,,43900.97,,1847,Weld,D61.19,61.53,61.19,,U952.12,952.12,3193.00,0.250,,,,,,61.19,,,,,,,,39.6926096,-75.5793648,64.4,,16.000,X56,ERW,960
MFL,1849,835,8.326,440+37.9,,,,43962.16,,1848,Weld,U61.19,61.19,61.44,,U1013.31,1013.31,3131.81,0.250,,,,,,61.44,,,,,,,,39.6927492,-75.5792436,63.5,,16.000,X56,ERW,960
MFL,1850,836,8.338,440+99.3,,,,44023.60,,1849,Weld,D22.96,61.44,22.96,,D992.28,1074.75,3070.37,0.250,,,,,,22.96,,,,,,,,39.6928890,-75.5791210,62.3,,16.000,X56,ERW,960
MFL,1851,837,8.342,441+22.2,,,,44046.55,,1850,Weld,U22.96,22.96,45.94,,D969.32,1097.71,3047.42,0.250,,,,,,45.94,,,,,,,,39.6929408,-75.5790745,62.7,,16.000,X56,ERW,960
MFL,1852,837,8.343,441+26.7,,,,44051.05,,1851,MCP,U4.50,4.50,41.45,0.62,D964.83,1102.20,3042.92,0.250,,,2.31,4.06,53,45.94,,,,,,,,39.6929509,-75.5790654,62.8,Close Metal Object,16.000,X56,ERW,960
MFL,1853,837,8.346,441+41.4,,,,44065.78,,1852,MCP,U19.23,19.23,26.71,4.15,D950.09,1116.94,3028.19,0.250,,,1.69,3.91,357,45.94,,,,,,,,39.6929842,-75.5790355,63.1,Close Metal Object,16.000,X56,ERW,960
MFL,1854,837,8.348,441+53.5,,,,44077.85,,1853,6.8° 54.9D Over Cold Bend,D14.64,31.30,14.64,,D938.03,1129.01,3016.12,0.250,,,,,184,45.94,,,,,,,,39.6930115,-75.5790111,63.2,,16.000,X56,ERW,960
MFL,1855,837,8.348,441+54.4,,,,44078.78,,1854,MCP,D13.71,32.23,13.71,0.39,D937.10,1129.94,3015.19,0.250,,,2.74,4.77,34,45.94,,,,,,,,39.6930135,-75.5790093,63.2,Close Metal Object,16.000,X56,ERW,960
MFL,1856,838,8.351,441+68.1,,,,44092.49,,1855,Weld,U45.94,45.94,60.96,,D923.38,1143.65,3001.47,0.250,,,,,,60.96,,,,,,,,39.6930444,-75.5789818,62.0,,16.000,X56,ERW,960
MFL,1857,838,8.351,441+68.7,,,,44093.10,,1856,Hard Spot,U0.61,0.61,60.36,1.81,D922.78,1144.25,3000.87,0.250,,,3.88,46.82,156,60.96,,,,,,,,39.6930458,-75.5789806,61.9,,16.000,X56,ERW,960
MFL,1858,838,8.353,441+80.8,,,,44105.17,,1857,5.5° 62D Sag Cold Bend,U12.68,12.68,48.29,,D910.71,1156.33,2988.80,0.250,,,,,359,60.96,,,,,,,,39.6930730,-75.5789564,60.7,,16.000,X56,ERW,960
MFL,1859,839,8.362,442+29.0,,,,44153.45,,1858,Weld; Begin 0.375in Wall API 5L X62 - ERW,D60.60,60.96,60.60,,D862.42,1204.61,2940.51,0.375,,,,,,60.60,,,,,,,,39.6931825,-75.5788593,60.2,,16.000,X62,ERW,960
MFL,1860,839,8.364,442+35.4,,,,44159.83,,1859,Casing Start,U6.38,6.38,54.22,,D856.04,1210.99,2934.14,0.375,,,,,,60.60,,,,,,,,39.6931969,-75.5788465,60.3,,16.000,X62,ERW,960
MFL,1861,839,8.373,442+85.1,,,,44209.19,,1860,Casing End,D4.86,55.74,4.86,,D806.68,1260.35,2884.78,0.375,,,,,,60.60,,,,,,,,39.6933087,-75.5787472,60.3,,16.000,X62,ERW,960
MFL,1862,840,8.374,442+90.0,,,,44214.06,,1861,Weld; Begin 0.250in Wall API 5L X56 - ERW,D47.07,60.60,47.07,,D801.82,1265.21,2879.91,0.250,,,,,,47.07,,,,,,,,39.6933198,-75.5787374,60.2,,16.000,X56,ERW,960
MFL,1863,841,8.383,443+37.3,,,,44261.13,,1862,Weld,D37.17,47.07,37.17,,D754.75,1312.28,2832.84,0.250,,,,,,37.17,,,,,,,,39.6934273,-75.5786444,60.2,,16.000,X56,ERW,960
MFL,1864,842,8.390,443+74.6,,,,44298.30,,1863,Weld,U37.17,37.17,50.34,,D717.58,1349.45,2795.67,0.250,,,,,,50.34,,,,,,,,39.6935124,-75.5785709,60.0,,16.000,X56,ERW,960
MFL,1865,842,8.390,443+75.5,,,,44299.18,,1864,Hard Spot,U0.89,0.89,49.45,2.05,D716.69,1350.34,2794.78,0.250,,,3.26,39.77,176,50.34,,,,,,,,39.6935145,-75.5785691,60.0,,16.000,X56,ERW,960
