Repository: kerbergr/datadump

File: MLCompare/ex3/newdatafeb.csv (part 10 of 32)
ILI Tool,PBF_ID,Adjstd Weld Number,Adjstd Milepost,Adjstd Sta,STA Diff,ODO Diff,Multiplier,Odometer (ft),Odometer Distance to Start of Box (ft),Feature Number,Feature Description,Distance to Nearest Weld (ft),Distance to Upstream Weld (ft),Distance to Downstream Weld (ft),Distance From Top of Pipe (ft),Distance to Nearest AGM (ft),Distance to Upstream AGM (ft),Distance to Downstream AGM (ft),WT (in),Max Depth (%),Max Depth + Tolerance (%),Length (in),Width (in),Oreintation (Degrees),Pipe Length (ft),Long Seam Orient. (Degrees),0.85DL Safe MAOP Rating (psig),0.85DL Safe MAOP Rating + Tolerance (psig),Eff. Area B31G of API579 Safe MAOP Rating (psig),Eff. Area B31G of API579 Safe MAOP Rating + Tolerance (psig),Eff. Area B31G of API579 Burst Press. Rating (psig),Eff. Area B31G of API579 Burst Press. Rating + Tolerance (psig),Latitude NAD83,Longitude NAD83,Elevation Above Mean Sea Level NAVD88 (ft),Comments,Pipe Size (in),Pipe Grade ,Pipe Type,MOP (psi)
MFL,1866,842,8.392,443+85.1,,,,44308.80,,1865,MCP,U10.50,10.50,39.84,1.74,D707.08,1359.95,2785.17,0.250,,,1.73,4.51,150,50.34,,,,,,,,39.6935363,-75.5785502,59.9,Close Metal Object,16.000,X56,ERW,960
CAL,1867,842,8.398,444+18.7,,,,44342.25,,1866,Dent,D6.39,43.95,6.39,2.00,D673.63,1393.41,2751.72,0.250,1.0,1.5,4.86,5.35,172,50.34,,,,,,,,39.6936121,-75.5784831,60.3,,16.000,X56,ERW,960
MFL,1868,843,8.399,444+25.1,,,,44348.64,,1867,Weld,D27.12,50.34,27.12,,D667.24,1399.79,2745.33,0.250,,,,,,27.12,,,,,,,,39.6936266,-75.5784701,60.4,,16.000,X56,ERW,960
CAL,1869,843,8.404,444+48.8,,,,44372.21,,1868,Dent,D3.54,23.57,3.54,2.08,D643.67,1423.37,2721.76,0.250,1.1,1.6,6.43,3.53,179,27.12,,,,,,,,39.6936800,-75.5784227,60.4,,16.000,X56,ERW,960
MFL,1870,844,8.404,444+52.3,,,,44375.75,,1869,Weld,U27.12,27.12,52.28,,D640.12,1426.91,2718.22,0.250,,,,,,52.28,,,,,,,,39.6936880,-75.5784156,60.4,,16.000,X56,ERW,960
MFL,1871,844,8.405,444+53.6,,,,44377.06,44377.03,1870,ML Cluster Ext,U1.30,1.30,50.98,2.16,D638.82,1428.21,2716.91,0.250,13,23,0.59,2.25,186,52.28,,1480,1476,1479,1474,2054,2047,39.6936910,-75.5784129,60.4,,16.000,X56,ERW,960
MFL,1872,845,8.414,445+04.8,,,,44428.03,,1871,Weld,D1.58,52.28,1.58,,D587.84,1479.19,2665.94,0.250,,,,,,1.58,,,,,,,,39.6938070,-75.5783113,60.6,,16.000,X56,Elbow,960
MFL,1873,845,8.415,445+05.4,,,,44428.63,,1872,22.5° 3D Sag Forged Bend,U0.60,0.60,0.99,,D587.25,1479.78,2665.34,0.250,,,,,11,1.58,,,,,,,,39.6938083,-75.5783101,60.6,,16.000,X56,Elbow,960
MFL,1874,846,8.415,445+06.4,,,,44429.61,,1873,Weld; Begin 0.375in Wall API 5L X62 - ERW,U1.58,1.58,14.89,,D586.26,1480.77,2664.35,0.375,,,,,,14.89,177,,,,,,,39.6938104,-75.5783081,60.9,,16.000,X62,ERW,960
MFL,1875,846,8.417,445+20.9,,,,44443.89,44443.83,1874,ML Cluster Ext Seam Xing; Weld Adjacent,D0.61,14.27,0.61,2.19,D571.99,1495.04,2650.08,0.375,31,41,3.92,6.84,188,14.89,,2140,2021,2311,2237,3210,3107,39.6938388,-75.5782789,66.4,Weld Adjacent = 3.75 x sqrt (pipe radius x wall thickness),16.000,X62,ERW,960
MFL,1876,847,8.418,445+21.5,,,,44444.50,,1875,Weld,D1.46,14.89,1.46,,D571.37,1495.66,2649.47,0.375,,,,,,1.46,,,,,,,,39.6938401,-75.5782776,66.6,,16.000,X62,Elbow,960
MFL,1877,847,8.418,445+22.2,,,,44445.13,,1876,22.5° 3D Over Forged Bend,U0.63,0.63,0.84,,D570.75,1496.28,2648.84,0.375,,,,,188,1.46,,,,,,,,39.6938414,-75.5782764,66.8,,16.000,X62,Elbow,960
MFL,1878,848,8.418,445+23.0,,,,44445.97,,1877,Weld,U1.46,1.46,40.29,,D569.91,1497.12,2648.00,0.375,,,,,,40.29,141,,,,,,,39.6938433,-75.5782746,66.8,,16.000,X62,ERW,960
MFL,1879,848,8.418,445+23.5,,,,44446.42,,1878,Casing Start,U0.46,0.46,39.84,,D569.45,1497.58,2647.54,0.375,,,,,,40.29,,,,,,,,39.6938443,-75.5782736,66.9,,16.000,X62,ERW,960
MFL,1880,848,8.418,445+23.8,,,,44446.77,44446.60,1879,ML Cluster Ext Seam Adjacent,U0.80,0.80,39.49,2.07,D569.11,1497.93,2647.20,0.375,27,37,2.86,4.24,178,40.29,,2252,2167,2296,2217,3189,3079,39.6938451,-75.5782729,66.9,Seam Adjacent = 3.75 x sqrt (pipe radius x wall thickness),16.000,X62,ERW,960
MFL,1881,849,8.425,445+63.9,,,,44486.26,,1880,Weld,U40.29,40.29,45.81,,D529.62,1537.41,2607.71,0.375,,,,,,45.81,340,,,,,,,39.6939342,-75.5781925,67.3,,16.000,X62,ERW,960
MFL,1882,849,8.434,446+09.7,,,,44531.39,,1881,Casing End,D0.69,45.13,0.69,,D484.49,1582.54,2562.58,0.375,,,,,,45.81,,,,,,,,39.6940358,-75.5781010,67.4,,16.000,X62,ERW,960
MFL,1883,850,8.434,446+10.4,,,,44532.07,,1882,Weld,D1.49,45.81,1.49,,D483.80,1583.23,2561.90,0.375,,,,,,1.49,,,,,,,,39.6940374,-75.5780995,67.4,,16.000,X62,Elbow,960
MFL,1884,850,8.434,446+11.1,,,,44532.74,,1883,22.5° 3D Over Forged Bend,U0.67,0.67,0.83,,D483.14,1583.89,2561.23,0.375,,,,,185,1.49,,,,,,,,39.6940390,-75.5780982,67.3,,16.000,X62,Elbow,960
MFL,1885,851,8.434,446+11.9,,,,44533.57,,1884,Weld,U1.49,1.49,13.80,,D482.31,1584.72,2560.40,0.375,,,,,,13.80,112,,,,,,,39.6940407,-75.5780967,67.1,,16.000,X62,ERW,960
MFL,1886,852,8.437,446+25.9,,,,44547.37,,1885,Weld,D1.63,13.80,1.63,,D468.51,1598.52,2546.60,0.375,,,,,,1.63,,,,,,,,39.6940702,-75.5780719,62.0,,16.000,X62,Elbow,960
MFL,1887,852,8.437,446+26.7,,,,44548.10,,1886,22.5° 3D Sag Forged Bend,U0.73,0.73,0.90,,D467.78,1599.25,2545.87,0.375,,,,,6,1.63,,,,,,,,39.6940719,-75.5780705,61.8,,16.000,X62,Elbow,960
MFL,1888,853,8.437,446+27.6,,,,44548.99,,1887,Weld; Begin 0.250in Wall API 5L X56 - ERW,U1.63,1.63,61.47,,D466.88,1600.15,2544.97,0.250,,,,,,61.47,,,,,,,,39.6940740,-75.5780687,61.8,,16.000,X56,ERW,960
MFL,1889,853,8.446,446+74.3,,,,44595.25,,1888,MCP,D15.21,46.26,15.21,2.07,D420.62,1646.41,2498.71,0.250,,,33.57,18.68,178,61.47,,,,,,,,39.6941769,-75.5779726,61.9,Close Metal Object,16.000,X56,ERW,960
CAL,1890,853,8.446,446+75.3,,,,44596.34,,1889,Dent Under MCP,D14.13,47.34,14.13,2.02,D419.54,1647.49,2497.63,0.250,1.3,1.8,8.47,3.66,174,61.47,,,,,,,,39.6941794,-75.5779703,61.9,,16.000,X56,ERW,960
MFL,1891,854,8.449,446+89.6,,,,44610.46,,1890,Weld,D5.80,61.47,5.80,,D405.41,1661.62,2483.51,0.250,,,,,,5.80,,,,,,,,39.6942106,-75.5779406,61.3,,16.000,X56,ERW,960
MFL,1892,855,8.450,446+95.4,,,,44616.26,,1891,Weld,U5.80,5.80,61.54,,D399.62,1667.41,2477.71,0.250,,,,,,61.54,,,,,,,,39.6942235,-75.5779283,61.0,,16.000,X56,ERW,960
MFL,1893,856,8.462,447+57.5,,,,44677.80,,1892,Weld,D61.01,61.54,61.01,,D338.08,1728.95,2416.17,0.250,,,,,,61.01,,,,,,,,39.6943583,-75.5777964,59.9,,16.000,X56,ERW,960
MFL,1894,857,8.473,448+19.0,,,,44738.80,,1893,Weld,U61.01,61.01,61.42,,D277.07,1789.96,2355.16,0.250,,,,,,61.42,,,,,,,,39.6944912,-75.5776644,59.5,,16.000,X56,ERW,960
MFL,1895,858,8.485,448+81.0,,,,44800.22,,1894,Weld,D61.40,61.42,61.40,,D215.65,1851.38,2293.75,0.250,,,,,,61.40,,,,,,,,39.6946253,-75.5775315,59.3,,16.000,X56,ERW,960
MFL,1896,859,8.497,449+42.9,,,,44861.63,,1895,Weld,D61.30,61.40,61.30,,D154.25,1912.78,2232.34,0.250,,,,,,61.30,,,,,,,,39.6947593,-75.5773987,59.3,,16.000,X56,ERW,960
MFL,1897,859,8.498,449+53.1,,,,44871.74,44871.73,1896,ML Ext,U10.12,10.12,51.18,0.62,D144.14,1922.90,2222.23,0.250,17,27,0.31,0.51,54,61.30,,1483,1482,1483,1481,2059,2057,39.6947814,-75.5773769,59.3,,16.000,X56,ERW,960
MFL,1898,860,8.508,450+04.7,,,,44922.92,,1897,Weld,U61.30,61.30,61.41,,D92.96,1974.08,2171.05,0.250,,,,,,61.41,,,,,,,,39.6948938,-75.5772675,58.7,,16.000,X56,ERW,960
MFL,1899,860,8.510,450+16.3,,,,44934.43,,1898,11° 48.3D Right Cold Bend,U11.51,11.51,49.90,,D81.45,1985.58,2159.54,0.250,,,,,84,61.41,,,,,,,,39.6949186,-75.5772421,58.4,,16.000,X56,ERW,960
MFL,1900,860,8.517,450+52.5,,,,44970.34,,1899,13.3° 46.8D Left Cold Bend,D13.99,47.42,13.99,,D45.54,2021.49,2123.63,0.250,,,,,275,61.41,,,,,,,,39.6949867,-75.5771498,57.8,,16.000,X56,ERW,960
MFL,1901,861,8.520,450+66.6,,,,44984.33,,1900,Weld,D20.40,61.41,20.40,,D31.55,2035.48,2109.64,0.250,,,,,,20.40,,,,,,,,39.6950178,-75.5771208,57.8,,16.000,X56,ERW,960
MFL,1902,861,8.521,450+71.9,,,,44989.55,44989.52,1901,ML Cluster Ext,U5.22,5.22,15.18,2.14,D26.33,2040.70,2104.42,0.250,12,22,1.10,3.04,184,20.40,,1471,1457,1468,1451,2039,2015,39.6950298,-75.5771104,57.8,,16.000,X56,ERW,960
MFL,1903,862,8.524,450+87.2,,,,45004.72,,1902,Weld; Begin 0.375in Wall API 5L X62 - ERW,D8.93,20.40,8.93,,D11.15,2055.88,2089.24,0.375,,,,,,8.93,,,,,,,,39.6950644,-75.5770802,57.8,,16.000,X62,ERW,960
MFL,1904,862,8.525,450+94.8,,,,45011.65,,1903,Tap,D2.00,6.92,2.00,0.00,D4.23,2062.80,2082.32,0.375,,,,,0,8.93,,,,,,,,39.6950801,-75.5770665,57.8,,16.000,X62,ERW,960
MFL,1905,863,8.525,450+97.0,,,,45013.65,,1904,Weld,D4.45,8.93,4.45,,D2.23,2064.81,2080.32,0.375,,,,,,4.45,,,,,,,,39.6950847,-75.5770625,57.8,,16.000,X62,Valve,960
MFL,1906,863,8.525,450+97.6,,,,45014.24,,1905,Flange,U0.59,0.59,3.86,,D1.64,2065.39,2079.73,0.375,,,,,,4.45,,,,,,,,39.6950860,-75.5770614,57.8,,16.000,X62,Valve,960
MFL,1907,863,8.526,450+99.4,2354.64,2350.03,1.00,45015.88,,1906,Valve,D2.22,2.23,2.22,,U2067.03,2067.03,2078.09,0.375,,,,,,4.45,,,,,,,,39.6950898,-75.5770581,57.8,,16.000,X62,Valve,960
MFL,1908,863,8.526,451+01.2,,,,45017.49,,1907,Flange,D0.61,3.84,0.61,,U1.61,2068.65,2076.48,0.375,,,,,,4.45,,,,,,,,39.6950934,-75.5770549,57.8,,16.000,X62,Valve,960
MFL,1909,864,8.526,451+01.8,,,,45018.10,,1908,Weld,U4.45,4.45,8.96,,U2.22,2069.25,2075.87,0.375,,,,,,8.96,,,,,,,,39.6950948,-75.5770536,57.8,,16.000,X62,ERW,960
MFL,1910,864,8.527,451+04.0,,,,45020.09,,1909,Tap,U1.99,1.99,6.97,0.00,U4.21,2071.24,2073.88,0.375,,,,,0,8.96,,,,,,,,39.6950992,-75.5770498,57.8,,16.000,X62,ERW,960
MFL,1911,865,8.528,451+11.6,,,,45027.06,,1910,Weld; Begin 0.250in Wall API 5L X56 - ERW,U8.96,8.96,17.94,,U11.18,2078.21,2066.91,0.250,,,,,,17.94,,,,,,,,39.6951151,-75.5770359,57.8,,16.000,X56,ERW,960
MFL,1912,866,8.531,451+26.3,,,,45045.00,,1911,Weld; Begin 0.375in Wall API 5L X62 - ERW,U17.94,17.94,60.94,,U29.13,2096.16,2048.97,0.375,,,,,,60.94,,,,,,,,39.6951561,-75.5770002,57.8,,16.000,X62,ERW,960
MFL,1913,866,8.537,451+56.9,,,,45076.18,,1912,Casing Start,D29.76,31.18,29.76,,U60.30,2127.34,2017.79,0.375,,,,,,60.94,,,,,,,,39.6952272,-75.5769382,58.0,,16.000,X62,ERW,960
MFL,1914,867,8.543,451+86.0,,,,45105.94,,1913,Weld,D60.86,60.94,60.86,,U90.06,2157.10,1988.03,0.375,,,,,,60.86,,,,,,,,39.6952949,-75.5768789,57.6,,16.000,X62,ERW,960
MFL,1915,868,8.554,452+45.7,,,,45166.80,,1914,Weld,D59.36,60.86,59.36,,U150.93,2217.96,1927.17,0.375,,,,,,59.36,,,,,,,,39.6954324,-75.5767560,56.2,,16.000,X62,ERW,960
MFL,1916,869,8.566,453+03.9,,,,45226.16,,1915,Weld,D53.16,59.36,53.16,,U210.29,2277.32,1867.81,0.375,,,,,,53.16,,,,,,,,39.6955664,-75.5766355,54.6,,16.000,X62,ERW,960
MFL,1917,869,8.575,453+52.3,,,,45275.58,,1916,Casing End,D3.74,49.42,3.74,,U259.71,2326.74,1818.39,0.375,,,,,,53.16,,,,,,,,39.6956780,-75.5765356,52.8,,16.000,X62,ERW,960
MFL,1918,870,8.576,453+56.0,,,,45279.32,,1917,Weld; Begin 0.250in Wall API 5L X56 - ERW,D44.07,53.16,44.07,,U263.44,2330.48,1814.65,0.250,,,,,,44.07,,,,,,,,39.6956864,-75.5765280,52.6,,16.000,X56,ERW,960
MFL,1919,870,8.578,453+67.9,,,,45291.16,,1918,20.7° 39D Sag Right Cold Bend,U11.84,11.84,32.24,,U275.28,2342.31,1802.81,0.250,,,,,42,44.07,,,,,,,,39.6957120,-75.5765022,52.5,,16.000,X56,ERW,960
MFL,1920,871,8.584,454+00.5,,,,45323.39,,1919,Weld,U44.07,44.07,55.86,,U307.51,2374.55,1770.58,0.250,,,,,,55.86,,,,,,,,39.6957701,-75.5764181,58.2,,16.000,X56,ERW,960
MFL,1921,871,8.586,454+08.9,,,,45331.70,,1920,10.1° 49D Over Cold Bend,U8.31,8.31,47.56,,U315.82,2382.85,1762.27,0.250,,,,,189,55.86,,,,,,,,39.6957849,-75.5763962,59.4,,16.000,X56,ERW,960
MFL,1922,871,8.590,454+32.4,,,,45355.00,,1921,MCP,D24.25,31.61,24.25,1.75,U339.13,2406.16,1738.97,0.250,,,3.45,4.90,150,55.86,,,,,,,,39.6958281,-75.5763351,59.8,Close Metal Object,16.000,X56,ERW,960
MFL,1923,872,8.595,454+56.9,,,,45379.25,,1922,Weld,U55.86,55.86,61.45,,U363.38,2430.41,1714.71,0.250,,,,,,61.45,,,,,,,,39.6958730,-75.5762714,59.7,,16.000,X56,ERW,960
MFL,1924,872,8.605,455+13.3,,,,45435.14,,1923,MCP,D5.56,55.89,5.56,0.35,U419.27,2486.30,1658.82,0.250,,,3.29,6.00,30,61.45,,,,,,,,39.6959765,-75.5761244,60.2,Close Metal Object,16.000,X56,ERW,960
MFL,1925,872,8.605,455+14.3,,,,45436.19,,1924,MCP,D4.51,56.94,4.51,0.35,U420.31,2487.35,1657.78,0.250,,,1.88,4.40,30,61.45,,,,,,,,39.6959785,-75.5761216,60.2,Close Metal Object,16.000,X56,ERW,960
MFL,1926,873,8.606,455+18.9,,,,45440.70,,1925,Weld,D54.85,61.45,54.85,,U424.82,2491.86,1653.27,0.250,,,,,,54.85,,,,,,,,39.6959868,-75.5761097,60.2,,16.000,X56,ERW,960
MFL,1927,874,8.617,455+74.3,,,,45495.55,,1926,Weld,U54.85,54.85,60.42,,U479.67,2546.71,1598.42,0.250,,,,,,60.42,,,,,,,,39.6960882,-75.5759654,60.8,,16.000,X56,ERW,960
MFL,1928,875,8.628,456+35.2,,,,45555.97,,1927,Weld,D41.87,60.42,41.87,,U540.10,2607.13,1538.00,0.250,,,,,,41.87,,,,,,,,39.6961998,-75.5758063,61.9,,16.000,X56,ERW,960
MFL,1929,875,8.633,456+60.6,,,,45581.10,,1928,MCP,D16.74,25.13,16.74,0.29,U565.22,2632.26,1512.87,0.250,,,3.22,3.60,25,41.87,,,,,,,,39.6962465,-75.5757399,62.5,Close Metal Object,16.000,X56,ERW,960
MFL,1930,875,8.636,456+76.1,,,,45596.45,,1929,Hard Spot,D1.39,40.48,1.39,2.18,U580.58,2647.61,1497.52,0.250,,,1.88,13.85,188,41.87,,,,,,,,39.6962749,-75.5756996,62.9,,16.000,X56,ERW,960
MFL,1931,876,8.636,456+77.5,,,,45597.84,,1930,Weld,D5.46,41.87,5.46,,U581.96,2649.00,1496.13,0.250,,,,,,5.46,,,,,,,,39.6962774,-75.5756964,62.9,,16.000,X56,Elbow,960
MFL,1932,876,8.636,456+80.0,580.60,584.44,0.99,45600.31,,1931,75° 3D Left Forged Bend,U2.47,2.47,2.98,,U584.44,2651.47,1493.65,0.250,,,,,269,5.46,,,,,,,,39.6962835,-75.5756927,63.0,,16.000,X56,Elbow,960
MFL,1933,877,8.637,456+82.7,,,,45603.30,,1932,Weld,U5.46,5.46,19.88,,U587.42,2654.45,1490.67,0.250,,,,,,19.88,,,,,,,,39.6962914,-75.5756945,63.1,,16.000,X56,ERW,960
MFL,1934,878,8.641,457+01.0,,,,45623.18,,1933,Weld; Begin 0.344in Wall API 5L X52 - ERW,U19.88,19.88,61.49,,U607.31,2674.34,1470.79,0.344,,,,,,61.49,221,,,,,,,39.6963404,-75.5757256,63.5,,16.000,X52,ERW,960
MFL,1935,878,8.641,457+03.1,,,,45625.12,,1934,Casing Start,U1.94,1.94,59.55,,U609.24,2676.28,1468.85,0.344,,,,,,61.49,,,,,,,,39.6963451,-75.5757286,63.6,,16.000,X52,ERW,960
MFL,1936,878,8.652,457+64.4,,,,45682.37,,1935,Casing End,D2.30,59.19,2.30,,U666.50,2733.53,1411.59,0.344,,,,,,61.49,,,,,,,,39.6964860,-75.5758207,64.6,,16.000,X52,ERW,960
MFL,1937,878,8.652,457+66.3,,,,45684.13,45684.05,1936,ML Cluster Ext Seam & Weld Adjacent,D0.54,60.95,0.54,1.50,U668.26,2735.29,1409.84,0.344,12,22,5.29,14.08,129,61.49,,1815,1719,1834,1745,2547,2423,39.6964900,-75.5758231,64.6,Seam & Weld Adjacent = 3.75 x sqrt (pipe radius x wall thickness),16.000,X52,ERW,960
MFL,1938,879,8.652,457+66.9,,,,45684.67,,1937,Weld,D4.47,61.49,4.47,,U668.80,2735.83,1409.29,0.344,,,,,,4.47,,,,,,,,39.6964913,-75.5758238,64.6,,16.000,X52,Elbow,960
MFL,1939,879,8.653,457+69.0,89.00,86.31,1.03,45686.63,,1938,60° 3D Right Forged Bend,U1.95,1.95,2.52,,U670.75,2737.78,1407.34,0.344,,,,,90,4.47,,,,,,,,39.6964966,-75.5758245,64.6,,16.000,X52,Elbow,960
MFL,1940,880,8.653,457+71.2,,,,45689.15,,1939,Weld; Begin 0.250in Wall API 5L X56 - ERW,U4.47,4.47,38.36,,U673.27,2740.30,1404.82,0.250,,,,,,38.36,,,,,,,,39.6965030,-75.5758213,64.5,,16.000,X56,ERW,960
MFL,1941,880,8.653,457+71.9,,,,45689.88,45689.85,1940,ML Cluster Ext,U0.73,0.73,37.62,2.21,U674.00,2741.03,1404.09,0.250,22,32,3.61,17.09,190,38.36,,1353,1282,1395,1320,1937,1833,39.6965047,-75.5758198,64.5,,16.000,X56,ERW,960
MFL,1942,880,8.655,457+77.9,,,,45695.87,,1941,14.7° 29.2D Right Cold Bend,U6.72,6.72,31.63,,U679.99,2747.02,1398.10,0.250,,,,,85,38.36,,,,,,,,39.6965173,-75.5758063,64.5,,16.000,X56,ERW,960
MFL,1943,881,8.661,458+09.7,,,,45727.50,,1942,Weld,U38.35,38.36,61.33,,U711.62,2778.66,1366.47,0.250,,,,,,61.33,,,,,,,,39.6965737,-75.5757207,65.1,,16.000,X56,ERW,960
MFL,1944,882,8.672,458+71.2,,,,45788.83,,1943,Weld,D61.16,61.33,61.16,,U772.95,2839.98,1305.14,0.250,,,,,,61.16,,,,,,,,39.6966827,-75.5755545,66.2,,16.000,X56,ERW,960
MFL,1945,882,8.672,458+71.6,,,,45789.22,,1944,Hard Spot,U0.40,0.40,60.77,1.52,U773.35,2840.38,1304.75,0.250,,,5.49,44.03,131,61.16,,,,,,,,39.6966834,-75.5755535,66.2,,16.000,X56,ERW,960
MFL,1946,883,8.684,459+32.5,,,,45849.99,,1945,Weld,D60.45,61.16,60.45,,U834.11,2901.14,1243.98,0.250,,,,,,60.45,,,,,,,,39.6967933,-75.5753907,65.7,,16.000,X56,ERW,960
MFL,1947,884,8.695,459+93.1,,,,45910.44,,1946,Weld,U60.45,60.45,60.98,,U894.56,2961.60,1183.53,0.250,,,,,,60.98,,,,,,,,39.6969040,-75.5752304,65.6,,16.000,X56,ERW,960
MFL,1948,885,8.707,460+54.3,,,,45971.42,,1947,Weld,U60.98,60.98,61.17,,U955.55,3022.58,1122.55,0.250,,,,,,61.17,,,,,,,,39.6970165,-75.5750696,65.1,,16.000,X56,ERW,960
MFL,1949,886,8.718,461+15.6,,,,46032.59,,1948,Weld,D20.81,61.17,20.81,,U1016.71,3083.74,1061.38,0.250,,,,,,20.81,,,,,,,,39.6971292,-75.5749081,65.8,,16.000,X56,ERW,960
MFL,1950,886,8.721,461+28.0,,,,46044.91,46044.88,1949,ML Cluster Ext,D8.49,12.32,8.49,0.80,U1029.04,3096.07,1049.06,0.250,16,26,0.59,0.95,69,20.81,,1479,1474,1478,1472,2052,2044,39.6971517,-75.5748754,66.3,,16.000,X56,ERW,960
MFL,1951,887,8.722,461+36.5,,,,46053.40,,1950,Weld,U20.81,20.81,53.34,,U1037.52,3104.55,1040.57,0.250,,,,,,53.34,,,,,,,,39.6971672,-75.5748529,66.7,,16.000,X56,ERW,960
MFL,1952,887,8.728,461+68.7,,,,46085.53,,1951,7.2° 45.6D Over Cold Bend,D21.21,32.13,21.21,,D1008.44,3136.69,1008.44,0.250,,,,,175,53.34,,,,,,,,39.6972249,-75.5747664,67.8,,16.000,X56,ERW,960
MFL,1953,888,8.732,461+90.0,,,,46106.74,,1952,Weld,U53.34,53.34,60.83,,D987.23,3157.89,987.23,0.250,,,,,,60.83,,,,,,,,39.6972623,-75.5747093,65.5,,16.000,X56,ERW,960
MFL,1954,888,8.739,462+25.0,,,,46141.65,,1953,41° 36.1D Left Cold Bend,D25.92,34.91,25.92,,D952.32,3192.80,952.32,0.250,,,,,288,60.83,,,,,,,,39.6973292,-75.5746226,61.4,,16.000,X56,ERW,960
MFL,1955,889,8.744,462+51.0,,,,46167.56,,1954,Weld; Begin 0.344in Wall API 5L X52 - ERW,D60.71,60.83,60.71,,D926.41,3218.72,926.41,0.344,,,,,,60.71,,,,,,,,39.6973964,-75.5745950,62.0,,16.000,X52,ERW,960
MFL,1956,889,8.745,462+56.4,,,,46172.95,,1955,Casing Start,U5.38,5.38,55.33,,D921.02,3224.10,921.02,0.344,,,,,,60.71,,,,,,,,39.6974109,-75.5745918,62.4,,16.000,X52,ERW,960
MFL,1957,890,8.755,463+11.6,,,,46228.27,,1956,Weld,D40.41,60.71,40.41,,D865.70,3279.43,865.70,0.344,,,,,,40.41,,,,,,,,39.6975607,-75.5745587,64.9,,16.000,X52,ERW,960
MFL,1958,890,8.758,463+25.5,,,,46242.18,,1957,Casing End,U13.91,13.91,26.51,,D851.79,3293.33,851.79,0.344,,,,,,40.41,,,,,,,,39.6975983,-75.5745501,65.4,,16.000,X52,ERW,960
MFL,1959,891,8.763,463+52.0,,,,46268.68,,1958,Weld; Begin 0.250in Wall API 5L X56 - ERW,U40.41,40.41,60.73,,D825.28,3319.84,825.28,0.250,,,,,,60.73,,,,,,,,39.6976696,-75.5745329,66.0,,16.000,X56,ERW,960
MFL,1960,892,8.775,464+12.6,,,,46329.41,,1959,Weld,D16.87,60.73,16.87,,D764.56,3380.57,764.56,0.250,,,,,,16.87,,,,,,,,39.6978342,-75.5744952,67.2,,16.000,X56,ERW,960
MFL,1961,893,8.778,464+29.5,,,,46346.28,,1960,Weld,U16.87,16.87,61.49,,D747.69,3397.44,747.69,0.250,,,,,,61.49,,,,,,,,39.6978799,-75.5744858,67.4,,16.000,X56,ERW,960
MFL,1962,893,8.786,464+73.4,,,,46390.27,,1961,23.7° 40.8D Right Cold Bend,D17.50,43.99,17.50,,D703.69,3441.43,703.69,0.250,,,,,93,61.49,,,,,,,,39.6979986,-75.5744570,66.6,,16.000,X56,ERW,960
MFL,1963,894,8.789,464+90.9,,,,46407.77,,1962,Weld,D60.78,61.49,60.78,,D686.20,3458.93,686.20,0.250,,,,,,60.78,,,,,,,,39.6980404,-75.5744268,66.0,,16.000,X56,ERW,960
MFL,1964,894,8.792,465+05.9,,,,46422.79,46422.77,1963,ML Ext,U15.02,15.02,45.76,0.77,D671.18,3473.95,671.18,0.250,11,21,0.27,0.36,66,60.78,,1484,1483,1484,1483,2061,2059,39.6980748,-75.5743971,65.5,,16.000,X56,ERW,960
MFL,1965,894,8.795,465+20.1,,,,46437.01,46436.99,1964,ML Ext,U29.24,29.24,31.54,1.18,D656.96,3488.17,656.96,0.250,10,20,0.31,0.46,101,60.78,,1484,1483,1484,1482,2061,2059,39.6981072,-75.5743692,65.2,,16.000,X56,ERW,960
MFL,1966,894,8.795,465+21.0,,,,46437.94,46437.92,1965,ML Ext,U30.17,30.17,30.61,1.18,D656.03,3489.10,656.03,0.250,14,24,0.39,0.46,101,60.78,,1483,1481,1482,1479,2059,2055,39.6981093,-75.5743673,65.1,,16.000,X56,ERW,960
MFL,1967,894,8.800,465+48.4,,,,46465.32,46465.30,1966,ML Cluster Int Manufacturing Related,D3.23,57.55,3.23,0.96,D628.64,3516.48,628.64,0.250,23,33,2.35,0.56,83,60.78,,1394,1345,1447,1416,2010,1967,39.6981719,-75.5743134,64.6,,16.000,X56,ERW,960
MFL,1968,894,8.800,465+49.5,,,,46466.40,46466.38,1967,ML Int Manufacturing Related,D2.15,58.63,2.15,0.99,D627.57,3517.56,627.57,0.250,11,21,0.27,0.36,85,60.78,,1484,1483,1484,1483,2061,2059,39.6981743,-75.5743113,64.6,,16.000,X56,ERW,960
MFL,1969,894,8.801,465+49.8,,,,46466.72,46466.49,1968,ML Cluster Int Manufacturing Related,D1.83,58.95,1.83,1.02,D627.25,3517.88,627.25,0.250,21,31,2.94,0.74,88,60.78,,1381,1321,1447,1417,2009,1968,39.6981751,-75.5743106,64.6,,16.000,X56,ERW,960
MFL,1970,894,8.801,465+49.9,,,,46466.90,46466.88,1969,ML Cluster Int Manufacturing Related,D1.66,59.12,1.66,1.03,D627.07,3518.05,627.07,0.250,11,21,1.25,0.66,89,60.78,,1469,1452,1472,1458,2044,2024,39.6981755,-75.5743102,64.6,,16.000,X56,ERW,960
MFL,1971,895,8.801,465+51.6,,,,46468.55,,1970,Weld,U60.78,60.78,61.25,,D625.42,3519.71,625.42,0.250,,,,,,61.25,,,,,,,,39.6981793,-75.5743070,64.6,,16.000,X56,ERW,960
MFL,1972,896,8.812,466+12.8,,,,46529.80,,1971,Weld,D61.11,61.25,61.11,,D564.17,3580.96,564.17,0.250,,,,,,61.11,,,,,,,,39.6983189,-75.5741854,63.1,,16.000,X56,ERW,960
MFL,1973,897,8.824,466+73.8,,,,46590.91,,1972,Weld,D60.18,61.11,60.18,,D503.05,3642.07,503.05,0.250,,,,,,60.18,,,,,,,,39.6984580,-75.5740636,61.6,,16.000,X56,ERW,960
MFL,1974,897,8.824,466+73.9,,,,46590.97,46590.95,1973,ML Ext Weld Adjacent,U0.06,0.06,60.12,0.41,D503.00,3642.12,503.00,0.250,19,29,0.59,1.17,36,60.18,,1478,1472,1476,1469,2050,2041,39.6984581,-75.5740635,61.6,Weld Adjacent = 3.75 x sqrt (pipe radius x wall thickness),16.000,X56,ERW,960
MFL,1975,897,8.824,466+73.9,,,,46591.04,46591.03,1974,ML Ext Weld Adjacent,U0.12,0.12,60.05,2.64,D502.93,3642.19,502.93,0.250,12,22,0.47,0.60,227,60.18,,1482,1479,1482,1478,2058,2053,39.6984583,-75.5740633,61.6,Weld Adjacent = 3.75 x sqrt (pipe radius x wall thickness),16.000,X56,ERW,960
MFL,1976,897,8.835,467+33.8,,,,46650.96,46650.95,1975,ML Cluster Ext Weld Adjacent,D0.13,60.05,0.13,3.53,D443.01,3702.12,443.01,0.250,21,31,0.55,1.98,303,60.18,,1478,1473,1477,1471,2051,2043,39.6985942,-75.5739431,60.6,Weld Adjacent = 3.75 x sqrt (pipe radius x wall thickness),16.000,X56,ERW,960
MFL,1977,898,8.835,467+33.9,,,,46651.09,,1976,Weld,U60.18,60.18,60.55,,D442.88,3702.24,442.88,0.250,,,,,,60.55,,,,,,,,39.6985944,-75.5739429,60.6,,16.000,X56,ERW,960
MFL,1978,898,8.847,467+94.2,,,,46711.47,46711.46,1977,ML Ext Weld Adjacent,D0.17,60.38,0.17,0.95,D382.50,3762.63,382.50,0.250,16,26,0.27,0.46,82,60.55,,1484,1483,1483,1482,2060,2058,39.6987315,-75.5738219,59.2,Weld Adjacent = 3.75 x sqrt (pipe radius x wall thickness),16.000,X56,ERW,960
MFL,1979,899,8.847,467+94.4,,,,46711.64,,1978,Weld,U60.55,60.55,61.33,,D382.33,3762.80,382.33,0.250,,,,,,61.33,,,,,,,,39.6987319,-75.5738215,59.2,,16.000,X56,ERW,960
MFL,1980,900,8.859,468+55.6,,,,46772.98,,1979,Weld,D37.01,61.33,37.01,,D320.99,3824.13,320.99,0.250,,,,,,37.01,,,,,,,,39.6988710,-75.5736985,57.5,,16.000,X56,ERW,960
MFL,1981,901,8.866,468+92.6,,,,46809.99,,1980,Weld,U37.01,37.01,60.98,,D283.98,3861.15,283.98,0.250,,,,,,60.98,,,,,,,,39.6989555,-75.5736255,57.3,,16.000,X56,ERW,960
MFL,1982,901,8.875,469+42.0,,,,46859.52,,1981,5.8° 53.4D Right Cold Bend,D11.45,49.54,11.45,,D234.44,3910.68,234.44,0.250,,,,,86,60.98,,,,,,,,39.6990701,-75.5735303,56.7,,16.000,X56,ERW,960
MFL,1983,901,8.877,469+53.0,,,,46870.54,46870.51,1982,ML Cluster Ext Weld Adjacent,D0.43,60.55,0.43,1.55,D223.43,3921.70,223.43,0.250,12,22,0.86,1.47,133,60.98,,1476,1467,1474,1463,2048,2032,39.6990943,-75.5735067,56.5,Weld Adjacent = 3.75 x sqrt (pipe radius x wall thickness),16.000,X56,ERW,960
MFL,1984,902,8.877,469+53.5,,,,46870.97,,1983,Weld,U60.98,60.98,61.52,,D223.00,3922.12,223.00,0.250,,,,,,61.52,,,,,,,,39.6990952,-75.5735058,56.5,,16.000,X56,ERW,960
MFL,1985,902,8.878,469+60.7,,,,46878.21,,1984,3.7° 63D Right Cold Bend,U7.24,7.24,54.28,,D215.76,3929.37,215.76,0.250,,,,,90,61.52,,,,,,,,39.6991110,-75.5734900,56.4,,16.000,X56,ERW,960
MFL,1986,902,8.885,469+97.9,,,,46915.41,,1985,6.4° 65.3D Over Cold Bend,D17.08,44.45,17.08,,D178.55,3966.57,178.55,0.250,,,,,179,61.52,,,,,,,,39.6991887,-75.5734042,55.7,,16.000,X56,ERW,960
MFL,1987,903,8.889,470+14.9,,,,46932.49,,1986,Weld,D61.17,61.52,61.17,,D161.48,3983.65,161.48,0.250,,,,,,61.17,,,,,,,,39.6992243,-75.5733651,53.8,,16.000,X56,ERW,960
MFL,1988,903,8.898,470+65.5,,,,46983.13,,1987,13° 40.5D Right Sag Cold Bend,D10.53,50.63,10.53,,D110.84,4034.28,110.84,0.250,,,,,55,61.17,,,,,,,,39.6993284,-75.5732473,48.2,,16.000,X56,ERW,960
MFL,1989,904,8.900,470+76.0,,,,46993.66,,1988,Weld; Begin 0.344in Wall API 5L X52 - ERW,D42.80,61.17,42.80,,D100.31,4044.81,100.31,0.344,,,,,,42.80,,,,,,,,39.6993470,-75.5732188,48.3,,16.000,X52,ERW,960
MFL,1990,904,8.902,470+83.0,,,,47000.61,,1989,Casing Start,U6.95,6.95,35.85,,D93.36,4051.76,93.36,0.344,,,,,,42.80,,,,,,,,39.6993589,-75.5731995,48.5,,16.000,X52,ERW,960
MFL,1991,905,8.908,471+19.0,,,,47036.46,,1990,Weld,U42.80,42.80,60.70,,D57.51,4087.61,57.51,0.344,,,,,,60.70,,,,,,,,39.6994203,-75.5731000,48.7,,16.000,X52,ERW,960
MFL,1992,905,8.919,471+75.0,,,,47092.16,,1991,Casing End Eccentric @ 6:00,D4.99,55.70,4.99,,D1.81,4143.32,1.81,0.344,,,,,,60.70,,,,,,,,39.6995153,-75.5729445,47.7,,16.000,X52,ERW,960
MFL,1993,905,8.919,471+76.8,,,,47093.97,,1992,AGM 19,D3.19,57.51,3.19,,U4145.12,4145.12,4269.45,0.344,,,,,,60.70,,,,,,,,39.6995183,-75.5729395,47.6,,16.000,X56,ERW,960
MFL,1994,906,8.920,471+80.0,,,,47097.15,,1993,Weld; Begin 0.250in Wall API 5L X56 - ERW,D47.01,60.70,47.01,,U3.19,3.19,4266.27,0.250,,,,,,47.01,,,,,,,,39.6995238,-75.5729305,47.3,,16.000,X56,ERW,960
MFL,1995,906,8.921,471+88.2,,,,47105.39,,1994,9.6° 35.9D Sag Cold Bend,U8.23,8.23,38.78,,U11.42,11.42,4258.03,0.250,,,,,2,47.01,,,,,,,,39.6995378,-75.5729076,46.9,,16.000,X56,ERW,960
MFL,1996,906,8.929,472+26.8,,,,47144.07,47144.04,1995,ML Ext Weld Adjacent,D0.09,46.92,0.09,2.63,U50.10,50.10,4219.35,0.250,27,37,0.78,0.80,226,47.01,,1465,1455,1461,1447,2029,2009,39.6996028,-75.5727995,51.0,Weld Adjacent = 3.75 x sqrt (pipe radius x wall thickness),16.000,X56,ERW,960
MFL,1997,907,8.929,472+26.9,,,,47144.16,,1996,Weld,U47.01,47.01,61.53,,U50.20,50.20,4219.26,0.250,,,,,,61.53,,,,,,,,39.6996029,-75.5727993,51.0,,16.000,X56,ERW,960
MFL,1998,907,8.932,472+43.6,,,,47160.90,,1997,22.2° 37.9D Left Cold Bend,U16.74,16.74,44.79,,U66.93,66.93,4202.52,0.250,,,,,267,61.53,,,,,,,,39.6996328,-75.5727546,52.9,,16.000,X56,ERW,960
MFL,1999,908,8.940,472+88.2,,,,47205.69,,1998,Weld,U61.53,61.53,61.64,,U111.72,111.72,4157.73,0.250,,,,,,61.64,,,,,,,,39.6997375,-75.5726719,55.7,,16.000,X56,ERW,960
MFL,2000,909,8.952,473+49.7,,,,47267.33,,1999,Weld,D22.34,61.64,22.34,,U173.36,173.36,4096.09,0.250,,,,,,22.34,305,,,,,,,39.6998842,-75.5725618,57.4,,16.000,X56,ERW,960
MFL,2001,909,8.955,473+67.2,,,,47284.98,47284.95,2000,ML Cluster Ext,D4.69,17.65,4.69,1.92,U191.01,191.01,4078.44,0.250,12,22,0.78,4.01,165,22.34,,1477,1470,1476,1467,2050,2037,39.6999264,-75.5725308,57.8,,16.000,X56,ERW,960
MFL,2002,910,8.956,473+71.9,,,,47289.67,,2001,Weld,U22.34,22.34,61.27,,U195.70,195.70,4073.75,0.250,,,,,,61.27,,,,,,,,39.6999376,-75.5725225,57.9,,16.000,X56,ERW,960
MFL,2003,911,8.968,474+33.0,,,,47350.94,,2002,Weld,D15.90,61.27,15.90,,U256.97,256.97,4012.48,0.250,,,,,,15.90,,,,,,,,39.7000840,-75.5724148,59.6,,16.000,X56,ERW,960
MFL,2004,912,8.971,474+48.9,,,,47366.84,,2003,Weld,U15.90,15.90,61.11,,U272.87,272.87,3996.58,0.250,,,,,,61.11,47,,,,,,,39.7001221,-75.5723870,60.0,,16.000,X56,ERW,960
MFL,2005,913,8.983,475+09.8,,,,47427.95,,2004,Weld,U61.11,61.11,61.14,,U333.98,333.98,3935.47,0.250,,,,,,61.14,328,,,,,,,39.7002683,-75.5722795,61.4,,16.000,X56,ERW,960
MFL,2006,914,8.994,475+70.7,,,,47489.09,,2005,Weld,U61.14,61.14,61.51,,U395.12,395.12,3874.33,0.250,,,,,,61.51,,,,,,,,39.7004145,-75.5721722,61.9,,16.000,X56,ERW,960
MFL,2007,914,9.003,476+15.4,,,,47533.88,,2006,3.4° 69.3D Over Cold Bend,D16.71,44.79,16.71,,U439.92,439.92,3829.54,0.250,,,,,187,61.51,,,,,,,,39.7005216,-75.5720935,61.0,,16.000,X56,ERW,960
MFL,2008,915,9.006,476+32.1,,,,47550.60,,2007,Weld,D61.20,61.51,61.20,,U456.63,456.63,3812.82,0.250,,,,,,61.20,,,,,,,,39.7005616,-75.5720645,59.9,,16.000,X56,ERW,960
MFL,2009,915,9.008,476+45.7,,,,47564.25,,2008,9.2° 40.9D Sag Cold Bend,U13.65,13.65,47.55,,U470.28,470.28,3799.17,0.250,,,,,3,61.20,,,,,,,,39.7005944,-75.5720408,59.4,,16.000,X56,ERW,960
MFL,2010,915,9.015,476+81.1,,,,47599.81,,2009,4.6° 50.6D Over Cold Bend,D11.99,49.21,11.99,,U505.84,505.84,3763.61,0.250,,,,,181,61.20,,,,,,,,39.7006788,-75.5719785,63.5,,16.000,X56,ERW,960
MFL,2011,916,9.017,476+93.1,,,,47611.80,,2010,Weld,U61.20,61.20,61.34,,U517.83,517.83,3751.62,0.250,,,,,,61.34,58,,,,,,,39.7007075,-75.5719574,64.1,,16.000,X56,ERW,960
MFL,2012,917,9.029,477+54.2,,,,47673.14,,2011,Weld,D61.17,61.34,61.17,,U579.17,579.17,3690.29,0.250,,,,,,61.17,332,,,,,,,39.7008547,-75.5718507,64.8,,16.000,X56,ERW,960
MFL,2013,918,9.041,478+15.2,,,,47734.31,,2012,Weld,U61.17,61.17,61.28,,U640.34,640.34,3629.12,0.250,,,,,,61.28,60,,,,,,,39.7010018,-75.5717454,65.4,,16.000,X56,ERW,960
MFL,2014,918,9.050,478+63.3,,,,47782.54,,2013,MCP,D13.04,48.24,13.04,3.51,U688.57,688.57,3580.88,0.250,,,1.22,2.49,302,61.28,,,,,,,,39.7011172,-75.5716606,66.9,Close Metal Object,16.000,X56,ERW,960
MFL,2015,919,9.052,478+76.3,,,,47795.58,,2014,Weld,D61.16,61.28,61.16,,U701.61,701.61,3567.84,0.250,,,,,,61.16,333,,,,,,,39.7011482,-75.5716374,67.1,,16.000,X56,ERW,960
MFL,2016,920,9.064,479+37.3,,,,47856.74,,2015,Weld,U61.16,61.16,61.29,,U762.78,762.78,3506.68,0.250,,,,,,61.29,26,,,,,,,39.7012943,-75.5715293,68.0,,16.000,X56,ERW,960
MFL,2017,921,9.075,479+98.4,,,,47918.03,,2016,Weld,U61.29,61.29,61.48,,U824.07,824.07,3445.39,0.250,,,,,,61.48,,,,,,,,39.7014405,-75.5714208,68.1,,16.000,X56,ERW,960
MFL,2018,921,9.079,480+17.1,,,,47936.88,47936.84,2017,ML Int Manufacturing Related,U18.85,18.85,42.63,1.63,U842.91,842.91,3426.54,0.250,17,27,0.75,0.71,140,61.48,,1475,1467,1473,1463,2045,2032,39.7014854,-75.5713875,68.0,,16.000,X56,ERW,960
MFL,2019,921,9.079,480+17.6,,,,47937.29,47937.21,2018,ML Cluster Int Manufacturing Related,U19.26,19.26,42.22,1.76,U843.33,843.33,3426.13,0.250,13,23,1.18,0.71,151,61.48,,1468,1452,1473,1461,2046,2030,39.7014864,-75.5713867,68.0,,16.000,X56,ERW,960
MFL,2020,921,9.080,480+20.9,,,,47940.67,47940.63,2019,ML Int Manufacturing Related,U22.63,22.63,38.84,1.71,U846.70,846.70,3422.75,0.250,10,20,0.67,0.56,147,61.48,,1480,1475,1480,1473,2055,2046,39.7014945,-75.5713807,68.1,,16.000,X56,ERW,960
MFL,2021,921,9.081,480+25.6,,,,47945.33,47945.27,2020,ML Cluster Int Manufacturing Related,U27.30,27.30,34.18,1.69,U851.36,851.36,3418.09,0.250,21,31,3.92,1.19,145,61.48,,1351,1277,1443,1408,2004,1956,39.7015056,-75.5713722,68.2,,16.000,X56,ERW,960
MFL,2022,921,9.081,480+25.6,,,,47945.40,,2021,4.4° 47.2D Right Sag Cold Bend,U27.37,27.37,34.11,,U851.44,851.44,3418.02,0.250,,,,,66,61.48,,,,,,,,39.7015057,-75.5713721,68.2,,16.000,X56,ERW,960
MFL,2023,921,9.085,480+51.5,,,,47971.35,47971.32,2022,ML Int Manufacturing Related,D8.16,53.32,8.16,1.74,U877.38,877.38,3392.07,0.250,13,23,0.67,0.65,150,61.48,,1479,1473,1478,1470,2052,2042,39.7015648,-75.5713205,69.4,,16.000,X56,ERW,960
MFL,2024,922,9.087,480+59.6,,,,47979.51,,2023,Weld,D60.57,61.48,60.57,,U885.54,885.54,3383.91,0.250,,,,,,60.57,,,,,,,,39.7015834,-75.5713041,69.7,,16.000,X56,ERW,960
MFL,2025,923,9.099,481+20.0,,,,48040.08,,2024,Weld,U60.57,60.57,61.31,,U946.12,946.12,3323.34,0.250,,,,,,61.31,306,,,,,,,39.7017213,-75.5711833,70.4,,16.000,X56,ERW,960
MFL,2026,923,9.108,481+71.7,,,,48091.96,,2025,MCP,D9.44,51.87,9.44,0.47,U997.99,997.99,3271.47,0.250,,,2.00,4.51,41,61.31,,,,,,,,39.7018391,-75.5710791,70.6,Close Metal Object,16.000,X56,ERW,960
MFL,2027,924,9.110,481+81.2,,,,48101.40,,2026,Weld,D60.74,61.31,60.74,,U1007.43,1007.43,3262.02,0.250,,,,,,60.74,,,,,,,,39.7018607,-75.5710601,70.7,,16.000,X56,ERW,960
MFL,2028,925,9.122,482+41.7,,,,48162.14,,2027,Weld,U60.74,60.74,61.18,,U1068.17,1068.17,3201.29,0.250,,,,,,61.18,,,,,,,,39.7019989,-75.5709391,71.8,,16.000,X56,ERW,960
MFL,2029,926,9.133,483+02.7,,,,48223.31,,2028,Weld,U61.18,61.18,61.28,,U1129.35,1129.35,3140.11,0.250,,,,,,61.28,,,,,,,,39.7021381,-75.5708167,72.6,,16.000,X56,ERW,960
MFL,2030,927,9.145,483+63.8,,,,48284.60,,2029,Weld,U61.28,61.28,61.48,,U1190.63,1190.63,3078.83,0.250,,,,,,61.48,,,,,,,,39.7022774,-75.5706935,73.5,,16.000,X56,ERW,960
MFL,2031,927,9.149,483+85.2,,,,48306.07,,2030,MCP,U21.47,21.47,40.02,1.05,U1212.10,1212.10,3057.36,0.250,,,2.90,4.99,90,61.48,,,,,,,,39.7023260,-75.5706504,73.9,Close Metal Object,16.000,X56,ERW,960
MFL,2032,928,9.156,484+25.1,,,,48346.08,,2031,Weld,D61.34,61.48,61.34,,U1252.11,1252.11,3017.34,0.250,,,,,,61.34,,,,,,,,39.7024170,-75.5705703,74.3,,16.000,X56,ERW,960
MFL,2033,929,9.168,484+86.2,,,,48407.42,,2032,Weld,U61.34,61.34,61.40,,U1313.46,1313.46,2956.00,0.250,,,,,,61.40,,,,,,,,39.7025572,-75.5704486,74.9,,16.000,X56,ERW,960
MFL,2034,929,9.177,485+33.0,,,,48454.37,,2033,MCP,D14.45,46.95,14.45,2.86,U1360.40,1360.40,2909.05,0.250,,,1.65,3.09,246,61.40,,,,,,,,39.7026645,-75.5703558,75.4,Close Metal Object,16.000,X56,ERW,960
MFL,2035,930,9.180,485+47.5,,,,48468.82,,2034,Weld,U61.40,61.40,61.46,,U1374.86,1374.86,2894.60,0.250,,,,,,61.46,,,,,,,,39.7026975,-75.5703271,75.5,,16.000,X56,ERW,960
MFL,2036,930,9.187,485+85.0,,,,48506.45,,2035,MCP,D23.84,37.62,23.84,1.51,U1412.48,1412.48,2856.98,0.250,,,1.80,4.06,130,61.46,,,,,,,,39.7027831,-75.5702519,75.5,Close Metal Object,16.000,X56,ERW,960
MFL,2037,931,9.191,486+08.7,,,,48530.28,,2036,Weld,D56.53,61.46,56.53,,U1436.32,1436.32,2833.14,0.250,,,,,,56.53,6,,,,,,,39.7028373,-75.5702040,75.7,,16.000,X56,ERW,960
MFL,2038,932,9.202,486+65.1,,,,48586.82,,2037,Weld,D52.06,56.53,52.06,,U1492.85,1492.85,2776.60,0.250,,,,,,52.06,,,,,,,,39.7029656,-75.5700902,75.8,,16.000,X56,ERW,960
MFL,2039,933,9.212,487+17.0,,,,48638.88,,2038,Weld,U52.06,52.06,61.37,,U1544.91,1544.91,2724.54,0.250,,,,,,61.37,,,,,,,,39.7030830,-75.5699843,75.3,,16.000,X56,ERW,960
MFL,2040,934,9.224,487+78.2,,,,48700.25,,2039,Weld,D61.25,61.37,61.25,,U1606.29,1606.29,2663.17,0.250,,,,,,61.25,,,,,,,,39.7032210,-75.5698583,74.5,,16.000,X56,ERW,960
MFL,2041,934,9.224,487+78.8,,,,48700.90,48700.85,2040,ML Cluster Ext,U0.64,0.64,60.61,2.01,U1606.93,1606.93,2662.52,0.250,11,21,0.75,2.33,173,61.25,,1479,1472,1478,1469,2052,2041,39.7032224,-75.5698570,74.4,,16.000,X56,ERW,960
MFL,2042,935,9.235,488+39.2,,,,48761.51,,2041,Weld,U61.25,61.25,61.28,,U1667.54,1667.54,2601.92,0.250,,,,,,61.28,,,,,,,,39.7033587,-75.5697330,72.5,,16.000,X56,ERW,960
MFL,2043,936,9.247,489+00.3,,,,48822.79,,2042,Weld,D60.65,61.28,60.65,,U1728.82,1728.82,2540.63,0.250,,,,,,60.65,,,,,,,,39.7034965,-75.5696076,71.0,,16.000,X56,ERW,960
MFL,2044,937,9.258,489+60.8,,,,48883.44,,2043,Weld,U60.65,60.65,61.32,,U1789.47,1789.47,2479.98,0.250,,,,,,61.32,,,,,,,,39.7036327,-75.5694829,69.4,,16.000,X56,ERW,960
MFL,2045,938,9.270,490+21.9,,,,48944.75,,2044,Weld,U61.32,61.32,61.38,,U1850.79,1850.79,2418.67,0.250,,,,,,61.38,,,,,,,,39.7037705,-75.5693568,67.3,,16.000,X56,ERW,960
MFL,2046,938,9.270,490+22.6,,,,48945.39,,2045,Hard Spot,U0.64,0.64,60.74,2.41,U1851.42,1851.42,2418.03,0.250,,,4.59,45.19,208,61.38,,,,,,,,39.7037719,-75.5693556,67.2,,16.000,X56,ERW,960
MFL,2047,939,9.281,490+83.1,,,,49006.13,,2046,Weld,D61.12,61.38,61.12,,U1912.16,1912.16,2357.29,0.250,,,,,,61.12,,,,,,,,39.7039089,-75.5692324,64.8,,16.000,X56,ERW,960
MFL,2048,939,9.281,490+83.3,,,,49006.29,49006.27,2047,ML Cluster Ext Weld Adjacent,U0.16,0.16,60.96,0.48,U1912.32,1912.32,2357.13,0.250,14,24,0.47,1.36,42,61.12,,1482,1479,1481,1477,2057,2052,39.7039092,-75.5692321,64.8,Weld Adjacent = 3.75 x sqrt (pipe radius x wall thickness),16.000,X56,ERW,960
MFL,2049,940,9.293,491+44.0,,,,49067.25,,2048,Weld,U61.12,61.12,61.34,,U1973.28,1973.28,2296.17,0.250,,,,,,61.34,,,,,,,,39.7040475,-75.5691092,63.3,,16.000,X56,ERW,960
MFL,2050,941,9.305,492+05.2,,,,49128.59,,2049,Weld,D60.74,61.34,60.74,,U2034.62,2034.62,2234.84,0.250,,,,,,60.74,,,,,,,,39.7041862,-75.5689848,62.0,,16.000,X56,ERW,960
MFL,2051,942,9.316,492+65.7,,,,49189.32,,2050,Weld,U60.74,60.74,61.40,,U2095.36,2095.36,2174.10,0.250,,,,,,61.40,,,,,,,,39.7043234,-75.5688617,60.8,,16.000,X56,ERW,960
MFL,2052,943,9.328,493+27.0,,,,49250.72,,2051,Weld,D60.12,61.40,60.12,,D2112.70,2156.75,2112.70,0.250,,,,,,60.12,,,,,,,,39.7044616,-75.5687359,59.9,,16.000,X56,ERW,960
MFL,2053,943,9.339,493+86.7,,,,49310.66,49310.64,2052,ML Ext Weld Adjacent,D0.19,59.94,0.19,3.88,D2052.76,2216.69,2052.76,0.250,11,21,0.24,0.76,334,60.12,,1484,1484,1484,1483,2061,2060,39.7045958,-75.5686124,58.6,Weld Adjacent = 3.75 x sqrt (pipe radius x wall thickness),16.000,X56,ERW,960
MFL,2054,944,9.339,493+86.9,,,,49310.84,,2053,Weld,U60.12,60.12,61.24,,D2052.58,2216.88,2052.58,0.250,,,,,,61.24,,,,,,,,39.7045963,-75.5686119,58.6,,16.000,X56,ERW,960
MFL,2055,945,9.351,494+47.9,,,,49372.08,,2054,Weld,D24.41,61.24,24.41,,D1991.34,2278.11,1991.34,0.250,,,,,,24.41,,,,,,,,39.7047339,-75.5684863,59.6,,16.000,X56,ERW,960
MFL,2056,946,9.355,494+72.3,,,,49396.48,,2055,Weld,U24.41,24.41,61.14,,D1966.94,2302.51,1966.94,0.250,,,,,,61.14,,,,,,,,39.7047888,-75.5684363,59.6,,16.000,X56,ERW,960
MFL,2057,947,9.367,495+33.2,,,,49457.62,,2056,Weld,U61.14,61.14,61.70,,D1905.80,2363.66,1905.80,0.250,,,,,,61.70,242,,,,,,,39.7049268,-75.5683120,60.0,,16.000,X56,ERW,960
MFL,2058,948,9.379,495+94.7,,,,49519.32,,2057,Weld,D61.49,61.70,61.49,,D1844.10,2425.36,1844.10,0.250,,,,,,61.49,358,,,,,,,39.7050660,-75.5681866,61.1,,16.000,X56,ERW,960
MFL,2059,949,9.390,496+56.0,,,,49580.81,,2058,Weld,D61.14,61.49,61.14,,D1782.61,2486.85,1782.61,0.250,,,,,,61.14,354,,,,,,,39.7052048,-75.5680614,62.3,,16.000,X56,ERW,960
MFL,2060,949,9.395,496+79.1,,,,49603.94,,2059,MCP,U23.13,23.13,38.01,3.29,D1759.48,2509.97,1759.48,0.250,,,1.76,2.28,283,61.14,,,,,,,,39.7052568,-75.5680140,62.5,Close Metal Object,16.000,X56,ERW,960
MFL,2061,950,9.402,497+17.0,,,,49641.96,,2060,Weld,U61.14,61.14,61.53,,D1721.47,2547.99,1721.47,0.250,,,,,,61.53,330,,,,,,,39.7053424,-75.5679362,62.8,,16.000,X56,ERW,960
MFL,2062,951,9.414,497+78.3,,,,49703.48,,2061,Weld,U61.53,61.53,61.66,,D1659.94,2609.52,1659.94,0.250,,,,,,61.66,297,,,,,,,39.7054810,-75.5678104,64.0,,16.000,X56,ERW,960
MFL,2063,952,9.425,498+39.8,,,,49765.14,,2062,Weld,D61.42,61.66,61.42,,D1598.28,2671.17,1598.28,0.250,,,,,,61.42,,,,,,,,39.7056200,-75.5676847,64.7,,16.000,X56,ERW,960
MFL,2064,953,9.437,499+01.0,,,,49826.56,,2063,Weld,D58.20,61.42,58.20,,D1536.86,2732.59,1536.86,0.250,,,,,,58.20,276,,,,,,,39.7057582,-75.5675591,65.2,,16.000,X56,ERW,960
MFL,2065,954,9.448,499+59.0,,,,49884.77,,2064,Weld,U58.20,58.20,61.66,,D1478.66,2790.80,1478.66,0.250,,,,,,61.66,,,,,,,,39.7058891,-75.5674393,65.8,,16.000,X56,ERW,960
MFL,2066,955,9.460,500+20.5,,,,49946.42,,2065,Weld,D61.11,61.66,61.11,,D1417.00,2852.45,1417.00,0.250,,,,,,61.11,,,,,,,,39.7060281,-75.5673139,65.8,,16.000,X56,ERW,960
MFL,2067,955,9.460,500+21.3,,,,49947.17,,2066,Hard Spot,U0.75,0.75,60.36,2.33,D1416.25,2853.21,1416.25,0.250,,,2.98,26.73,201,61.11,,,,,,,,39.7060298,-75.5673124,65.8,,16.000,X56,ERW,960
MFL,2068,956,9.471,500+81.4,,,,50007.53,,2067,Weld,U61.11,61.11,61.20,,D1355.89,2913.57,1355.89,0.250,,,,,,61.20,,,,,,,,39.7061666,-75.5671906,65.8,,16.000,X56,ERW,960
MFL,2069,957,9.483,501+42.5,,,,50068.73,,2068,Weld,U61.20,61.20,61.62,,D1294.69,2974.76,1294.69,0.250,,,,,,61.62,,,,,,,,39.7063052,-75.5670666,66.4,,16.000,X56,ERW,960
MFL,2070,958,9.494,502+03.9,,,,50130.36,,2069,Weld,D56.50,61.62,56.50,,D1233.07,3036.39,1233.07,0.250,,,,,,56.50,28,,,,,,,39.7064443,-75.5669417,66.8,,16.000,X56,ERW,960
MFL,2071,959,9.505,502+60.2,,,,50186.85,,2070,Weld,U56.50,56.50,57.12,,D1176.57,3092.89,1176.57,0.250,,,,,,57.12,,,,,,,,39.7065722,-75.5668272,66.7,,16.000,X56,ERW,960
MFL,2072,960,9.516,503+17.2,,,,50243.98,,2071,Weld,U57.12,57.12,61.63,,D1119.44,3150.01,1119.44,0.250,,,,,,61.63,,,,,,,,39.7067005,-75.5667100,66.2,,16.000,X56,ERW,960
MFL,2073,961,9.528,503+78.6,,,,50305.60,,2072,Weld,D61.59,61.63,61.59,,D1057.82,3211.64,1057.82,0.250,,,,,,61.59,,,,,,,,39.7068388,-75.5665828,67.3,,16.000,X56,ERW,960
MFL,2074,962,9.539,504+40.0,,,,50367.19,,2073,Weld,D61.07,61.59,61.07,,D996.23,3273.22,996.23,0.250,,,,,,61.07,,,,,,,,39.7069770,-75.5664562,67.2,,16.000,X56,ERW,960
MFL,2075,963,9.551,505+00.9,,,,50428.26,,2074,Weld,D53.04,61.07,53.04,,D935.16,3334.30,935.16,0.250,,,,,,53.04,,,,,,,,39.7071141,-75.5663307,66.1,,16.000,X56,ERW,960
MFL,2076,963,9.556,505+28.7,,,,50456.18,50456.16,2075,ML Ext,D25.12,27.91,25.12,0.23,D907.24,3362.21,907.24,0.250,15,25,0.31,0.46,20,53.04,,1483,1482,1483,1481,2060,2057,39.7071766,-75.5662732,65.5,,16.000,X56,ERW,960
MFL,2077,964,9.561,505+53.8,,,,50481.30,,2076,Weld,D52.86,53.04,52.86,,D882.12,3387.33,882.12,0.250,,,,,,52.86,,,,,,,,39.7072330,-75.5662214,65.0,,16.000,X56,ERW,960
MFL,2078,965,9.571,506+06.5,,,,50534.16,,2077,Weld,U52.86,52.86,61.17,,D829.26,3440.19,829.26,0.250,,,,,,61.17,,,,,,,,39.7073518,-75.5661128,63.9,,16.000,X56,ERW,960
