Repository: kerbergr/datadump

File: MLCompare/ex3/newdatafeb.csv (part 14 of 32)
ILI Tool,PBF_ID,Adjstd Weld Number,Adjstd Milepost,Adjstd Sta,STA Diff,ODO Diff,Multiplier,Odometer (ft),Odometer Distance to Start of Box (ft),Feature Number,Feature Description,Distance to Nearest Weld (ft),Distance to Upstream Weld (ft),Distance to Downstream Weld (ft),Distance From Top of Pipe (ft),Distance to Nearest AGM (ft),Distance to Upstream AGM (ft),Distance to Downstream AGM (ft),WT (in),Max Depth (%),Max Depth + Tolerance (%),Length (in),Width (in),Oreintation (Degrees),Pipe Length (ft),Long Seam Orient. (Degrees),0.85DL Safe MAOP Rating (psig),0.85DL Safe MAOP Rating + Tolerance (psig),Eff. Area B31G of API579 Safe MAOP Rating (psig),Eff. Area B31G of API579 Safe MAOP Rating + Tolerance (psig),Eff. Area B31G of API579 Burst Press. Rating (psig),Eff. Area B31G of API579 Burst Press. Rating + Tolerance (psig),Latitude NAD83,Longitude NAD83,Elevation Above Mean Sea Level NAVD88 (ft),Comments,Pipe Size (in),Pipe Grade ,Pipe Type,MOP (psi)
MFL,2713,1280,12.473,659+67.3,,,,65856.04,,2712,Weld,U60.18,60.18,61.62,,D202.99,3428.80,202.99,0.250,,,,,,61.62,,,,,,,,39.7296500,-75.5268312,1.9,,16.000,X56,ERW,960
MFL,2714,1280,12.478,659+95.3,,,,65884.01,65883.99,2713,ML Ext,U27.97,27.97,33.64,2.74,D175.01,3456.77,175.01,0.250,11,21,0.39,0.56,236,61.62,,1483,1481,1483,1480,2059,2056,39.7297042,-75.5267612,1.9,,16.000,X56,ERW,960
MFL,2715,1281,12.484,660+29.1,,,,65917.66,,2714,Weld,U61.62,61.62,61.67,,D141.37,3490.41,141.37,0.250,,,,,,61.67,,,,,,,,39.7297693,-75.5266767,1.8,,16.000,X56,ERW,960
MFL,2716,1282,12.496,660+90.9,,,,65979.33,,2715,Weld,U61.67,61.67,61.69,,D79.70,3552.09,79.70,0.250,,,,,,61.69,,,,,,,,39.7298884,-75.5265214,1.5,,16.000,X56,ERW,960
MFL,2717,1283,12.508,661+52.7,,,,66041.02,,2716,Weld,D18.08,61.69,18.08,,D18.01,3613.78,18.01,0.250,,,,,,18.08,,,,,,,,39.7300061,-75.5263645,1.5,,16.000,X56,ERW,960
MFL,2718,1283,12.511,661+70.8,,,,66059.03,,2717,AGM 27-A,D0.07,18.01,0.07,,D2156.04,3631.78,2188.98,0.250,,,,,,18.08,,,,,,,,39.7300408,-75.5263193,1.7,,16.000,X52,ERW,960
MFL,2719,1284,12.511,661+70.8,,,,66059.10,,2718,Weld,U18.08,18.08,61.57,,U0.07,0.07,2188.90,0.250,,,,,,61.57,308,,,,,,,39.7300410,-75.5263190,1.7,,16.000,X56,ERW,960
MFL,2720,1285,12.523,662+32.6,,,,66120.66,,2719,Weld,D61.26,61.57,61.26,,U61.64,61.64,2127.34,0.250,,,,,,61.26,,,,,,,,39.7301596,-75.5261631,1.9,,16.000,X56,ERW,960
MFL,2721,1285,12.525,662+46.3,,,,66134.31,,2720,MCP,U13.65,13.65,47.61,0.88,U75.29,75.29,2113.69,0.250,,,2.82,3.50,76,61.26,,,,,,,,39.7301851,-75.5261277,2.0,Close Metal Object,16.000,X56,ERW,960
MFL,2722,1286,12.534,662+94.0,,,,66181.92,,2721,Weld,U61.26,61.26,61.53,,U122.90,122.90,2066.08,0.250,,,,,,61.53,,,,,,,,39.7302719,-75.5260013,2.5,,16.000,X56,ERW,960
MFL,2723,1287,12.546,663+55.7,,,,66243.45,,2722,Weld,D41.18,61.53,41.18,,U184.43,184.43,2004.55,0.250,,,,,,41.18,,,,,,,,39.7303814,-75.5258348,2.8,,16.000,X56,ERW,960
MFL,2724,1287,12.554,663+96.9,,,,66284.55,66284.52,2723,ML Cluster Ext Weld Adjacent,D0.08,41.10,0.08,2.55,U225.53,225.53,1963.45,0.250,18,28,1.25,1.98,219,41.18,,1458,1438,1452,1427,2016,1982,39.7304531,-75.5257222,3.2,Weld Adjacent = 3.75 x sqrt (pipe radius x wall thickness),16.000,X56,ERW,960
MFL,2725,1287,12.554,663+96.9,,,,66284.57,66284.49,2724,ML Cluster Ext Weld Adjacent,D0.07,41.12,0.07,1.18,U225.54,225.54,1963.43,0.250,18,28,1.41,2.06,102,41.18,,1452,1428,1452,1426,2017,1980,39.7304531,-75.5257221,3.2,Weld Adjacent = 3.75 x sqrt (pipe radius x wall thickness),16.000,X56,ERW,960
MFL,2726,1288,12.554,663+97.0,,,,66284.64,,2725,Weld,U41.18,41.18,44.79,,U225.61,225.61,1963.36,0.250,,,,,,44.79,,,,,,,,39.7304532,-75.5257220,3.2,,16.000,X56,ERW,960
MFL,2727,1289,12.562,664+41.9,,,,66329.43,,2726,Weld,U44.79,44.79,61.53,,U270.40,270.40,1918.57,0.250,,,,,,61.53,302,,,,,,,39.7305302,-75.5255981,3.5,,16.000,X56,ERW,960
MFL,2728,1289,12.574,665+00.9,,,,66388.29,66388.28,2727,ML Ext,D2.66,58.87,2.66,4.04,U329.27,329.27,1859.71,0.250,28,38,0.31,0.39,347,61.53,,1481,1480,1481,1478,2056,2053,39.7306314,-75.5254351,4.4,,16.000,X56,ERW,960
MFL,2729,1290,12.574,665+03.5,,,,66390.95,,2728,Weld,D55.81,61.53,55.81,,U331.93,331.93,1857.05,0.250,,,,,,55.81,47,,,,,,,39.7306360,-75.5254278,4.4,,16.000,X56,ERW,960
MFL,2730,1291,12.585,665+59.5,,,,66446.76,,2729,Weld,U55.81,55.81,61.47,,U387.74,387.74,1801.24,0.250,,,,,,61.47,,,,,,,,39.7307330,-75.5252743,4.5,,16.000,X56,ERW,960
MFL,2731,1292,12.596,666+21.1,,,,66508.24,,2730,Weld,D61.34,61.47,61.34,,U449.21,449.21,1739.77,0.250,,,,,,61.34,31,,,,,,,39.7308400,-75.5251052,4.5,,16.000,X56,ERW,960
MFL,2732,1292,12.598,666+28.3,,,,66515.45,,2731,MCP,U7.22,7.22,54.12,1.38,U456.43,456.43,1732.55,0.250,,,2.39,4.51,119,61.34,,,,,,,,39.7308523,-75.5250852,4.5,Close Metal Object,16.000,X56,ERW,960
MFL,2733,1292,12.598,666+28.7,,,,66515.81,,2732,MCP,U7.58,7.58,53.76,1.62,U456.79,456.79,1732.19,0.250,,,2.35,3.85,139,61.34,,,,,,,,39.7308529,-75.5250842,4.5,Close Metal Object,16.000,X56,ERW,960
MFL,2734,1292,12.598,666+28.8,,,,66515.89,,2733,MCP,U7.65,7.65,53.69,0.77,U456.86,456.86,1732.12,0.250,,,5.80,4.36,66,61.34,,,,,,,,39.7308530,-75.5250840,4.5,Close Metal Object,16.000,X56,ERW,960
MFL,2735,1292,12.598,666+29.1,,,,66516.17,66516.15,2734,ML Cluster Ext  Under MCP; Seam Adjacent,U7.93,7.93,53.40,0.74,U457.14,457.14,1731.83,0.250,16,26,1.22,1.58,64,61.34,,1462,1445,1469,1456,2040,2022,39.7308535,-75.5250832,4.5,Seam Adjacent = 3.75 x sqrt (pipe radius x wall thickness),16.000,X56,ERW,960
MFL,2736,1293,12.608,666+82.6,,,,66569.57,,2735,Weld,U61.34,61.34,61.44,,U510.55,510.55,1678.43,0.250,,,,,,61.44,344,,,,,,,39.7309443,-75.5249344,4.8,,16.000,X56,ERW,960
MFL,2737,1294,12.620,667+44.2,,,,66631.01,,2736,Weld,U61.44,61.44,61.47,,U571.98,571.98,1616.99,0.250,,,,,,61.47,22,,,,,,,39.7310506,-75.5247650,5.1,,16.000,X56,ERW,960
MFL,2738,1294,12.620,667+44.3,,,,66631.16,66631.15,2737,ML Ext Weld Adjacent,U0.15,0.15,61.32,0.99,U572.13,572.13,1616.84,0.250,14,24,0.35,0.61,86,61.47,,1483,1481,1483,1481,2059,2056,39.7310508,-75.5247646,5.2,Weld Adjacent = 3.75 x sqrt (pipe radius x wall thickness),16.000,X56,ERW,960
MFL,2739,1295,12.631,668+05.8,,,,66692.48,,2738,Weld,D55.08,61.47,55.08,,U633.45,633.45,1555.52,0.250,,,,,,55.08,275,,,,,,,39.7311591,-75.5245975,5.0,,16.000,X56,ERW,960
MFL,2740,1296,12.642,668+61.0,,,,66747.56,,2739,Weld,D46.70,55.08,46.70,,U688.53,688.53,1500.44,0.250,,,,,,46.70,2,,,,,,,39.7312573,-75.5244489,5.6,,16.000,X56,ERW,960
MFL,2741,1297,12.650,669+07.8,,,,66794.26,,2740,Weld,U46.70,46.70,61.40,,U735.23,735.23,1453.74,0.250,,,,,,61.40,,,,,,,,39.7313412,-75.5243236,5.2,,16.000,X56,ERW,960
MFL,2742,1297,12.650,669+08.0,,,,66794.39,66794.37,2741,ML Ext Weld Adjacent,U0.13,0.13,61.28,2.77,U735.36,735.36,1453.62,0.250,20,30,0.47,0.66,238,61.40,,1480,1476,1479,1474,2054,2048,39.7313414,-75.5243233,5.1,Weld Adjacent = 3.75 x sqrt (pipe radius x wall thickness),16.000,X56,ERW,960
MFL,2743,1297,12.662,669+69.3,,,,66855.54,66855.43,2742,ML Cluster Ext Weld Adjacent,D0.12,61.28,0.12,1.02,U796.51,796.51,1392.46,0.250,23,33,2.39,4.67,88,61.40,,1393,1342,1421,1379,1974,1915,39.7314521,-75.5241601,4.9,Weld Adjacent = 3.75 x sqrt (pipe radius x wall thickness),16.000,X56,ERW,960
MFL,2744,1298,12.662,669+69.4,,,,66855.66,,2743,Weld,U61.40,61.40,61.41,,U796.64,796.64,1392.34,0.250,,,,,,61.41,0,,,,,,,39.7314523,-75.5241597,4.9,,16.000,X56,ERW,960
MFL,2745,1298,12.662,669+69.5,,,,66855.79,66855.72,2744,ML Cluster Ext Weld Adjacent,U0.13,0.13,61.28,1.05,U796.77,796.77,1392.21,0.250,12,22,3.61,4.46,90,61.41,,1417,1353,1437,1390,1996,1931,39.7314525,-75.5241593,4.9,Weld Adjacent = 3.75 x sqrt (pipe radius x wall thickness),16.000,X56,ERW,960
MFL,2746,1299,12.674,670+31.0,,,,66917.07,,2745,Weld,U61.41,61.41,61.57,,U858.05,858.05,1330.93,0.250,,,,,,61.57,318,,,,,,,39.7315613,-75.5239932,5.0,,16.000,X56,ERW,960
MFL,2747,1300,12.685,670+92.7,,,,66978.65,,2746,Weld,U61.57,61.57,61.59,,U919.62,919.62,1269.35,0.250,,,,,,61.59,29,,,,,,,39.7316685,-75.5238239,5.3,,16.000,X56,ERW,960
MFL,2748,1300,12.687,671+00.4,,,,66986.38,66986.34,2747,ML Ext Seam Adjacent,U7.74,7.74,53.85,0.31,U927.36,927.36,1261.62,0.250,12,22,1.57,1.17,27,61.59,,1460,1435,1455,1425,2021,1979,39.7316820,-75.5238029,5.3,Seam Adjacent = 3.75 x sqrt (pipe radius x wall thickness),16.000,X56,ERW,960
MFL,2749,1301,12.697,671+54.4,,,,67040.23,,2748,Weld,D61.58,61.59,61.58,,U981.21,981.21,1207.77,0.250,,,,,,61.58,322,,,,,,,39.7317783,-75.5236578,4.8,,16.000,X56,ERW,960
MFL,2750,1302,12.709,672+16.2,,,,67101.82,,2749,Weld,D61.38,61.58,61.38,,U1042.79,1042.79,1146.19,0.250,,,,,,61.38,,,,,,,,39.7318902,-75.5234938,4.5,,16.000,X56,ERW,960
MFL,2751,1303,12.720,672+77.7,,,,67163.20,,2750,Weld,D55.76,61.38,55.76,,D1051.86,1104.17,1084.80,0.250,,,,,,55.76,281,,,,,,,39.7320035,-75.5233325,4.1,,16.000,X56,ERW,960
MFL,2752,1304,12.731,673+33.6,,,,67218.96,,2751,Weld,U55.76,55.76,61.57,,D996.10,1159.93,1029.05,0.250,,,,,,61.57,,,,,,,,39.7321072,-75.5231868,4.2,,16.000,X56,ERW,960
MFL,2753,1304,12.742,673+94.7,,,,67279.90,67279.87,2752,ML Cluster Ext,D0.63,60.94,0.63,1.71,D935.16,1220.87,968.10,0.250,14,24,0.71,6.44,147,61.57,,1478,1471,1477,1468,2051,2039,39.7322195,-75.5230263,4.5,,16.000,X56,ERW,960
MFL,2754,1304,12.742,673+94.7,,,,67279.91,67279.89,2753,ML Cluster Ext,D0.62,60.95,0.62,2.19,D935.15,1220.88,968.10,0.250,14,24,0.35,1.72,188,61.57,,1483,1481,1483,1480,2059,2056,39.7322195,-75.5230263,4.5,,16.000,X56,ERW,960
MFL,2755,1304,12.742,673+94.9,,,,67280.08,67280.07,2754,ML Cluster Ext Weld Adjacent,D0.45,61.13,0.45,2.18,D934.98,1221.06,967.92,0.250,12,22,1.45,2.89,188,61.57,,1463,1441,1464,1442,2033,2002,39.7322198,-75.5230258,4.5,Weld Adjacent = 3.75 x sqrt (pipe radius x wall thickness),16.000,X56,ERW,960
MFL,2756,1304,12.742,673+95.1,,,,67280.26,67280.24,2755,ML Ext Weld Adjacent,D0.28,61.30,0.28,1.83,D934.80,1221.23,967.75,0.250,12,22,0.31,0.61,158,61.57,,1484,1482,1483,1482,2060,2058,39.7322201,-75.5230253,4.5,Weld Adjacent = 3.75 x sqrt (pipe radius x wall thickness),16.000,X56,ERW,960
MFL,2757,1304,12.743,673+95.2,,,,67280.43,67280.36,2756,ML Cluster Ext Weld Adjacent,D0.10,61.47,0.10,1.58,D934.63,1221.40,967.57,0.250,22,32,1.02,1.93,136,61.57,,1461,1446,1463,1446,2032,2008,39.7322204,-75.5230249,4.5,Weld Adjacent = 3.75 x sqrt (pipe radius x wall thickness),16.000,X56,ERW,960
MFL,2758,1304,12.743,673+95.2,,,,67280.43,67280.35,2757,ML Cluster Ext Weld Adjacent,D0.10,61.47,0.10,2.06,D934.63,1221.40,967.57,0.250,12,22,1.18,1.72,177,61.57,,1469,1454,1468,1450,2040,2014,39.7322204,-75.5230249,4.5,Weld Adjacent = 3.75 x sqrt (pipe radius x wall thickness),16.000,X56,ERW,960
MFL,2759,1305,12.743,673+95.3,,,,67280.53,,2758,Weld,D61.16,61.57,61.16,,D934.53,1221.51,967.47,0.250,,,,,,61.16,15,,,,,,,39.7322207,-75.5230246,4.5,,16.000,X56,ERW,960
MFL,2760,1305,12.743,673+95.5,,,,67280.69,67280.68,2759,ML Cluster Ext Weld Adjacent,U0.16,0.16,60.99,2.99,D934.37,1221.67,967.31,0.250,24,34,0.24,1.21,257,61.16,,1483,1482,1483,1482,2060,2058,39.7322209,-75.5230242,4.5,Weld Adjacent = 3.75 x sqrt (pipe radius x wall thickness),16.000,X56,ERW,960
MFL,2761,1305,12.743,673+95.9,,,,67281.06,67280.99,2760,ML Cluster Ext Weld Adjacent,U0.53,0.53,60.63,1.86,D934.00,1222.04,966.94,0.250,13,23,1.10,2.38,160,61.16,,1470,1456,1470,1456,2042,2022,39.7322216,-75.5230232,4.5,Weld Adjacent = 3.75 x sqrt (pipe radius x wall thickness),16.000,X56,ERW,960
MFL,2762,1305,12.743,673+96.8,,,,67282.02,67282.00,2761,ML Cluster Ext,U1.49,1.49,59.67,1.67,D933.04,1222.99,965.98,0.250,12,22,0.82,3.75,144,61.16,,1477,1468,1475,1465,2049,2034,39.7322234,-75.5230207,4.5,,16.000,X56,ERW,960
MFL,2763,1305,12.743,673+97.4,,,,67282.58,67282.56,2762,ML Ext,U2.05,2.05,59.11,1.04,D932.48,1223.55,965.43,0.250,12,22,0.27,0.51,89,61.16,,1484,1483,1484,1483,2061,2059,39.7322244,-75.5230192,4.5,,16.000,X56,ERW,960
MFL,2764,1306,12.754,674+56.6,,,,67341.69,,2763,Weld,U61.16,61.16,61.52,,D873.37,1282.66,906.31,0.250,,,,,,61.52,5,,,,,,,39.7323316,-75.5228618,5.2,,16.000,X56,ERW,960
MFL,2765,1307,12.766,675+18.3,,,,67403.21,,2764,Weld,U61.52,61.52,61.63,,D811.85,1344.19,844.79,0.250,,,,,,61.63,,,,,,,,39.7324433,-75.5226978,5.3,,16.000,X56,ERW,960
MFL,2766,1308,12.777,675+80.1,,,,67464.84,,2765,Weld,D50.76,61.63,50.76,,D750.22,1405.81,783.16,0.250,,,,,,50.76,89,,,,,,,39.7325568,-75.5225354,5.6,,16.000,X56,ERW,960
MFL,2767,1309,12.787,676+31.0,,,,67515.60,,2766,Weld,U50.76,50.76,61.57,,D699.46,1456.58,732.40,0.250,,,,,,61.57,252,,,,,,,39.7326480,-75.5223994,6.0,,16.000,X56,ERW,960
MFL,2768,1310,12.799,676+92.7,,,,67577.17,,2767,Weld,U61.57,61.57,61.60,,D637.89,1518.14,670.83,0.250,,,,,,61.60,17,,,,,,,39.7327574,-75.5222324,6.6,,16.000,X56,ERW,960
MFL,2769,1310,12.802,677+09.6,,,,67594.01,,2768,15.9° 39.2D Right Cold Bend,U16.85,16.85,44.75,,D621.04,1534.99,653.99,0.250,,,,,89,61.60,,,,,,,,39.7327862,-75.5221858,6.8,,16.000,X56,ERW,960
MFL,2770,1311,12.810,677+54.5,,,,67638.76,,2769,Weld,D59.70,61.60,59.70,,D576.30,1579.74,609.24,0.250,,,,,,59.70,337,,,,,,,39.7328381,-75.5220418,7.5,,16.000,X56,ERW,960
MFL,2771,1311,12.810,677+54.8,,,,67639.15,67639.09,2770,ML Cluster Ext Weld Adjacent,U0.39,0.39,59.31,2.37,D575.91,1580.13,608.85,0.250,13,23,0.90,1.57,204,59.70,,1474,1464,1473,1461,2046,2029,39.7328385,-75.5220406,7.5,Weld Adjacent = 3.75 x sqrt (pipe radius x wall thickness),16.000,X56,ERW,960
MFL,2772,1312,12.822,678+14.3,,,,67698.46,,2771,Weld,U59.70,59.70,61.56,,D516.60,1639.43,549.54,0.250,,,,,,61.56,324,,,,,,,39.7329067,-75.5218492,7.6,,16.000,X56,ERW,960
MFL,2773,1312,12.822,678+14.7,,,,67698.86,67698.81,2772,ML Cluster Ext Weld Adjacent,U0.40,0.40,61.16,2.39,D516.20,1639.83,549.14,0.250,15,25,0.94,1.78,205,61.56,,1471,1460,1469,1455,2041,2021,39.7329071,-75.5218479,7.6,Weld Adjacent = 3.75 x sqrt (pipe radius x wall thickness),16.000,X56,ERW,960
MFL,2774,1312,12.833,678+72.6,,,,67756.63,,2773,MCP,D3.38,58.17,3.38,2.57,D458.43,1697.61,491.37,0.250,,,2.63,3.75,221,61.56,,,,,,,,39.7329722,-75.5216607,7.2,Close Metal Object,16.000,X56,ERW,960
MFL,2775,1312,12.833,678+75.6,,,,67759.60,67759.57,2774,ML Cluster Ext Weld Adjacent,D0.41,61.14,0.41,2.80,D455.46,1700.58,488.40,0.250,12,22,0.51,1.42,241,61.56,,1482,1478,1481,1477,2057,2051,39.7329756,-75.5216510,7.2,Weld Adjacent = 3.75 x sqrt (pipe radius x wall thickness),16.000,X56,ERW,960
MFL,2776,1313,12.833,678+76.0,,,,67760.01,,2775,Weld,D58.37,61.56,58.37,,D455.05,1700.99,487.99,0.250,,,,,,58.37,,,,,,,,39.7329761,-75.5216496,7.2,,16.000,X56,ERW,960
MFL,2777,1313,12.844,679+34.4,,,,67818.28,67818.26,2776,ML Cluster Ext Weld Adjacent,D0.11,58.26,0.11,2.98,D396.78,1759.25,429.72,0.250,13,23,0.55,1.88,256,58.37,,1481,1477,1480,1475,2055,2049,39.7330420,-75.5214613,7.1,Weld Adjacent = 3.75 x sqrt (pipe radius x wall thickness),16.000,X56,ERW,960
MFL,2778,1313,12.844,679+34.4,,,,67818.29,67818.23,2777,ML Cluster Ext Weld Adjacent,D0.10,58.27,0.10,2.63,D396.77,1759.26,429.71,0.250,28,38,0.94,5.22,226,58.37,,1456,1442,1452,1434,2017,1991,39.7330420,-75.5214612,7.1,Weld Adjacent = 3.75 x sqrt (pipe radius x wall thickness),16.000,X56,ERW,960
MFL,2779,1314,12.844,679+34.5,,,,67818.39,,2778,Weld,U58.37,58.37,61.56,,D396.67,1759.36,429.62,0.250,,,,,,61.56,324,,,,,,,39.7330421,-75.5214609,7.1,,16.000,X56,ERW,960
MFL,2780,1314,12.844,679+35.0,,,,67818.86,67818.82,2779,ML Cluster Ext Weld Adjacent,U0.48,0.48,61.09,2.52,D396.20,1759.84,429.14,0.250,11,21,0.82,1.93,217,61.56,,1477,1469,1476,1466,2050,2036,39.7330427,-75.5214593,7.1,Weld Adjacent = 3.75 x sqrt (pipe radius x wall thickness),16.000,X56,ERW,960
MFL,2781,1314,12.856,679+95.6,,,,67879.30,67879.29,2780,ML Cluster Ext Weld Adjacent,D0.64,60.92,0.64,0.69,D335.76,1820.28,368.70,0.250,21,31,7.22,3.30,59,61.56,,1299,1202,1390,1306,1930,1814,39.7331104,-75.5212631,8.1,Weld Adjacent = 3.75 x sqrt (pipe radius x wall thickness),16.000,X56,ERW,960
MFL,2782,1315,12.856,679+96.2,,,,67879.95,,2781,Weld,U61.56,61.56,61.62,,D335.11,1820.92,368.05,0.250,,,,,,61.62,,,,,,,,39.7331112,-75.5212610,8.1,,16.000,X56,ERW,960
MFL,2783,1315,12.868,680+57.4,,,,67940.93,67940.91,2782,ML Cluster Ext,D0.64,60.98,0.64,0.75,D274.13,1881.90,307.07,0.250,38,48,1.80,1.57,65,61.62,,1364,1316,1423,1394,1977,1936,39.7331805,-75.5210640,7.8,,16.000,X56,ERW,960
MFL,2784,1316,12.868,680+58.0,,,,67941.57,,2783,Weld,D61.42,61.62,61.42,,D273.49,1882.54,306.43,0.250,,,,,,61.42,,,,,,,,39.7331812,-75.5210620,7.8,,16.000,X56,ERW,960
MFL,2785,1317,12.879,681+19.6,,,,68002.99,,2784,Weld,U61.42,61.42,61.75,,D212.07,1943.96,245.01,0.250,,,,,,61.75,,,,,,,,39.7332522,-75.5208641,7.2,,16.000,X56,ERW,960
MFL,2786,1318,12.891,681+81.5,,,,68064.73,,2785,Weld,D61.52,61.75,61.52,,D150.33,2005.71,183.27,0.250,,,,,,61.52,324,,,,,,,39.7333238,-75.5206652,8.1,,16.000,X56,ERW,960
MFL,2787,1318,12.891,681+81.9,,,,68065.17,,2786,Hard Spot,U0.44,0.44,61.08,2.67,D149.89,2006.15,182.83,0.250,,,1.33,12.33,230,61.52,,,,,,,,39.7333244,-75.5206637,8.1,,16.000,X56,ERW,960
MFL,2788,1319,12.903,682+43.2,,,,68126.25,,2787,Weld,D61.48,61.52,61.48,,D88.81,2067.23,121.75,0.250,,,,,,61.48,,,,,,,,39.7333935,-75.5204662,9.5,,16.000,X56,ERW,960
MFL,2789,1320,12.914,683+04.8,,,,68187.74,,2788,Weld,D14.76,61.48,14.76,,D27.32,2128.71,60.26,0.250,,,,,,14.76,,,,,,,,39.7334611,-75.5202659,10.2,,16.000,X56,ERW,960
MFL,2790,1321,12.917,683+19.6,,,,68202.50,,2789,Weld; Begin 0.375in Wall API 5L X62 - ERW,D10.33,14.76,10.33,,D12.56,2143.47,45.50,0.375,,,,,,10.33,,,,,,,,39.7334771,-75.5202176,10.2,,16.000,X62,ERW,960
MFL,2791,1321,12.919,683+27.7,,,,68210.84,,2790,Tap,D1.99,8.34,1.99,0.00,D4.22,2151.82,37.16,0.375,,,,,0,10.33,,,,,,,,39.7334861,-75.5201906,10.2,,16.000,X62,ERW,960
MFL,2792,1322,12.919,683+29.6,,,,68212.83,,2791,Weld,D4.44,10.33,4.44,,D2.23,2153.81,35.17,0.375,,,,,,4.44,,,,,,,,39.7334883,-75.5201840,10.2,,16.000,X62,Valve,960
MFL,2793,1322,12.919,683+30.2,,,,68213.45,,2792,Flange,U0.62,0.62,3.82,,D1.61,2154.43,34.55,0.375,,,,,,4.44,,,,,,,,39.7334890,-75.5201821,10.2,,16.000,X62,Valve,960
MFL,2794,1322,12.920,683+31.8,3857.80,3850.14,1.00,68215.06,,2793,Valve,D2.21,2.23,2.21,,D32.94,2156.04,32.94,0.375,,,,,,4.44,,,,,,,,39.7334908,-75.5201767,10.2,,16.000,X62,Valve,960
MFL,2795,1322,12.920,683+33.4,,,,68216.67,,2794,Flange,D0.60,3.84,0.60,,U1.61,2157.65,31.33,0.375,,,,,,4.44,,,,,,,,39.7334925,-75.5201715,10.2,,16.000,X62,Valve,960
MFL,2796,1323,12.920,683+33.9,,,,68217.27,,2795,Weld,U4.44,4.44,10.37,,U2.21,2158.24,30.73,0.375,,,,,,10.37,,,,,,,,39.7334932,-75.5201695,10.2,,16.000,X62,ERW,960
MFL,2797,1323,12.920,683+35.9,,,,68219.28,,2796,Tap,U2.01,2.01,8.36,0.00,U4.22,2160.25,28.72,0.375,,,,,0,10.37,,,,,,,,39.7334954,-75.5201630,10.2,,16.000,X62,ERW,960
MFL,2798,1323,12.922,683+43.5,,,,68227.13,68227.12,2797,ML Ext,D0.50,9.87,0.50,1.45,U12.07,2168.11,20.87,0.375,11,21,0.24,1.00,125,10.37,,2429,2428,2429,2428,3374,3372,39.7335040,-75.5201374,10.2,,16.000,X62,ERW,960
MFL,2799,1324,12.922,683+44.0,,,,68227.64,,2798,Weld; Begin 0.250in Wall API 5L X56 - ERW,U10.37,10.37,61.26,,U12.58,2168.61,20.36,0.250,,,,,,61.26,,,,,,,,39.7335046,-75.5201358,10.2,,16.000,X56,ERW,960
MFL,2800,1324,12.922,683+45.0,,,,68228.67,,2799,MCP,U1.03,1.03,60.23,4.10,U13.61,2169.64,19.33,0.250,,,2.35,2.79,353,61.26,,,,,,,,39.7335057,-75.5201325,10.2,Close Metal Object,16.000,X56,ERW,960
MFL,2801,1324,12.925,683+59.6,,,,68243.13,,2800,27° 35.8D Left Cold Bend,U15.49,15.49,45.76,,D4.87,2184.11,4.87,0.250,,,,,268,61.26,,,,,,,,39.7335249,-75.5200877,10.0,,16.000,X56,ERW,960
MFL,2802,1324,12.926,683+64.5,,,,68248.00,,2801,AGM 28,U20.36,20.36,40.89,,U2188.98,2188.98,3623.62,0.250,,,,,,61.26,,,,,,,,39.7335334,-75.5200743,9.9,,16.000,X52,ERW,960
MFL,2803,1324,12.933,684+05.4,,,,68288.74,68288.70,2802,ML Cluster Ext Weld Adjacent,D0.15,61.10,0.15,2.40,U40.74,40.74,3582.87,0.250,13,23,0.78,4.26,206,61.26,,1477,1469,1476,1467,2050,2037,39.7336199,-75.5199827,8.7,Weld Adjacent = 3.75 x sqrt (pipe radius x wall thickness),16.000,X56,ERW,960
MFL,2804,1324,12.933,684+05.5,,,,68288.76,68288.46,2803,ML Cluster Ext Weld Adjacent,D0.13,61.12,0.13,0.88,U40.76,40.76,3582.86,0.250,15,25,4.78,3.75,76,61.26,,1379,1300,1424,1369,1977,1901,39.7336200,-75.5199827,8.7,Weld Adjacent = 3.75 x sqrt (pipe radius x wall thickness),16.000,X56,ERW,960
MFL,2805,1325,12.934,684+05.6,,,,68288.89,,2804,Weld,D34.26,61.26,34.26,,U40.89,40.89,3582.72,0.250,,,,,,34.26,171,,,,,,,39.7336203,-75.5199823,8.7,,16.000,X56,ERW,960
MFL,2806,1325,12.936,684+17.0,,,,68300.24,,2805,MCP,U11.35,11.35,22.91,3.31,U52.24,52.24,3571.37,0.250,,,12.59,12.33,285,34.26,,,,,,,,39.7336449,-75.5199576,8.5,Touching Metal Object,16.000,X56,ERW,960
MFL,2807,1326,12.940,684+40.0,,,,68323.16,,2806,Weld,U34.26,34.26,61.59,,U75.16,75.16,3548.46,0.250,,,,,,61.59,,,,,,,,39.7336948,-75.5199080,8.5,,16.000,X56,ERW,960
MFL,2808,1327,12.952,685+02.0,,,,68384.75,,2807,Weld,U61.59,61.59,61.69,,U136.75,136.75,3486.86,0.250,,,,,,61.69,177,,,,,,,39.7338288,-75.5197742,7.4,,16.000,X56,ERW,960
MFL,2809,1327,12.954,685+12.0,,,,68394.69,,2808,7.8° 49.7D Over Cold Bend,U9.94,9.94,51.76,,U146.69,146.69,3476.93,0.250,,,,,162,61.69,,,,,,,,39.7338506,-75.5197528,7.4,,16.000,X56,ERW,960
MFL,2810,1327,12.961,685+51.3,,,,68433.83,,2809,9.6° 42D Sag Cold Bend,D12.62,49.08,12.62,,U185.83,185.83,3437.79,0.250,,,,,349,61.69,,,,,,,,39.7339334,-75.5196655,3.2,,16.000,X56,ERW,960
MFL,2811,1328,12.963,685+64.0,,,,68446.45,,2810,Weld; Begin 0.375in Wall API 5L X62 - ERW,D12.10,61.69,12.10,,U198.44,198.44,3425.17,0.375,,,,,,12.10,,,,,,,,39.7339607,-75.5196378,3.6,,16.000,X62,ERW,960
MFL,2812,1328,12.965,685+73.7,,,,68456.18,,2811,Casing Start,D2.37,9.73,2.37,,U208.18,208.18,3415.44,0.375,,,,,,12.10,,,,,,,,39.7339817,-75.5196164,4.0,,16.000,X62,ERW,960
MFL,2813,1329,12.966,685+76.1,,,,68458.55,,2812,Weld,U12.10,12.10,60.41,,U210.54,210.54,3413.07,0.375,,,,,,60.41,,,,,,,,39.7339867,-75.5196112,4.0,,16.000,X62,ERW,960
MFL,2814,1330,12.977,686+36.6,,,,68518.96,,2813,Weld,U60.41,60.41,61.33,,U270.96,270.96,3352.66,0.375,,,,,,61.33,46,,,,,,,39.7341143,-75.5194736,4.5,,16.000,X62,ERW,960
MFL,2815,1330,12.988,686+93.8,,,,68576.07,,2814,Casing End,D4.22,57.11,4.22,,U328.07,328.07,3295.55,0.375,,,,,,61.33,,,,,,,,39.7342341,-75.5193426,3.5,,16.000,X62,ERW,960
MFL,2816,1331,12.989,686+98.0,,,,68580.29,,2815,Weld; Begin 0.250in Wall API 5L X56 - ERW,D29.53,61.33,29.53,,U332.29,332.29,3291.33,0.250,,,,,,29.53,229,,,,,,,39.7342430,-75.5193330,3.3,,16.000,X56,ERW,960
MFL,2817,1331,12.989,687+01.7,,,,68583.96,,2816,MCP,U3.67,3.67,25.85,1.05,U335.96,335.96,3287.65,0.250,,,12.86,18.26,90,29.53,,,,,,,,39.7342509,-75.5193245,3.2,Touching Metal Object,16.000,X56,ERW,960
MFL,2818,1331,12.991,687+09.3,,,,68591.54,,2817,10.9° 46.5D Sag Cold Bend,U11.25,11.25,18.27,,U343.54,343.54,3280.07,0.250,,,,,348,29.53,,,,,,,,39.7342670,-75.5193077,3.1,,16.000,X56,ERW,960
MFL,2819,1331,12.991,687+10.8,,,,68593.06,,2818,MCP,U12.77,12.77,16.76,1.11,U345.06,345.06,3278.56,0.250,,,1.69,4.26,95,29.53,,,,,,,,39.7342703,-75.5193044,3.2,Close Metal Object,16.000,X56,ERW,960
MFL,2820,1331,12.992,687+14.1,,,,68596.37,,2819,MCP,D13.44,16.08,13.44,0.81,U348.37,348.37,3275.25,0.250,,,1.61,2.99,70,29.53,,,,,,,,39.7342775,-75.5192972,3.6,Close Metal Object,16.000,X56,ERW,960
MFL,2821,1332,12.994,687+27.6,,,,68609.81,,2820,Weld,U29.53,29.53,40.35,,U361.81,361.81,3261.80,0.250,,,,,,40.35,,,,,,,,39.7343067,-75.5192684,5.5,,16.000,X56,ERW,960
MFL,2822,1332,12.996,687+35.4,,,,68617.67,,2821,8.1° 38D Over Cold Bend,U7.86,7.86,32.50,,U369.67,369.67,3253.94,0.250,,,,,200,40.35,,,,,,,,39.7343236,-75.5192518,6.5,,16.000,X56,ERW,960
MFL,2823,1333,13.002,687+68.0,,,,68650.17,,2822,Weld,U40.35,40.35,49.75,,U402.17,402.17,3221.45,0.250,,,,,,49.75,15,,,,,,,39.7343970,-75.5191862,6.9,,16.000,X56,ERW,960
MFL,2824,1334,13.011,688+17.8,,,,68699.92,,2823,Weld,U49.75,49.75,61.34,,U451.92,451.92,3171.70,0.250,,,,,,61.34,,,,,,,,39.7345104,-75.5190870,6.6,,16.000,X56,ERW,960
MFL,2825,1335,13.023,688+79.2,,,,68761.26,,2824,Weld,D61.20,61.34,61.20,,U513.26,513.26,3110.36,0.250,,,,,,61.20,,,,,,,,39.7346493,-75.5189637,6.3,,16.000,X56,ERW,960
MFL,2826,1335,13.025,688+89.5,,,,68771.54,,2825,MCP,U10.28,10.28,50.92,1.61,U523.54,523.54,3100.07,0.250,,,3.69,6.24,139,61.20,,,,,,,,39.7346724,-75.5189426,6.2,Touching Metal Object,16.000,X56,ERW,960
MFL,2827,1336,13.035,689+40.5,,,,68822.46,,2826,Weld,U61.20,61.20,61.30,,U574.46,574.46,3049.15,0.250,,,,,,61.30,,,,,,,,39.7347864,-75.5188375,5.8,,16.000,X56,ERW,960
MFL,2828,1337,13.046,690+01.9,,,,68883.77,,2827,Weld,D60.30,61.30,60.30,,U635.76,635.76,2987.85,0.250,,,,,,60.30,45,,,,,,,39.7349236,-75.5187110,5.6,,16.000,X56,ERW,960
MFL,2829,1337,13.054,690+42.5,,,,68924.31,,2828,MCP,D19.75,40.55,19.75,0.44,U676.31,676.31,2947.30,0.250,,,4.70,4.11,38,60.30,,,,,,,,39.7350159,-75.5186304,5.8,Close Metal Object,16.000,X56,ERW,960
MFL,2830,1337,13.055,690+48.4,,,,68930.26,,2829,22.7° 33.7D Left Cold Bend,D13.81,46.49,13.81,,U682.26,682.26,2941.36,0.250,,,,,271,60.30,,,,,,,,39.7350306,-75.5186213,5.8,,16.000,X56,ERW,960
MFL,2831,1338,13.058,690+62.3,,,,68944.07,,2830,Weld,U60.30,60.30,61.36,,U696.07,696.07,2927.55,0.250,,,,,,61.36,,,,,,,,39.7350673,-75.5186093,5.9,,16.000,X56,ERW,960
MFL,2832,1338,13.069,691+23.3,,,,69005.01,69004.99,2831,ML Cluster Ext Weld Adjacent,D0.41,60.95,0.41,3.00,U757.01,757.01,2866.61,0.250,16,26,4.78,5.83,258,61.36,,1371,1292,1390,1313,1931,1824,39.7352321,-75.5185717,5.4,Weld Adjacent = 3.75 x sqrt (pipe radius x wall thickness),16.000,X56,ERW,960
MFL,2833,1339,13.069,691+23.7,,,,69005.42,,2832,Weld,D61.29,61.36,61.29,,U757.42,757.42,2866.19,0.250,,,,,,61.29,,,,,,,,39.7352333,-75.5185714,5.4,,16.000,X56,ERW,960
MFL,2834,1339,13.081,691+84.7,,,,69066.35,69066.32,2833,ML Cluster Ext Weld Adjacent,D0.37,60.92,0.37,1.25,U818.35,818.35,2805.27,0.250,12,22,1.06,2.69,108,61.29,,1472,1459,1472,1457,2044,2024,39.7353981,-75.5185338,4.8,Weld Adjacent = 3.75 x sqrt (pipe radius x wall thickness),16.000,X56,ERW,960
MFL,2835,1340,13.081,691+85.1,,,,69066.72,,2834,Weld,D59.34,61.29,59.34,,U818.72,818.72,2804.90,0.250,,,,,,59.34,,,,,,,,39.7353991,-75.5185335,4.8,,16.000,X56,ERW,960
MFL,2836,1340,13.088,692+21.0,,,,69102.59,,2835,4.6° 60.4D Over Cold Bend,D23.47,35.87,23.47,,U854.59,854.59,2769.03,0.250,,,,,186,59.34,,,,,,,,39.7354960,-75.5185104,5.0,,16.000,X56,ERW,960
MFL,2837,1340,13.092,692+44.3,,,,69125.89,69125.88,2836,ML Ext Weld Adjacent,D0.16,59.18,0.16,0.74,U877.89,877.89,2745.72,0.250,31,41,0.31,0.58,64,59.34,,1481,1479,1480,1477,2055,2052,39.7355589,-75.5184960,3.5,Weld Adjacent = 3.75 x sqrt (pipe radius x wall thickness),16.000,X56,ERW,960
MFL,2838,1341,13.092,692+44.5,,,,69126.06,,2837,Weld,D57.07,59.34,57.07,,U878.06,878.06,2745.56,0.250,,,,,,57.07,,,,,,,,39.7355594,-75.5184959,3.5,,16.000,X56,ERW,960
MFL,2839,1341,13.092,692+45.1,,,,69126.64,69126.61,2838,ML Cluster Ext,U0.59,0.59,56.49,1.11,U878.64,878.64,2744.97,0.250,18,28,1.73,4.01,95,57.07,,1440,1409,1456,1431,2022,1988,39.7355609,-75.5184955,3.4,,16.000,X56,ERW,960
MFL,2840,1341,13.092,692+45.4,,,,69126.95,69126.93,2839,ML Ext,U0.89,0.89,56.18,0.88,U878.95,878.95,2744.67,0.250,10,20,0.47,0.56,76,57.07,,1483,1480,1482,1479,2059,2054,39.7355618,-75.5184953,3.4,,16.000,X56,ERW,960
MFL,2841,1341,13.092,692+45.6,,,,69127.16,69127.12,2840,ML Cluster Ext,U1.10,1.10,55.97,1.19,U879.16,879.16,2744.46,0.250,19,29,0.82,3.55,103,57.07,,1471,1461,1469,1457,2040,2023,39.7355624,-75.5184952,3.4,,16.000,X56,ERW,960
MFL,2842,1341,13.096,692+64.1,,,,69145.67,,2841,9.9° 41.5D Sag Cold Bend,U19.62,19.62,37.46,,U897.67,897.67,2725.94,0.250,,,,,7,57.07,,,,,,,,39.7356122,-75.5184836,2.3,,16.000,X56,ERW,960
MFL,2843,1341,13.100,692+88.4,,,,69169.92,,2842,5.7° 49.1D Over Cold Bend,D13.21,43.86,13.21,,U921.92,921.92,2701.70,0.250,,,,,183,57.07,,,,,,,,39.7356774,-75.5184668,4.4,,16.000,X56,ERW,960
MFL,2844,1341,13.101,692+91.6,,,,69173.12,,2843,MCP,D10.01,47.06,10.01,1.55,U925.12,925.12,2698.50,0.250,,,2.39,3.70,134,57.07,,,,,,,,39.7356860,-75.5184646,4.4,Close Metal Object,16.000,X56,ERW,960
MFL,2845,1342,13.103,693+01.7,,,,69183.13,,2844,Weld,U57.07,57.07,61.42,,U935.13,935.13,2688.49,0.250,,,,,,61.42,,,,,,,,39.7357130,-75.5184577,4.3,,16.000,X56,ERW,960
MFL,2846,1343,13.114,693+63.2,,,,69244.55,,2845,Weld,U61.42,61.42,61.56,,U996.55,996.55,2627.07,0.250,,,,,,61.56,,,,,,,,39.7358784,-75.5184151,5.1,,16.000,X56,ERW,960
MFL,2847,1343,13.115,693+63.7,,,,69245.07,69244.63,2846,ML Cluster Ext Weld Adjacent,U0.52,0.52,61.04,3.02,U997.07,997.07,2626.55,0.250,28,38,6.43,8.31,260,61.56,,1242,1144,1358,1267,1887,1760,39.7358799,-75.5184147,5.1,Weld Adjacent = 3.75 x sqrt (pipe radius x wall thickness),16.000,X56,ERW,960
MFL,2848,1343,13.115,693+63.7,,,,69245.13,69243.98,2847,ML Cluster Ext Weld Xing,U0.58,0.58,60.98,1.71,U997.13,997.13,2626.49,0.250,42,52,14.16,25.03,147,61.56,,1030,911,1220,1109,1694,1540,39.7358800,-75.5184147,5.1,,16.000,X56,ERW,960
CAL,2849,1343,13.115,693+65.9,,,,69247.31,,2848,Dent,U2.76,2.76,58.79,2.11,U999.31,999.31,2624.30,0.250,4.5,5.0,17.96,8.20,181,61.56,,,,,,,,39.7358859,-75.5184132,5.2,,16.000,X56,ERW,960
MFL,2850,1343,13.116,693+72.2,,,,69253.54,,2849,5.9° 55.3D Over Cold Bend,U8.99,8.99,52.57,,U1005.54,1005.54,2618.08,0.250,,,,,180,61.56,,,,,,,,39.7359026,-75.5184090,5.2,,16.000,X56,ERW,960
MFL,2851,1343,13.119,693+89.3,,,,69270.62,,2850,MCP,U26.07,26.07,35.48,0.27,U1022.62,1022.62,2600.99,0.250,,,2.27,2.59,23,61.56,,,,,,,,39.7359485,-75.5183973,3.8,Close Metal Object,16.000,X56,ERW,960
MFL,2852,1343,13.121,693+97.9,,,,69279.26,,2851,MCP,D26.85,34.71,26.85,1.87,U1031.26,1031.26,2592.36,0.250,,,13.06,11.26,161,61.56,,,,,,,,39.7359718,-75.5183913,3.0,Close Metal Object,16.000,X56,ERW,960
MFL,2853,1343,13.124,694+14.7,,,,69295.99,,2852,4.4° 58.3D Sag Cold Bend,D10.12,51.44,10.12,,U1047.99,1047.99,2575.63,0.250,,,,,358,61.56,,,,,,,,39.7360167,-75.5183794,1.8,,16.000,X56,ERW,960
MFL,2854,1344,13.126,694+24.8,,,,69306.11,,2853,Weld,D61.22,61.56,61.22,,U1058.11,1058.11,2565.51,0.250,,,,,,61.22,,,,,,,,39.7360439,-75.5183723,1.8,,16.000,X56,ERW,960
MFL,2855,1344,13.127,694+29.0,,,,69310.33,,2854,MCP,U4.22,4.22,56.99,1.63,U1062.33,1062.33,2561.29,0.250,,,2.12,3.40,140,61.22,,,,,,,,39.7360553,-75.5183694,1.8,Close Metal Object,16.000,X56,ERW,960
MFL,2856,1344,13.137,694+79.6,,,,69360.88,,2855,MCP,D6.44,54.78,6.44,0.03,U1112.88,1112.88,2510.73,0.250,,,2.51,5.22,3,61.22,,,,,,,,39.7361915,-75.5183342,0.8,Close Metal Object,16.000,X56,ERW,960
MFL,2857,1345,13.138,694+86.1,,,,69367.32,,2856,Weld,U61.22,61.22,61.43,,U1119.32,1119.32,2504.29,0.250,,,,,,61.43,,,,,,,,39.7362088,-75.5183297,0.7,,16.000,X56,ERW,960
MFL,2858,1345,13.139,694+93.1,,,,69374.37,,2857,MCP,U7.04,7.04,54.39,0.00,U1126.36,1126.36,2497.25,0.250,,,2.35,7.69,0,61.43,,,,,,,,39.7362277,-75.5183248,0.6,Touching Metal Object,16.000,X56,ERW,960
MFL,2859,1345,13.140,695+00.6,,,,69381.76,,2858,MCP,U14.44,14.44,46.99,3.68,U1133.76,1133.76,2489.85,0.250,,,2.35,2.59,316,61.43,,,,,,,,39.7362477,-75.5183197,0.6,Close Metal Object,16.000,X56,ERW,960
MFL,2860,1345,13.148,695+40.5,,,,69421.65,,2859,MCP,D7.10,54.33,7.10,4.01,U1173.65,1173.65,2449.97,0.250,,,2.71,6.64,345,61.43,,,,,,,,39.7363553,-75.5182924,0.6,Close Metal Object,16.000,X56,ERW,960
MFL,2861,1346,13.149,695+47.6,,,,69428.75,,2860,Weld,U61.43,61.43,61.65,,U1180.75,1180.75,2442.86,0.250,,,,,,61.65,,,,,,,,39.7363744,-75.5182875,0.6,,16.000,X56,ERW,960
MFL,2862,1346,13.152,695+60.9,,,,69442.05,,2861,MCP,U13.30,13.30,48.35,3.99,U1194.05,1194.05,2429.56,0.250,,,5.80,12.17,343,61.65,,,,,,,,39.7364103,-75.5182787,0.8,Close Metal Object,16.000,X56,ERW,960
MFL,2863,1346,13.152,695+62.5,,,,69443.59,,2862,MCP,U14.84,14.84,46.81,0.10,U1195.59,1195.59,2428.02,0.250,,,8.12,14.96,9,61.65,,,,,,,,39.7364146,-75.5182777,0.8,Close Metal Object,16.000,X56,ERW,960
MFL,2864,1346,13.153,695+64.9,,,,69446.03,,2863,MCP,U17.28,17.28,44.37,0.34,U1198.03,1198.03,2425.58,0.250,,,3.02,8.32,30,61.65,,,,,,,,39.7364211,-75.5182761,0.8,Close Metal Object,16.000,X56,ERW,960
MFL,2865,1346,13.153,695+66.1,,,,69447.24,,2864,MCP,U18.49,18.49,43.17,0.42,U1199.24,1199.24,2424.38,0.250,,,3.65,7.71,36,61.65,,,,,,,,39.7364244,-75.5182753,0.8,Close Metal Object,16.000,X56,ERW,960
MFL,2866,1346,13.155,695+75.1,,,,69456.24,,2865,MCP,U27.49,27.49,34.16,2.74,U1208.24,1208.24,2415.37,0.250,,,2.39,3.40,236,61.65,,,,,,,,39.7364486,-75.5182695,0.9,Close Metal Object,16.000,X56,ERW,960
MFL,2867,1346,13.156,695+80.1,,,,69461.24,,2866,MCP,D29.16,32.49,29.16,0.09,U1213.24,1213.24,2410.37,0.250,,,33.02,23.89,8,61.65,,,,,,,,39.7364621,-75.5182662,1.0,Close Metal Object,16.000,X56,ERW,960
MFL,2868,1347,13.161,696+09.3,,,,69490.41,,2867,Weld,D50.03,61.65,50.03,,U1242.41,1242.41,2381.21,0.250,,,,,,50.03,,,,,,,,39.7365409,-75.5182473,0.9,,16.000,X56,ERW,960
MFL,2869,1347,13.163,696+22.2,,,,69503.26,,2868,17.7° 37.4D Right Cold Bend,U12.86,12.86,37.17,,U1255.26,1255.26,2368.35,0.250,,,,,90,50.03,,,,,,,,39.7365753,-75.5182368,0.9,,16.000,X56,ERW,960
MFL,2870,1348,13.171,696+59.4,,,,69540.43,,2869,Weld,D38.37,50.03,38.37,,U1292.43,1292.43,2331.18,0.250,,,,,,38.37,,,,,,,,39.7366654,-75.5181752,0.5,,16.000,X56,ERW,960
MFL,2871,1348,13.174,696+77.1,,,,69558.11,,2870,MCP,U17.68,17.68,20.70,3.66,U1310.11,1310.11,2313.51,0.250,,,1.88,3.14,315,38.37,,,,,,,,39.7367079,-75.5181447,0.1,Close Metal Object,16.000,X56,ERW,960
MFL,2872,1349,13.178,696+97.9,,,,69578.80,,2871,Weld,U38.37,38.37,61.59,,U1330.80,1330.80,2292.81,0.250,,,,,,61.59,,,,,,,,39.7367575,-75.5181086,-0.5,,16.000,X56,ERW,960
MFL,2873,1349,13.179,697+04.8,,,,69585.70,,2872,4.6° 60.9D Right Sag Cold Bend,U6.90,6.90,54.69,,U1337.70,1337.70,2285.91,0.250,,,,,50,61.59,,,,,,,,39.7367737,-75.5180962,-0.7,,16.000,X56,ERW,960
MFL,2874,1349,13.188,697+49.3,,,,69630.20,,2873,4° 67.7D Right Sag Cold Bend,D10.19,51.40,10.19,,U1382.20,1382.20,2241.41,0.250,,,,,54,61.59,,,,,,,,39.7368746,-75.5180066,-0.2,,16.000,X56,ERW,960
MFL,2875,1349,13.188,697+52.6,,,,69633.42,,2874,MCP,D6.97,54.62,6.97,0.00,U1385.42,1385.42,2238.19,0.250,,,3.45,6.17,0,61.59,,,,,,,,39.7368816,-75.5179996,-0.1,Close Metal Object,16.000,X56,ERW,960
MFL,2876,1349,13.188,697+54.4,,,,69635.23,,2875,MCP,D5.17,56.42,5.17,0.00,U1387.22,1387.22,2236.39,0.250,,,2.20,3.97,0,61.59,,,,,,,,39.7368855,-75.5179957,-0.1,Close Metal Object,16.000,X56,ERW,960
MFL,2877,1350,13.189,697+59.5,,,,69640.39,,2876,Weld,D61.36,61.59,61.36,,U1392.39,1392.39,2231.22,0.250,,,,,,61.36,35,,,,,,,39.7368967,-75.5179843,0.1,,16.000,X56,ERW,960
MFL,2878,1350,13.190,697+63.1,,,,69643.92,,2877,MCP,U3.53,3.53,57.83,3.14,U1395.92,1395.92,2227.69,0.250,,,7.53,10.65,270,61.36,,,,,,,,39.7369043,-75.5179765,0.2,Touching Metal Object,16.000,X56,ERW,960
MFL,2879,1350,13.192,697+73.9,,,,69654.79,,2878,MCP,U14.40,14.40,46.97,0.58,U1406.79,1406.79,2216.83,0.250,,,23.96,8.07,50,61.36,,,,,,,,39.7369275,-75.5179526,0.5,Close Metal Object,16.000,X56,ERW,960
MFL,2880,1350,13.195,697+90.9,,,,69671.73,,2879,MCP,D30.03,31.34,30.03,0.88,U1423.73,1423.73,2199.89,0.250,,,5.25,4.51,76,61.36,,,,,,,,39.7369641,-75.5179151,1.0,Close Metal Object,16.000,X56,ERW,960
MFL,2881,1350,13.199,698+07.6,,,,69688.37,,2880,7.9° 41.8D Right Cold Bend,D13.39,47.97,13.39,,U1440.36,1440.36,2183.25,0.250,,,,,107,61.36,,,,,,,,39.7369997,-75.5178781,1.4,,16.000,X56,ERW,960
MFL,2882,1350,13.200,698+17.5,,,,69698.24,,2881,MCP,D3.52,57.85,3.52,2.01,U1450.24,1450.24,2173.38,0.250,,,1.10,1.42,173,61.36,,,,,,,,39.7370188,-75.5178532,1.4,Close Metal Object,16.000,X56,ERW,960
MFL,2883,1350,13.201,698+20.7,,,,69701.52,69701.50,2882,ML Ext Weld Adjacent,D0.23,61.13,0.23,2.62,U1453.52,1453.52,2170.09,0.250,21,31,0.55,0.56,225,61.36,,1478,1473,1476,1470,2050,2042,39.7370252,-75.5178448,1.3,Weld Adjacent = 3.75 x sqrt (pipe radius x wall thickness),16.000,X56,ERW,960
MFL,2884,1351,13.201,698+21.0,,,,69701.75,,2883,Weld,D59.63,61.36,59.63,,U1453.75,1453.75,2169.86,0.250,,,,,,59.63,,,,,,,,39.7370256,-75.5178443,1.3,,16.000,X56,ERW,960
MFL,2885,1352,13.212,698+80.7,,,,69761.39,,2884,Weld,U59.63,59.63,61.46,,U1513.39,1513.39,2110.23,0.250,,,,,,61.46,358,,,,,,,39.7371402,-75.5176925,0.8,,16.000,X56,ERW,960
MFL,2886,1352,13.216,698+98.1,,,,69778.78,69778.76,2885,ML Ext,U17.39,17.39,44.07,1.60,U1530.78,1530.78,2092.84,0.250,10,20,0.55,0.71,138,61.46,,1482,1478,1481,1477,2057,2051,39.7371735,-75.5176481,0.8,,16.000,X56,ERW,960
MFL,2887,1353,13.224,699+42.2,,,,69822.85,,2886,Weld,U61.46,61.46,61.61,,U1574.85,1574.85,2048.76,0.250,,,,,,61.61,14,,,,,,,39.7372573,-75.5175352,1.2,,16.000,X56,ERW,960
MFL,2888,1353,13.224,699+42.6,,,,69823.17,69823.14,2887,ML Cluster Ext Weld Adjacent,U0.32,0.32,61.29,2.64,U1575.17,1575.17,2048.44,0.250,13,23,1.84,3.50,227,61.61,,1450,1419,1460,1436,2027,1995,39.7372579,-75.5175343,1.2,Weld Adjacent = 3.75 x sqrt (pipe radius x wall thickness),16.000,X56,ERW,960
MFL,2889,1354,13.236,700+03.9,,,,69884.46,,2888,Weld,D61.18,61.61,61.18,,U1636.46,1636.46,1987.15,0.250,,,,,,61.18,310,,,,,,,39.7373724,-75.5173743,2.1,,16.000,X56,ERW,960
MFL,2890,1355,13.247,700+65.2,,,,69945.64,,2889,Weld,U61.18,61.18,61.43,,U1697.64,1697.64,1925.98,0.250,,,,,,61.43,12,,,,,,,39.7374844,-75.5172121,2.7,,16.000,X56,ERW,960
MFL,2891,1356,13.259,701+26.7,,,,70007.07,,2890,Weld,U61.43,61.43,61.52,,U1759.06,1759.06,1864.55,0.250,,,,,,61.52,326,,,,,,,39.7375972,-75.5170492,2.5,,16.000,X56,ERW,960
MFL,2892,1356,13.268,701+72.9,,,,70053.17,,2891,Manufacturing Indication Ext Seam Adjacent,D15.41,46.11,15.41,3.30,D1786.07,1805.17,1818.44,0.250,,,1.18,0.71,284,61.52,,,,,,,,39.7376824,-75.5169278,2.2,,16.000,X56,ERW,960
MFL,2893,1357,13.271,701+88.3,,,,70068.59,,2892,Weld,D61.05,61.52,61.05,,D1770.65,1820.59,1803.03,0.250,,,,,,61.05,273,,,,,,,39.7377109,-75.5168875,2.2,,16.000,X56,ERW,960
MFL,2894,1358,13.282,702+49.4,,,,70129.64,,2893,Weld,D60.01,61.05,60.01,,D1709.60,1881.64,1741.98,0.250,,,,,,60.01,,,,,,,,39.7378237,-75.5167268,1.7,,16.000,X56,ERW,960
MFL,2895,1358,13.284,702+58.5,,,,70138.68,,2894,MCP,U9.04,9.04,50.97,2.31,D1700.56,1890.68,1732.94,0.250,,,5.29,5.83,199,60.01,,,,,,,,39.7378404,-75.5167028,1.6,Close Metal Object,16.000,X56,ERW,960
MFL,2896,1358,13.293,703+09.3,,,,70189.44,70189.23,2895,ML Cluster Ext Weld Adjacent,D0.21,59.80,0.21,2.96,D1649.80,1941.44,1682.18,0.250,21,31,2.71,3.96,255,60.01,,1390,1334,1424,1381,1977,1918,39.7379329,-75.5165677,0.7,Weld Adjacent = 3.75 x sqrt (pipe radius x wall thickness),16.000,X56,ERW,960
MFL,2897,1359,13.293,703+09.5,,,,70189.65,,2896,Weld,U60.01,60.01,61.45,,D1649.60,1941.65,1681.97,0.250,,,,,,61.45,310,,,,,,,39.7379333,-75.5165671,0.7,,16.000,X56,ERW,960
MFL,2898,1359,13.294,703+09.9,,,,70189.99,70189.91,2897,ML Cluster Ext Seam & Weld Adjacent,U0.35,0.35,61.10,2.90,D1649.25,1941.99,1681.62,0.250,16,26,2.35,7.71,249,61.45,,1425,1380,1428,1375,1983,1910,39.7379339,-75.5165662,0.7,Seam & Weld Adjacent = 3.75 x sqrt (pipe radius x wall thickness),16.000,X56,ERW,960
MFL,2899,1360,13.305,703+71.1,,,,70251.09,,2898,Weld,U61.45,61.45,61.60,,D1588.15,2003.09,1620.52,0.250,,,,,,61.60,,,,,,,,39.7380441,-75.5164022,0.9,,16.000,X56,ERW,960
MFL,2900,1360,13.307,703+78.5,,,,70258.55,,2899,4° 55.2D Left Cold Bend,U7.46,7.46,54.15,,D1580.69,2010.55,1613.07,0.250,,,,,276,61.60,,,,,,,,39.7380578,-75.5163825,0.9,,16.000,X56,ERW,960
MFL,2901,1360,13.307,703+79.6,,,,70259.58,70259.56,2900,ML Ext,U8.49,8.49,53.11,2.14,D1579.66,2011.58,1612.04,0.250,26,36,0.43,0.78,184,61.60,,1479,1476,1478,1473,2052,2046,39.7380599,-75.5163799,0.9,,16.000,X56,ERW,960
MFL,2902,1360,13.307,703+79.6,,,,70259.58,70259.57,2901,ML Ext,U8.49,8.49,53.11,1.68,D1579.66,2011.58,1612.03,0.250,18,28,0.39,0.77,144,61.60,,1482,1480,1481,1478,2057,2053,39.7380599,-75.5163799,0.9,,16.000,X56,ERW,960
MFL,2903,1361,13.317,704+32.7,,,,70312.69,,2902,Weld,D61.34,61.60,61.34,,D1526.55,2064.69,1558.92,0.250,,,,,,61.34,56,,,,,,,39.7381645,-75.5162483,1.0,,16.000,X56,ERW,960
MFL,2904,1361,13.320,704+47.8,,,,70327.71,,2903,MCP,U15.02,15.02,46.33,0.01,D1511.53,2079.71,1543.91,0.250,,,2.43,7.66,1,61.34,,,,,,,,39.7381940,-75.5162110,1.2,Close Metal Object,16.000,X56,ERW,960
MFL,2905,1362,13.328,704+94.2,,,,70374.03,,2904,Weld,D61.23,61.34,61.23,,D1465.21,2126.03,1497.58,0.250,,,,,,61.23,286,,,,,,,39.7382847,-75.5160953,1.5,,16.000,X56,ERW,960
MFL,2906,1362,13.329,704+98.3,,,,70378.12,,2905,MCP,U4.09,4.09,57.15,0.73,D1461.12,2130.12,1493.50,0.250,,,3.84,6.85,63,61.23,,,,,,,,39.7382927,-75.5160851,1.5,Close Metal Object,16.000,X56,ERW,960
MFL,2907,1362,13.332,705+11.9,,,,70391.72,70390.04,2906,ML Cluster Ext Manufacturing Related; Seam Xing,U17.69,17.69,43.54,3.21,D1447.52,2143.72,1479.89,0.250,17,27,24.24,6.29,276,61.23,,1294,1178,1259,1122,1749,1558,39.7383193,-75.5160511,1.6,,16.000,X56,ERW,960
MFL,2908,1363,13.340,705+55.5,,,,70435.27,,2907,Weld,U61.23,61.23,61.48,,D1403.98,2187.27,1436.35,0.250,,,,,,61.48,48,,,,,,,39.7384048,-75.5159427,1.6,,16.000,X56,ERW,960
MFL,2909,1364,13.352,706+17.0,,,,70496.74,,2908,Weld,U61.48,61.48,61.63,,D1342.50,2248.74,1374.87,0.250,,,,,,61.63,275,,,,,,,39.7385259,-75.5157903,2.2,,16.000,X56,ERW,960
