Repository: kerbergr/datadump

File: MLCompare/ex3/newdatafeb.csv (part 15 of 32)
ILI Tool,PBF_ID,Adjstd Weld Number,Adjstd Milepost,Adjstd Sta,STA Diff,ODO Diff,Multiplier,Odometer (ft),Odometer Distance to Start of Box (ft),Feature Number,Feature Description,Distance to Nearest Weld (ft),Distance to Upstream Weld (ft),Distance to Downstream Weld (ft),Distance From Top of Pipe (ft),Distance to Nearest AGM (ft),Distance to Upstream AGM (ft),Distance to Downstream AGM (ft),WT (in),Max Depth (%),Max Depth + Tolerance (%),Length (in),Width (in),Oreintation (Degrees),Pipe Length (ft),Long Seam Orient. (Degrees),0.85DL Safe MAOP Rating (psig),0.85DL Safe MAOP Rating + Tolerance (psig),Eff. Area B31G of API579 Safe MAOP Rating (psig),Eff. Area B31G of API579 Safe MAOP Rating + Tolerance (psig),Eff. Area B31G of API579 Burst Press. Rating (psig),Eff. Area B31G of API579 Burst Press. Rating + Tolerance (psig),Latitude NAD83,Longitude NAD83,Elevation Above Mean Sea Level NAVD88 (ft),Comments,Pipe Size (in),Pipe Grade ,Pipe Type,MOP (psi)
MFL,2910,1365,13.363,706+78.7,,,,70558.37,,2909,Weld,U61.63,61.63,61.65,,D1280.87,2310.37,1313.25,0.250,,,,,,61.65,25,,,,,,,39.7386467,-75.5156367,2.1,,16.000,X56,ERW,960
MFL,2911,1366,13.375,707+40.5,,,,70620.02,,2910,Weld,D61.25,61.65,61.25,,D1219.22,2372.02,1251.60,0.250,,,,,,61.25,291,,,,,,,39.7387662,-75.5154813,2.5,,16.000,X56,ERW,960
MFL,2912,1367,13.387,708+01.8,,,,70681.27,,2911,Weld,U61.25,61.25,61.50,,D1157.97,2433.27,1190.35,0.250,,,,,,61.50,320,,,,,,,39.7388854,-75.5153273,2.6,,16.000,X56,ERW,960
MFL,2913,1367,13.390,708+19.4,,,,70698.82,,2912,8.9° 37.1D Right Cold Bend,U17.55,17.55,43.95,,D1140.43,2450.82,1172.80,0.250,,,,,86,61.50,,,,,,,,39.7389194,-75.5152831,2.6,,16.000,X56,ERW,960
MFL,2914,1368,13.398,708+63.4,,,,70742.77,,2913,Weld,D61.35,61.50,61.35,,D1096.47,2494.77,1128.85,0.250,,,,,,61.35,316,,,,,,,39.7389914,-75.5151573,3.0,,16.000,X56,ERW,960
MFL,2915,1369,13.410,709+24.8,,,,70804.12,,2914,Weld,D61.24,61.35,61.24,,D1035.12,2556.12,1067.50,0.250,,,,,,61.24,325,,,,,,,39.7390915,-75.5149819,2.9,,16.000,X56,ERW,960
MFL,2916,1370,13.421,709+86.1,,,,70865.36,,2915,Weld,U61.24,61.24,61.29,,D973.88,2617.36,1006.26,0.250,,,,,,61.29,318,,,,,,,39.7391921,-75.5148072,2.5,,16.000,X56,ERW,960
MFL,2917,1371,13.433,710+47.5,,,,70926.64,,2916,Weld,D59.77,61.29,59.77,,D912.60,2678.64,944.97,0.250,,,,,,59.77,354,,,,,,,39.7392926,-75.5146323,2.5,,16.000,X56,ERW,960
MFL,2918,1372,13.444,711+07.4,,,,70986.41,,2917,Weld,U59.77,59.77,61.47,,D852.83,2738.41,885.21,0.250,,,,,,61.47,29,,,,,,,39.7393901,-75.5144611,2.4,,16.000,X56,ERW,960
MFL,2919,1373,13.456,711+68.9,,,,71047.88,,2918,Weld,D61.29,61.47,61.29,,D791.36,2799.88,823.73,0.250,,,,,,61.29,320,,,,,,,39.7394903,-75.5142850,2.4,,16.000,X56,ERW,960
MFL,2920,1374,13.468,712+30.3,,,,71109.17,,2919,Weld,U61.29,61.29,61.39,,D730.07,2861.17,762.45,0.250,,,,,,61.39,,,,,,,,39.7395898,-75.5141091,2.3,,16.000,X56,ERW,960
MFL,2921,1375,13.479,712+91.8,,,,71170.56,,2920,Weld,U61.39,61.39,61.81,,D668.68,2922.56,701.06,0.250,,,,,,61.81,,,,,,,,39.7396874,-75.5139311,2.3,,16.000,X56,ERW,960
MFL,2922,1375,13.481,713+02.7,,,,71181.53,,2921,10.4° 42D Right Cold Bend,U10.97,10.97,50.83,,D657.71,2933.53,690.08,0.250,,,,,92,61.81,,,,,,,,39.7397041,-75.5138985,2.3,,16.000,X56,ERW,960
MFL,2923,1376,13.491,713+53.7,,,,71232.37,,2922,Weld,D61.34,61.81,61.34,,D606.87,2984.37,639.25,0.250,,,,,,61.34,,,,,,,,39.7397629,-75.5137345,1.6,,16.000,X56,ERW,960
MFL,2924,1377,13.503,714+15.1,,,,71293.71,,2923,Weld,D61.24,61.34,61.24,,D545.54,3045.71,577.91,0.250,,,,,,61.24,355,,,,,,,39.7398347,-75.5135371,0.5,,16.000,X56,ERW,960
MFL,2925,1377,13.504,714+22.3,,,,71300.95,,2924,MCP,U7.24,7.24,54.00,2.09,D538.29,3052.95,570.67,0.250,,,4.23,6.76,180,61.24,,,,,,,,39.7398432,-75.5135137,0.4,Touching Metal Object,16.000,X56,ERW,960
MFL,2926,1378,13.514,714+76.4,,,,71354.95,,2925,Weld; Begin 0.344in Wall API 5L X52 - ERW,D48.20,61.24,48.20,,D484.29,3106.95,516.67,0.344,,,,,,48.20,,,,,,,,39.7399048,-75.5133389,0.8,Start of Concrete Coated Pipe - Shellpot Creek,16.000,X52,ERW,960
MFL,2927,1379,13.523,715+24.7,,,,71403.15,,2926,Weld,D30.15,48.20,30.15,,D436.09,3155.15,468.47,0.344,,,,,,30.15,,,,,,,,39.7399564,-75.5131810,-0.5,No Concrete on this Joint,16.000,X52,ERW,960
MFL,2928,1379,13.526,715+41.3,,,,71419.79,,2927,10.7° 59.1D Left Cold Bend,D13.51,16.64,13.51,,D419.45,3171.79,451.82,0.344,,,,,263,30.15,,,,,,,,39.7399747,-75.5131269,-1.2,,16.000,X52,ERW,960
MFL,2929,1380,13.529,715+54.8,,,,71433.30,,2928,Weld,U30.15,30.15,32.07,,D405.94,3185.30,438.32,0.344,,,,,,32.07,,,,,,,,39.7399942,-75.5130863,-2.1,,16.000,X52,ERW,960
MFL,2930,1381,13.535,715+86.9,,,,71465.37,,2929,Weld,U32.07,32.07,61.32,,D373.87,3217.37,406.24,0.344,,,,,,61.32,,,,,,,,39.7400431,-75.5129917,-4.7,,16.000,X52,ERW,960
MFL,2931,1382,13.547,716+48.3,,,,71526.69,,2930,Weld,D60.81,61.32,60.81,,D312.55,3278.69,344.92,0.344,,,,,,60.81,,,,,,,,39.7401405,-75.5128145,-9.1,,16.000,X52,ERW,960
MFL,2932,1383,13.558,717+09.2,,,,71587.50,,2931,Weld,D59.30,60.81,59.30,,D251.74,3339.50,284.11,0.344,,,,,,59.30,,,,,,,,39.7402389,-75.5126398,-11.6,,16.000,X52,ERW,960
MFL,2933,1384,13.569,717+68.6,,,,71646.80,,2932,Weld,U59.30,59.30,61.03,,D192.44,3398.80,224.81,0.344,,,,,,61.03,226,,,,,,,39.7403380,-75.5124726,-14.1,,16.000,X52,ERW,960
MFL,2934,1385,13.581,718+29.7,,,,71707.83,,2933,Weld,D60.70,61.03,60.70,,D131.41,3459.83,163.78,0.344,,,,,,60.70,,,,,,,,39.7404363,-75.5122972,-11.3,,16.000,X52,ERW,960
MFL,2935,1386,13.593,718+90.4,,,,71768.53,,2934,Weld,D29.27,60.70,29.27,,D70.71,3520.53,103.09,0.344,,,,,,29.27,324,,,,,,,39.7405330,-75.5121242,-2.0,No Concrete on this Joint,16.000,X52,ERW,960
MFL,2936,1386,13.595,719+01.7,,,,71779.84,,2935,10.5° 44.7D Left Over Cold Bend,U11.31,11.31,17.95,,D59.40,3531.84,91.77,0.344,,,,,228,29.27,,,,,,,,39.7405517,-75.5120926,-0.5,,16.000,X52,ERW,960
MFL,2937,1387,13.598,719+19.7,,,,71797.80,,2936,Weld,D28.89,29.27,28.89,,D41.44,3549.80,73.82,0.344,,,,,,28.89,,,,,,,,39.7405857,-75.5120465,0.0,,16.000,X52,ERW,960
MFL,2938,1388,13.604,719+48.6,,,,71826.68,,2937,Weld,D10.29,28.89,10.29,,D12.56,3578.68,44.93,0.344,,,,,,10.29,,,,,,,,39.7406407,-75.5119725,0.4,End of Concrete Coated Pipe,16.000,X52,ERW,960
MFL,2939,1388,13.604,719+50.7,,,,71828.74,,2938,Stopple,U2.05,2.05,8.24,4.04,D10.51,3580.73,42.88,0.344,,,,,348,10.29,,,,,,,,39.7406447,-75.5119671,0.4,,16.000,X52,ERW,960
MFL,2940,1388,13.604,719+52.5,,,,71830.53,,2939,Tap,U3.84,3.84,6.44,0.00,D8.72,3582.53,41.09,0.344,,,,,0,10.29,,,,,,,,39.7406481,-75.5119625,0.5,,16.000,X52,ERW,960
MFL,2941,1388,13.605,719+54.1,,,,71832.16,,2940,MCP,D4.81,5.48,4.81,0.00,D7.08,3584.16,39.46,0.344,,,2.12,5.16,0,10.29,,,,,,,,39.7406512,-75.5119583,0.5,Touching Metal Object,16.000,X52,ERW,960
MFL,2942,1388,13.605,719+56.9,,,,71834.94,,2941,Tap,D2.03,8.25,2.03,0.00,D4.30,3586.94,36.68,0.344,,,,,0,10.29,,,,,,,,39.7406564,-75.5119512,0.5,,16.000,X52,ERW,960
MFL,2943,1388,13.605,719+57.3,,,,71835.39,,2942,MCP,D1.59,8.70,1.59,4.00,D3.86,3587.38,36.23,0.344,,,1.61,3.21,344,10.29,,,,,,,,39.7406573,-75.5119500,0.5,Close Metal Object,16.000,X52,ERW,960
MFL,2944,1389,13.605,719+58.9,,,,71836.97,,2943,Weld,D4.43,10.29,4.43,,D2.27,3588.97,34.65,0.344,,,,,,4.43,,,,,,,,39.7406602,-75.5119460,0.5,,16.000,X52,Valve,960
MFL,2945,1389,13.606,719+59.5,,,,71837.59,,2944,Flange,U0.62,0.62,3.80,,D1.65,3589.59,34.03,0.344,,,,,,4.43,,,,,,,,39.7406614,-75.5119444,0.5,,16.000,X52,Valve,960
MFL,2946,1389,13.606,719+61.2,3629.40,3624.18,1.00,71839.24,,2945,Valve,D2.15,2.27,2.15,,D32.37,3591.24,32.37,0.344,,,,,,4.43,,,,,,,,39.7406646,-75.5119401,0.5,,16.000,X52,Valve,960
MFL,2947,1389,13.606,719+62.8,,,,71840.85,,2946,Flange,D0.54,3.88,0.54,,U1.61,3592.85,30.76,0.344,,,,,,4.43,,,,,,,,39.7406676,-75.5119360,0.5,,16.000,X52,Valve,960
MFL,2948,1390,13.606,719+63.3,,,,71841.39,,2947,Weld,U4.43,4.43,10.41,,U2.15,3593.39,30.22,0.344,,,,,,10.41,,,,,,,,39.7406687,-75.5119345,0.5,,16.000,X52,ERW,960
MFL,2949,1390,13.607,719+64.5,,,,71842.66,,2948,MCP,U1.27,1.27,9.14,4.05,U3.42,3594.66,28.95,0.344,,,1.49,3.16,349,10.41,,,,,,,,39.7406710,-75.5119314,0.6,Touching Metal Object,16.000,X52,ERW,960
MFL,2950,1390,13.607,719+65.3,,,,71843.45,,2949,Tap,U2.05,2.05,8.36,0.00,U4.21,3595.45,28.17,0.344,,,,,0,10.41,,,,,,,,39.7406725,-75.5119294,0.6,,16.000,X52,ERW,960
MFL,2951,1390,13.607,719+68.4,,,,71846.62,,2950,MCP,D5.18,5.23,5.18,3.84,U7.38,3598.62,24.99,0.344,,,2.12,11.92,330,10.41,,,,,,,,39.7406785,-75.5119213,0.6,Touching Metal Object,16.000,X52,ERW,960
MFL,2952,1390,13.608,719+69.8,,,,71848.06,,2951,Tap,D3.75,6.67,3.75,0.00,U8.82,3600.06,23.56,0.344,,,,,0,10.41,,,,,,,,39.7406812,-75.5119176,0.6,,16.000,X52,ERW,960
MFL,2953,1390,13.608,719+71.5,,,,71849.81,,2952,Stopple,D2.00,8.41,2.00,4.05,U10.57,3601.81,21.81,0.344,,,,,348,10.41,,,,,,,,39.7406845,-75.5119131,0.6,,16.000,X52,ERW,960
MFL,2954,1391,13.608,719+73.4,,,,71851.81,,2953,Weld; Begin 0.250in Wall API 5L X56 - ERW,U10.41,10.41,61.33,,U12.57,3603.81,19.81,0.250,,,,,,61.33,337,,,,,,,39.7406884,-75.5119079,0.6,,16.000,X56,ERW,960
MFL,2955,1391,13.612,719+93.2,,,,71871.62,,2954,AGM 29,U19.81,19.81,41.52,,U3623.61,3623.62,4880.96,0.250,,,,,,61.33,,,,,,,,39.7407253,-75.5118560,0.9,,16.000,X52,Elbow,960
MFL,2956,1392,13.620,720+34.7,,,,71913.14,,2955,Weld,D61.32,61.33,61.32,,U41.52,41.52,4839.44,0.250,,,,,,61.32,63,,,,,,,39.7408021,-75.5117470,1.3,,16.000,X56,ERW,960
MFL,2957,1392,13.622,720+46.0,,,,71924.41,71924.38,2956,ML Ext,U11.27,11.27,50.05,1.70,U52.80,52.80,4828.17,0.250,12,22,0.78,0.66,147,61.32,,1477,1470,1476,1466,2050,2037,39.7408230,-75.5117174,1.3,,16.000,X56,ERW,960
MFL,2958,1392,13.624,720+53.9,,,,71932.32,71932.28,2957,ML Int Manufacturing Related; Seam Adjacent,U19.18,19.18,42.14,1.23,U60.70,60.70,4820.26,0.250,35,45,0.71,0.71,106,61.32,,1462,1452,1456,1441,2022,2002,39.7408376,-75.5116966,1.3,Seam & Weld Adjacent = 3.75 x sqrt (pipe radius x wall thickness),16.000,X56,ERW,960
MFL,2959,1392,13.624,720+54.1,,,,71932.44,71932.40,2958,ML Int Manufacturing Related,U19.31,19.31,42.01,3.18,U60.83,60.83,4820.13,0.250,10,20,0.86,0.46,274,61.32,,1478,1469,1476,1465,2050,2035,39.7408379,-75.5116963,1.3,,16.000,X56,ERW,960
MFL,2960,1392,13.625,720+59.2,,,,71937.58,71937.53,2959,ML Int Manufacturing Related,U24.44,24.44,36.88,3.17,U65.96,65.96,4815.00,0.250,12,22,0.67,0.61,273,61.32,,1479,1474,1478,1471,2053,2043,39.7408474,-75.5116828,1.2,,16.000,X56,ERW,960
MFL,2961,1392,13.628,720+75.3,,,,71953.74,71953.73,2960,ML Cluster Int Manufacturing Related,D20.72,40.60,20.72,2.54,U82.12,82.12,4798.84,0.250,17,27,0.90,0.42,218,61.32,,1471,1460,1478,1471,2052,2042,39.7408773,-75.5116403,1.2,,16.000,X56,ERW,960
MFL,2962,1393,13.632,720+96.1,,,,71974.46,,2961,Weld,D61.20,61.32,61.20,,U102.84,102.84,4778.12,0.250,,,,,,61.20,,,,,,,,39.7409159,-75.5115862,1.0,,16.000,X56,ERW,960
MFL,2963,1393,13.641,721+47.7,,,,72026.04,,2962,MCP,D9.61,51.59,9.61,0.75,U154.43,154.43,4726.54,0.250,,,8.31,10.75,65,61.20,,,,,,,,39.7410123,-75.5114520,1.1,Close Metal Object,16.000,X56,ERW,960
MFL,2964,1394,13.643,721+57.3,,,,72035.66,,2963,Weld,U61.20,61.20,61.59,,U164.04,164.04,4716.92,0.250,,,,,,61.59,,,,,,,,39.7410306,-75.5114272,1.0,,16.000,X56,ERW,960
MFL,2965,1394,13.647,721+75.2,,,,72053.53,,2964,8.7° 49D Left Cold Bend,U17.88,17.88,43.71,,U181.92,181.92,4699.05,0.250,,,,,269,61.59,,,,,,,,39.7410648,-75.5113819,0.8,,16.000,X56,ERW,960
MFL,2966,1394,13.649,721+89.4,,,,72067.74,,2965,13.9° 46.6D Left Cold Bend,D29.51,32.09,29.51,,U196.13,196.13,4684.84,0.250,,,,,272,61.59,,,,,,,,39.7410964,-75.5113521,0.7,,16.000,X56,ERW,960
MFL,2967,1395,13.655,722+18.9,,,,72097.25,,2966,Weld,D61.29,61.59,61.29,,U225.63,225.63,4655.33,0.250,,,,,,61.29,,,,,,,,39.7411701,-75.5113088,0.6,,16.000,X56,ERW,960
MFL,2968,1395,13.660,722+48.1,,,,72126.51,,2967,MCP,U29.26,29.26,32.02,3.14,U254.89,254.89,4626.07,0.250,,,1.88,4.14,270,61.29,,,,,,,,39.7412437,-75.5112676,0.6,Close Metal Object,16.000,X56,ERW,960
MFL,2969,1395,13.661,722+50.7,,,,72129.10,,2968,MCP,D29.44,31.85,29.44,3.14,U257.48,257.48,4623.48,0.250,,,2.82,6.34,270,61.29,,,,,,,,39.7412503,-75.5112639,0.6,Touching Metal Object,16.000,X56,ERW,960
MFL,2970,1395,13.663,722+59.8,,,,72138.14,,2969,MCP,D20.39,40.90,20.39,0.35,U266.53,266.53,4614.44,0.250,,,1.96,3.72,30,61.29,,,,,,,,39.7412731,-75.5112512,0.6,Close Metal Object,16.000,X56,ERW,960
MFL,2971,1396,13.666,722+80.2,,,,72158.53,,2970,Weld,D44.86,61.29,44.86,,U286.92,286.92,4594.04,0.250,,,,,,44.86,,,,,,,,39.7413245,-75.5112226,0.5,,16.000,X56,ERW,960
MFL,2972,1396,13.673,723+16.7,,,,72195.10,72195.08,2971,ML Ext,D8.30,36.57,8.30,2.43,U323.48,323.48,4557.48,0.250,14,24,0.47,3.67,209,44.86,,1482,1479,1481,1477,2057,2052,39.7414167,-75.5111711,0.3,,16.000,X56,ERW,960
MFL,2973,1397,13.675,723+25.0,,,,72203.40,,2972,Weld,U44.86,44.86,61.25,,U331.78,331.78,4549.18,0.250,,,,,,61.25,,,,,,,,39.7414377,-75.5111594,0.2,,16.000,X56,ERW,960
MFL,2974,1397,13.683,723+70.5,,,,72248.84,,2973,MCP,D15.81,45.44,15.81,1.05,U377.22,377.22,4503.74,0.250,,,2.04,5.24,90,61.25,,,,,,,,39.7415516,-75.5110940,0.1,Close Metal Object,16.000,X56,ERW,960
MFL,2975,1397,13.685,723+79.1,,,,72257.48,,2974,MCP,D7.17,54.08,7.17,3.84,U385.86,385.86,4495.10,0.250,,,5.65,7.61,330,61.25,,,,,,,,39.7415733,-75.5110814,0.1,Touching Metal Object,16.000,X56,ERW,960
MFL,2976,1397,13.685,723+79.3,,,,72257.66,,2975,MCP,D6.99,54.26,6.99,0.70,U386.04,386.04,4494.92,0.250,,,1.41,4.57,60,61.25,,,,,,,,39.7415738,-75.5110812,0.1,Close Metal Object,16.000,X56,ERW,960
MFL,2977,1398,13.686,723+86.3,,,,72264.65,,2976,Weld,D60.93,61.25,60.93,,U393.03,393.03,4487.93,0.250,,,,,,60.93,21,,,,,,,39.7415913,-75.5110710,0.1,,16.000,X56,ERW,960
MFL,2978,1398,13.694,724+26.9,,,,72305.19,,2977,MCP,D20.40,40.54,20.40,0.00,U433.57,433.57,4447.39,0.250,,,4.27,7.19,0,60.93,,,,,,,,39.7416926,-75.5110118,0.5,Touching Metal Object,16.000,X56,ERW,960
MFL,2979,1399,13.698,724+47.2,,,,72325.58,,2978,Weld,U60.93,60.93,61.21,,U453.97,453.97,4427.00,0.250,,,,,,61.21,,,,,,,,39.7417436,-75.5109819,0.7,,16.000,X56,ERW,960
MFL,2980,1399,13.701,724+63.5,,,,72341.85,,2979,MCP,U16.27,16.27,44.94,0.49,U470.24,470.24,4410.73,0.250,,,12.70,18.01,43,61.21,,,,,,,,39.7417843,-75.5109579,0.9,Close Metal Object,16.000,X56,ERW,960
MFL,2981,1399,13.701,724+65.0,,,,72343.33,,2980,MCP,U17.75,17.75,43.46,4.17,U471.72,471.72,4409.24,0.250,,,20.31,24.96,359,61.21,,,,,,,,39.7417880,-75.5109557,0.9,Close Metal Object,16.000,X56,ERW,960
MFL,2982,1399,13.705,724+82.7,,,,72361.00,,2981,MCP,D25.79,35.42,25.79,3.49,U489.39,489.39,4391.58,0.250,,,2.04,5.58,300,61.21,,,,,,,,39.7418322,-75.5109295,1.0,Touching Metal Object,16.000,X56,ERW,960
MFL,2983,1400,13.710,725+08.5,,,,72386.79,,2982,Weld,U61.21,61.21,61.78,,U515.18,515.18,4365.78,0.250,,,,,,61.78,311,,,,,,,39.7418966,-75.5108913,1.2,,16.000,X56,ERW,960
MFL,2984,1400,13.716,725+42.0,580.80,581.08,1.00,72420.32,,2983,43.7° 42.9D Right Cold Bend,D28.25,33.52,28.25,,U548.70,548.70,4332.26,0.250,,,,,90,61.78,,,,,,,,39.7419740,-75.5108291,1.5,,16.000,X56,ERW,960
MFL,2985,1401,13.721,725+72.1,,,,72448.57,,2984,Weld,D61.62,61.78,61.62,,U576.96,576.96,4304.01,0.250,,,,,,61.62,,,,,,,,39.7420121,-75.5107424,1.7,,16.000,X56,ERW,960
MFL,2986,1401,13.728,726+07.0,65.00,61.02,1.07,72481.34,,2985,34.2° 36.6D Left Cold Bend,D28.85,32.76,28.85,,U609.72,609.72,4271.24,0.250,,,,,272,61.62,,,,,,,,39.7420503,-75.5106376,1.9,,16.000,X56,ERW,960
MFL,2987,1402,13.733,726+36.0,,,,72510.19,,2986,Weld,D41.54,61.62,41.54,,U638.57,638.57,4242.39,0.250,,,,,,41.54,,,,,,,,39.7421119,-75.5105740,2.5,,16.000,X56,ERW,960
MFL,2988,1402,13.739,726+67.0,,,,72541.07,,2987,4.2° 55.2D Over Cold Bend,D10.65,30.89,10.65,,U669.46,669.46,4211.50,0.250,,,,,172,41.54,,,,,,,,39.7421819,-75.5105119,2.9,,16.000,X56,ERW,960
MFL,2989,1403,13.741,726+77.7,,,,72551.72,,2988,Weld,U41.54,41.54,41.90,,U680.11,680.11,4200.86,0.250,,,,,,41.90,274,,,,,,,39.7422059,-75.5104902,2.3,,16.000,X56,ERW,960
MFL,2990,1403,13.743,726+87.8,,,,72561.75,,2989,3.6° 61.9D Over Cold Bend,U10.03,10.03,31.87,,U690.14,690.14,4190.82,0.250,,,,,178,41.90,,,,,,,,39.7422283,-75.5104700,1.5,,16.000,X56,ERW,960
MFL,2991,1403,13.746,727+03.9,,,,72577.77,,2990,9.3° 59.2D Sag Cold Bend,D15.85,26.05,15.85,,U706.16,706.16,4174.80,0.250,,,,,358,41.90,,,,,,,,39.7422642,-75.5104377,-0.6,,16.000,X56,ERW,960
MFL,2992,1404,13.749,727+19.8,,,,72593.62,,2991,Weld,U41.90,41.90,61.47,,U722.01,722.01,4158.96,0.250,,,,,,61.47,,,,,,,,39.7423001,-75.5104059,-0.5,,16.000,X56,ERW,960
MFL,2993,1404,13.754,727+48.8,,,,72622.44,,2992,MCP,U28.82,28.82,32.64,3.68,U750.83,750.83,4130.13,0.250,,,5.61,7.05,316,61.47,,,,,,,,39.7423671,-75.5103518,0.3,Close Metal Object,16.000,X56,ERW,960
MFL,2994,1404,13.754,727+49.7,,,,72623.41,72623.28,2993,ML Cluster Int Manufacturing Related,U29.79,29.79,31.68,1.04,U751.80,751.80,4129.17,0.250,11,21,2.04,2.13,90,61.47,,1452,1417,1461,1435,2029,1993,39.7423695,-75.5103505,0.4,,16.000,X56,ERW,960
MFL,2995,1404,13.755,727+53.0,146.00,145.31,1.00,72626.65,,2994,28.6° 39.1D Left Cold Bend,D28.44,33.03,28.44,,U755.03,755.03,4125.93,0.250,,,,,268,61.47,,,,,,,,39.7423778,-75.5103464,0.5,,16.000,X56,ERW,960
MFL,2996,1404,13.760,727+75.5,,,,72650.45,,2995,MCP,D4.64,56.83,4.64,0.00,U778.83,778.83,4102.13,0.250,,,15.37,13.19,0,61.47,,,,,,,,39.7424422,-75.5103340,1.0,Close Metal Object,16.000,X56,ERW,960
MFL,2997,1405,13.760,727+79.9,,,,72655.09,,2996,Weld,U61.47,61.47,61.53,,U783.47,783.47,4097.49,0.250,,,,,,61.53,,,,,,,,39.7424549,-75.5103327,1.1,,16.000,X56,ERW,960
MFL,2998,1405,13.766,728+09.0,56.00,59.16,0.95,72685.80,,2997,25.9° 38.1D Right Cold Bend,U30.72,30.72,30.81,,U814.19,814.19,4066.77,0.250,,,,,90,61.53,,,,,,,,39.7425384,-75.5103195,1.5,,16.000,X56,ERW,960
MFL,2999,1406,13.772,728+40.0,,,,72716.62,,2998,Weld,D61.18,61.53,61.18,,U845.00,845.00,4035.96,0.250,,,,,,61.18,,,,,,,,39.7426128,-75.5102683,1.8,,16.000,X56,ERW,960
MFL,3000,1407,13.784,729+01.5,,,,72777.80,,2999,Weld,D60.36,61.18,60.36,,U906.18,906.18,3974.78,0.250,,,,,,60.36,47,,,,,,,39.7427576,-75.5101580,1.7,,16.000,X56,ERW,960
MFL,3001,1408,13.795,729+62.3,,,,72838.16,,3000,Weld,U60.36,60.36,61.34,,U966.55,966.55,3914.42,0.250,,,,,,61.34,15,,,,,,,39.7429011,-75.5100505,1.3,,16.000,X56,ERW,960
MFL,3002,1408,13.797,729+72.7,,,,72848.54,,3001,6.9° 44.4D Left Cold Bend,U10.38,10.38,50.96,,U976.92,976.92,3904.04,0.250,,,,,260,61.34,,,,,,,,39.7429261,-75.5100329,1.2,,16.000,X56,ERW,960
MFL,3003,1408,13.798,729+79.5,,,,72855.32,,3002,3.1° 41.4D Left Cold Bend,U17.16,17.16,44.17,,U983.71,983.71,3897.25,0.250,,,,,270,61.34,,,,,,,,39.7429433,-75.5100235,1.1,,16.000,X56,ERW,960
MFL,3004,1408,13.805,730+13.7,,,,72889.28,,3003,7.5° 47.2D Right Cold Bend,D10.22,51.12,10.22,,U1017.67,1017.67,3863.30,0.250,,,,,77,61.34,,,,,,,,39.7430306,-75.5099820,0.6,,16.000,X56,ERW,960
MFL,3005,1409,13.807,730+24.0,,,,72899.50,,3004,Weld,U61.34,61.34,61.36,,U1027.88,1027.88,3853.08,0.250,,,,,,61.36,346,,,,,,,39.7430552,-75.5099647,0.8,,16.000,X56,ERW,960
MFL,3006,1410,13.818,730+85.7,,,,72960.86,,3005,Weld,U61.36,61.36,61.68,,U1089.24,1089.25,3791.72,0.250,,,,,,61.68,19,,,,,,,39.7432023,-75.5098585,2.0,,16.000,X56,ERW,960
MFL,3007,1410,13.827,731+32.3,,,,73007.20,73007.07,3006,ML Cluster Int Manufacturing Related,D15.35,46.34,15.35,2.66,U1135.58,1135.58,3745.38,0.250,33,43,2.39,1.44,229,61.68,,1342,1283,1411,1371,1959,1904,39.7433124,-75.5097764,2.6,,16.000,X56,ERW,960
MFL,3008,1411,13.830,731+47.8,,,,73022.54,,3007,Weld,D47.81,61.68,47.81,,U1150.93,1150.93,3730.04,0.250,,,,,,47.81,320,,,,,,,39.7433489,-75.5097488,2.8,,16.000,X56,ERW,960
MFL,3009,1412,13.839,731+95.9,,,,73070.35,,3008,Weld,D45.62,47.81,45.62,,U1198.74,1198.74,3682.22,0.250,,,,,,45.62,38,,,,,,,39.7434621,-75.5096628,3.6,,16.000,X56,ERW,960
MFL,3010,1413,13.848,732+41.8,,,,73115.98,,3009,Weld,U45.62,45.62,52.50,,U1244.36,1244.36,3636.60,0.250,,,,,,52.50,,,,,,,,39.7435694,-75.5095791,4.3,,16.000,X56,ERW,960
MFL,3011,1414,13.858,732+94.6,,,,73168.47,,3010,Weld,D5.36,52.50,5.36,,U1296.86,1296.86,3584.10,0.250,,,,,,5.36,,,,,,,,39.7436923,-75.5094819,4.9,,16.000,X56,Elbow,960
MFL,3012,1414,13.858,732+97.0,,,,73170.88,,3011,75° 3D Right Forged Bend,U2.41,2.41,2.95,,U1299.27,1299.27,3581.69,0.250,,,,,93,5.36,,,,,,,,39.7436961,-75.5094750,4.8,,16.000,X56,Elbow,960
MFL,3013,1415,13.859,733+00.0,,,,73173.83,,3012,Weld,U5.36,5.36,9.02,,U1302.21,1302.21,3578.75,0.250,,,,,,9.02,,,,,,,,39.7436960,-75.5094647,4.7,,16.000,X56,ERW,960
MFL,3014,1416,13.860,733+09.1,,,,73182.85,,3013,Weld,U9.02,9.02,39.05,,U1311.23,1311.23,3569.73,0.250,,,,,,39.05,305,,,,,,,39.7436885,-75.5094341,4.4,,16.000,X56,ERW,960
MFL,3015,1416,13.861,733+12.7,,,,73186.36,,3014,6.2° 39.7D Sag Cold Bend,U3.52,3.52,35.53,,U1314.75,1314.75,3566.21,0.250,,,,,356,39.05,,,,,,,,39.7436856,-75.5094222,4.3,,16.000,X56,ERW,960
MFL,3016,1416,13.863,733+24.9,,,,73198.33,,3015,5.4° 52.2D Over Cold Bend,U15.49,15.49,23.56,,U1326.72,1326.72,3554.24,0.250,,,,,183,39.05,,,,,,,,39.7436758,-75.5093816,5.0,,16.000,X56,ERW,960
MFL,3017,1417,13.868,733+48.8,,,,73221.89,,3016,Weld,U39.05,39.05,57.96,,U1350.27,1350.27,3530.69,0.250,,,,,,57.96,33,,,,,,,39.7436573,-75.5093013,4.7,,16.000,X56,ERW,960
MFL,3018,1417,13.870,733+63.1,,,,73236.03,,3017,MCP,U14.14,14.14,43.82,2.06,U1364.41,1364.41,3516.55,0.250,,,21.29,18.06,177,57.96,,,,,,,,39.7436467,-75.5092531,4.6,Close Metal Object,16.000,X56,ERW,960
CAL,3019,1417,13.870,733+63.3,,,,73236.22,,3018,Dent Under MCP,U14.33,14.33,43.64,2.14,U1364.60,1364.60,3516.36,0.250,1.3,1.8,16.00,4.44,184,57.96,,,,,,,,39.7436465,-75.5092524,4.6,,16.000,X56,ERW,960
MFL,3020,1418,13.879,734+07.6,,,,73279.85,,3019,Weld,D1.09,57.96,1.09,,U1408.24,1408.24,3472.72,0.250,,,,,,1.09,,,,,,,,39.7436148,-75.5091027,3.9,,16.000,X56,ERW,960
MFL,3021,1419,13.879,734+08.7,,,,73280.94,,3020,Weld,U1.09,1.09,5.07,,U1409.32,1409.32,3471.64,0.250,,,,,,5.07,,,,,,,,39.7436141,-75.5090991,3.9,,16.000,X56,Elbow,960
MFL,3022,1419,13.879,734+11.0,602.00,597.42,1.01,73283.23,,3021,75° 3D Left Forged Bend,U2.29,2.29,2.78,,U1411.61,1411.61,3469.35,0.250,,,,,270,5.07,,,,,,,,39.7436148,-75.5090911,3.9,,16.000,X56,Elbow,960
MFL,3023,1420,13.880,734+13.8,,,,73286.01,,3022,Weld,D1.29,5.07,1.29,,U1414.39,1414.39,3466.57,0.250,,,,,,1.29,,,,,,,,39.7436197,-75.5090838,3.9,,16.000,X56,ERW,960
MFL,3024,1421,13.880,734+15.1,,,,73287.30,,3023,Weld,U1.29,1.29,5.07,,U1415.69,1415.69,3465.28,0.250,,,,,,5.07,,,,,,,,39.7436226,-75.5090811,3.9,,16.000,X56,ERW,960
MFL,3025,1422,13.881,734+20.2,,,,73292.37,,3024,Weld,U5.07,5.07,61.76,,U1420.75,1420.75,3460.21,0.250,,,,,,61.76,,,,,,,,39.7436342,-75.5090708,3.9,,16.000,X56,ERW,960
MFL,3026,1422,13.888,734+55.4,,,,73327.40,,3025,MCP,D26.72,35.04,26.72,0.70,U1455.79,1455.79,3425.17,0.250,,,2.67,5.41,60,61.76,,,,,,,,39.7437136,-75.5090010,4.0,Close Metal Object,16.000,X56,ERW,960
MFL,3027,1422,13.891,734+71.9,,,,73343.76,73343.74,3026,ML Cluster Ext,D10.36,51.40,10.36,0.69,U1472.15,1472.15,3408.81,0.250,12,22,0.63,1.62,59,61.76,,1480,1475,1479,1473,2055,2046,39.7437511,-75.5089688,4.0,,16.000,X56,ERW,960
MFL,3028,1422,13.893,734+81.7,,,,73353.49,73353.45,3027,ML Cluster Ext,D0.63,61.13,0.63,2.02,U1481.88,1481.88,3399.08,0.250,23,33,1.88,4.43,174,61.76,,1417,1379,1434,1397,1991,1941,39.7437735,-75.5089500,4.1,,16.000,X56,ERW,960
MFL,3029,1422,13.893,734+81.9,,,,73353.71,73353.70,3028,ML Ext Weld Adjacent,D0.42,61.35,0.42,1.98,U1482.10,1482.10,3398.87,0.250,10,20,0.55,0.91,170,61.76,,1482,1478,1481,1477,2057,2051,39.7437740,-75.5089495,4.1,Weld Adjacent = 3.75 x sqrt (pipe radius x wall thickness),16.000,X56,ERW,960
MFL,3030,1423,13.893,734+82.3,,,,73354.13,,3029,Weld; Begin 0.375in Wall API 5L X62 - ERW,D60.95,61.76,60.95,,U1482.51,1482.51,3398.45,0.375,,,,,,60.95,306,,,,,,,39.7437750,-75.5089487,4.1,,16.000,X62,ERW,960
MFL,3031,1423,13.893,734+82.9,,,,73354.75,73354.60,3030,ML Cluster Ext,U0.62,0.62,60.32,2.04,U1483.13,1483.13,3397.83,0.375,25,35,2.39,3.04,176,60.95,,2301,2233,2329,2273,3234,3156,39.7437763,-75.5089476,4.1,,16.000,X62,ERW,960
MFL,3032,1423,13.894,734+88.5,,,,73360.36,,3031,Casing Start,U6.23,6.23,54.72,,U1488.74,1488.74,3392.22,0.375,,,,,,60.95,,,,,,,,39.7437893,-75.5089368,4.2,,16.000,X62,ERW,960
MFL,3033,1423,13.904,735+41.3,,,,73412.78,,3032,Casing End,D2.29,58.66,2.29,,U1541.17,1541.17,3339.79,0.375,,,,,,60.95,,,,,,,,39.7439109,-75.5088371,4.5,,16.000,X62,ERW,960
MFL,3034,1424,13.904,735+43.6,,,,73415.07,,3033,Weld,U60.95,60.95,61.03,,U1543.46,1543.46,3337.51,0.250,,,,,,61.03,,,,,,,,39.7439162,-75.5088328,4.5,,16.000,X56,ERW,960
MFL,3035,1424,13.906,735+54.0,,,,73425.46,,3034,3.7° 44.5D Right Cold Bend,U10.38,10.38,50.65,,U1553.84,1553.84,3327.12,0.250,,,,,92,61.03,,,,,,,,39.7439403,-75.5088129,4.4,,16.000,X56,ERW,960
MFL,3036,1424,13.911,735+78.3,,,,73449.62,,3035,3.1° 44.1D Over Cold Bend,D26.49,34.54,26.49,,U1578.00,1578.00,3302.96,0.250,,,,,183,61.03,,,,,,,,39.7439940,-75.5087625,4.2,,16.000,X56,ERW,960
MFL,3037,1424,13.915,735+99.9,,,,73471.12,73471.10,3036,ML Ext,D4.98,56.05,4.98,4.08,U1599.50,1599.50,3281.46,0.250,14,24,0.51,0.60,351,61.03,,1481,1478,1480,1476,2056,2050,39.7440416,-75.5087174,3.0,,16.000,X56,ERW,960
MFL,3038,1425,13.916,736+04.9,,,,73476.10,,3037,Weld,U61.03,61.03,61.48,,U1604.49,1604.49,3276.48,0.250,,,,,,61.48,,,,,,,,39.7440527,-75.5087069,2.8,,16.000,X56,ERW,960
MFL,3039,1425,13.918,736+15.8,,,,73486.93,,3038,6.7° 49.1D Sag Cold Bend,U10.83,10.83,50.65,,U1615.31,1615.31,3265.65,0.250,,,,,357,61.48,,,,,,,,39.7440765,-75.5086844,2.4,,16.000,X56,ERW,960
MFL,3040,1425,13.922,736+39.8,,,,73510.76,,3039,4.6° 47.8D Over Cold Bend,D26.81,34.66,26.81,,U1639.15,1639.15,3241.81,0.250,,,,,179,61.48,,,,,,,,39.7441296,-75.5086352,3.9,,16.000,X56,ERW,960
MFL,3041,1425,13.923,736+44.4,,,,73515.38,,3040,MCP,D22.20,39.28,22.20,2.44,U1643.77,1643.77,3237.20,0.250,,,4.55,7.02,210,61.48,,,,,,,,39.7441399,-75.5086256,3.9,Close Metal Object,16.000,X56,ERW,960
MFL,3042,1425,13.926,736+59.8,,,,73530.67,,3041,MCP,D6.91,54.57,6.91,3.49,U1659.06,1659.06,3221.90,0.250,,,4.39,7.19,300,61.48,,,,,,,,39.7441740,-75.5085940,3.8,Touching Metal Object,16.000,X56,ERW,960
MFL,3043,1426,13.928,736+66.7,,,,73537.58,,3042,Weld,U61.48,61.48,61.72,,U1665.96,1665.96,3215.00,0.250,,,,,,61.72,324,,,,,,,39.7441894,-75.5085796,3.6,,16.000,X56,ERW,960
MFL,3044,1427,13.939,737+28.8,,,,73599.30,,3043,Weld,D61.53,61.72,61.53,,U1727.68,1727.68,3153.28,0.250,,,,,,61.53,55,,,,,,,39.7443298,-75.5084568,3.5,,16.000,X56,ERW,960
MFL,3045,1427,13.939,737+28.9,,,,73599.39,73599.37,3044,ML Ext Weld Adjacent,U0.10,0.10,61.43,1.95,U1727.78,1727.78,3153.18,0.250,28,38,0.59,1.01,168,61.53,,1473,1467,1470,1462,2042,2030,39.7443300,-75.5084566,3.5,Weld Adjacent = 3.75 x sqrt (pipe radius x wall thickness),16.000,X56,ERW,960
MFL,3046,1428,13.951,737+90.7,,,,73660.82,,3045,Weld,D61.24,61.53,61.24,,U1789.21,1789.21,3091.75,0.250,,,,,,61.24,,,,,,,,39.7444708,-75.5083365,4.0,,16.000,X56,ERW,960
MFL,3047,1429,13.963,738+52.2,,,,73722.06,,3046,Weld,U61.24,61.24,61.67,,U1850.44,1850.44,3030.52,0.250,,,,,,61.67,,,,,,,,39.7446110,-75.5082163,4.0,,16.000,X56,ERW,960
MFL,3048,1430,13.974,739+14.2,,,,73783.73,,3047,Weld,D14.91,61.67,14.91,,U1912.11,1912.11,2968.85,0.250,,,,,,14.91,339,,,,,,,39.7447518,-75.5080946,4.1,,16.000,X56,ERW,960
MFL,3049,1431,13.977,739+29.2,,,,73798.64,,3048,Weld,U14.91,14.91,61.66,,U1927.02,1927.02,2953.94,0.250,,,,,,61.66,20,,,,,,,39.7447858,-75.5080648,4.2,,16.000,X56,ERW,960
MFL,3050,1432,13.989,739+91.2,,,,73860.29,,3049,Weld,U61.66,61.66,61.72,,U1988.68,1988.68,2892.28,0.250,,,,,,61.72,316,,,,,,,39.7449257,-75.5079416,4.5,,16.000,X56,ERW,960
MFL,3051,1432,13.993,740+11.9,,,,73880.86,,3050,MCP,U20.56,20.56,41.15,3.35,U2009.24,2009.24,2871.72,0.250,,,1.25,1.67,288,61.72,,,,,,,,39.7449725,-75.5079008,4.8,Close Metal Object,16.000,X56,ERW,960
MFL,3052,1432,13.994,740+21.7,,,,73890.65,,3051,10.1° 55.8D Over Cold Bend,U30.36,30.36,31.36,,U2019.04,2019.04,2861.93,0.250,,,,,183,61.72,,,,,,,,39.7449948,-75.5078815,4.7,,16.000,X56,ERW,960
MFL,3053,1432,13.996,740+30.1,,,,73899.02,,3052,MCP,D22.99,38.73,22.99,1.40,U2027.41,2027.41,2853.56,0.250,,,1.45,3.60,120,61.72,,,,,,,,39.7450138,-75.5078652,3.7,Close Metal Object,16.000,X56,ERW,960
MFL,3054,1433,14.000,740+53.3,,,,73922.01,,3053,Weld,D1.08,61.72,1.08,,U2050.40,2050.40,2830.57,0.250,,,,,,1.08,,,,,,,,39.7450660,-75.5078211,0.0,,16.000,X56,ERW,960
MFL,3055,1434,14.001,740+54.3,,,,73923.09,,3054,Weld,U1.08,1.08,1.67,,U2051.47,2051.47,2829.49,0.250,,,,,,1.67,,,,,,,,39.7450684,-75.5078192,-0.1,,16.000,X56,Elbow,960
MFL,3056,1434,14.001,740+55.0,644.00,640.52,1.01,73923.74,,3055,22.5° 3D Sag Forged Bend,U0.66,0.66,1.02,,U2052.13,2052.13,2828.84,0.250,,,,,308,1.67,,,,,,,,39.7450700,-75.5078181,-0.1,,16.000,X56,Elbow,960
MFL,3057,1435,14.001,740+56.0,,,,73924.76,,3056,Weld; Begin 0.344in Wall API 5L X52 - ERW,U1.67,1.67,31.24,,U2053.14,2053.14,2827.82,0.344,,,,,,31.24,106,,,,,,,39.7450727,-75.5078169,-0.1,,16.000,X52,ERW,960
MFL,3058,1435,14.001,740+56.4,,,,73925.24,73925.04,3057,ML Cluster Ext Weld Adjacent,U0.48,0.48,30.76,1.94,U2053.62,2053.62,2827.34,0.344,19,29,4.00,9.32,167,31.24,,1782,1696,1840,1766,2555,2453,39.7450739,-75.5078164,0.0,Weld Adjacent = 3.75 x sqrt (pipe radius x wall thickness),16.000,X52,ERW,960
MFL,3059,1435,14.002,740+59.6,,,,73928.48,,3058,Casing Start,U3.73,3.73,27.51,,U2056.87,2056.87,2824.09,0.344,,,,,,31.24,,,,,,,,39.7450825,-75.5078135,0.2,,16.000,X52,ERW,960
MFL,3060,1436,14.007,740+86.2,,,,73956.00,,3059,Weld,U31.24,31.24,32.23,,U2084.38,2084.38,2796.58,0.344,,,,,,32.23,288,,,,,,,39.7451554,-75.5077882,2.3,,16.000,X52,ERW,960
MFL,3061,1436,14.011,741+09.6,,,,73980.31,,3060,Casing End,D7.91,24.32,7.91,,U2108.70,2108.70,2772.26,0.344,,,,,,32.23,,,,,,,,39.7452196,-75.5077655,3.7,,16.000,X52,ERW,960
MFL,3062,1437,14.013,741+17.3,,,,73988.22,,3061,Weld; Begin 0.250in Wall API 5L X56 - ERW,U32.23,32.23,61.36,,U2116.61,2116.61,2764.35,0.250,,,,,,61.36,316,,,,,,,39.7452403,-75.5077577,4.0,,16.000,X56,ERW,960
MFL,3063,1437,14.019,741+49.0,,,,74021.07,,3062,MCP,D28.51,32.85,28.51,2.44,U2149.46,2149.46,2731.51,0.250,,,4.08,9.21,210,61.36,,,,,,,,39.7453265,-75.5077240,6.8,Touching Metal Object,16.000,X56,ERW,960
MFL,3064,1437,14.020,741+52.9,,,,74025.06,,3063,MCP,D24.53,36.84,24.53,3.14,U2153.44,2153.44,2727.52,0.250,,,1.88,3.89,270,61.36,,,,,,,,39.7453369,-75.5077200,7.2,Touching Metal Object,16.000,X56,ERW,960
MFL,3065,1437,14.021,741+58.1,,,,74030.50,,3064,3.9° 59.5D Over Cold Bend,D19.08,42.28,19.08,,U2158.89,2158.89,2722.08,0.250,,,,,187,61.36,,,,,,,,39.7453511,-75.5077144,7.7,,16.000,X56,ERW,960
MFL,3066,1437,14.022,741+63.6,,,,74036.19,,3065,MCP,D13.40,47.97,13.40,3.49,U2164.57,2164.57,2716.39,0.250,,,3.37,6.00,300,61.36,,,,,,,,39.7453660,-75.5077088,8.0,Close Metal Object,16.000,X56,ERW,960
MFL,3067,1438,14.025,741+76.6,,,,74049.58,,3066,Weld,D61.35,61.36,61.35,,U2177.97,2177.97,2702.99,0.250,,,,,,61.35,44,,,,,,,39.7454013,-75.5076954,8.5,,16.000,X56,ERW,960
MFL,3068,1438,14.033,742+21.0,,,,74095.60,,3067,17.8° 38.5D Right Cold Bend,D15.34,46.01,15.34,,U2223.98,2223.98,2656.98,0.250,,,,,95,61.35,,,,,,,,39.7455218,-75.5076472,10.8,,16.000,X56,ERW,960
MFL,3069,1439,14.036,742+36.5,,,,74110.93,,3068,Weld,D40.91,61.35,40.91,,U2239.32,2239.32,2641.65,0.250,,,,,,40.91,299,,,,,,,39.7455573,-75.5076181,11.4,,16.000,X56,ERW,960
MFL,3070,1440,14.044,742+77.9,,,,74151.85,,3069,Weld,U40.91,40.91,53.56,,U2280.23,2280.23,2600.73,0.250,,,,,,53.56,,,,,,,,39.7456492,-75.5075347,12.9,,16.000,X56,ERW,960
MFL,3071,1441,14.054,743+32.1,,,,74205.41,,3070,Weld,U53.56,53.56,55.64,,U2333.79,2333.79,2547.17,0.250,,,,,,55.64,,,,,,,,39.7457697,-75.5074258,13.1,,16.000,X56,ERW,960
MFL,3072,1442,14.065,743+88.4,,,,74261.04,,3071,Weld,U55.64,55.64,58.34,,U2389.43,2389.43,2491.53,0.250,,,,,,58.34,33,,,,,,,39.7458954,-75.5073135,14.5,,16.000,X56,ERW,960
MFL,3073,1443,14.076,744+47.5,,,,74319.38,,3072,Weld,U58.34,58.34,58.47,,D2433.20,2447.77,2433.20,0.250,,,,,,58.47,345,,,,,,,39.7460265,-75.5071948,17.0,,16.000,X56,ERW,960
MFL,3074,1443,14.079,744+67.7,,,,74339.37,,3073,MCP,U19.99,19.99,38.48,1.40,D2413.20,2467.76,2413.20,0.250,,,1.88,5.66,120,58.47,,,,,,,,39.7460712,-75.5071538,18.2,Touching Metal Object,16.000,X56,ERW,960
MFL,3075,1443,14.079,744+67.8,,,,74339.52,,3074,MCP,U20.14,20.14,38.33,2.44,D2413.05,2467.91,2413.05,0.250,,,1.88,8.12,210,58.47,,,,,,,,39.7460715,-75.5071535,18.2,Touching Metal Object,16.000,X56,ERW,960
MFL,3076,1444,14.087,745+06.6,,,,74377.85,,3075,Weld,D37.36,58.47,37.36,,D2374.73,2506.24,2374.73,0.250,,,,,,37.36,38,,,,,,,39.7461576,-75.5070752,19.2,,16.000,X56,ERW,960
MFL,3077,1445,14.094,745+44.4,,,,74415.21,,3076,Weld,U37.36,37.36,61.30,,D2337.37,2543.59,2337.37,0.250,,,,,,61.30,341,,,,,,,39.7462417,-75.5069995,20.4,,16.000,X56,ERW,960
MFL,3078,1446,14.105,746+06.5,,,,74476.51,,3077,Weld,D36.02,61.30,36.02,,D2276.07,2604.89,2276.07,0.250,,,,,,36.02,11,,,,,,,39.7463797,-75.5068752,22.9,,16.000,X56,ERW,960
MFL,3079,1446,14.112,746+40.9,,,,74510.50,,3078,MCP,D2.03,33.99,2.03,0.68,D2242.08,2638.88,2242.08,0.250,,,1.45,1.98,59,36.02,,,,,,,,39.7464562,-75.5068059,24.0,Close Metal Object,16.000,X56,ERW,960
MFL,3080,1447,14.112,746+42.9,,,,74512.53,,3079,Weld,U36.02,36.02,60.95,,D2240.05,2640.91,2240.05,0.250,,,,,,60.95,24,,,,,,,39.7464607,-75.5068017,24.1,,16.000,X56,ERW,960
MFL,3081,1448,14.124,747+04.6,,,,74573.48,,3080,Weld,D56.98,60.95,56.98,,D2179.10,2701.87,2179.10,0.250,,,,,,56.98,46,,,,,,,39.7465980,-75.5066777,26.0,,16.000,X56,ERW,960
MFL,3082,1448,14.125,747+13.3,,,,74582.06,74582.03,3081,ML Ext,U8.57,8.58,48.40,1.55,D2170.52,2710.44,2170.52,0.250,32,42,0.55,0.69,134,56.98,,1472,1466,1469,1461,2041,2029,39.7466172,-75.5066604,26.1,,16.000,X56,ERW,960
MFL,3083,1448,14.128,747+24.7,,,,74593.33,,3082,MCP,U19.85,19.85,37.13,2.43,D2159.25,2721.71,2159.25,0.250,,,1.25,2.33,209,56.98,,,,,,,,39.7466426,-75.5066378,26.1,Close Metal Object,16.000,X56,ERW,960
MFL,3084,1448,14.128,747+27.6,,,,74596.21,,3083,Casing Start,U22.73,22.73,34.25,,D2156.37,2724.59,2156.37,0.250,,,,,,56.98,,,,,,,,39.7466491,-75.5066321,26.1,,16.000,X56,ERW,960
MFL,3085,1449,14.135,747+62.3,,,,74630.46,,3084,Weld,U56.98,56.98,61.27,,D2122.12,2758.84,2122.12,0.250,,,,,,61.27,22,,,,,,,39.7467269,-75.5065633,26.2,,16.000,X56,ERW,960
MFL,3086,1450,14.146,748+24.3,,,,74691.73,,3085,Weld,U61.27,61.27,61.47,,D2060.85,2820.11,2060.85,0.250,,,,,,61.47,349,,,,,,,39.7468661,-75.5064408,26.5,,16.000,X56,ERW,960
MFL,3087,1450,14.148,748+35.6,,,,74702.92,,3086,Casing End,U11.20,11.20,50.27,,D2049.65,2831.31,2049.65,0.250,,,,,,61.47,,,,,,,,39.7468914,-75.5064185,26.6,,16.000,X56,ERW,960
MFL,3088,1450,14.149,748+38.0,,,,74705.30,,3087,5.1° 55D Sag Cold Bend,U13.57,13.57,47.90,,D2047.28,2833.68,2047.28,0.250,,,,,3,61.47,,,,,,,,39.7468968,-75.5064138,26.6,,16.000,X56,ERW,960
MFL,3089,1450,14.151,748+52.1,,,,74719.26,74719.21,3088,ML Cluster Ext,U27.53,27.53,33.94,1.16,D2033.32,2847.64,2033.32,0.250,21,31,0.71,1.19,100,61.47,,1473,1466,1476,1468,2050,2038,39.7469282,-75.5063858,27.9,,16.000,X56,ERW,960
MFL,3090,1450,14.156,748+76.5,,,,74743.37,,3089,4.9° 47.2D Over Cold Bend,D9.82,51.64,9.83,,D2009.20,2871.76,2009.20,0.250,,,,,183,61.47,,,,,,,,39.7469824,-75.5063372,30.2,,16.000,X56,ERW,960
MFL,3091,1451,14.158,748+86.5,,,,74753.20,,3090,Weld,D56.77,61.47,56.77,,D1999.38,2881.58,1999.38,0.250,,,,,,56.77,48,,,,,,,39.7470048,-75.5063175,30.4,,16.000,X56,ERW,960
MFL,3092,1451,14.158,748+87.7,,,,74754.37,74754.33,3091,ML Cluster Ext,U1.18,1.18,55.59,2.65,D1998.20,2882.76,1998.20,0.250,12,22,1.73,2.99,228,56.77,,1456,1428,1457,1429,2024,1985,39.7470075,-75.5063152,30.4,,16.000,X56,ERW,960
MFL,3093,1452,14.169,749+43.9,,,,74809.96,,3092,Weld,U56.77,56.77,61.41,,D1942.61,2938.35,1942.61,0.250,,,,,,61.41,,,,,,,,39.7471340,-75.5062049,30.7,,16.000,X56,ERW,960
MFL,3094,1452,14.169,749+47.8,,,,74813.77,74813.76,3093,ML Int Manufacturing Related,U3.81,3.81,57.60,2.33,D1938.81,2942.16,1938.81,0.250,16,26,0.31,0.28,201,61.41,,1483,1482,1483,1481,2060,2057,39.7471428,-75.5061974,30.8,,16.000,X56,ERW,960
MFL,3095,1453,14.180,750+06.1,,,,74871.37,,3094,Weld,U61.41,61.41,61.43,,D1881.20,2999.76,1881.20,0.250,,,,,,61.43,,,,,,,,39.7472748,-75.5060847,32.2,,16.000,X56,ERW,960
MFL,3096,1454,14.192,750+68.2,,,,74932.81,,3095,Weld,D61.35,61.43,61.35,,D1819.77,3061.19,1819.77,0.250,,,,,,61.35,,,,,,,,39.7474160,-75.5059653,32.0,,16.000,X56,ERW,960
MFL,3097,1455,14.203,751+30.3,,,,74994.16,,3096,Weld,D61.13,61.35,61.13,,D1758.42,3122.54,1758.42,0.250,,,,,,61.13,,,,,,,,39.7475568,-75.5058456,31.6,,16.000,X56,ERW,960
MFL,3098,1456,14.215,751+92.2,,,,75055.28,,3097,Weld,D57.89,61.13,57.89,,D1697.29,3183.67,1697.29,0.250,,,,,,57.89,,,,,,,,39.7476972,-75.5057273,29.4,,16.000,X56,ERW,960
MFL,3099,1456,14.218,752+05.7,,,,75068.62,75068.60,3098,ML Cluster Ext,U13.33,13.33,44.55,0.84,D1683.96,3197.00,1683.96,0.250,13,23,0.71,3.85,73,57.89,,1478,1472,1477,1469,2051,2040,39.7477279,-75.5057017,28.7,,16.000,X56,ERW,960
MFL,3100,1456,14.218,752+06.1,,,,75069.07,75069.04,3099,ML Ext,U13.79,13.79,44.09,1.29,D1683.50,3197.46,1683.50,0.250,12,22,0.51,0.61,111,57.89,,1482,1478,1481,1477,2057,2051,39.7477291,-75.5057008,28.6,,16.000,X56,ERW,960
MFL,3101,1456,14.218,752+06.2,,,,75069.18,75068.87,3100,ML Cluster Ext,U13.90,13.90,43.99,1.61,D1683.40,3197.57,1683.40,0.250,16,26,5.10,5.58,139,57.89,,1367,1285,1430,1380,1986,1916,39.7477293,-75.5057006,28.6,,16.000,X56,ERW,960
MFL,3102,1456,14.218,752+06.3,,,,75069.21,75069.16,3101,ML Cluster Ext,U13.92,13.92,43.96,0.71,D1683.37,3197.59,1683.37,0.250,15,25,0.67,0.86,61,57.89,,1478,1472,1480,1474,2055,2048,39.7477293,-75.5057005,28.6,,16.000,X56,ERW,960
MFL,3103,1456,14.218,752+06.4,,,,75069.35,75069.30,3102,ML Cluster Ext,U14.07,14.07,43.82,0.73,D1683.23,3197.74,1683.23,0.250,13,23,2.82,8.52,63,57.89,,1426,1374,1429,1373,1984,1906,39.7477296,-75.5057003,28.6,,16.000,X56,ERW,960
MFL,3104,1456,14.221,752+22.1,,,,75084.84,,3103,Marker Band Start,D28.32,29.56,28.32,,D1667.73,3213.23,1667.73,0.250,,,,,,57.89,,,,,,,,39.7477655,-75.5056709,27.6,,16.000,X56,ERW,960
MFL,3105,1456,14.221,752+22.3,,,,75085.10,75085.07,3104,ML Ext Between Marker Bands,D28.07,29.82,28.07,2.66,D1667.48,3213.48,1667.48,0.250,16,26,0.51,0.86,229,57.89,,1480,1477,1479,1475,2055,2048,39.7477661,-75.5056704,27.6,,16.000,X56,ERW,960
MFL,3106,1456,14.221,752+22.6,,,,75085.40,75085.38,3105,ML Ext Between Marker Bands,D27.77,30.11,27.77,2.63,D1667.18,3213.78,1667.18,0.250,37,47,0.43,0.54,226,57.89,,1475,1471,1473,1466,2045,2037,39.7477668,-75.5056698,27.6,,16.000,X56,ERW,960
MFL,3107,1456,14.221,752+22.9,,,,75085.67,,3106,Marker Band End,D27.49,30.39,27.49,,D1666.90,3214.06,1666.90,0.250,,,,,,57.89,,,,,,,,39.7477675,-75.5056692,27.6,,16.000,X56,ERW,960
MFL,3108,1457,14.226,752+50.7,,,,75113.17,,3107,Weld,U57.89,57.89,61.48,,D1639.41,3241.55,1639.41,0.250,,,,,,61.48,,,,,,,,39.7478312,-75.5056173,26.1,,16.000,X56,ERW,960
MFL,3109,1457,14.228,752+64.0,,,,75126.27,,3108,19.3° 39.3D Right Cold Bend,U13.11,13.11,48.37,,D1626.30,3254.66,1626.30,0.250,,,,,95,61.48,,,,,,,,39.7478601,-75.5055897,25.6,,16.000,X56,ERW,960
MFL,3110,1457,14.235,752+89.0,,,,75160.56,,3109,16.1° 42.2D Left Cold Bend,D14.09,47.40,14.09,,D1592.01,3288.95,1592.01,0.250,,,,,278,61.48,,,,,,,,39.7479205,-75.5054968,23.9,,16.000,X56,ERW,960
MFL,3111,1458,14.238,753+03.2,,,,75174.65,,3110,Weld,D57.37,61.48,57.37,,D1577.93,3303.03,1577.93,0.250,,,,,,57.37,39,,,,,,,39.7479510,-75.5054658,23.7,,16.000,X56,ERW,960
MFL,3112,1458,14.248,753+59.7,,,,75230.87,75230.86,3111,ML Cluster Ext Manufacturing Related,D1.14,56.22,1.14,1.61,D1521.71,3359.26,1521.71,0.250,12,22,0.43,1.37,139,57.37,,1483,1480,1482,1480,2059,2055,39.7480788,-75.5053540,23.0,,16.000,X56,ERW,960
MFL,3113,1459,14.248,753+60.9,,,,75232.01,,3112,Weld,U57.37,57.37,61.33,,D1520.56,3360.40,1520.56,0.250,,,,,,61.33,53,,,,,,,39.7480814,-75.5053519,23.0,,16.000,X56,ERW,960
MFL,3114,1459,14.259,754+14.1,,,,75284.92,75284.87,3113,ML Int Manufacturing Related; Seam Adjacent,D8.42,52.91,8.42,0.40,D1467.66,3413.30,1467.66,0.250,23,33,0.78,0.77,34,61.33,,1469,1459,1465,1453,2035,2018,39.7482048,-75.5052530,21.6,Seam & Weld Adjacent = 3.75 x sqrt (pipe radius x wall thickness),16.000,X56,ERW,960
MFL,3115,1460,14.260,754+22.6,,,,75293.34,,3114,Weld,D61.26,61.33,61.26,,D1459.23,3421.73,1459.23,0.250,,,,,,61.26,,,,,,,,39.7482246,-75.5052375,21.4,,16.000,X56,ERW,960
MFL,3116,1460,14.265,754+48.2,,,,75318.83,,3115,MCP,U25.49,25.49,35.77,1.82,D1433.75,3447.22,1433.75,0.250,,,1.22,2.38,156,61.26,,,,,,,,39.7482844,-75.5051905,20.8,Close Metal Object,16.000,X56,ERW,960
MFL,3117,1461,14.272,754+84.2,,,,75354.61,,3116,Weld,U61.26,61.26,61.36,,D1397.97,3482.99,1397.97,0.250,,,,,,61.36,,,,,,,,39.7483683,-75.5051241,19.7,,16.000,X56,ERW,960
MFL,3118,1462,14.283,755+45.9,,,,75415.96,,3117,Weld,U61.36,61.36,61.37,,D1336.62,3544.35,1336.62,0.250,,,,,,61.37,,,,,,,,39.7485108,-75.5050085,17.3,,16.000,X56,ERW,960
MFL,3119,1462,14.293,755+95.0,,,,75464.72,,3118,6° 48.7D Right Cold Bend,D12.61,48.76,12.61,,D1287.86,3593.11,1287.86,0.250,,,,,84,61.37,,,,,,,,39.7486236,-75.5049153,15.0,,16.000,X56,ERW,960
