Repository: kerbergr/datadump

File: MLCompare/ex3/newdatafeb.csv (part 16 of 32)
ILI Tool,PBF_ID,Adjstd Weld Number,Adjstd Milepost,Adjstd Sta,STA Diff,ODO Diff,Multiplier,Odometer (ft),Odometer Distance to Start of Box (ft),Feature Number,Feature Description,Distance to Nearest Weld (ft),Distance to Upstream Weld (ft),Distance to Downstream Weld (ft),Distance From Top of Pipe (ft),Distance to Nearest AGM (ft),Distance to Upstream AGM (ft),Distance to Downstream AGM (ft),WT (in),Max Depth (%),Max Depth + Tolerance (%),Length (in),Width (in),Oreintation (Degrees),Pipe Length (ft),Long Seam Orient. (Degrees),0.85DL Safe MAOP Rating (psig),0.85DL Safe MAOP Rating + Tolerance (psig),Eff. Area B31G of API579 Safe MAOP Rating (psig),Eff. Area B31G of API579 Safe MAOP Rating + Tolerance (psig),Eff. Area B31G of API579 Burst Press. Rating (psig),Eff. Area B31G of API579 Burst Press. Rating + Tolerance (psig),Latitude NAD83,Longitude NAD83,Elevation Above Mean Sea Level NAVD88 (ft),Comments,Pipe Size (in),Pipe Grade ,Pipe Type,MOP (psi)
MFL,3120,1462,14.293,755+96.8,,,,75466.53,75466.52,3119,ML Ext,D10.80,50.57,10.80,1.97,D1286.05,3594.91,1286.05,0.250,13,23,0.67,0.61,170,61.37,,1479,1473,1478,1470,2052,2042,39.7486275,-75.5049115,15.0,,16.000,X56,ERW,960
MFL,3121,1463,14.295,756+07.7,,,,75477.33,,3120,Weld,U61.37,61.37,61.38,,D1275.25,3605.71,1275.25,0.250,,,,,,61.38,,,,,,,,39.7486510,-75.5048879,14.6,,16.000,X56,ERW,960
MFL,3122,1464,14.307,756+69.4,,,,75538.71,,3121,Weld; Begin 0.344in Wall API 5L X52 - ERW,D61.00,61.38,61.00,,D1213.87,3667.10,1213.87,0.344,,,,,,61.00,53,,,,,,,39.7487831,-75.5047528,11.8,Start of Concrete Coated Pipe - Holland Mulch Yard,16.000,X52,ERW,960
CAL,3123,1464,14.315,757+15.8,,,,75584.85,,3122,Dent,D14.86,46.14,14.86,2.78,D1167.72,3713.24,1167.72,0.344,1.2,1.7,3.45,4.00,239,61.00,,,,,,,,39.7488833,-75.5046531,9.4,,16.000,X52,ERW,960
MFL,3124,1465,14.318,757+30.8,,,,75599.71,,3123,Weld,D54.36,61.00,54.36,,D1152.86,3728.10,1152.86,0.344,,,,,,54.36,339,,,,,,,39.7489160,-75.5046215,8.8,,16.000,X52,ERW,960
MFL,3125,1466,14.328,757+85.5,,,,75654.08,,3124,Weld,U54.36,54.36,61.11,,D1098.50,3782.46,1098.50,0.344,,,,,,61.11,53,,,,,,,39.7490365,-75.5045078,6.6,,16.000,X52,ERW,960
MFL,3126,1467,14.340,758+47.0,,,,75715.19,,3125,Weld,D61.10,61.11,61.10,,D1037.39,3843.57,1037.39,0.344,,,,,,61.10,350,,,,,,,39.7491724,-75.5043808,5.0,,16.000,X52,ERW,960
MFL,3127,1468,14.352,759+08.4,,,,75776.29,,3126,Weld,U61.10,61.10,61.28,,D976.29,3904.68,976.29,0.344,,,,,,61.28,50,,,,,,,39.7493078,-75.5042526,5.3,,16.000,X52,ERW,960
MFL,3128,1469,14.363,759+70.1,,,,75837.57,,3127,Weld; Begin 0.250in Wall API 5L X56 - ERW,U61.28,61.28,61.51,,D915.01,3965.96,915.01,0.250,,,,,,61.51,,,,,,,,39.7494439,-75.5041251,8.1,End of Concrete Coated Pipe,16.000,X56,ERW,960
MFL,3129,1469,14.366,759+84.6,,,,75851.98,,3128,3.3° 45.9D Over Cold Bend,U14.41,14.41,47.09,,D900.59,3980.37,900.59,0.250,,,,,175,61.51,,,,,,,,39.7494758,-75.5040948,8.9,,16.000,X56,ERW,960
MFL,3130,1469,14.366,759+85.2,,,,75852.63,,3129,MCP,U15.06,15.06,46.45,2.80,D899.95,3981.02,899.95,0.250,,,2.51,3.65,241,61.51,,,,,,,,39.7494772,-75.5040934,8.9,Close Metal Object,16.000,X56,ERW,960
MFL,3131,1469,14.366,759+87.4,,,,75854.77,,3130,MCP,U17.20,17.20,44.31,0.04,D897.81,3983.16,897.81,0.250,,,4.24,4.87,4,61.51,,,,,,,,39.7494819,-75.5040889,9.0,Close Metal Object,16.000,X56,ERW,960
MFL,3132,1469,14.366,759+87.4,,,,75854.79,,3131,MCP,U17.22,17.22,44.28,2.77,D897.78,3983.18,897.78,0.250,,,2.20,3.30,238,61.51,,,,,,,,39.7494820,-75.5040888,9.0,Close Metal Object,16.000,X56,ERW,960
MFL,3133,1469,14.367,759+91.0,,,,75858.39,,3132,MCP,U20.82,20.82,40.69,2.53,D894.19,3986.77,894.19,0.250,,,1.33,3.75,218,61.51,,,,,,,,39.7494899,-75.5040811,9.0,Close Metal Object,16.000,X56,ERW,960
MFL,3134,1469,14.369,760+00.1,,,,75867.42,,3133,MCP,U29.85,29.85,31.65,2.20,D885.15,3995.81,885.15,0.250,,,2.00,3.85,189,61.51,,,,,,,,39.7495098,-75.5040617,9.0,Close Metal Object,16.000,X56,ERW,960
MFL,3135,1469,14.373,760+22.6,,,,75889.74,75889.73,3134,ML Ext,D9.34,52.17,9.34,3.60,D862.84,4018.13,862.84,0.250,16,26,0.35,0.39,310,61.51,,1483,1481,1482,1480,2059,2056,39.7495584,-75.5040139,9.2,,16.000,X56,ERW,960
MFL,3136,1470,14.375,760+32.0,,,,75899.08,,3135,Weld,U61.51,61.51,61.66,,D853.50,4027.46,853.50,0.250,,,,,,61.66,,,,,,,,39.7495788,-75.5039937,9.2,,16.000,X56,ERW,960
MFL,3137,1470,14.384,760+79.9,,,,75946.68,,3136,5.3° 48.4D Over Cold Bend,D14.05,47.61,14.05,,D805.89,4075.07,805.89,0.250,,,,,185,61.66,,,,,,,,39.7496825,-75.5038906,9.4,,16.000,X56,ERW,960
MFL,3138,1471,14.387,760+94.0,,,,75960.74,,3137,Weld,D61.33,61.66,61.33,,D791.84,4089.12,791.84,0.250,,,,,,61.33,,,,,,,,39.7497131,-75.5038605,8.0,,16.000,X56,ERW,960
MFL,3139,1471,14.387,760+99.2,,,,75965.90,75965.88,3138,ML Cluster Ext,U5.16,5.16,56.16,1.36,D786.68,4094.29,786.68,0.250,24,34,0.47,1.48,117,61.33,,1479,1475,1477,1472,2052,2045,39.7497243,-75.5038496,7.5,,16.000,X56,ERW,960
MFL,3140,1471,14.390,761+13.5,,,,75980.09,75980.05,3139,ML Ext,U19.35,19.35,41.98,1.36,D772.49,4108.47,772.49,0.250,11,21,0.63,0.66,117,61.33,,1480,1476,1480,1473,2055,2046,39.7497552,-75.5038192,5.9,,16.000,X56,ERW,960
MFL,3141,1471,14.392,761+24.6,,,,75991.16,,3140,15.6° 49.3D Sag Cold Bend,U30.42,30.42,30.90,,D761.42,4119.55,761.42,0.250,,,,,359,61.33,,,,,,,,39.7497794,-75.5037956,5.2,,16.000,X56,ERW,960
MFL,3142,1471,14.393,761+30.5,,,,75997.06,,3141,MCP,D25.01,36.32,25.01,2.79,D755.52,4125.44,755.52,0.250,,,2.82,4.65,240,61.33,,,,,,,,39.7497922,-75.5037831,5.6,Close Metal Object,16.000,X56,ERW,960
MFL,3143,1471,14.394,761+31.9,,,,75998.42,,3142,MCP,D23.65,37.68,23.65,1.40,D754.16,4126.80,754.16,0.250,,,4.39,3.55,120,61.33,,,,,,,,39.7497952,-75.5037802,5.7,Close Metal Object,16.000,X56,ERW,960
MFL,3144,1471,14.394,761+32.1,,,,75998.63,,3143,MCP,D23.44,37.89,23.44,2.79,D753.95,4127.01,753.95,0.250,,,2.98,6.26,240,61.33,,,,,,,,39.7497957,-75.5037798,5.8,Touching Metal Object,16.000,X56,ERW,960
MFL,3145,1471,14.395,761+39.2,,,,76005.66,,3144,MCP,D16.41,44.92,16.41,3.49,D746.92,4134.04,746.92,0.250,,,1.88,4.99,300,61.33,,,,,,,,39.7498110,-75.5037650,6.8,Touching Metal Object,16.000,X56,ERW,960
MFL,3146,1471,14.395,761+41.0,,,,76007.47,,3145,MCP,D14.60,46.73,14.60,3.67,D745.11,4135.85,745.11,0.250,,,1.37,2.43,316,61.33,,,,,,,,39.7498149,-75.5037611,7.1,Close Metal Object,16.000,X56,ERW,960
MFL,3147,1471,14.396,761+44.8,,,,76011.28,,3146,MCP,D10.79,50.54,10.79,3.14,D741.30,4139.66,741.30,0.250,,,2.82,6.68,270,61.33,,,,,,,,39.7498232,-75.5037531,7.7,Touching Metal Object,16.000,X56,ERW,960
MFL,3148,1471,14.396,761+45.6,,,,76012.05,,3147,MCP,D10.01,51.31,10.01,1.40,D740.53,4140.44,740.53,0.250,,,2.04,3.80,120,61.33,,,,,,,,39.7498249,-75.5037515,7.8,Touching Metal Object,16.000,X56,ERW,960
MFL,3149,1471,14.396,761+46.2,,,,76012.61,,3148,MCP,D9.45,51.88,9.45,3.14,D739.97,4141.00,739.97,0.250,,,1.88,5.83,270,61.33,,,,,,,,39.7498261,-75.5037503,7.9,Close Metal Object,16.000,X56,ERW,960
MFL,3150,1471,14.397,761+51.3,,,,76017.66,,3149,MCP,D4.41,56.92,4.41,1.40,D734.92,4146.04,734.92,0.250,,,4.08,6.17,120,61.33,,,,,,,,39.7498370,-75.5037398,8.6,Close Metal Object,16.000,X56,ERW,960
MFL,3151,1471,14.398,761+54.3,,,,76020.72,,3150,MCP,D1.34,59.99,1.34,1.56,D731.85,4149.11,731.85,0.250,,,1.29,2.84,134,61.33,,,,,,,,39.7498437,-75.5037332,9.1,Close Metal Object,16.000,X56,ERW,960
MFL,3152,1472,14.398,761+55.7,,,,76022.06,,3151,Weld,D55.31,61.33,55.31,,D730.51,4150.45,730.51,0.250,,,,,,55.31,25,,,,,,,39.7498466,-75.5037305,9.3,,16.000,X56,ERW,960
MFL,3153,1472,14.398,761+57.7,,,,76024.06,,3152,MCP,U2.00,2.00,53.31,3.49,D728.51,4152.45,728.51,0.250,,,5.33,5.24,300,55.31,,,,,,,,39.7498510,-75.5037262,9.6,Close Metal Object,16.000,X56,ERW,960
MFL,3154,1472,14.399,761+62.0,,,,76028.30,,3153,MCP,U6.24,6.24,49.08,2.44,D724.28,4156.68,724.28,0.250,,,4.08,6.09,210,55.31,,,,,,,,39.7498602,-75.5037171,10.3,Close Metal Object,16.000,X56,ERW,960
MFL,3155,1472,14.400,761+66.0,,,,76032.33,,3154,MCP,U10.26,10.26,45.05,1.40,D720.25,4160.71,720.25,0.250,,,2.51,4.40,120,55.31,,,,,,,,39.7498689,-75.5037085,10.8,Close Metal Object,16.000,X56,ERW,960
MFL,3156,1472,14.400,761+66.4,,,,76032.74,,3155,MCP,U10.68,10.68,44.63,2.09,D719.83,4161.13,719.83,0.250,,,3.92,9.89,180,55.31,,,,,,,,39.7498698,-75.5037076,10.9,Touching Metal Object,16.000,X56,ERW,960
MFL,3157,1472,14.400,761+67.6,,,,76033.92,,3156,MCP,U11.86,11.86,43.46,3.49,D718.66,4162.31,718.66,0.250,,,5.65,9.38,300,55.31,,,,,,,,39.7498723,-75.5037051,11.1,Close Metal Object,16.000,X56,ERW,960
MFL,3158,1472,14.401,761+68.4,,,,76034.74,,3157,MCP,U12.68,12.68,42.63,1.75,D717.83,4163.13,717.83,0.250,,,1.88,6.09,150,55.31,,,,,,,,39.7498741,-75.5037033,11.2,Touching Metal Object,16.000,X56,ERW,960
MFL,3159,1472,14.401,761+71.0,,,,76037.32,,3158,7.2° 54D Over Cold Bend,U15.26,15.26,40.06,,D715.26,4165.71,715.26,0.250,,,,,178,55.31,,,,,,,,39.7498797,-75.5036978,11.4,,16.000,X56,ERW,960
MFL,3160,1472,14.402,761+75.2,,,,76041.42,,3159,MCP,U19.36,19.36,35.95,3.49,D711.15,4169.81,711.15,0.250,,,2.82,6.09,300,55.31,,,,,,,,39.7498885,-75.5036890,11.7,Close Metal Object,16.000,X56,ERW,960
MFL,3161,1472,14.402,761+75.7,,,,76041.95,,3160,MCP,U19.88,19.88,35.43,0.70,D710.63,4170.33,710.63,0.250,,,2.20,4.14,60,55.31,,,,,,,,39.7498897,-75.5036878,11.7,Touching Metal Object,16.000,X56,ERW,960
MFL,3162,1472,14.402,761+76.9,,,,76043.14,,3161,MCP,U21.07,21.07,34.24,2.09,D709.44,4171.52,709.44,0.250,,,3.61,9.30,180,55.31,,,,,,,,39.7498923,-75.5036853,11.7,Touching Metal Object,16.000,X56,ERW,960
MFL,3163,1472,14.402,761+78.8,,,,76045.06,,3162,MCP,U22.99,22.99,32.32,2.44,D707.52,4173.44,707.52,0.250,,,2.20,7.19,210,55.31,,,,,,,,39.7498964,-75.5036811,11.8,Close Metal Object,16.000,X56,ERW,960
MFL,3164,1472,14.403,761+82.8,,,,76049.06,,3163,MCP,U26.99,26.99,28.32,2.79,D703.52,4177.44,703.52,0.250,,,3.14,2.96,240,55.31,,,,,,,,39.7499051,-75.5036724,11.9,Close Metal Object,16.000,X56,ERW,960
MFL,3165,1472,14.405,761+92.8,,,,76058.97,,3164,MCP,D18.41,36.90,18.41,3.84,D693.61,4187.35,693.61,0.250,,,0.94,0.17,330,55.31,,,,,,,,39.7499267,-75.5036509,12.0,Close Metal Object,16.000,X56,ERW,960
MFL,3166,1472,14.405,761+93.5,,,,76059.67,,3165,MCP,D17.71,37.60,17.71,3.01,D692.91,4188.05,692.91,0.250,,,1.37,2.18,259,55.31,,,,,,,,39.7499282,-75.5036493,12.0,Close Metal Object,16.000,X56,ERW,960
MFL,3167,1472,14.405,761+94.0,,,,76060.15,76060.12,3166,ML Cluster Ext,D17.23,38.09,17.23,1.51,D692.43,4188.53,692.43,0.250,19,29,2.12,5.02,130,55.31,,1421,1380,1448,1415,2011,1966,39.7499292,-75.5036483,12.0,,16.000,X56,ERW,960
MFL,3168,1472,14.406,761+98.2,,,,76064.34,,3167,MCP,D13.04,42.27,13.04,3.14,D688.24,4192.72,688.24,0.250,,,3.76,8.96,270,55.31,,,,,,,,39.7499383,-75.5036392,12.1,Touching Metal Object,16.000,X56,ERW,960
MFL,3169,1473,14.409,762+11.3,,,,76077.38,,3168,Weld,D29.09,55.31,29.09,,D675.20,4205.76,675.20,0.250,,,,,,29.09,305,,,,,,,39.7499667,-75.5036109,12.2,,16.000,X56,ERW,960
MFL,3170,1473,14.409,762+13.0,,,,76079.03,,3169,MCP,U1.65,1.65,27.44,2.79,D673.55,4207.42,673.55,0.250,,,2.04,5.58,240,29.09,,,,,,,,39.7499703,-75.5036072,12.3,Close Metal Object,16.000,X56,ERW,960
MFL,3171,1473,14.411,762+23.4,,,,76089.33,,3170,MCP,U11.96,11.96,17.13,3.62,D663.24,4217.72,663.24,0.250,,,39.65,14.81,312,29.09,,,,,,,,39.7499927,-75.5035849,12.3,Close Metal Object,16.000,X56,ERW,960
MFL,3172,1474,14.414,762+40.6,,,,76106.47,,3171,Weld,U29.09,29.09,61.44,,D646.11,4234.85,646.11,0.250,,,,,,61.44,,,,,,,,39.7500299,-75.5035477,12.5,,16.000,X56,ERW,960
MFL,3173,1474,14.422,762+82.5,,,,76148.12,,3172,22.7° 42D Left Cold Bend,D19.79,41.65,19.79,,D604.46,4276.50,604.46,0.250,,,,,268,61.44,,,,,,,,39.7501221,-75.5034607,12.9,,16.000,X56,ERW,960
MFL,3174,1474,14.423,762+89.9,,,,76155.50,,3173,MCP,D12.41,49.03,12.41,3.42,D597.08,4283.89,597.08,0.250,,,3.06,5.02,294,61.44,,,,,,,,39.7501409,-75.5034509,12.9,Close Metal Object,16.000,X56,ERW,960
MFL,3175,1474,14.424,762+93.8,,,,76159.33,,3174,MCP,D8.58,52.86,8.58,4.14,D593.25,4287.72,593.25,0.250,,,2.20,4.87,356,61.44,,,,,,,,39.7501510,-75.5034469,12.9,Close Metal Object,16.000,X56,ERW,960
MFL,3176,1474,14.425,763+00.4,,,,76165.95,76165.92,3175,ML Ext,D1.96,59.48,1.96,2.58,D586.63,4294.33,586.63,0.250,12,22,0.51,0.71,222,61.44,,1482,1478,1481,1477,2057,2051,39.7501685,-75.5034407,12.9,,16.000,X56,ERW,960
MFL,3177,1475,14.426,763+02.4,,,,76167.91,,3176,Weld,U61.44,61.44,61.89,,D584.67,4296.29,584.67,0.250,,,,,,61.89,260,,,,,,,39.7501738,-75.5034389,12.9,,16.000,X56,ERW,960
MFL,3178,1475,14.436,763+57.6,,,,76222.72,76222.69,3177,ML Cluster Ext Seam Adjacent,D7.08,54.81,7.08,2.52,D529.86,4351.11,529.86,0.250,10,20,0.63,1.42,217,61.89,,1481,1476,1480,1474,2056,2047,39.7503186,-75.5033868,12.7,Seam Adjacent = 3.75 x sqrt (pipe radius x wall thickness),16.000,X56,ERW,960
MFL,3179,1476,14.437,763+64.7,,,,76229.80,,3178,Weld,D61.29,61.89,61.29,,D522.78,4358.19,522.78,0.250,,,,,,61.29,18,,,,,,,39.7503373,-75.5033798,12.8,,16.000,X56,ERW,960
MFL,3180,1476,14.441,763+81.9,,,,76246.95,,3179,MCP,U17.15,17.15,44.15,3.68,D505.63,4375.33,505.63,0.250,,,3.10,3.75,316,61.29,,,,,,,,39.7503814,-75.5033589,13.2,Touching Metal Object,16.000,X56,ERW,960
MFL,3181,1476,14.441,763+82.2,,,,76247.22,76247.21,3180,ML Ext At MCP,U17.42,17.42,43.87,3.70,D505.36,4375.60,505.36,0.250,28,38,0.31,0.45,318,61.29,,1481,1480,1481,1478,2056,2053,39.7503821,-75.5033584,13.2,,16.000,X56,ERW,960
MFL,3182,1476,14.441,763+86.0,,,,76251.00,,3181,33.3° 37.2D Right Cold Bend,U21.20,21.20,40.09,,D501.58,4379.38,501.58,0.250,,,,,91,61.29,,,,,,,,39.7503910,-75.5033516,13.3,,16.000,X56,ERW,960
MFL,3183,1476,14.442,763+86.8,,,,76251.77,,3182,MCP,U21.97,21.97,39.33,3.49,D500.81,4380.15,500.81,0.250,,,2.51,5.66,300,61.29,,,,,,,,39.7503928,-75.5033501,13.3,Touching Metal Object,16.000,X56,ERW,960
MFL,3184,1476,14.443,763+93.2,,,,76258.30,,3183,MCP,U28.50,28.50,32.79,4.11,D494.28,4386.68,494.28,0.250,,,2.12,5.07,354,61.29,,,,,,,,39.7504070,-75.5033359,13.5,Close Metal Object,16.000,X56,ERW,960
MFL,3185,1476,14.446,764+10.0,,,,76275.26,,3184,MCP,D15.84,45.46,15.84,1.05,D477.32,4403.64,477.32,0.250,,,3.61,8.71,90,61.29,,,,,,,,39.7504381,-75.5032911,13.8,Touching Metal Object,16.000,X56,ERW,960
MFL,3186,1476,14.448,764+22.1,,,,76287.47,,3185,MCP,D3.63,57.66,3.63,0.61,D465.11,4415.85,465.11,0.250,,,10.98,6.95,52,61.29,,,,,,,,39.7504597,-75.5032580,13.9,Close Metal Object,16.000,X56,ERW,960
MFL,3187,1477,14.449,764+25.7,,,,76291.09,,3186,Weld,D42.86,61.29,42.86,,D461.48,4419.48,461.48,0.250,,,,,,42.86,324,,,,,,,39.7504661,-75.5032481,13.9,,16.000,X56,ERW,960
MFL,3188,1477,14.454,764+53.1,,,,76318.68,,3187,MCP,D15.27,27.59,15.27,2.70,D433.90,4447.07,433.90,0.250,,,2.27,3.30,232,42.86,,,,,,,,39.7505150,-75.5031732,13.9,Close Metal Object,16.000,X56,ERW,960
MFL,3189,1478,14.457,764+68.2,,,,76333.95,,3188,Weld,U42.86,42.86,61.86,,D418.63,4462.34,418.63,0.250,,,,,,61.86,327,,,,,,,39.7505418,-75.5031316,13.9,,16.000,X56,ERW,960
MFL,3190,1478,14.458,764+72.6,,,,76338.41,,3189,MCP,U4.45,4.45,57.41,2.17,D414.17,4466.79,414.17,0.250,,,2.47,3.20,187,61.86,,,,,,,,39.7505497,-75.5031194,13.8,Close Metal Object,16.000,X56,ERW,960
MFL,3191,1478,14.461,764+86.2,,,,76352.12,,3190,5.1° 57.1D Right Cold Bend,U18.17,18.17,43.69,,D400.45,4480.51,400.45,0.250,,,,,82,61.86,,,,,,,,39.7505734,-75.5030816,13.7,,16.000,X56,ERW,960
MFL,3192,1478,14.462,764+94.7,,,,76360.72,,3191,MCP,U26.77,26.77,35.09,1.40,D391.85,4489.11,391.85,0.250,,,2.74,6.17,120,61.86,,,,,,,,39.7505870,-75.5030565,13.8,Touching Metal Object,16.000,X56,ERW,960
MFL,3193,1479,14.469,765+29.5,,,,76395.81,,3192,Weld,D17.15,61.86,17.15,,D356.77,4524.20,356.77,0.250,,,,,,17.15,31,,,,,,,39.7506419,-75.5029540,14.2,,16.000,X56,ERW,960
MFL,3194,1480,14.472,765+46.5,,,,76412.96,,3193,Weld,U17.15,17.15,61.48,,D339.61,4541.35,339.61,0.250,,,,,,61.48,,,,,,,,39.7506690,-75.5029044,14.4,,16.000,X56,ERW,960
MFL,3195,1480,14.476,765+68.5,,,,76435.21,,3194,9.7° 48.5D Left Over Cold Bend,U22.25,22.25,39.23,,D317.36,4563.60,317.36,0.250,,,,,243,61.48,,,,,,,,39.7507052,-75.5028404,14.5,,16.000,X56,ERW,960
MFL,3196,1480,14.484,766+07.3,,,,76474.35,76474.32,3195,ML Ext Weld Adjacent,D0.10,61.38,0.10,0.93,D278.23,4602.73,278.23,0.250,11,21,0.39,0.86,80,61.48,,1483,1481,1483,1480,2059,2056,39.7507806,-75.5027416,12.6,Weld Adjacent = 3.75 x sqrt (pipe radius x wall thickness),16.000,X56,ERW,960
MFL,3197,1481,14.484,766+07.4,,,,76474.44,,3196,Weld,U61.48,61.48,61.60,,D278.14,4602.83,278.14,0.250,,,,,,61.60,,,,,,,,39.7507807,-75.5027414,12.6,,16.000,X56,ERW,960
MFL,3198,1481,14.487,766+22.6,,,,76489.77,,3197,MCP,U15.33,15.33,46.28,3.42,D262.81,4618.15,262.81,0.250,,,2.24,2.89,294,61.60,,,,,,,,39.7508107,-75.5027033,11.9,Close Metal Object,16.000,X56,ERW,960
MFL,3199,1481,14.489,766+32.2,,,,76499.47,,3198,MCP,U25.03,25.03,36.58,3.14,D253.11,4627.85,253.11,0.250,,,2.67,3.40,270,61.60,,,,,,,,39.7508297,-75.5026791,11.5,Close Metal Object,16.000,X56,ERW,960
MFL,3200,1481,14.489,766+33.3,,,,76500.55,,3199,MCP,U26.11,26.11,35.49,3.06,D252.03,4628.94,252.03,0.250,,,1.84,2.99,263,61.60,,,,,,,,39.7508318,-75.5026764,11.5,Close Metal Object,16.000,X56,ERW,960
MFL,3201,1481,14.491,766+46.0,,,,76513.37,76513.36,3200,ML Ext,D22.67,38.93,22.67,0.04,D239.21,4641.75,239.21,0.250,21,31,0.24,0.38,4,61.60,,1484,1483,1483,1482,2060,2059,39.7508567,-75.5026441,11.0,,16.000,X56,ERW,960
MFL,3202,1482,14.495,766+68.4,,,,76536.04,,3201,Weld; Begin 0.344in Wall API 5L X52 - ERW,D35.96,61.60,35.96,,D216.53,4664.43,216.53,0.344,,,,,,35.96,313,,,,,,,39.7509005,-75.5025867,10.8,,16.000,X52,ERW,960
MFL,3203,1482,14.496,766+73.1,,,,76540.78,,3202,Casing Start,U4.74,4.74,31.22,,D211.80,4669.16,211.80,0.344,,,,,,35.96,,,,,,,,39.7509097,-75.5025749,10.8,,16.000,X52,ERW,960
MFL,3204,1483,14.502,767+04.1,,,,76572.00,,3203,Weld,D32.56,35.96,32.56,,D180.58,4700.39,180.58,0.344,,,,,,32.56,52,,,,,,,39.7509711,-75.5024977,10.6,,16.000,X52,ERW,960
MFL,3205,1484,14.508,767+36.3,,,,76604.56,,3204,Weld,U32.56,32.56,33.76,,D148.02,4732.94,148.02,0.344,,,,,,33.76,27,,,,,,,39.7510357,-75.5024178,10.1,,16.000,X52,ERW,960
MFL,3206,1485,14.515,767+69.8,,,,76638.32,,3205,Weld,U33.76,33.76,38.53,,D114.26,4766.70,114.26,0.344,,,,,,38.53,11,,,,,,,39.7511024,-75.5023344,9.4,,16.000,X52,ERW,960
MFL,3207,1486,14.522,768+07.9,,,,76676.85,,3206,Weld,D38.18,38.53,38.18,,D75.73,4805.23,75.73,0.344,,,,,,38.18,,,,,,,,39.7511786,-75.5022396,8.8,,16.000,X52,ERW,960
MFL,3208,1487,14.529,768+45.8,,,,76715.03,,3207,Weld,U38.18,38.18,38.56,,D37.55,4843.41,37.55,0.344,,,,,,38.56,284,,,,,,,39.7512542,-75.5021455,8.2,,16.000,X52,ERW,960
MFL,3209,1487,14.536,768+81.0,,,,76750.60,,3208,Casing End,D2.98,35.58,2.98,,D1.97,4878.99,1.97,0.344,,,,,,38.56,,,,,,,,39.7513244,-75.5020578,7.2,,16.000,X52,ERW,960
MFL,3210,1487,14.536,768+83.0,,,,76752.58,,3209,AGM 31,D1.00,37.55,1.00,,D2021.90,4880.96,2021.90,0.344,,,,,,38.56,,,,,,,,39.7513284,-75.5020528,7.1,,16.000,X52,ERW,960
MFL,3211,1488,14.537,768+84.0,,,,76753.58,,3210,Weld; Begin 0.250in Wall API 5L X56 - ERW,U38.56,38.56,61.61,,U1.00,1.00,2020.90,0.250,,,,,,61.61,,,,,,,,39.7513303,-75.5020503,7.1,,16.000,X56,ERW,960
MFL,3212,1488,14.539,768+95.7,,,,76765.40,,3211,10.9° 35.9D Sag Right Cold Bend,U11.82,11.82,49.79,,U12.82,12.82,2009.08,0.250,,,,,23,61.61,,,,,,,,39.7513533,-75.5020207,6.7,,16.000,X56,ERW,960
MFL,3213,1488,14.542,769+12.8,,,,76782.68,,3212,MCP,U29.10,29.10,32.51,0.10,U30.10,30.10,1991.80,0.250,,,13.53,30.54,9,61.61,,,,,,,,39.7513844,-75.5019750,8.8,Close Metal Object,16.000,X56,ERW,960
MFL,3214,1488,14.546,769+33.9,,,,76803.93,,3213,8.3° 41.2D Over Cold Bend,D11.26,50.35,11.26,,U51.35,51.35,1970.55,0.250,,,,,202,61.61,,,,,,,,39.7514223,-75.5019184,11.6,,16.000,X56,ERW,960
MFL,3215,1489,14.548,769+45.0,,,,76815.19,,3214,Weld,U61.61,61.61,62.11,,U62.61,62.61,1959.29,0.250,,,,,,62.11,322,,,,,,,39.7514437,-75.5018894,11.7,,16.000,X56,ERW,960
MFL,3216,1489,14.553,769+71.9,,,,76842.27,,3215,Stopple,U27.08,27.08,35.02,4.15,U89.70,89.70,1932.21,0.250,,,,,357,62.11,,,,,,,,39.7514947,-75.5018215,11.2,,16.000,X56,ERW,960
MFL,3217,1490,14.560,770+06.6,,,,76877.30,,3216,Weld,D41.81,62.11,41.81,,U124.72,124.72,1897.18,0.250,,,,,,41.81,14,,,,,,,39.7515632,-75.5017321,10.2,,16.000,X56,ERW,960
MFL,3218,1491,14.568,770+48.0,,,,76919.11,,3217,Weld,U41.81,41.81,61.68,,U166.53,166.53,1855.37,0.250,,,,,,61.68,,,,,,,,39.7516445,-75.5016272,10.7,,16.000,X56,ERW,960
MFL,3219,1492,14.580,771+09.1,,,,76980.78,,3218,Weld,D61.39,61.68,61.39,,U228.21,228.21,1793.70,0.250,,,,,,61.39,,,,,,,,39.7517642,-75.5014721,10.3,,16.000,X56,ERW,960
MFL,3220,1492,14.584,771+30.5,,,,77002.34,,3219,MCP,U21.55,21.55,39.84,0.62,U249.76,249.76,1772.14,0.250,,,1.37,2.59,53,61.39,,,,,,,,39.7518062,-75.5014180,10.1,Close Metal Object,16.000,X56,ERW,960
MFL,3221,1493,14.591,771+69.9,,,,77042.18,,3220,Weld,D61.35,61.39,61.35,,U289.60,289.60,1732.30,0.250,,,,,,61.35,285,,,,,,,39.7518840,-75.5013185,10.1,,16.000,X56,ERW,960
MFL,3222,1494,14.603,772+30.7,,,,77103.52,,3221,Weld,D61.31,61.35,61.31,,U350.95,350.95,1670.96,0.250,,,,,,61.31,341,,,,,,,39.7520056,-75.5011674,10.3,,16.000,X56,ERW,960
MFL,3223,1495,14.615,772+91.5,,,,77164.83,,3222,Weld,U61.31,61.31,61.36,,U412.25,412.25,1609.65,0.250,,,,,,61.36,,,,,,,,39.7521263,-75.5010156,11.2,,16.000,X56,ERW,960
MFL,3224,1495,14.623,773+36.2,,,,77210.00,,3223,Marker Band Start,D16.19,45.17,16.19,,U457.42,457.42,1564.48,0.250,,,,,,61.36,,,,,,,,39.7522154,-75.5009038,11.3,,16.000,X56,ERW,960
MFL,3225,1495,14.623,773+36.7,,,,77210.49,77210.48,3224,ML Ext Between Marker Bands,D15.69,45.67,15.69,2.01,U457.92,457.92,1563.99,0.250,35,45,0.47,0.65,173,61.36,,1474,1470,1472,1465,2044,2034,39.7522164,-75.5009025,11.3,,16.000,X56,ERW,960
MFL,3226,1495,14.623,773+37.1,,,,77210.87,,3225,Marker Band End,D15.32,46.04,15.32,,U458.29,458.29,1563.61,0.250,,,,,,61.36,,,,,,,,39.7522171,-75.5009016,11.3,,16.000,X56,ERW,960
MFL,3227,1495,14.624,773+41.0,,,,77214.85,,3226,Marker Band Start,D11.33,50.02,11.33,,U462.28,462.28,1559.63,0.250,,,,,,61.36,,,,,,,,39.7522251,-75.5008919,11.3,,16.000,X56,ERW,960
MFL,3228,1495,14.624,773+41.6,,,,77215.38,77215.37,3227,ML Ext Between Marker Bands,D10.80,50.55,10.80,3.08,U462.81,462.81,1559.10,0.250,23,33,0.39,0.51,265,61.36,,1481,1478,1480,1476,2055,2051,39.7522262,-75.5008907,11.3,,16.000,X56,ERW,960
MFL,3229,1495,14.624,773+41.9,,,,77215.69,,3228,Marker Band End,D10.50,50.86,10.50,,U463.11,463.11,1558.79,0.250,,,,,,61.36,,,,,,,,39.7522268,-75.5008899,11.3,,16.000,X56,ERW,960
MFL,3230,1496,14.626,773+52.3,,,,77226.19,,3229,Weld,D8.37,61.36,8.37,,U473.61,473.61,1548.29,0.250,,,,,,8.37,,,,,,,,39.7522479,-75.5008645,11.2,,16.000,X56,ERW,960
MFL,3231,1496,14.627,773+58.8,,,,77232.78,,3230,Marker Band Start,D1.78,6.59,1.78,,U480.20,480.20,1541.70,0.250,,,,,,8.37,,,,,,,,39.7522613,-75.5008486,11.2,,16.000,X56,ERW,960
MFL,3232,1496,14.627,773+59.1,,,,77233.13,77233.12,3231,ML Ext Between Marker Bands,D1.43,6.94,1.43,0.54,U480.55,480.55,1541.35,0.250,29,39,0.35,0.57,46,8.37,,1480,1478,1479,1476,2054,2050,39.7522620,-75.5008478,11.2,,16.000,X56,ERW,960
MFL,3233,1496,14.627,773+59.1,,,,77233.13,77233.12,3232,ML Ext Between Marker Bands,D1.42,6.95,1.42,4.12,U480.56,480.56,1541.35,0.250,14,24,0.24,0.50,355,8.37,,1484,1483,1484,1483,2061,2060,39.7522620,-75.5008478,11.2,,16.000,X56,ERW,960
MFL,3234,1496,14.628,773+59.9,,,,77233.86,77233.85,3233,ML Cluster Ext Between Marker Bands,D0.69,7.68,0.69,0.44,U481.29,481.29,1540.62,0.250,24,34,1.41,1.17,38,8.37,,1438,1412,1463,1447,2032,2010,39.7522634,-75.5008460,11.2,,16.000,X56,ERW,960
MFL,3235,1496,14.628,773+60.2,,,,77234.18,,3234,Marker Band End,D0.37,8.00,0.37,,U481.61,481.61,1540.30,0.250,,,,,,8.37,,,,,,,,39.7522641,-75.5008452,11.3,,16.000,X56,ERW,960
MFL,3236,1497,14.628,773+60.5,,,,77234.56,,3235,Weld; Begin 0.344in Wall API 5L X52 - ERW,U8.37,8.37,39.84,,U481.98,481.98,1539.93,0.344,,,,,,39.84,19,,,,,,,39.7522648,-75.5008444,11.3,,16.000,X52,ERW,960
MFL,3237,1497,14.629,773+67.9,,,,77242.01,,3236,Casing Start,U7.45,7.45,32.39,,U489.43,489.43,1532.48,0.344,,,,,,39.84,,,,,,,,39.7522799,-75.5008265,11.3,,16.000,X52,ERW,960
MFL,3238,1498,14.635,774+00.0,,,,77274.39,,3237,Weld,U39.84,39.84,44.58,,U521.82,521.82,1500.09,0.344,,,,,,44.58,288,,,,,,,39.7523455,-75.5007488,11.4,,16.000,X52,ERW,960
MFL,3239,1498,14.636,774+01.7,,,,77276.05,77276.00,3238,ML Int Manufacturing Related; Seam Adjacent,U1.66,1.66,42.93,3.13,U523.47,523.47,1498.43,0.344,18,28,1.37,0.50,269,44.58,,1888,1866,1881,1853,2613,2573,39.7523489,-75.5007448,11.4,Seam & Weld Adjacent = 3.75 x sqrt (pipe radius x wall thickness),16.000,X52,ERW,960
MFL,3240,1498,14.636,774+02.7,,,,77277.09,77277.02,3239,ML Int Manufacturing Related; Seam Adjacent,U2.70,2.70,41.89,3.19,U524.51,524.51,1497.39,0.344,24,34,1.29,0.79,275,44.58,,1879,1856,1870,1840,2597,2556,39.7523510,-75.5007423,11.4,Seam & Weld Adjacent = 3.75 x sqrt (pipe radius x wall thickness),16.000,X52,ERW,960
MFL,3241,1498,14.637,774+10.7,,,,77285.20,77285.18,3240,ML Int Manufacturing Related,U10.80,10.80,33.78,2.53,U532.62,532.62,1489.28,0.344,12,22,0.51,0.75,218,44.58,,1916,1913,1916,1912,2661,2655,39.7523674,-75.5007229,11.4,,16.000,X52,ERW,960
MFL,3242,1498,14.638,774+12.1,,,,77286.60,,3241,Manufacturing Indication Ext Seam Adjacent,U12.20,12.20,32.38,3.17,U534.02,534.02,1487.89,0.344,,,3.45,0.60,273,44.58,,,,,,,,39.7523702,-75.5007195,11.4,,16.000,X52,ERW,960
MFL,3243,1498,14.639,774+21.5,,,,77296.08,,3242,Manufacturing Indication Int,U21.69,21.69,22.90,2.68,U543.50,543.50,1478.40,0.344,,,2.31,1.00,231,44.58,,,,,,,,39.7523893,-75.5006968,11.4,,16.000,X52,ERW,960
MFL,3244,1499,14.644,774+44.2,,,,77318.98,,3243,Weld,D43.18,44.58,43.18,,U566.40,566.40,1455.50,0.344,,,,,,43.18,117,,,,,,,39.7524359,-75.5006417,11.2,,16.000,X52,ERW,960
MFL,3245,1500,14.652,774+87.0,,,,77362.15,,3244,Weld,D42.25,43.18,42.25,,U609.58,609.58,1412.33,0.344,,,,,,42.25,79,,,,,,,39.7525239,-75.5005389,11.2,,16.000,X52,ERW,960
MFL,3246,1501,14.660,775+28.8,,,,77404.40,,3245,Weld,U42.25,42.25,44.74,,U651.83,651.83,1370.08,0.344,,,,,,44.74,301,,,,,,,39.7526106,-75.5004391,12.0,,16.000,X52,ERW,960
MFL,3247,1502,14.668,775+73.2,,,,77449.15,,3246,Weld,D43.79,44.74,43.79,,U696.57,696.57,1325.33,0.344,,,,,,43.79,87,,,,,,,39.7527025,-75.5003338,13.2,,16.000,X52,ERW,960
MFL,3248,1502,14.676,776+13.1,,,,77489.45,,3247,Casing End,D3.49,40.30,3.49,,U736.87,736.87,1285.04,0.344,,,,,,43.79,,,,,,,,39.7527860,-75.5002401,13.8,,16.000,X52,ERW,960
MFL,3249,1503,14.677,776+16.6,,,,77492.94,,3248,Weld; Begin 0.250in Wall API 5L X56 - ERW,D20.28,43.79,20.28,,U740.36,740.36,1281.55,0.250,,,,,,20.28,344,,,,,,,39.7527934,-75.5002321,13.8,,16.000,X56,ERW,960
MFL,3250,1504,14.681,776+36.7,,,,77513.22,,3249,Weld,D17.54,20.28,17.54,,U760.64,760.64,1261.27,0.250,,,,,,17.54,347,,,,,,,39.7528368,-75.5001869,14.3,,16.000,X56,ERW,960
MFL,3251,1505,14.684,776+54.0,,,,77530.75,,3250,Weld,U17.54,17.54,61.49,,U778.17,778.17,1243.73,0.250,,,,,,61.49,327,,,,,,,39.7528751,-75.5001488,14.7,,16.000,X56,ERW,960
MFL,3252,1505,14.684,776+54.3,,,,77531.02,77530.92,3251,ML Cluster Ext Weld Adjacent,U0.27,0.27,61.22,2.14,U778.44,778.44,1243.46,0.250,14,24,1.33,3.30,184,61.49,,1462,1442,1468,1452,2039,2017,39.7528756,-75.5001483,14.7,Weld Adjacent = 3.75 x sqrt (pipe radius x wall thickness),16.000,X56,ERW,960
MFL,3253,1505,14.684,776+54.6,,,,77531.34,77531.24,3252,ML Cluster Ext,U0.59,0.59,60.90,2.14,U778.76,778.76,1243.14,0.250,16,26,1.45,4.04,184,61.49,,1455,1431,1457,1431,2024,1988,39.7528764,-75.5001476,14.7,,16.000,X56,ERW,960
MFL,3254,1505,14.689,776+82.9,,,,77559.85,,3253,31.1° 36.8D Right Cold Bend,U29.10,29.10,32.39,,U807.28,807.28,1214.63,0.250,,,,,93,61.49,,,,,,,,39.7529354,-75.5000815,15.2,,16.000,X56,ERW,960
MFL,3255,1505,14.695,777+14.3,,,,77591.59,,3254,MCP,D0.66,60.84,0.66,0.76,U839.01,839.01,1182.90,0.250,,,5.14,4.82,65,61.49,,,,,,,,39.7529717,-75.4999795,15.1,Close Metal Object,16.000,X56,ERW,960
MFL,3256,1506,14.696,777+15.0,,,,77592.24,,3255,Weld,D61.11,61.49,61.11,,U839.67,839.67,1182.24,0.250,,,,,,61.11,19,,,,,,,39.7529723,-75.4999774,15.1,,16.000,X56,ERW,960
MFL,3257,1506,14.696,777+15.2,,,,77592.45,,3256,MCP,U0.21,0.21,60.90,0.62,U839.88,839.88,1182.03,0.250,,,2.20,5.12,54,61.11,,,,,,,,39.7529726,-75.4999767,15.1,Touching Metal Object,16.000,X56,ERW,960
MFL,3258,1507,14.707,777+75.5,,,,77653.35,,3257,Weld,D61.03,61.11,61.03,,U900.77,900.77,1121.13,0.250,,,,,,61.03,339,,,,,,,39.7530277,-75.4997722,14.8,,16.000,X56,ERW,960
MFL,3259,1508,14.719,778+36.0,,,,77714.38,,3258,Weld,D52.70,61.03,52.70,,U961.80,961.80,1060.10,0.250,,,,,,52.70,,,,,,,,39.7530821,-75.4995670,14.6,,16.000,X56,ERW,960
MFL,3260,1509,14.729,778+88.2,,,,77767.07,,3259,Weld,U52.70,52.70,61.12,,D1007.41,1014.50,1007.41,0.250,,,,,,61.12,,,,,,,,39.7531342,-75.4993922,15.5,,16.000,X56,ERW,960
MFL,3261,1510,14.740,779+48.7,,,,77828.19,,3260,Weld,U61.12,61.12,61.21,,D946.29,1075.62,946.29,0.250,,,,,,61.21,,,,,,,,39.7531887,-75.4991865,15.3,,16.000,X56,ERW,960
MFL,3262,1511,14.752,780+09.4,,,,77889.40,,3261,Weld,U61.21,61.21,61.49,,D885.08,1136.82,885.08,0.250,,,,,,61.49,,,,,,,,39.7532352,-75.4989774,14.0,,16.000,X56,ERW,960
MFL,3263,1512,14.763,780+70.3,,,,77950.89,,3262,Weld,D61.11,61.49,61.11,,D823.59,1198.31,823.59,0.250,,,,,,61.11,,,,,,,,39.7532830,-75.4987679,11.7,,16.000,X56,ERW,960
MFL,3264,1512,14.764,780+75.4,,,,77956.04,,3263,Casing Start,U5.15,5.15,55.96,,D818.44,1203.47,818.44,0.250,,,,,,61.11,,,,,,,,39.7532872,-75.4987503,11.7,,16.000,X56,ERW,960
MFL,3265,1513,14.775,781+30.9,,,,78012.00,,3264,Weld,U61.11,61.11,61.16,,D762.48,1259.42,762.48,0.250,,,,,,61.16,352,,,,,,,39.7533324,-75.4985601,11.7,,16.000,X56,ERW,960
MFL,3266,1513,14.780,781+55.2,,,,78036.52,,3265,Casing End,U24.52,24.52,36.65,,D737.97,1283.94,737.97,0.250,,,,,,61.16,,,,,,,,39.7533518,-75.4984767,11.7,,16.000,X56,ERW,960
MFL,3267,1514,14.787,781+91.5,,,,78073.16,,3266,Weld,U61.16,61.16,61.30,,D701.32,1320.58,701.32,0.250,,,,,,61.30,116,,,,,,,39.7533806,-75.4983519,12.0,,16.000,X56,ERW,960
MFL,3268,1514,14.798,782+51.4,,,,78133.64,78133.59,3267,ML Cluster Ext Weld Adjacent,D0.83,60.47,0.83,2.26,D640.85,1381.06,640.85,0.250,50,60,7.80,7.07,195,61.30,,988,870,1317,1224,1829,1700,39.7534291,-75.4981463,13.8,Weld Adjacent = 3.75 x sqrt (pipe radius x wall thickness),16.000,X56,ERW,960
MFL,3269,1515,14.798,782+52.2,,,,78134.47,,3268,Weld,U61.30,61.30,61.47,,D640.02,1381.89,640.02,0.250,,,,,,61.47,,,,,,,,39.7534298,-75.4981433,13.8,,16.000,X56,ERW,960
MFL,3270,1515,14.798,782+52.3,,,,78134.53,78134.51,3269,ML Ext Weld Adjacent,U0.07,0.07,61.41,2.29,D639.95,1381.95,639.95,0.250,31,41,0.39,0.60,197,61.47,,1479,1476,1477,1473,2052,2046,39.7534298,-75.4981431,13.8,Weld Adjacent = 3.75 x sqrt (pipe radius x wall thickness),16.000,X56,ERW,960
MFL,3271,1516,14.810,783+13.1,,,,78195.94,,3270,Weld,D27.92,61.47,27.92,,D578.54,1443.36,578.54,0.250,,,,,,27.92,,,,,,,,39.7534811,-75.4979352,13.3,,16.000,X56,ERW,960
MFL,3272,1516,14.815,783+40.4,,,,78223.50,78223.49,3271,ML Ext Weld Adjacent,D0.36,27.56,0.36,2.37,D550.98,1470.92,550.98,0.250,38,48,0.35,0.61,204,27.92,,1478,1475,1476,1472,2050,2044,39.7535046,-75.4978419,12.8,Weld Adjacent = 3.75 x sqrt (pipe radius x wall thickness),16.000,X56,ERW,960
MFL,3273,1516,14.815,783+40.5,,,,78223.52,78223.47,3272,ML Cluster Ext Weld Adjacent,D0.34,27.58,0.34,2.58,D550.96,1470.94,550.96,0.250,22,32,0.67,0.90,222,27.92,,1474,1467,1474,1467,2048,2038,39.7535047,-75.4978419,12.8,Weld Adjacent = 3.75 x sqrt (pipe radius x wall thickness),16.000,X56,ERW,960
MFL,3274,1517,14.815,783+40.8,,,,78223.86,,3273,Weld,U27.92,27.92,58.98,,D550.62,1471.28,550.62,0.250,,,,,,58.98,,,,,,,,39.7535050,-75.4978407,12.8,,16.000,X56,ERW,960
MFL,3275,1517,14.815,783+41.7,,,,78224.75,78224.73,3274,ML Ext,U0.89,0.89,58.09,1.75,D549.73,1472.17,549.73,0.250,10,20,0.35,0.91,150,58.98,,1484,1482,1483,1481,2060,2058,39.7535057,-75.4978377,12.7,,16.000,X56,ERW,960
MFL,3276,1518,14.826,783+99.2,,,,78282.84,,3275,Weld,U58.98,58.98,61.14,,D491.64,1530.26,491.64,0.250,,,,,,61.14,,,,,,,,39.7535537,-75.4976409,12.4,,16.000,X56,ERW,960
MFL,3277,1519,14.838,784+59.8,,,,78343.98,,3276,Weld,D60.31,61.14,60.31,,D430.50,1591.40,430.50,0.250,,,,,,60.31,,,,,,,,39.7536017,-75.4974324,12.1,,16.000,X56,ERW,960
MFL,3278,1519,14.849,785+16.8,,,,78401.46,,3277,MCP,D2.83,57.48,2.83,1.50,D373.03,1648.88,373.03,0.250,,,4.20,4.26,129,60.31,,,,,,,,39.7536456,-75.4972361,11.8,Close Metal Object,16.000,X56,ERW,960
MFL,3279,1520,14.849,785+19.6,,,,78404.29,,3278,Weld,U60.31,60.31,61.58,,D370.20,1651.71,370.20,0.250,,,,,,61.58,160,,,,,,,39.7536478,-75.4972263,11.8,,16.000,X56,ERW,960
MFL,3280,1521,14.861,785+80.6,,,,78465.87,,3279,Weld,D61.53,61.58,61.53,,D308.61,1713.29,308.61,0.250,,,,,,61.53,,,,,,,,39.7536955,-75.4970163,11.2,,16.000,X56,ERW,960
MFL,3281,1521,14.871,786+31.7,,,,78517.42,,3280,MCP,D9.98,51.55,9.98,4.00,D257.06,1764.84,257.06,0.250,,,12.04,25.92,344,61.53,,,,,,,,39.7537365,-75.4968408,11.2,Close Metal Object,16.000,X56,ERW,960
MFL,3282,1522,14.873,786+41.6,,,,78527.40,,3281,Weld,U61.53,61.53,61.60,,D247.08,1774.82,247.08,0.250,,,,,,61.60,,,,,,,,39.7537444,-75.4968069,11.3,,16.000,X56,ERW,960
MFL,3283,1522,14.884,787+02.3,,,,78588.67,78588.66,3282,ML Cluster Ext Weld Adjacent,D0.33,61.27,0.33,1.40,D185.81,1836.09,185.81,0.250,13,23,0.43,1.51,121,61.60,,1482,1480,1482,1479,2058,2054,39.7537946,-75.4965989,12.9,Weld Adjacent = 3.75 x sqrt (pipe radius x wall thickness),16.000,X56,ERW,960
MFL,3284,1523,14.884,787+02.6,,,,78589.00,,3283,Weld,D60.92,61.60,60.92,,D185.48,1836.42,185.48,0.250,,,,,,60.92,,,,,,,,39.7537949,-75.4965978,12.9,,16.000,X56,ERW,960
MFL,3285,1523,14.884,787+03.6,,,,78589.99,,3284,MCP,U0.99,0.99,59.93,3.92,D184.49,1837.41,184.49,0.250,,,1.14,1.37,337,60.92,,,,,,,,39.7537957,-75.4965945,12.9,Close Metal Object,16.000,X56,ERW,960
MFL,3286,1523,14.886,787+12.0,,,,78598.52,,3285,MCP,U9.53,9.53,51.39,2.09,D175.96,1845.95,175.96,0.250,,,4.55,7.61,180,60.92,,,,,,,,39.7538031,-75.4965656,13.1,Touching Metal Object,16.000,X56,ERW,960
MFL,3287,1524,14.896,787+62.9,,,,78649.92,,3286,Weld,D40.58,60.92,40.58,,D124.57,1897.34,124.57,0.250,,,,,,40.58,79,,,,,,,39.7538489,-75.4963928,13.2,,16.000,X56,ERW,960
MFL,3288,1525,14.904,788+03.2,,,,78690.50,,3287,Weld,D33.38,40.58,33.38,,D83.98,1937.92,83.98,0.250,,,,,,33.38,,,,,,,,39.7538870,-75.4962571,13.0,,16.000,X56,ERW,960
MFL,3289,1526,14.910,788+36.2,,,,78723.87,,3288,Weld; Begin 0.375in Wall API 5L X62 - ERW,U33.38,33.38,61.23,,D50.61,1971.30,50.61,0.375,,,,,,61.23,313,,,,,,,39.7539189,-75.4961456,12.1,,16.000,X62,ERW,960
MFL,3290,1526,14.919,788+86.4,,,,78774.48,,3289,AGM 32,D10.63,50.61,10.63,,U2021.90,2021.90,3634.04,0.375,,,,,,61.23,,,,,,,,39.7539670,-75.4959773,9.5,,16.000,X56,ERW,960
MFL,3291,1527,14.921,788+96.9,,,,78785.11,,3290,Weld,D6.39,61.23,6.39,,U10.63,10.63,3623.41,0.375,,,,,,6.39,,,,,,,,39.7539772,-75.4959420,8.7,,16.000,X62,Elbow,960
MFL,3292,1527,14.922,788+99.9,,,,78788.13,,3291,90° 3D Left Forged Bend,U3.02,3.02,3.36,,U13.65,13.65,3620.39,0.375,,,,,275,6.39,,,,,,,,39.7539831,-75.4959349,8.5,,16.000,X62,Elbow,960
MFL,3293,1528,14.923,789+03.2,,,,78791.49,,3292,Weld,U6.39,6.39,39.68,,U17.01,17.01,3617.03,0.375,,,,,,39.68,297,,,,,,,39.7539921,-75.4959342,8.5,,16.000,X62,ERW,960
MFL,3294,1528,14.924,789+11.8,,,,78800.15,,3293,Casing Start,U8.66,8.66,31.02,,U25.67,25.67,3608.37,0.375,,,,,,39.68,,,,,,,,39.7540151,-75.4959418,8.6,,16.000,X62,ERW,960
MFL,3295,1529,14.930,789+42.5,,,,78831.18,,3294,Weld,U39.68,39.68,42.70,,U56.69,56.69,3577.34,0.375,,,,,,42.70,95,,,,,,,39.7540978,-75.4959687,8.8,,16.000,X62,ERW,960
MFL,3296,1530,14.938,789+84.9,,,,78873.87,,3295,Weld,U42.70,42.70,43.84,,U99.39,99.39,3534.64,0.375,,,,,,43.84,102,,,,,,,39.7542115,-75.4960055,9.3,,16.000,X62,ERW,960
MFL,3297,1531,14.947,790+28.3,,,,78917.72,,3296,Weld,D43.40,43.84,43.40,,U143.24,143.24,3490.80,0.375,,,,,,43.40,317,,,,,,,39.7543282,-75.4960433,9.8,,16.000,X62,ERW,960
MFL,3298,1532,14.955,790+71.3,,,,78961.12,,3297,Weld,D38.56,43.40,38.56,,U186.64,186.64,3447.40,0.375,,,,,,38.56,292,,,,,,,39.7544436,-75.4960807,10.4,,16.000,X62,ERW,960
MFL,3299,1533,14.962,791+09.5,,,,78999.68,,3298,Weld,U38.56,38.56,43.82,,U225.20,225.20,3408.84,0.375,,,,,,43.82,352,,,,,,,39.7545465,-75.4961137,10.6,,16.000,X62,ERW,960
MFL,3300,1533,14.965,791+26.1,,,,79016.45,,3299,Casing End,U16.77,16.77,27.05,,U241.97,241.97,3392.07,0.375,,,,,,43.82,,,,,,,,39.7545913,-75.4961281,10.8,,16.000,X62,ERW,960
MFL,3301,1534,14.970,791+52.9,,,,79043.50,,3300,Weld; Begin 0.344in Wall API 5L X52 - ERW,D40.51,43.82,40.51,,U269.02,269.02,3365.02,0.344,,,,,,40.51,340,,,,,,,39.7546632,-75.4961512,11.1,,16.000,X52,ERW,960
MFL,3302,1535,14.978,791+93.1,,,,79084.01,,3301,Weld,D5.78,40.51,5.78,,U309.53,309.53,3324.51,0.344,,,,,,5.78,,,,,,,,39.7547711,-75.4961855,11.9,,16.000,X52,Elbow,960
MFL,3303,1535,14.979,791+95.6,,298.47,,79086.60,,3302,75° 3D Right Forged Bend,U2.59,2.59,3.20,,U312.12,312.12,3321.92,0.344,,,,,92,5.78,,,,,,,,39.7547780,-75.4961837,12.0,,16.000,X52,Elbow,960
MFL,3304,1536,14.979,791+98.8,,,,79089.79,,3303,Weld,U5.78,5.78,20.57,,U315.31,315.31,3318.72,0.344,,,,,,20.57,,,,,,,,39.7547839,-75.4961757,12.0,,16.000,X52,ERW,960
MFL,3305,1537,14.983,792+19.2,,,,79110.36,,3304,Weld,U20.57,20.57,21.85,,U335.88,335.88,3298.16,0.344,,,,,,21.85,312,,,,,,,39.7548094,-75.4961104,11.9,,16.000,X52,ERW,960
MFL,3306,1538,14.987,792+40.8,,,,79132.20,,3305,Weld,U21.85,21.85,61.38,,U357.72,357.72,3276.31,0.344,,,,,,61.38,,,,,,,,39.7548368,-75.4960415,12.0,,16.000,X52,ERW,960
MFL,3307,1539,14.999,793+01.6,,,,79193.59,,3306,Weld,U61.38,61.38,61.40,,U419.11,419.11,3214.93,0.344,,,,,,61.40,309,,,,,,,39.7549139,-75.4958474,12.1,,16.000,X52,ERW,960
MFL,3308,1539,15.001,793+13.9,,,,79205.96,79205.82,3307,ML Cluster Int Manufacturing Related,U12.37,12.37,49.03,1.86,U431.48,431.48,3202.56,0.344,19,29,3.53,0.61,160,61.40,,1797,1720,1871,1833,2599,2546,39.7549291,-75.4958080,12.3,,16.000,X52,ERW,960
MFL,3309,1539,15.001,793+15.5,,,,79207.61,79207.59,3308,ML Int Manufacturing Related,U14.02,14.02,47.38,1.92,U433.13,433.13,3200.91,0.344,10,20,0.35,0.65,165,61.40,,1918,1917,1918,1916,2664,2661,39.7549311,-75.4958028,12.4,,16.000,X52,ERW,960
MFL,3310,1539,15.002,793+16.1,,,,79208.19,79208.16,3309,ML Int Manufacturing Related,U14.60,14.60,46.80,1.85,U433.71,433.71,3200.33,0.344,10,20,0.47,0.50,159,61.40,,1917,1915,1917,1914,2662,2658,39.7549318,-75.4958009,12.4,,16.000,X52,ERW,960
MFL,3311,1539,15.002,793+16.2,,,,79208.31,79208.29,3310,ML Ext Manufacturing Related,U14.73,14.73,46.67,1.88,U433.83,433.83,3200.21,0.344,13,23,0.51,0.74,162,61.40,,1916,1913,1915,1911,2660,2655,39.7549320,-75.4958005,12.4,,16.000,X52,ERW,960
MFL,3312,1539,15.002,793+19.5,,,,79211.59,,3311,Manufacturing Indication Int,U18.01,18.01,43.39,1.74,U437.11,437.11,3196.92,0.344,,,3.49,0.55,150,61.40,,,,,,,,39.7549360,-75.4957901,12.5,,16.000,X52,ERW,960
MFL,3313,1539,15.003,793+23.3,,,,79215.42,,3312,Manufacturing Indication Int,U21.83,21.83,39.57,1.08,U440.94,440.94,3193.10,0.344,,,9.14,1.00,93,61.40,,,,,,,,39.7549407,-75.4957779,12.5,,16.000,X52,ERW,960
MFL,3314,1539,15.003,793+23.5,,,,79215.64,,3313,Manufacturing Indication Int,U22.05,22.05,39.34,1.61,U441.16,441.16,3192.88,0.344,,,14.16,0.60,138,61.40,,,,,,,,39.7549409,-75.4957772,12.5,,16.000,X52,ERW,960
MFL,3315,1539,15.004,793+27.3,,,,79219.45,,3314,Manufacturing Indication Int,U25.86,25.86,35.54,1.52,U444.97,444.97,3189.07,0.344,,,1.92,1.20,131,61.40,,,,,,,,39.7549456,-75.4957650,12.6,,16.000,X52,ERW,960
MFL,3316,1539,15.005,793+33.3,,,,79225.59,,3315,Manufacturing Indication Int,D29.40,32.00,29.40,1.20,U451.11,451.11,3182.93,0.344,,,12.08,0.65,104,61.40,,,,,,,,39.7549530,-75.4957456,12.8,,16.000,X52,ERW,960
MFL,3317,1539,15.005,793+33.4,,,,79225.65,,3316,Manufacturing Indication Int,D29.33,32.07,29.33,1.85,U451.17,451.17,3182.86,0.344,,,2.24,0.70,159,61.40,,,,,,,,39.7549531,-75.4957454,12.8,,16.000,X52,ERW,960
MFL,3318,1539,15.008,793+48.7,,,,79241.08,,3317,Tap,D13.91,47.49,13.91,0.00,U466.59,466.59,3167.44,0.344,,,,,0,61.40,,,,,,,,39.7549718,-75.4956962,13.1,,16.000,X52,ERW,960
MFL,3319,1539,15.009,793+53.3,,,,79245.73,,3318,Stopple,D9.26,52.14,9.26,4.12,U471.24,471.24,3162.79,0.344,,,,,355,61.40,,,,,,,,39.7549775,-75.4956813,13.2,,16.000,X52,ERW,960
MFL,3320,1539,15.009,793+55.2,,,,79247.64,79247.58,3319,ML Cluster Ext,D7.34,54.06,7.34,1.71,U473.16,473.16,3160.87,0.344,17,27,1.14,12.43,147,61.40,,1898,1882,1896,1877,2634,2607,39.7549798,-75.4956752,13.3,,16.000,X52,ERW,960
MFL,3321,1539,15.010,793+62.2,,,,79254.70,79254.61,3320,ML Cluster Ext Weld Adjacent,D0.28,61.11,0.28,2.01,U480.22,480.22,3153.82,0.344,26,36,1.37,1.07,173,61.40,,1870,1844,1899,1887,2637,2620,39.7549884,-75.4956525,13.4,Weld Adjacent = 3.75 x sqrt (pipe radius x wall thickness),16.000,X52,ERW,960
MFL,3322,1539,15.010,793+62.4,,,,79254.96,79254.94,3321,ML Ext Weld Adjacent,D0.03,61.37,0.03,2.33,U480.48,480.48,3153.56,0.344,33,43,0.43,1.03,200,61.40,,1912,1908,1910,1905,2652,2645,39.7549887,-75.4956518,13.4,Weld Adjacent = 3.75 x sqrt (pipe radius x wall thickness),16.000,X52,ERW,960
