Repository: kerbergr/datadump

File: MLCompare/ex3/newdatafeb.csv (part 21 of 32)
ILI Tool,PBF_ID,Adjstd Weld Number,Adjstd Milepost,Adjstd Sta,STA Diff,ODO Diff,Multiplier,Odometer (ft),Odometer Distance to Start of Box (ft),Feature Number,Feature Description,Distance to Nearest Weld (ft),Distance to Upstream Weld (ft),Distance to Downstream Weld (ft),Distance From Top of Pipe (ft),Distance to Nearest AGM (ft),Distance to Upstream AGM (ft),Distance to Downstream AGM (ft),WT (in),Max Depth (%),Max Depth + Tolerance (%),Length (in),Width (in),Oreintation (Degrees),Pipe Length (ft),Long Seam Orient. (Degrees),0.85DL Safe MAOP Rating (psig),0.85DL Safe MAOP Rating + Tolerance (psig),Eff. Area B31G of API579 Safe MAOP Rating (psig),Eff. Area B31G of API579 Safe MAOP Rating + Tolerance (psig),Eff. Area B31G of API579 Burst Press. Rating (psig),Eff. Area B31G of API579 Burst Press. Rating + Tolerance (psig),Latitude NAD83,Longitude NAD83,Elevation Above Mean Sea Level NAVD88 (ft),Comments,Pipe Size (in),Pipe Grade ,Pipe Type,MOP (psi)
MFL,4152,1888,18.426,973+24.0,,,,97289.97,,4151,Weld,U33.27,33.27,61.17,,U1016.81,1016.81,2989.97,0.344,,,,,,61.17,64,,,,,,,39.7936586,-75.4579819,5.8,,16.000,X52,ERW,960
MFL,4153,1888,18.426,973+24.5,,,,97290.50,97290.49,4152,ML Ext,U0.53,0.53,60.64,2.06,U1017.34,1017.34,2989.44,0.344,15,25,0.31,0.49,177,61.17,,1918,1917,1918,1916,2663,2661,39.7936595,-75.4579804,5.8,,16.000,X52,ERW,960
MFL,4154,1888,18.426,973+24.7,,,,97290.62,97290.60,4153,ML Cluster Ext,U0.65,0.65,60.52,2.27,U1017.46,1017.46,2989.32,0.344,15,25,0.86,6.81,195,61.17,,1908,1899,1907,1895,2649,2633,39.7936597,-75.4579801,5.8,,16.000,X52,ERW,960
MFL,4155,1888,18.427,973+28.3,,,,97294.26,,4154,MCP,U4.28,4.28,56.89,3.98,U1021.10,1021.10,2985.68,0.344,,,2.27,2.46,342,61.17,,,,,,,,39.7936658,-75.4579699,5.8,Close Metal Object,16.000,X52,ERW,960
MFL,4156,1888,18.429,973+37.4,,,,97303.34,,4155,MCP,U13.37,13.37,47.80,3.48,U1030.18,1030.18,2976.60,0.344,,,7.41,11.42,300,61.17,,,,,,,,39.7936811,-75.4579443,6.0,Close Metal Object,16.000,X52,ERW,960
MFL,4157,1888,18.431,973+48.7,,,,97314.70,,4156,7.9° 52D Right Cold Bend,U24.73,24.73,36.44,,U1041.54,1041.54,2965.24,0.344,,,,,91,61.17,,,,,,,,39.7936995,-75.4579118,6.2,,16.000,X52,ERW,960
MFL,4158,1888,18.432,973+53.9,,,,97319.91,,4157,MCP,U29.94,29.94,31.23,2.19,U1046.75,1046.75,2960.03,0.344,,,13.18,7.32,188,61.17,,,,,,,,39.7937069,-75.4578958,6.3,Close Metal Object,16.000,X52,ERW,960
MFL,4159,1888,18.435,973+72.2,,,,97338.23,,4158,MCP,D12.91,48.26,12.91,0.65,U1065.08,1065.08,2941.71,0.344,,,3.18,4.51,56,61.17,,,,,,,,39.7937312,-75.4578387,6.6,Close Metal Object,16.000,X52,ERW,960
MFL,4160,1889,18.438,973+85.1,,,,97351.14,,4159,Weld,D27.68,61.17,27.68,,U1077.98,1077.98,2928.80,0.344,,,,,,27.68,29,,,,,,,39.7937483,-75.4577984,6.7,,16.000,X52,ERW,960
MFL,4161,1889,18.438,973+85.7,,,,97351.77,,4160,MCP,U0.63,0.63,27.05,0.18,U1078.61,1078.61,2928.17,0.344,,,2.16,3.06,16,27.68,,,,,,,,39.7937492,-75.4577964,6.7,Close Metal Object,16.000,X52,ERW,960
MFL,4162,1889,18.438,973+88.3,,,,97354.38,,4161,MCP,U3.24,3.24,24.44,3.89,U1081.22,1081.22,2925.56,0.344,,,1.88,2.76,335,27.68,,,,,,,,39.7937526,-75.4577882,6.7,Close Metal Object,16.000,X52,ERW,960
MFL,4163,1889,18.439,973+90.3,,,,97356.28,,4162,MCP,U5.14,5.14,22.53,2.59,U1083.13,1083.13,2923.66,0.344,,,3.61,3.86,223,27.68,,,,,,,,39.7937551,-75.4577823,6.7,Close Metal Object,16.000,X52,ERW,960
MFL,4164,1889,18.441,974+00.7,,,,97366.72,,4163,MCP,D12.10,15.57,12.10,2.99,U1093.56,1093.56,2913.23,0.344,,,2.94,2.91,257,27.68,,,,,,,,39.7937688,-75.4577498,6.8,Close Metal Object,16.000,X52,ERW,960
MFL,4165,1889,18.442,974+07.6,,,,97373.67,,4164,MCP,D5.15,22.53,5.15,0.37,U1100.51,1100.51,2906.27,0.344,,,4.04,3.56,32,27.68,,,,,,,,39.7937780,-75.4577281,6.7,Touching Metal Object,16.000,X52,ERW,960
MFL,4166,1890,18.443,974+12.8,,,,97378.82,,4165,Weld,U27.68,27.68,61.03,,U1105.66,1105.66,2901.12,0.344,,,,,,61.03,304,,,,,,,39.7937848,-75.4577120,6.7,,16.000,X52,ERW,960
MFL,4167,1890,18.444,974+18.7,,,,97384.74,,4166,MCP,U5.92,5.92,55.10,1.68,U1111.58,1111.58,2895.20,0.344,,,2.08,4.31,144,61.03,,,,,,,,39.7937926,-75.4576935,6.7,Close Metal Object,16.000,X52,ERW,960
MFL,4168,1890,18.444,974+20.4,,,,97386.42,,4167,MCP,U7.61,7.61,53.42,1.01,U1113.26,1113.26,2893.52,0.344,,,2.16,3.81,87,61.03,,,,,,,,39.7937948,-75.4576882,6.7,Close Metal Object,16.000,X52,ERW,960
MFL,4169,1890,18.445,974+22.0,,,,97388.12,,4168,MCP,U9.30,9.30,51.72,0.80,U1114.96,1114.96,2891.82,0.344,,,2.12,4.91,69,61.03,,,,,,,,39.7937970,-75.4576828,6.8,Close Metal Object,16.000,X52,ERW,960
MFL,4170,1890,18.447,974+36.3,,,,97402.42,,4169,MCP,U23.60,23.60,37.42,0.73,U1129.26,1129.26,2877.52,0.344,,,1.73,3.96,63,61.03,,,,,,,,39.7938157,-75.4576381,7.1,Close Metal Object,16.000,X52,ERW,960
MFL,4171,1890,18.448,974+37.3,,,,97403.36,,4170,MCP,U24.54,24.54,36.49,1.09,U1130.20,1130.20,2876.59,0.344,,,1.18,2.76,94,61.03,,,,,,,,39.7938169,-75.4576352,7.2,Close Metal Object,16.000,X52,ERW,960
MFL,4172,1890,18.449,974+44.9,,,,97410.97,,4171,MCP,D28.87,32.15,28.87,3.99,U1137.81,1137.81,2868.97,0.344,,,2.27,4.11,343,61.03,,,,,,,,39.7938268,-75.4576113,7.4,Close Metal Object,16.000,X52,ERW,960
MFL,4173,1890,18.449,974+45.8,,,,97411.92,,4172,MCP,D27.92,33.11,27.92,0.08,U1138.77,1138.77,2868.02,0.344,,,5.29,4.56,7,61.03,,,,,,,,39.7938280,-75.4576084,7.5,Close Metal Object,16.000,X52,ERW,960
MFL,4174,1890,18.450,974+49.0,,,,97415.11,,4173,Casing Start,D24.73,36.29,24.73,,U1141.95,1141.95,2864.83,0.344,,,,,,61.03,,,,,,,,39.7938322,-75.4575984,7.6,,16.000,X52,ERW,960
MFL,4175,1890,18.454,974+70.9,,,,97437.07,,4174,Casing End,D2.77,58.25,2.77,,U1163.91,1163.91,2842.87,0.344,,,,,,61.03,,,,,,,,39.7938610,-75.4575296,8.2,,16.000,X52,ERW,960
MFL,4176,1891,18.455,974+73.7,,,,97439.84,,4175,Weld,D41.92,61.03,41.92,,U1166.68,1166.68,2840.10,0.344,,,,,,41.92,85,,,,,,,39.7938647,-75.4575208,8.2,,16.000,X52,ERW,960
MFL,4177,1891,18.456,974+80.9,,,,97447.03,,4176,MCP,U7.19,7.19,34.73,3.14,U1173.87,1173.87,2832.91,0.344,,,5.65,6.35,270,41.92,,,,,,,,39.7938740,-75.4574984,8.4,Touching Metal Object,16.000,X52,ERW,960
MFL,4178,1891,18.461,975+09.0,,,,97475.19,,4177,MCP,D6.57,35.35,6.57,3.18,U1202.03,1202.03,2804.75,0.344,,,2.23,3.71,273,41.92,,,,,,,,39.7939110,-75.4574105,8.1,Close Metal Object,16.000,X52,ERW,960
MFL,4179,1891,18.461,975+10.1,,,,97476.27,,4178,MCP,D5.48,36.43,5.48,2.57,U1203.12,1203.12,2803.67,0.344,,,3.26,4.31,221,41.92,,,,,,,,39.7939124,-75.4574072,8.1,Close Metal Object,16.000,X52,ERW,960
MFL,4180,1892,18.462,975+15.6,,,,97481.76,,4179,Weld,D39.45,41.92,39.45,,U1208.60,1208.60,2798.18,0.344,,,,,,39.45,251,,,,,,,39.7939196,-75.4573899,8.0,,16.000,X52,ERW,960
MFL,4181,1892,18.464,975+21.9,,,,97488.06,,4180,MCP,U6.30,6.30,33.15,2.09,U1214.90,1214.90,2791.88,0.344,,,8.16,11.86,180,39.45,,,,,,,,39.7939280,-75.4573703,7.8,Close Metal Object,16.000,X52,ERW,960
MFL,4182,1892,18.464,975+26.4,,,,97492.55,,4181,10.3° 43.4D Left Cold Bend,U10.80,10.80,28.66,,U1219.39,1219.39,2787.39,0.344,,,,,279,39.45,,,,,,,,39.7939346,-75.4573565,7.8,,16.000,X52,ERW,960
MFL,4183,1892,18.467,975+39.2,,,,97505.39,,4182,MCP,D15.82,23.63,15.82,3.50,U1232.23,1232.23,2774.55,0.344,,,2.12,2.71,301,39.45,,,,,,,,39.7939562,-75.4573207,7.8,Close Metal Object,16.000,X52,ERW,960
MFL,4184,1892,18.467,975+40.1,,,,97506.27,,4183,MCP,D14.94,24.51,14.94,0.31,U1233.11,1233.11,2773.67,0.344,,,2.51,15.33,27,39.45,,,,,,,,39.7939578,-75.4573182,7.8,Close Metal Object,16.000,X52,ERW,960
MFL,4185,1892,18.470,975+53.2,,,,97519.40,,4184,MCP,D1.81,37.64,1.81,3.28,U1246.24,1246.24,2760.54,0.344,,,1.37,2.10,282,39.45,,,,,,,,39.7939806,-75.4572818,7.8,Close Metal Object,16.000,X52,ERW,960
MFL,4186,1893,18.470,975+55.0,,,,97521.21,,4185,Weld,U39.45,39.45,61.26,,U1248.05,1248.05,2758.73,0.344,,,,,,61.26,39,,,,,,,39.7939838,-75.4572768,7.8,,16.000,X52,ERW,960
MFL,4187,1893,18.470,975+57.7,,,,97523.96,97523.92,4186,ML Cluster Ext,U2.75,2.75,58.51,3.76,U1250.80,1250.80,2755.98,0.344,10,20,0.98,1.45,324,61.26,,1911,1900,1909,1896,2651,2633,39.7939885,-75.4572693,7.8,,16.000,X52,ERW,960
MFL,4188,1893,18.472,975+66.8,,,,97533.07,,4187,MCP,U11.86,11.86,49.41,0.16,U1259.91,1259.91,2746.87,0.344,,,4.55,4.91,14,61.26,,,,,,,,39.7940043,-75.4572441,7.8,Close Metal Object,16.000,X52,ERW,960
MFL,4189,1893,18.475,975+80.4,,,,97546.67,,4188,MCP,U25.46,25.46,35.80,2.16,U1273.51,1273.51,2733.27,0.344,,,1.96,3.61,186,61.26,,,,,,,,39.7940279,-75.4572065,7.7,Touching Metal Object,16.000,X52,ERW,960
MFL,4190,1894,18.482,976+16.2,,,,97582.47,,4189,Weld,D45.33,61.26,45.33,,U1309.32,1309.32,2697.47,0.344,,,,,,45.33,328,,,,,,,39.7940898,-75.4571075,7.5,,16.000,X52,ERW,960
MFL,4191,1894,18.482,976+19.5,,,,97585.83,,4190,MCP,U3.35,3.35,41.98,1.40,U1312.67,1312.67,2694.11,0.344,,,3.92,4.76,120,45.33,,,,,,,,39.7940957,-75.4570980,7.5,Touching Metal Object,16.000,X52,ERW,960
MFL,4192,1894,18.483,976+21.7,,,,97588.02,,4191,MCP,U5.54,5.54,39.79,1.21,U1314.86,1314.86,2691.93,0.344,,,1.84,3.31,104,45.33,,,,,,,,39.7940994,-75.4570920,7.5,Touching Metal Object,16.000,X52,ERW,960
MFL,4193,1894,18.483,976+23.1,,,,97589.34,,4192,MCP,U6.87,6.87,38.46,2.79,U1316.18,1316.18,2690.60,0.344,,,2.35,4.51,240,45.33,,,,,,,,39.7941017,-75.4570883,7.5,Close Metal Object,16.000,X52,ERW,960
MFL,4194,1895,18.490,976+61.5,,,,97627.80,,4193,Weld,U45.33,45.33,45.92,,U1354.65,1354.65,2652.14,0.344,,,,,,45.92,33,,,,,,,39.7941675,-75.4569814,7.2,,16.000,X52,ERW,960
MFL,4195,1895,18.491,976+67.5,,,,97633.87,,4194,MCP,U6.07,6.07,39.85,4.10,U1360.72,1360.72,2646.07,0.344,,,2.59,4.21,352,45.92,,,,,,,,39.7941779,-75.4569644,7.2,Close Metal Object,16.000,X52,ERW,960
MFL,4196,1895,18.494,976+83.8,,,,97650.17,,4195,MCP,U22.37,22.37,23.55,2.26,U1377.01,1377.01,2629.77,0.344,,,2.04,3.06,194,45.92,,,,,,,,39.7942060,-75.4569192,7.1,Close Metal Object,16.000,X52,ERW,960
MFL,4197,1896,18.499,977+07.4,,,,97673.72,,4196,Weld,U45.92,45.92,61.57,,U1400.56,1400.56,2606.22,0.344,,,,,,61.57,327,,,,,,,39.7942466,-75.4568540,7.1,,16.000,X52,ERW,960
MFL,4198,1896,18.499,977+10.7,,,,97677.08,,4197,MCP,U3.36,3.36,58.21,0.06,U1403.92,1403.92,2602.86,0.344,,,4.16,5.81,6,61.57,,,,,,,,39.7942524,-75.4568446,7.1,Close Metal Object,16.000,X52,ERW,960
MFL,4199,1896,18.502,977+23.4,,,,97689.79,,4198,MCP,U16.07,16.07,45.50,3.55,U1416.63,1416.63,2590.15,0.344,,,2.00,3.56,305,61.57,,,,,,,,39.7942743,-75.4568094,7.3,Touching Metal Object,16.000,X52,ERW,960
MFL,4200,1896,18.503,977+30.9,,,,97697.25,,4199,MCP,U23.53,23.53,38.04,0.78,U1424.09,1424.09,2582.69,0.344,,,1.41,3.06,67,61.57,,,,,,,,39.7942871,-75.4567886,7.5,Close Metal Object,16.000,X52,ERW,960
MFL,4201,1896,18.506,977+45.2,,,,97711.61,,4200,MCP,D23.69,37.88,23.69,2.37,U1438.45,1438.45,2568.33,0.344,,,3.41,6.01,204,61.57,,,,,,,,39.7943118,-75.4567488,7.7,Touching Metal Object,16.000,X52,ERW,960
MFL,4202,1896,18.509,977+58.9,,,,97725.29,,4201,MCP,D10.00,51.57,10.00,2.19,U1452.13,1452.13,2554.65,0.344,,,4.20,10.37,189,61.57,,,,,,,,39.7943352,-75.4567107,7.9,Close Metal Object,16.000,X52,ERW,960
MFL,4203,1897,18.510,977+68.9,,,,97735.29,,4202,Weld,D44.14,61.57,44.14,,U1462.13,1462.13,2544.65,0.344,,,,,,44.14,11,,,,,,,39.7943523,-75.4566828,8.0,,16.000,X52,ERW,960
MFL,4204,1897,18.517,978+04.5,,,,97770.94,,4203,MCP,D8.49,35.65,8.49,0.14,U1497.78,1497.78,2509.00,0.344,,,1.45,2.71,12,44.14,,,,,,,,39.7944129,-75.4565829,8.0,Close Metal Object,16.000,X52,ERW,960
MFL,4205,1898,18.519,978+12.9,,,,97779.43,,4204,Weld,U44.14,44.14,61.12,,U1506.27,1506.27,2500.51,0.344,,,,,,61.12,316,,,,,,,39.7944273,-75.4565591,8.0,,16.000,X52,ERW,960
MFL,4206,1898,18.524,978+37.9,,,,97804.40,,4205,Manufacturing Indication Ext Seam Adjacent,U24.98,24.98,36.14,3.97,U1531.25,1531.25,2475.54,0.344,,,0.90,1.00,341,61.12,,,,,,,,39.7944700,-75.4564894,8.1,,16.000,X52,ERW,960
MFL,4207,1898,18.524,978+38.5,,,,97804.98,,4206,MCP,U25.56,25.56,35.56,1.61,U1531.83,1531.83,2474.96,0.344,,,2.67,5.81,139,61.12,,,,,,,,39.7944709,-75.4564879,8.1,Touching Metal Object,16.000,X52,ERW,960
MFL,4208,1898,18.524,978+40.1,,,,97806.60,,4207,MCP,U27.17,27.17,33.95,1.32,U1533.44,1533.44,2473.34,0.344,,,2.98,4.66,114,61.12,,,,,,,,39.7944737,-75.4564833,8.1,Close Metal Object,16.000,X52,ERW,960
MFL,4209,1898,18.528,978+63.7,,,,97830.24,,4208,MCP,D10.30,50.82,10.30,2.02,U1557.09,1557.09,2449.70,0.344,,,8.71,3.71,174,61.12,,,,,,,,39.7945139,-75.4564172,8.2,Close Metal Object,16.000,X52,ERW,960
MFL,4210,1899,18.530,978+74.0,,,,97840.55,,4209,Weld,U61.12,61.12,61.27,,U1567.39,1567.39,2439.39,0.344,,,,,,61.27,25,,,,,,,39.7945315,-75.4563883,8.3,,16.000,X52,ERW,960
MFL,4211,1899,18.532,978+82.5,,,,97849.02,,4210,MCP,U8.47,8.47,52.80,4.01,U1575.86,1575.86,2430.92,0.344,,,1.88,1.55,345,61.27,,,,,,,,39.7945459,-75.4563648,8.2,Close Metal Object,16.000,X52,ERW,960
MFL,4212,1899,18.534,978+92.2,,,,97858.81,,4211,MCP,U18.26,18.26,43.01,0.38,U1585.65,1585.65,2421.13,0.344,,,1.92,3.16,33,61.27,,,,,,,,39.7945626,-75.4563375,8.1,Close Metal Object,16.000,X52,ERW,960
MFL,4213,1899,18.535,978+99.0,,,,97865.55,,4212,MCP,U25.00,25.00,36.28,3.83,U1592.39,1592.39,2414.39,0.344,,,4.98,5.76,329,61.27,,,,,,,,39.7945741,-75.4563186,8.1,Close Metal Object,16.000,X52,ERW,960
MFL,4214,1899,18.536,979+04.6,,,,97871.16,,4213,MCP,U30.61,30.61,30.67,0.33,U1598.00,1598.00,2408.78,0.344,,,1.45,2.00,28,61.27,,,,,,,,39.7945837,-75.4563029,8.0,Close Metal Object,16.000,X52,ERW,960
MFL,4215,1899,18.536,979+04.6,,,,97871.23,,4214,MCP,D30.60,30.68,30.60,3.60,U1598.07,1598.07,2408.72,0.344,,,1.73,2.46,310,61.27,,,,,,,,39.7945838,-75.4563028,8.0,Close Metal Object,16.000,X52,ERW,960
MFL,4216,1899,18.539,979+16.7,,,,97883.33,,4215,MCP,D18.49,42.79,18.49,3.44,U1610.17,1610.17,2396.61,0.344,,,6.47,4.76,296,61.27,,,,,,,,39.7946045,-75.4562690,7.9,Close Metal Object,16.000,X52,ERW,960
CAL,4217,1899,18.539,979+20.1,,,,97886.65,,4216,Dent,D15.17,46.11,15.17,2.86,U1613.49,1613.49,2393.29,0.344,1.0,1.5,3.33,3.56,246,61.27,,,,,,,,39.7946101,-75.4562597,8.0,,16.000,X52,ERW,960
MFL,4218,1899,18.539,979+20.6,,,,97887.15,,4217,MCP,D14.67,46.60,14.67,2.39,U1613.99,1613.99,2392.79,0.344,,,2.35,4.16,206,61.27,,,,,,,,39.7946110,-75.4562584,8.0,Close Metal Object,16.000,X52,ERW,960
MFL,4219,1899,18.540,979+23.4,,,,97890.00,,4218,MCP,D11.82,49.45,11.82,2.04,U1616.84,1616.84,2389.94,0.344,,,1.88,3.76,176,61.27,,,,,,,,39.7946158,-75.4562504,8.0,Close Metal Object,16.000,X52,ERW,960
MFL,4220,1900,18.542,979+35.2,,,,97901.82,,4219,Weld,D60.74,61.27,60.74,,U1628.66,1628.66,2378.12,0.344,,,,,,60.74,323,,,,,,,39.7946361,-75.4562175,8.0,,16.000,X52,ERW,960
MFL,4221,1900,18.543,979+40.7,,,,97907.31,,4220,MCP,U5.49,5.49,55.25,3.40,U1634.15,1634.15,2372.63,0.344,,,1.53,2.20,293,60.74,,,,,,,,39.7946455,-75.4562021,8.0,Close Metal Object,16.000,X52,ERW,960
MFL,4222,1900,18.543,979+41.5,,,,97908.14,,4221,MCP,U6.32,6.32,54.42,0.73,U1634.98,1634.98,2371.80,0.344,,,1.73,4.41,63,60.74,,,,,,,,39.7946469,-75.4561998,8.0,Close Metal Object,16.000,X52,ERW,960
MFL,4223,1900,18.546,979+54.7,,,,97921.33,,4222,MCP,U19.51,19.51,41.23,0.27,U1648.17,1648.17,2358.61,0.344,,,2.63,3.21,23,60.74,,,,,,,,39.7946695,-75.4561631,8.0,Close Metal Object,16.000,X52,ERW,960
MFL,4224,1900,18.547,979+59.4,,,,97926.00,,4223,MCP,U24.18,24.18,36.56,0.97,U1652.85,1652.85,2353.94,0.344,,,1.18,1.60,84,60.74,,,,,,,,39.7946775,-75.4561501,8.0,Close Metal Object,16.000,X52,ERW,960
MFL,4225,1900,18.547,979+62.6,,,,97929.19,,4224,MCP,U27.37,27.37,33.37,1.04,U1656.03,1656.03,2350.75,0.344,,,1.61,2.46,90,60.74,,,,,,,,39.7946830,-75.4561412,8.0,Close Metal Object,16.000,X52,ERW,960
MFL,4226,1900,18.553,979+90.5,,,,97957.22,,4225,MCP,D5.34,55.40,5.34,1.82,U1684.06,1684.06,2322.72,0.344,,,3.02,6.16,157,60.74,,,,,,,,39.7947309,-75.4560632,7.8,Close Metal Object,16.000,X52,ERW,960
MFL,4227,1901,18.554,979+95.9,,,,97962.56,,4226,Weld,U60.74,60.74,61.24,,U1689.40,1689.40,2317.38,0.344,,,,,,61.24,27,,,,,,,39.7947400,-75.4560483,7.7,,16.000,X52,ERW,960
MFL,4228,1901,18.554,979+96.4,,,,97963.07,97963.02,4227,ML Cluster Ext,U0.51,0.51,60.73,2.09,U1689.91,1689.91,2316.87,0.344,12,22,0.74,3.36,180,61.24,,1913,1906,1912,1904,2656,2644,39.7947409,-75.4560469,7.7,,16.000,X52,ERW,960
MFL,4229,1901,18.565,980+55.2,,,,98021.97,,4228,Sleeve Start,D1.83,59.41,1.83,,U1748.81,1748.81,2257.97,0.344,,,,,,61.24,,,,,,,,39.7948417,-75.4558827,8.3,,16.000,X52,ERW,960
MFL,4230,1902,18.565,980+57.1,,,,98023.80,,4229,Weld,U61.24,61.24,61.29,,U1750.64,1750.64,2256.14,0.344,,,,,,61.29,320,,,,,,,39.7948449,-75.4558775,8.3,,16.000,X52,ERW,960
MFL,4231,1902,18.565,980+58.7,,,,98025.45,,4230,Sleeve End,U1.65,1.65,59.64,,U1752.29,1752.29,2254.50,0.344,,,,,,61.29,,,,,,,,39.7948477,-75.4558729,8.3,,16.000,X52,ERW,960
MFL,4232,1902,18.577,981+17.9,,,,98084.68,98084.66,4231,ML Ext Weld Adjacent,D0.41,60.88,0.41,1.83,U1811.52,1811.52,2195.26,0.344,12,22,0.39,0.55,158,61.29,,1918,1916,1917,1915,2663,2660,39.7949490,-75.4557081,9.1,Weld Adjacent = 3.75 x sqrt (pipe radius x wall thickness),16.000,X52,ERW,960
MFL,4233,1903,18.577,981+18.3,,,,98085.08,,4232,Weld,D47.14,61.29,47.14,,U1811.93,1811.93,2194.86,0.344,,,,,,47.14,31,,,,,,,39.7949497,-75.4557070,9.1,,16.000,X52,ERW,960
MFL,4234,1903,18.586,981+64.8,,,,98131.67,98131.66,4233,ML Cluster Ext,D0.55,46.59,0.55,2.01,U1858.52,1858.52,2148.27,0.344,11,21,1.10,2.61,173,47.14,,1907,1894,1913,1907,2657,2649,39.7950292,-75.4555771,10.4,,16.000,X52,ERW,960
MFL,4235,1904,18.586,981+65.4,,,,98132.22,,4234,Weld,U47.14,47.14,47.75,,U1859.06,1859.06,2147.72,0.344,,,,,,47.75,321,,,,,,,39.7950302,-75.4555755,10.4,,16.000,X52,ERW,960
MFL,4236,1904,18.586,981+65.4,,,,98132.28,98131.83,4235,ML Cluster Ext Weld Xing,U0.06,0.06,47.69,2.43,U1859.12,1859.12,2147.66,0.344,17,27,11.69,15.63,209,47.75,,1707,1574,1767,1637,2455,2274,39.7950303,-75.4555753,10.4,,16.000,X52,ERW,960
MFL,4237,1905,18.595,982+13.1,,,,98179.97,,4236,Weld,U47.75,47.75,61.07,,U1906.81,1906.81,2099.97,0.344,,,,,,61.07,14,,,,,,,39.7951115,-75.4554419,10.9,,16.000,X52,ERW,960
MFL,4238,1905,18.606,982+74.0,,,,98240.97,98240.95,4237,ML Ext Weld Adjacent,D0.06,61.01,0.06,1.59,U1967.82,1967.82,2038.97,0.344,24,34,0.43,0.45,137,61.07,,1914,1911,1913,1909,2657,2652,39.7952149,-75.4552709,10.9,Weld Adjacent = 3.75 x sqrt (pipe radius x wall thickness),16.000,X52,ERW,960
MFL,4239,1906,18.606,982+74.1,,,,98241.04,,4238,Weld,D54.51,61.07,54.51,,U1967.88,1967.88,2038.90,0.344,,,,,,54.51,311,,,,,,,39.7952150,-75.4552708,10.9,,16.000,X52,ERW,960
MFL,4240,1907,18.617,983+28.5,,,,98295.55,,4239,Weld,U54.51,54.51,61.09,,D1984.39,2022.39,1984.39,0.344,,,,,,61.09,22,,,,,,,39.7953074,-75.4551180,10.6,,16.000,X52,ERW,960
MFL,4241,1908,18.628,983+89.5,,,,98356.64,,4240,Weld,D60.99,61.09,60.99,,D1923.30,2083.48,1923.30,0.344,,,,,,60.99,71,,,,,,,39.7954118,-75.4549476,11.2,,16.000,X52,ERW,960
MFL,4242,1908,18.640,984+50.3,,,,98417.48,98417.45,4241,ML Cluster Ext Weld Adjacent,D0.15,60.84,0.15,2.04,D1862.46,2144.32,1862.46,0.344,20,30,0.94,2.25,175,60.99,,1901,1889,1897,1882,2635,2613,39.7955163,-75.4547786,11.8,Weld Adjacent = 3.75 x sqrt (pipe radius x wall thickness),16.000,X52,ERW,960
MFL,4243,1909,18.640,984+50.5,,,,98417.63,,4242,Weld,U60.99,60.99,61.03,,D1862.31,2144.47,1862.31,0.344,,,,,,61.03,328,,,,,,,39.7955165,-75.4547782,11.8,,16.000,X52,ERW,960
MFL,4244,1909,18.640,984+50.6,,,,98417.80,98417.78,4243,ML Cluster Ext Weld Adjacent,U0.17,0.17,60.86,2.02,D1862.14,2144.65,1862.14,0.344,17,27,0.86,1.95,174,61.03,,1907,1897,1904,1892,2644,2627,39.7955168,-75.4547777,11.8,Weld Adjacent = 3.75 x sqrt (pipe radius x wall thickness),16.000,X52,ERW,960
MFL,4245,1909,18.640,984+51.0,,,,98418.12,98418.11,4244,ML Ext,U0.49,0.49,60.54,2.04,D1861.82,2144.96,1861.82,0.344,21,31,0.24,0.43,175,61.03,,1918,1917,1918,1917,2664,2662,39.7955174,-75.4547768,11.8,,16.000,X52,ERW,960
MFL,4246,1910,18.651,985+11.4,,,,98478.66,,4245,Weld,D61.01,61.03,61.01,,D1801.28,2205.50,1801.28,0.344,,,,,,61.01,56,,,,,,,39.7956208,-75.4546079,12.0,,16.000,X52,ERW,960
MFL,4247,1911,18.663,985+72.4,,,,98539.67,,4246,Weld,D60.96,61.01,60.96,,D1740.27,2266.51,1740.27,0.344,,,,,,60.96,309,,,,,,,39.7957251,-75.4544379,11.9,,16.000,X52,ERW,960
MFL,4248,1911,18.674,986+33.2,,,,98600.53,98600.45,4247,ML Cluster Ext Weld Adjacent,D0.09,60.86,0.09,2.42,D1679.41,2327.38,1679.41,0.344,18,28,1.14,1.30,208,60.96,,1897,1881,1910,1903,2653,2644,39.7958296,-75.4542686,12.6,Weld Adjacent = 3.75 x sqrt (pipe radius x wall thickness),16.000,X52,ERW,960
MFL,4249,1912,18.674,986+33.3,,,,98600.63,,4248,Weld,D59.00,60.96,59.00,,D1679.31,2327.47,1679.31,0.344,,,,,,59.00,22,,,,,,,39.7958298,-75.4542684,12.6,,16.000,X52,ERW,960
MFL,4250,1912,18.674,986+33.5,,,,98600.86,98600.83,4249,ML Cluster Ext Weld Adjacent,U0.23,0.23,58.77,2.43,D1679.09,2327.70,1679.09,0.344,16,26,0.47,1.70,209,59.00,,1916,1913,1915,1911,2660,2654,39.7958302,-75.4542678,12.6,Weld Adjacent = 3.75 x sqrt (pipe radius x wall thickness),16.000,X52,ERW,960
MFL,4251,1913,18.686,986+92.2,,,,98659.62,,4250,Weld,D56.32,59.00,56.32,,D1620.32,2386.47,1620.32,0.344,,,,,,56.32,275,,,,,,,39.7959333,-75.4541067,13.6,,16.000,X52,ERW,960
MFL,4252,1913,18.687,986+98.3,,,,98665.77,98665.75,4251,ML Ext Seam Adjacent,U6.15,6.15,50.17,2.80,D1614.17,2392.61,1614.17,0.344,12,22,0.63,0.85,241,56.32,,1915,1910,1914,1908,2658,2650,39.7959442,-75.4540900,13.6,Seam Adjacent = 3.75 x sqrt (pipe radius x wall thickness),16.000,X52,ERW,960
MFL,4253,1914,18.696,987+48.5,,,,98715.94,,4252,Weld,D50.60,56.32,50.60,,D1564.00,2442.78,1564.00,0.344,,,,,,50.60,11,,,,,,,39.7960341,-75.4539544,13.2,,16.000,X52,ERW,960
MFL,4254,1915,18.706,987+99.0,,,,98766.54,,4253,Weld,U50.60,50.60,61.15,,D1513.40,2493.39,1513.40,0.344,,,,,,61.15,296,,,,,,,39.7961246,-75.4538178,12.6,,16.000,X52,ERW,960
MFL,4255,1916,18.717,988+60.1,,,,98827.70,,4254,Weld,U61.15,61.15,61.29,,D1452.24,2554.54,1452.24,0.344,,,,,,61.29,332,,,,,,,39.7962341,-75.4536527,11.4,,16.000,X52,ERW,960
MFL,4256,1917,18.729,989+21.3,,,,98888.99,,4255,Weld,D20.24,61.29,20.24,,D1390.95,2615.83,1390.95,0.344,,,,,,20.24,44,,,,,,,39.7963445,-75.4534879,9.7,,16.000,X52,ERW,960
MFL,4257,1918,18.733,989+41.5,,,,98909.22,,4256,Weld,U20.24,20.24,61.62,,D1370.72,2636.07,1370.72,0.344,,,,,,61.62,309,,,,,,,39.7963811,-75.4534335,9.2,,16.000,X52,ERW,960
MFL,4258,1918,18.739,989+72.0,5092.10,5097.52,1.00,98939.72,,4257,19° 37.7D Right Cold Bend,U30.49,30.49,31.13,,D1340.22,2666.56,1340.22,0.344,,,,,93,61.62,,,,,,,,39.7964343,-75.4533500,8.4,,16.000,X52,ERW,960
MFL,4259,1919,18.744,990+03.0,,,,98970.84,,4258,Weld; Begin 0.250in Wall API 5L X56 - ERW,D60.05,61.62,60.05,,D1309.10,2697.69,1309.10,0.250,,,,,,60.05,,,,,,,,39.7964669,-75.4532483,7.1,,16.000,X56,ERW,960
MFL,4260,1919,18.752,990+41.9,,,,99008.35,,4259,Manufacturing Indication Int,D22.55,37.50,22.55,3.97,D1271.59,2735.19,1271.59,0.250,,,1.14,0.56,342,60.05,,,,,,,,39.7965044,-75.4531235,5.2,,16.000,X56,ERW,960
MFL,4261,1920,18.756,990+65.2,,,,99030.89,,4260,Weld,U60.05,60.05,61.43,,D1249.05,2757.74,1249.05,0.250,,,,,,61.43,,,,,,,,39.7965270,-75.4530488,3.9,,16.000,X56,ERW,960
MFL,4262,1921,18.767,991+28.9,,,,99092.32,,4261,Weld,U61.43,61.43,61.48,,D1187.62,2819.16,1187.62,0.250,,,,,,61.48,,,,,,,,39.7965881,-75.4528449,2.1,,16.000,X56,ERW,960
MFL,4263,1921,18.770,991+43.0,171.00,166.22,1.03,99105.93,,4262,18.3° 38.2D Left Cold Bend,U13.62,13.62,47.86,,D1174.01,2832.78,1174.01,0.250,,,,,268,61.48,,,,,,,,39.7966031,-75.4528006,2.2,,16.000,X56,ERW,960
MFL,4264,1922,18.779,991+89.2,,,,99153.80,,4263,Weld,D61.43,61.48,61.43,,D1126.14,2880.64,1126.14,0.250,,,,,,61.43,28,,,,,,,39.7966852,-75.4526676,2.0,,16.000,X56,ERW,960
MFL,4265,1922,18.787,992+28.5,,,,99194.42,99194.41,4264,ML Ext,D20.80,40.63,20.80,2.55,D1085.52,2921.27,1085.52,0.250,10,20,0.43,0.51,220,61.43,,1483,1481,1483,1480,2059,2055,39.7967560,-75.4525558,2.5,,16.000,X56,ERW,960
MFL,4266,1922,18.789,992+37.7,,,,99203.94,99203.92,4265,ML Cluster Ext Seam Adjacent,D11.28,50.14,11.28,3.87,D1076.00,2930.78,1076.00,0.250,25,35,1.53,2.37,333,61.43,,1429,1399,1456,1436,2022,1995,39.7967726,-75.4525296,2.7,Seam Adjacent = 3.75 x sqrt (pipe radius x wall thickness),16.000,X56,ERW,960
MFL,4267,1922,18.791,992+48.2,,,,99214.84,,4266,MCP,D0.39,61.04,0.39,3.83,D1065.10,2941.68,1065.10,0.250,,,1.25,3.09,330,61.43,,,,,,,,39.7967917,-75.4524997,2.9,Touching Metal Object,16.000,X56,ERW,960
MFL,4268,1922,18.791,992+48.4,,,,99215.00,99214.98,4267,ML Ext At MCP; Weld Adjacent,D0.23,61.20,0.23,3.78,D1064.94,2941.84,1064.94,0.250,36,46,0.47,0.57,325,61.43,,1474,1469,1471,1464,2043,2033,39.7967920,-75.4524992,2.9,,16.000,X56,ERW,960
MFL,4269,1923,18.791,992+48.6,,,,99215.22,,4268,Weld,D52.77,61.43,52.77,,D1064.71,2942.07,1064.72,0.250,,,,,,52.77,65,,,,,,,39.7967924,-75.4524985,2.9,,16.000,X56,ERW,960
MFL,4270,1923,18.794,992+62.9,,,,99229.99,,4269,MCP,U14.77,14.77,38.00,3.44,D1049.95,2956.83,1049.95,0.250,,,4.98,5.02,296,52.77,,,,,,,,39.7968183,-75.4524580,3.0,Close Metal Object,16.000,X56,ERW,960
MFL,4271,1923,18.797,992+80.2,,,,99247.98,,4270,4.7° 71.1D Over Cold Bend,D20.01,32.75,20.01,,D1031.96,2974.82,1031.96,0.250,,,,,196,52.77,,,,,,,,39.7968498,-75.4524088,2.9,,16.000,X56,ERW,960
MFL,4272,1923,18.798,992+86.9,,,,99254.83,99254.81,4271,ML Ext,D13.16,39.61,13.16,4.16,D1025.11,2981.67,1025.11,0.250,15,25,0.39,0.41,358,52.77,,1482,1480,1482,1479,2058,2054,39.7968620,-75.4523903,2.3,,16.000,X56,ERW,960
MFL,4273,1924,18.801,992+99.6,,,,99267.99,,4272,Weld,U52.77,52.77,61.58,,D1011.95,2994.83,1011.95,0.250,,,,,,61.58,316,,,,,,,39.7968855,-75.4523551,1.1,,16.000,X56,ERW,960
MFL,4274,1924,18.801,992+99.7,,,,99268.09,99268.08,4273,ML Ext Weld Adjacent,U0.10,0.10,61.48,1.08,D1011.85,2994.93,1011.85,0.250,23,33,0.24,0.20,93,61.58,,1483,1483,1483,1482,2060,2058,39.7968857,-75.4523548,1.1,Weld Adjacent = 3.75 x sqrt (pipe radius x wall thickness),16.000,X56,ERW,960
MFL,4275,1924,18.803,993+10.8,,,,99279.61,99279.60,4274,ML Ext Seam Adjacent,U11.62,11.62,49.96,3.94,D1000.33,3006.45,1000.33,0.250,13,23,0.39,0.46,339,61.58,,1483,1481,1482,1480,2059,2055,39.7969063,-75.4523240,0.0,Seam Adjacent = 3.75 x sqrt (pipe radius x wall thickness),16.000,X56,ERW,960
MFL,4276,1924,18.803,993+11.1,,,,99279.88,,4275,3.9° 72.1D Sag Cold Bend,U11.89,11.89,49.70,,D1000.06,3006.72,1000.06,0.250,,,,,9,61.58,,,,,,,,39.7969067,-75.4523233,-0.1,,16.000,X56,ERW,960
MFL,4277,1924,18.806,993+27.9,,,,99297.27,,4276,7.5° 48D Sag Cold Bend,U29.28,29.28,32.31,,D982.67,3024.11,982.67,0.250,,,,,6,61.58,,,,,,,,39.7969377,-75.4522761,-0.7,,16.000,X56,ERW,960
MFL,4278,1924,18.808,993+38.9,,,,99308.64,,4277,Manufacturing Indication Int,D20.93,40.65,20.93,1.58,D971.30,3035.48,971.30,0.250,,,2.63,1.17,136,61.58,,,,,,,,39.7969577,-75.4522451,0.2,,16.000,X56,ERW,960
MFL,4279,1924,18.809,993+39.2,,,,99309.03,,4278,Manufacturing Indication Int,D20.54,41.04,20.54,1.62,D970.91,3035.87,970.91,0.250,,,2.67,0.46,139,61.58,,,,,,,,39.7969583,-75.4522440,0.2,,16.000,X56,ERW,960
MFL,4280,1924,18.809,993+39.8,,,,99309.62,,4279,Manufacturing Indication Int,D19.95,41.63,19.95,1.65,D970.32,3036.46,970.32,0.250,,,1.37,0.86,142,61.58,,,,,,,,39.7969594,-75.4522424,0.3,,16.000,X56,ERW,960
MFL,4281,1924,18.809,993+44.0,,,,99313.96,99313.90,4280,ML Cluster Int Manufacturing Related,D15.61,45.97,15.61,1.63,D965.98,3040.80,965.98,0.250,20,30,2.98,1.31,141,61.58,,1385,1326,1436,1401,1995,1947,39.7969670,-75.4522306,0.7,,16.000,X56,ERW,960
MFL,4282,1924,18.810,993+45.7,,,,99315.69,99315.66,4281,ML Int Manufacturing Related,D13.89,47.70,13.89,1.51,D964.25,3042.53,964.25,0.250,13,23,0.35,0.46,130,61.58,,1483,1482,1483,1481,2060,2057,39.7969700,-75.4522259,0.8,,16.000,X56,ERW,960
MFL,4283,1924,18.810,993+45.9,,,,99315.93,99315.89,4282,ML Cluster Int Manufacturing Related,D13.65,47.94,13.65,1.45,D964.01,3042.77,964.01,0.250,27,37,0.82,1.76,125,61.58,,1464,1452,1458,1443,2026,2005,39.7969705,-75.4522253,0.8,,16.000,X56,ERW,960
MFL,4284,1924,18.810,993+47.9,,,,99317.96,99317.93,4283,ML Cluster Int Manufacturing Related,D11.61,49.98,11.61,0.17,D961.98,3044.81,961.98,0.250,17,27,0.82,1.93,15,61.58,,1473,1464,1470,1458,2042,2026,39.7969741,-75.4522197,1.0,,16.000,X56,ERW,960
MFL,4285,1924,18.810,993+48.2,,,,99318.34,99318.32,4284,ML Cluster Int Manufacturing Related,D11.23,50.35,11.23,1.57,D961.60,3045.18,961.60,0.250,11,21,1.61,1.17,135,61.58,,1461,1436,1465,1443,2035,2005,39.7969747,-75.4522187,1.1,,16.000,X56,ERW,960
MFL,4286,1924,18.810,993+48.6,,,,99318.78,99318.76,4285,ML Cluster Int Manufacturing Related,D10.79,50.79,10.79,1.68,D961.16,3045.62,961.16,0.250,21,31,0.74,2.18,144,61.58,,1472,1464,1476,1467,2049,2037,39.7969755,-75.4522175,1.1,,16.000,X56,ERW,960
MFL,4287,1924,18.811,993+52.1,,,,99322.37,99322.35,4286,ML Cluster Int Manufacturing Related,D7.20,54.38,7.20,1.62,D957.57,3049.22,957.57,0.250,17,27,0.63,1.03,139,61.58,,1478,1472,1476,1469,2050,2040,39.7969818,-75.4522077,1.4,,16.000,X56,ERW,960
MFL,4288,1924,18.811,993+54.2,,,,99324.49,99324.43,4287,ML Int Manufacturing Related,D5.09,56.50,5.09,0.07,D955.45,3051.33,955.45,0.250,19,29,1.02,0.71,6,61.58,,1465,1451,1460,1442,2028,2003,39.7969855,-75.4522020,1.6,,16.000,X56,ERW,960
MFL,4289,1925,18.812,993+59.1,,,,99329.57,,4288,Weld,D60.12,61.58,60.12,,D950.37,3056.41,950.37,0.250,,,,,,60.12,19,,,,,,,39.7969945,-75.4521881,2.1,,16.000,X56,ERW,960
MFL,4290,1925,18.813,993+60.2,,,,99330.77,99330.72,4289,ML Int Manufacturing Related,U1.20,1.20,58.92,2.88,D949.17,3057.61,949.17,0.250,23,33,0.90,0.49,248,60.12,,1464,1452,1460,1444,2027,2005,39.7969966,-75.4521849,2.2,,16.000,X56,ERW,960
MFL,4291,1925,18.818,993+87.0,244.00,252.54,0.97,99358.48,,4290,14.5° 36.5D Left Over Cold Bend,U28.91,28.91,31.21,,D921.46,3085.32,921.46,0.250,,,,,247,60.12,,,,,,,,39.7970464,-75.4521109,4.6,,16.000,X56,ERW,960
MFL,4292,1926,18.824,994+18.3,,,,99389.69,,4291,Weld,U60.12,60.12,61.33,,D890.25,3116.53,890.25,0.250,,,,,,61.33,292,,,,,,,39.7971153,-75.4520448,5.0,,16.000,X56,ERW,960
MFL,4293,1926,18.835,994+79.7,,,,99450.77,,4292,Marker Band Start,D0.25,61.08,0.25,,D829.17,3177.61,829.17,0.250,,,,,,61.33,,,,,,,,39.7972510,-75.4519168,5.5,,16.000,X56,ERW,960
MFL,4294,1927,18.835,994+79.9,,,,99451.02,,4293,Weld Between Marker Bands,U61.33,61.33,61.38,,D828.92,3177.86,828.92,0.250,,,,,,61.38,81,,,,,,,39.7972515,-75.4519163,5.5,Between Marker Bands,16.000,X56,ERW,960
MFL,4295,1927,18.835,994+80.3,,,,99451.42,99451.05,4294,ML Cluster Ext Weld Adjacent; Between Marker Bands,U0.40,0.40,60.97,2.34,D828.52,3178.26,828.52,0.250,31,41,5.10,14.91,202,61.38,,1241,1148,1299,1194,1804,1659,39.7972524,-75.4519154,5.5,Weld Adjacent = 3.75 x sqrt (pipe radius x wall thickness),16.000,X56,ERW,960
MFL,4296,1927,18.836,994+80.6,,,,99451.65,,4295,Marker Band End,U0.63,0.63,60.75,,D828.29,3178.49,828.29,0.250,,,,,,61.38,,,,,,,,39.7972529,-75.4519149,5.5,,16.000,X56,ERW,960
MFL,4297,1927,18.840,995+04.0,,,,99474.93,99474.89,4296,ML Ext Seam Adjacent,U23.91,23.91,37.47,1.05,D805.02,3201.77,805.02,0.250,29,39,0.63,0.60,91,61.38,,1471,1464,1467,1458,2038,2024,39.7973045,-75.4518661,5.7,Seam Adjacent = 3.75 x sqrt (pipe radius x wall thickness),16.000,X56,ERW,960
MFL,4298,1927,18.847,995+41.3,,,,99512.11,99512.00,4297,ML Cluster Ext Weld Adjacent,D0.28,61.10,0.28,2.05,D767.83,3238.96,767.83,0.250,12,22,2.67,3.04,177,61.38,,1434,1386,1439,1392,1999,1934,39.7973870,-75.4517879,5.5,Weld Adjacent = 3.75 x sqrt (pipe radius x wall thickness),16.000,X56,ERW,960
MFL,4299,1928,18.847,995+41.6,,,,99512.39,,4298,Weld,U61.38,61.38,61.45,,D767.55,3239.23,767.55,0.250,,,,,,61.45,349,,,,,,,39.7973876,-75.4517874,5.5,,16.000,X56,ERW,960
MFL,4300,1928,18.847,995+41.9,,,,99512.75,99512.66,4299,ML Cluster Ext Weld Adjacent,U0.36,0.36,61.09,2.26,D767.19,3239.59,767.19,0.250,11,21,1.49,3.40,194,61.45,,1464,1442,1463,1437,2032,1996,39.7973884,-75.4517866,5.5,Weld Adjacent = 3.75 x sqrt (pipe radius x wall thickness),16.000,X56,ERW,960
MFL,4301,1928,18.854,995+80.5,,,,99551.15,,4300,Sleeve Start,D22.68,38.76,22.68,,D728.79,3278.00,728.79,0.250,,,,,,61.45,,,,,,,,39.7974738,-75.4517063,4.6,,16.000,X56,ERW,960
MFL,4302,1928,18.855,995+82.0,,,,99552.64,,4301,Sleeve End,D21.19,40.25,21.19,,D727.30,3279.49,727.30,0.250,,,,,,61.45,,,,,,,,39.7974772,-75.4517031,4.5,,16.000,X56,ERW,960
MFL,4303,1929,18.859,996+03.3,,,,99573.84,,4302,Weld,D44.59,61.45,44.59,,D706.10,3300.68,706.10,0.250,,,,,,44.59,5,,,,,,,39.7975243,-75.4516589,4.2,,16.000,X56,ERW,960
MFL,4304,1930,18.867,996+48.1,,,,99618.43,,4303,Weld,U44.59,44.59,61.44,,D661.51,3345.27,661.51,0.250,,,,,,61.44,303,,,,,,,39.7976238,-75.4515663,4.1,,16.000,X56,ERW,960
MFL,4305,1930,18.867,996+48.4,,,,99618.72,99618.71,4304,ML Ext Weld Adjacent,U0.29,0.29,61.15,1.01,D661.22,3345.57,661.22,0.250,26,36,0.31,0.38,87,61.44,,1482,1480,1481,1479,2057,2054,39.7976245,-75.4515656,4.1,Weld Adjacent = 3.75 x sqrt (pipe radius x wall thickness),16.000,X56,ERW,960
MFL,4306,1930,18.868,996+52.5,,,,99622.86,99622.85,4305,ML Ext Seam Adjacent,U4.43,4.43,57.01,3.18,D657.08,3349.70,657.08,0.250,27,37,0.31,0.53,273,61.44,,1482,1480,1481,1478,2057,2053,39.7976337,-75.4515570,4.1,Seam Adjacent = 3.75 x sqrt (pipe radius x wall thickness),16.000,X56,ERW,960
MFL,4307,1930,18.873,996+81.6,,,,99651.77,99651.75,4306,ML Ext,D28.10,33.34,28.10,2.29,D628.17,3378.61,628.17,0.250,15,25,0.47,0.50,197,61.44,,1481,1478,1481,1477,2056,2051,39.7976980,-75.4514965,3.9,,16.000,X56,ERW,960
MFL,4308,1930,18.879,997+09.3,,,,99679.39,99679.37,4307,ML Cluster Ext Weld Adjacent,D0.48,60.96,0.48,1.11,D600.55,3406.23,600.55,0.250,18,28,1.73,4.51,96,61.44,,1440,1409,1442,1408,2003,1956,39.7977591,-75.4514383,3.6,Weld Adjacent = 3.75 x sqrt (pipe radius x wall thickness),16.000,X56,ERW,960
MFL,4309,1930,18.879,997+09.4,,,,99679.53,99679.40,4308,ML Cluster Ext Weld Adjacent,D0.34,61.10,0.34,1.53,D600.41,3406.37,600.41,0.250,11,21,2.63,2.23,132,61.44,,1440,1393,1447,1406,2010,1953,39.7977595,-75.4514380,3.6,Weld Adjacent = 3.75 x sqrt (pipe radius x wall thickness),16.000,X56,ERW,960
MFL,4310,1930,18.879,997+09.6,,,,99679.72,99679.69,4309,ML Cluster Ext Weld Adjacent,D0.15,61.29,0.15,1.18,D600.22,3406.56,600.22,0.250,15,25,0.67,2.38,102,61.44,,1478,1472,1477,1469,2051,2041,39.7977598,-75.4514376,3.6,Weld Adjacent = 3.75 x sqrt (pipe radius x wall thickness),16.000,X56,ERW,960
MFL,4311,1930,18.879,997+09.6,,,,99679.72,99679.71,4310,ML Cluster Ext Weld Adjacent,D0.15,61.29,0.15,2.19,D600.22,3406.56,600.22,0.250,16,26,1.69,3.04,188,61.44,,1447,1417,1461,1442,2029,2002,39.7977599,-75.4514376,3.6,Weld Adjacent = 3.75 x sqrt (pipe radius x wall thickness),16.000,X56,ERW,960
MFL,4312,1930,18.879,997+09.7,,,,99679.81,99679.74,4311,ML Cluster Ext Weld Adjacent,D0.06,61.39,0.06,2.79,D600.13,3406.66,600.13,0.250,15,25,0.90,2.94,240,61.44,,1472,1462,1474,1464,2048,2034,39.7977600,-75.4514374,3.6,Weld Adjacent = 3.75 x sqrt (pipe radius x wall thickness),16.000,X56,ERW,960
MFL,4313,1931,18.879,997+09.8,,,,99679.87,,4312,Weld,D61.28,61.44,61.28,,D600.07,3406.71,600.07,0.250,,,,,,61.28,42,,,,,,,39.7977602,-75.4514372,3.6,,16.000,X56,ERW,960
MFL,4314,1931,18.879,997+10.0,,,,99680.04,99680.00,4313,ML Cluster Ext Weld Adjacent,U0.17,0.17,61.12,1.20,D599.90,3406.88,599.90,0.250,17,27,0.90,2.99,104,61.28,,1471,1460,1473,1461,2046,2029,39.7977606,-75.4514369,3.6,Weld Adjacent = 3.75 x sqrt (pipe radius x wall thickness),16.000,X56,ERW,960
MFL,4315,1931,18.888,997+56.2,,,,99726.11,,4314,MCP,D15.04,46.24,15.04,0.65,D553.83,3452.95,553.83,0.250,,,1.25,2.08,56,61.28,,,,,,,,39.7978625,-75.4513396,3.1,Close Metal Object,16.000,X56,ERW,960
MFL,4316,1932,18.890,997+71.3,,,,99741.15,,4315,Weld,D51.74,61.28,51.74,,D538.79,3467.99,538.79,0.250,,,,,,51.74,,,,,,,,39.7978958,-75.4513078,3.0,,16.000,X56,ERW,960
MFL,4317,1933,18.900,998+23.3,,,,99792.89,,4316,Weld,D49.90,51.74,49.90,,D487.05,3519.73,487.05,0.250,,,,,,49.90,48,,,,,,,39.7980102,-75.4511985,3.2,,16.000,X56,ERW,960
MFL,4318,1933,18.900,998+23.8,,,,99793.38,99793.34,4317,ML Ext Weld Adjacent,U0.49,0.49,49.41,4.10,D486.56,3520.22,486.56,0.250,11,21,0.71,0.61,353,49.90,,1479,1473,1478,1471,2053,2042,39.7980113,-75.4511975,3.2,Weld Adjacent = 3.75 x sqrt (pipe radius x wall thickness),16.000,X56,ERW,960
MFL,4319,1933,18.901,998+30.0,,,,99799.59,,4318,MCP,U6.71,6.71,43.19,1.16,D480.35,3526.44,480.35,0.250,,,1.80,2.23,100,49.90,,,,,,,,39.7980250,-75.4511844,3.3,Close Metal Object,16.000,X56,ERW,960
MFL,4320,1933,18.904,998+46.1,,,,99815.61,99815.58,4319,ML Ext,U22.72,22.72,27.18,2.92,D464.33,3542.45,464.33,0.250,10,20,0.47,0.66,251,49.90,,1483,1480,1482,1479,2059,2054,39.7980604,-75.4511506,3.5,,16.000,X56,ERW,960
MFL,4321,1933,18.906,998+54.5,,,,99823.95,,4320,MCP,D18.84,31.06,18.84,0.67,D456.00,3550.79,456.00,0.250,,,9.37,5.22,58,49.90,,,,,,,,39.7980789,-75.4511329,3.7,Close Metal Object,16.000,X56,ERW,960
MFL,4322,1934,18.910,998+73.4,,,,99842.79,,4321,Weld,U49.90,49.90,61.46,,D437.15,3569.63,437.15,0.250,,,,,,61.46,,,,,,,,39.7981207,-75.4510930,4.0,,16.000,X56,ERW,960
MFL,4323,1934,18.910,998+73.8,,,,99843.16,99843.11,4322,ML Cluster Ext Weld Adjacent,U0.37,0.37,61.09,2.12,D436.78,3570.00,436.78,0.250,17,27,1.29,3.04,182,61.46,,1458,1438,1463,1442,2032,2003,39.7981215,-75.4510922,4.1,Weld Adjacent = 3.75 x sqrt (pipe radius x wall thickness),16.000,X56,ERW,960
MFL,4324,1934,18.917,999+11.5,,,,99880.67,99880.65,4323,ML Ext,D23.57,37.89,23.57,0.91,D399.27,3607.52,399.27,0.250,30,40,0.47,0.61,78,61.46,,1476,1472,1474,1468,2048,2039,39.7982043,-75.4510130,5.0,,16.000,X56,ERW,960
MFL,4325,1935,18.921,999+35.1,,,,99904.25,,4324,Weld,D55.33,61.46,55.33,,D375.69,3631.09,375.69,0.250,,,,,,55.33,,,,,,,,39.7982567,-75.4509635,5.4,,16.000,X56,ERW,960
MFL,4326,1935,18.921,999+35.3,,,,99904.42,99904.41,4325,ML Cluster Ext Weld Adjacent,U0.17,0.17,55.16,2.49,D375.52,3631.26,375.52,0.250,23,33,0.27,0.58,214,55.33,,1483,1482,1482,1481,2059,2057,39.7982570,-75.4509632,5.4,Weld Adjacent = 3.75 x sqrt (pipe radius x wall thickness),16.000,X56,ERW,960
MFL,4327,1935,18.921,999+35.4,,,,99904.46,99904.43,4326,ML Ext Weld Adjacent,U0.21,0.21,55.12,2.00,D375.48,3631.30,375.48,0.250,10,20,0.47,1.90,172,55.33,,1483,1480,1482,1479,2059,2054,39.7982571,-75.4509631,5.4,Weld Adjacent = 3.75 x sqrt (pipe radius x wall thickness),16.000,X56,ERW,960
MFL,4328,1935,18.921,999+35.6,,,,99904.72,99904.65,4327,ML Cluster Ext Weld Adjacent,U0.47,0.47,54.86,1.50,D375.22,3631.56,375.22,0.250,11,21,1.18,2.74,129,55.33,,1471,1455,1470,1453,2042,2018,39.7982577,-75.4509626,5.4,Weld Adjacent = 3.75 x sqrt (pipe radius x wall thickness),16.000,X56,ERW,960
MFL,4329,1935,18.921,999+36.0,,,,99905.10,99904.88,4328,ML Cluster Ext,U0.86,0.86,54.48,2.44,D374.84,3631.95,374.84,0.250,12,22,3.37,16.74,210,55.33,,1421,1361,1416,1343,1966,1866,39.7982585,-75.4509618,5.4,,16.000,X56,ERW,960
MFL,4330,1935,18.921,999+36.2,,,,99905.32,99905.30,4329,ML Cluster Ext,U1.08,1.08,54.26,1.95,D374.62,3632.16,374.62,0.250,12,22,1.18,7.30,168,55.33,,1469,1454,1467,1448,2038,2011,39.7982591,-75.4509613,5.4,,16.000,X56,ERW,960
MFL,4331,1935,18.922,999+37.0,,,,99906.13,99906.09,4330,ML Cluster Ext,U1.88,1.88,53.45,0.95,D373.81,3632.97,373.81,0.250,11,21,0.94,3.14,82,55.33,,1475,1465,1474,1461,2047,2029,39.7982608,-75.4509596,5.4,,16.000,X56,ERW,960
MFL,4332,1935,18.932,999+90.0,,,,99958.90,99958.76,4331,ML Cluster Ext,D0.68,54.65,0.68,1.47,D321.04,3685.74,321.04,0.250,12,22,2.04,8.42,126,55.33,,1449,1413,1451,1415,2015,1965,39.7983784,-75.4508501,7.0,,16.000,X56,ERW,960
MFL,4333,1935,18.932,999+90.2,,,,99959.07,99959.05,4332,ML Cluster Ext,D0.51,54.82,0.51,2.21,D320.87,3685.91,320.87,0.250,21,31,0.35,2.18,190,55.33,,1482,1480,1481,1479,2058,2054,39.7983789,-75.4508497,7.1,,16.000,X56,ERW,960
MFL,4334,1935,18.932,999+90.2,,,,99959.08,99959.06,4333,ML Cluster Ext,D0.50,54.84,0.50,1.54,D320.86,3685.93,320.86,0.250,13,23,0.55,5.33,132,55.33,,1481,1477,1481,1476,2056,2050,39.7983789,-75.4508497,7.1,,16.000,X56,ERW,960
MFL,4335,1935,18.932,999+90.6,,,,99959.51,99959.38,4334,ML Cluster Ext Weld Adjacent,D0.07,55.26,0.07,1.30,D320.43,3686.35,320.43,0.250,15,25,1.69,4.26,112,55.33,,1449,1421,1463,1444,2032,2005,39.7983798,-75.4508488,7.1,Weld Adjacent = 3.75 x sqrt (pipe radius x wall thickness),16.000,X56,ERW,960
MFL,4336,1936,18.932,999+90.7,,,,99959.58,,4335,Weld,U55.33,55.33,59.03,,D320.36,3686.42,320.36,0.250,,,,,,59.03,25,,,,,,,39.7983800,-75.4508487,7.1,,16.000,X56,ERW,960
MFL,4337,1936,18.932,999+90.8,,,,99959.68,99959.66,4336,ML Cluster Ext Weld Adjacent,U0.10,0.10,58.94,2.68,D320.26,3686.52,320.26,0.250,18,28,3.25,15.78,231,59.03,,1389,1326,1416,1352,1966,1877,39.7983802,-75.4508485,7.1,Weld Adjacent = 3.75 x sqrt (pipe radius x wall thickness),16.000,X56,ERW,960
MFL,4338,1936,18.937,1000+18.4,,,,99987.18,99987.13,4337,ML Cluster Int Manufacturing Related,U27.60,27.60,31.43,1.31,D292.76,3714.02,292.76,0.250,28,38,0.75,1.05,113,59.03,,1466,1457,1470,1460,2042,2028,39.7984416,-75.4507913,7.4,,16.000,X56,ERW,960
MFL,4339,1936,18.939,1000+27.9,,,,99996.63,99996.61,4338,ML Ext,D21.98,37.05,21.98,0.97,D283.31,3723.47,283.31,0.250,11,21,0.43,0.56,84,59.03,,1483,1480,1482,1479,2059,2055,39.7984627,-75.4507717,7.4,,16.000,X56,ERW,960
