Repository: kerbergr/datadump

File: MLCompare/ex3/newdatafeb.csv (part 22 of 32)
ILI Tool,PBF_ID,Adjstd Weld Number,Adjstd Milepost,Adjstd Sta,STA Diff,ODO Diff,Multiplier,Odometer (ft),Odometer Distance to Start of Box (ft),Feature Number,Feature Description,Distance to Nearest Weld (ft),Distance to Upstream Weld (ft),Distance to Downstream Weld (ft),Distance From Top of Pipe (ft),Distance to Nearest AGM (ft),Distance to Upstream AGM (ft),Distance to Downstream AGM (ft),WT (in),Max Depth (%),Max Depth + Tolerance (%),Length (in),Width (in),Oreintation (Degrees),Pipe Length (ft),Long Seam Orient. (Degrees),0.85DL Safe MAOP Rating (psig),0.85DL Safe MAOP Rating + Tolerance (psig),Eff. Area B31G of API579 Safe MAOP Rating (psig),Eff. Area B31G of API579 Safe MAOP Rating + Tolerance (psig),Eff. Area B31G of API579 Burst Press. Rating (psig),Eff. Area B31G of API579 Burst Press. Rating + Tolerance (psig),Latitude NAD83,Longitude NAD83,Elevation Above Mean Sea Level NAVD88 (ft),Comments,Pipe Size (in),Pipe Grade ,Pipe Type,MOP (psi)
MFL,4340,1936,18.939,1000+28.5,,,,99997.24,99997.22,4339,ML Cluster Ext,D21.37,37.66,21.37,1.34,D282.70,3724.08,282.70,0.250,13,23,0.43,1.12,116,59.03,,1482,1480,1482,1479,2058,2054,39.7984640,-75.4507705,7.4,,16.000,X56,ERW,960
MFL,4341,1936,18.939,1000+28.6,,,,99997.26,99997.25,4340,ML Ext,D21.36,37.68,21.36,0.98,D282.68,3724.10,282.68,0.250,16,26,0.35,0.36,85,59.03,,1483,1481,1482,1480,2059,2056,39.7984641,-75.4507704,7.4,,16.000,X56,ERW,960
MFL,4342,1936,18.943,1000+49.5,,,,100018.06,100018.03,4341,ML Ext,D0.55,58.48,0.55,3.14,D261.88,3744.90,261.88,0.250,12,22,0.47,0.56,270,59.03,,1482,1479,1482,1478,2058,2053,39.7985105,-75.4507272,7.5,,16.000,X56,ERW,960
MFL,4343,1937,18.943,1000+50.0,,,,100018.61,,4342,Weld,D57.82,59.03,57.82,,D261.33,3745.45,261.33,0.250,,,,,,57.82,,,,,,,,39.7985118,-75.4507260,7.5,,16.000,X56,ERW,960
MFL,4344,1938,18.954,1001+08.1,,,,100076.43,,4343,Weld,U57.82,57.82,61.43,,D203.51,3803.28,203.51,0.250,,,,,,61.43,327,,,,,,,39.7986405,-75.4506054,7.2,,16.000,X56,ERW,960
MFL,4345,1938,18.965,1001+69.5,,,,100137.58,100137.56,4344,ML Cluster Ext Weld Adjacent,D0.29,61.15,0.29,2.16,D142.36,3864.42,142.36,0.250,10,20,0.43,2.69,186,61.43,,1483,1481,1483,1480,2059,2055,39.7987765,-75.4504775,7.3,Weld Adjacent = 3.75 x sqrt (pipe radius x wall thickness),16.000,X56,ERW,960
MFL,4346,1938,18.965,1001+69.6,,,,100137.71,100137.69,4345,ML Cluster Ext Weld Adjacent,D0.15,61.28,0.15,2.80,D142.23,3864.56,142.23,0.250,13,23,0.78,3.14,241,61.43,,1477,1469,1478,1471,2053,2043,39.7987768,-75.4504772,7.3,Weld Adjacent = 3.75 x sqrt (pipe radius x wall thickness),16.000,X56,ERW,960
MFL,4347,1938,18.965,1001+69.6,,,,100137.73,100137.71,4346,ML Ext Weld Adjacent,D0.14,61.30,0.14,2.22,D142.21,3864.57,142.21,0.250,16,26,0.71,0.71,191,61.43,,1476,1470,1475,1466,2048,2036,39.7987768,-75.4504772,7.3,Weld Adjacent = 3.75 x sqrt (pipe radius x wall thickness),16.000,X56,ERW,960
MFL,4348,1938,18.965,1001+69.7,,,,100137.79,100137.50,4347,ML Cluster Ext Weld Adjacent,D0.08,61.36,0.08,1.42,D142.15,3864.63,142.15,0.250,12,22,3.57,6.34,122,61.43,,1418,1354,1434,1381,1992,1918,39.7987770,-75.4504770,7.3,Weld Adjacent = 3.75 x sqrt (pipe radius x wall thickness),16.000,X56,ERW,960
MFL,4349,1939,18.966,1001+69.8,,,,100137.87,,4348,Weld,D55.31,61.43,55.31,,D142.07,3864.71,142.07,0.250,,,,,,55.31,60,,,,,,,39.7987772,-75.4504768,7.3,,16.000,X56,ERW,960
MFL,4350,1939,18.966,1001+70.2,,,,100138.24,100138.02,4349,ML Cluster Ext Weld Adjacent,U0.37,0.37,54.94,1.46,D141.70,3865.08,141.70,0.250,17,27,3.61,9.38,126,55.31,,1386,1319,1394,1315,1936,1826,39.7987780,-75.4504761,7.3,Weld Adjacent = 3.75 x sqrt (pipe radius x wall thickness),16.000,X56,ERW,960
CAL,4351,1939,18.975,1002+17.9,,,,100185.77,,4350,Dent,D7.41,47.90,7.41,2.24,D94.17,3912.61,94.17,0.250,1.0,1.5,8.35,6.06,193,55.31,,,,,,,,39.7988833,-75.4503764,7.6,,16.000,X56,ERW,960
MFL,4352,1939,18.976,1002+24.8,,,,100192.64,100192.63,4351,ML Cluster Ext Seam Adjacent,D0.53,54.78,0.53,1.08,D87.30,3919.49,87.30,0.250,29,39,0.59,1.57,93,55.31,,1472,1466,1469,1461,2041,2029,39.7988985,-75.4503618,7.6,Seam Adjacent = 3.75 x sqrt (pipe radius x wall thickness),16.000,X56,ERW,960
MFL,4353,1939,18.976,1002+24.8,,,,100192.65,100192.63,4352,ML Cluster Ext Weld Adjacent,D0.53,54.78,0.53,1.28,D87.29,3919.49,87.29,0.250,55,65,1.49,4.61,110,55.31,,1324,1268,1444,1429,2006,1985,39.7988985,-75.4503618,7.6,Weld Adjacent = 3.75 x sqrt (pipe radius x wall thickness),16.000,X56,ERW,960
MFL,4354,1939,18.976,1002+24.8,,,,100192.67,100192.66,4353,ML Ext,D0.50,54.80,0.50,2.14,D87.27,3919.51,87.27,0.250,13,23,0.31,0.38,184,55.31,,1484,1482,1483,1482,2060,2058,39.7988986,-75.4503617,7.6,,16.000,X56,ERW,960
MFL,4355,1940,18.976,1002+25.3,,,,100193.17,,4354,Weld,D42.91,55.31,42.91,,D86.77,3920.02,86.77,0.250,,,,,,42.91,,,,,,,,39.7988997,-75.4503607,7.6,,16.000,X56,ERW,960
MFL,4356,1940,18.976,1002+25.5,,,,100193.30,100193.29,4355,ML Ext Weld Adjacent,U0.13,0.13,42.79,1.08,D86.64,3920.14,86.64,0.250,16,26,0.31,0.51,93,42.91,,1483,1482,1483,1481,2060,2057,39.7989000,-75.4503604,7.6,Weld Adjacent = 3.75 x sqrt (pipe radius x wall thickness),16.000,X56,ERW,960
MFL,4357,1940,18.976,1002+25.6,,,,100193.41,100193.40,4356,ML Ext Weld Adjacent,U0.24,0.24,42.67,1.18,D86.53,3920.26,86.53,0.250,12,22,0.35,0.44,102,42.91,,1483,1482,1483,1481,2060,2057,39.7989003,-75.4503601,7.6,Weld Adjacent = 3.75 x sqrt (pipe radius x wall thickness),16.000,X56,ERW,960
MFL,4358,1940,18.976,1002+25.9,,,,100193.71,100193.49,4357,ML Cluster Ext Weld Adjacent,U0.54,0.54,42.37,3.07,D86.23,3920.56,86.23,0.250,23,33,3.53,3.68,264,42.91,,1349,1278,1428,1387,1984,1926,39.7989009,-75.4503596,7.6,Weld Adjacent = 3.75 x sqrt (pipe radius x wall thickness),16.000,X56,ERW,960
MFL,4359,1940,18.976,1002+25.9,,,,100193.75,100193.72,4358,ML Cluster Ext,U0.57,0.58,42.34,2.72,D86.19,3920.59,86.19,0.250,20,30,1.29,5.20,234,42.91,,1452,1431,1458,1436,2025,1994,39.7989010,-75.4503594,7.6,,16.000,X56,ERW,960
MFL,4360,1940,18.976,1002+26.0,,,,100193.88,100193.70,4359,ML Cluster Ext,U0.70,0.70,42.21,1.19,D86.06,3920.72,86.06,0.250,23,33,2.82,7.23,102,42.91,,1374,1315,1404,1342,1950,1864,39.7989013,-75.4503592,7.6,,16.000,X56,ERW,960
MFL,4361,1940,18.976,1002+26.1,,,,100193.98,100193.95,4360,ML Cluster Ext,U0.81,0.81,42.11,1.88,D85.96,3920.82,85.96,0.250,11,21,0.86,2.28,162,42.91,,1477,1468,1475,1464,2049,2033,39.7989015,-75.4503590,7.6,,16.000,X56,ERW,960
MFL,4362,1940,18.984,1002+66.9,,,,100234.57,,4361,Sleeve Start,D1.52,41.40,1.52,,D45.37,3961.41,45.37,0.250,,,,,,42.91,,,,,,,,39.7989908,-75.4502726,8.0,,16.000,X56,ERW,960
MFL,4363,1941,18.984,1002+68.4,,,,100236.09,,4362,Weld,U42.91,42.91,61.48,,D43.85,3962.93,43.85,0.250,,,,,,61.48,76,,,,,,,39.7989943,-75.4502693,8.0,,16.000,X56,ERW,960
MFL,4364,1941,18.984,1002+69.9,,,,100237.59,,4363,Sleeve End,U1.50,1.50,59.98,,D42.35,3964.43,42.35,0.250,,,,,,61.48,,,,,,,,39.7989976,-75.4502661,8.0,,16.000,X56,ERW,960
MFL,4365,1941,18.992,1003+08.3,,,,100275.83,100275.74,4364,ML Cluster Ext Manufacturing Related,D21.74,39.74,21.74,3.01,D4.11,4002.67,4.11,0.250,21,31,1.53,1.42,259,61.48,,1440,1412,1433,1398,1990,1942,39.7990824,-75.4501858,8.0,,16.000,X56,ERW,960
MFL,4366,1941,18.992,1003+12.5,,,,100279.94,,4365,AGM 40-A,D17.63,43.85,17.63,,U4006.78,4006.78,4558.69,0.250,,,,,,61.48,,,,,,,,39.7990916,-75.4501772,8.0,,16.000,X52,ERW,960
MFL,4367,1941,18.996,1003+30.0,,,,100297.38,100297.36,4366,ML Ext Weld Adjacent,D0.18,61.30,0.18,2.79,U17.44,17.44,4541.25,0.250,11,21,0.39,0.66,240,61.48,,1483,1481,1483,1480,2059,2056,39.7991304,-75.4501407,8.1,Weld Adjacent = 3.75 x sqrt (pipe radius x wall thickness),16.000,X56,ERW,960
MFL,4368,1941,18.996,1003+30.0,,,,100297.40,100297.38,4367,ML Ext Weld Adjacent,D0.17,61.31,0.17,2.02,U17.46,17.46,4541.23,0.250,10,20,0.27,0.51,174,61.48,,1484,1483,1484,1483,2061,2059,39.7991304,-75.4501407,8.1,Weld Adjacent = 3.75 x sqrt (pipe radius x wall thickness),16.000,X56,ERW,960
MFL,4369,1942,18.996,1003+30.2,,,,100297.57,,4368,Weld,D60.63,61.48,60.63,,U17.63,17.63,4541.07,0.250,,,,,,60.63,11,,,,,,,39.7991307,-75.4501404,8.1,,16.000,X56,ERW,960
MFL,4370,1942,19.007,1003+90.8,,,,100357.92,100357.89,4369,ML Cluster Ext Weld Adjacent,D0.27,60.36,0.27,2.36,U77.98,77.98,4480.71,0.250,13,23,0.71,2.54,203,60.63,,1478,1472,1477,1469,2052,2041,39.7992655,-75.4500155,8.4,Weld Adjacent = 3.75 x sqrt (pipe radius x wall thickness),16.000,X56,ERW,960
MFL,4371,1943,19.007,1003+91.1,,,,100358.19,,4370,Weld,U60.63,60.63,61.57,,U78.25,78.25,4480.44,0.250,,,,,,61.57,,,,,,,,39.7992661,-75.4500149,8.4,,16.000,X56,ERW,960
CAL,4372,1943,19.011,1004+12.0,,,,100379.08,,4371,Dent,U20.89,20.89,40.69,2.04,U99.14,99.14,4459.55,0.250,1.0,1.5,2.90,2.54,175,61.57,,,,,,,,39.7993128,-75.4499718,8.5,,16.000,X56,ERW,960
MFL,4373,1943,19.019,1004+52.5,,,,100419.32,100419.30,4372,ML Cluster Ext Weld Adjacent,D0.44,61.13,0.44,0.99,U139.38,139.38,4419.31,0.250,19,29,1.33,2.43,86,61.57,,1453,1431,1451,1425,2016,1979,39.7994028,-75.4498886,8.6,Weld Adjacent = 3.75 x sqrt (pipe radius x wall thickness),16.000,X56,ERW,960
MFL,4374,1944,19.019,1004+52.9,,,,100419.77,,4373,Weld,D61.44,61.57,61.44,,U139.83,139.83,4418.86,0.250,,,,,,61.44,,,,,,,,39.7994038,-75.4498877,8.6,,16.000,X56,ERW,960
MFL,4375,1944,19.019,1004+53.1,,,,100419.94,100419.93,4374,ML Ext Weld Adjacent,U0.17,0.17,61.27,2.22,U140.00,140.00,4418.69,0.250,17,27,0.24,0.38,191,61.44,,1484,1483,1484,1483,2061,2059,39.7994042,-75.4498873,8.6,Weld Adjacent = 3.75 x sqrt (pipe radius x wall thickness),16.000,X56,ERW,960
MFL,4376,1944,19.019,1004+53.2,,,,100420.11,100419.87,4375,ML Cluster Ext Weld Adjacent,U0.34,0.34,61.10,1.97,U140.17,140.17,4418.52,0.250,26,36,3.92,8.01,169,61.44,,1315,1237,1356,1276,1883,1773,39.7994045,-75.4498870,8.6,Weld Adjacent = 3.75 x sqrt (pipe radius x wall thickness),16.000,X56,ERW,960
MFL,4377,1944,19.019,1004+53.5,,,,100420.34,100420.12,4376,ML Cluster Ext Weld Adjacent,U0.57,0.58,60.87,1.25,U140.40,140.40,4418.29,0.250,30,40,3.18,4.41,108,61.44,,1316,1245,1406,1354,1953,1881,39.7994051,-75.4498865,8.6,Weld Adjacent = 3.75 x sqrt (pipe radius x wall thickness),16.000,X56,ERW,960
MFL,4378,1944,19.019,1004+53.5,,,,100420.35,100420.34,4377,ML Cluster Ext,U0.58,0.58,60.87,1.90,U140.41,140.41,4418.29,0.250,17,27,0.31,1.64,163,61.44,,1483,1482,1483,1481,2060,2057,39.7994051,-75.4498865,8.6,,16.000,X56,ERW,960
MFL,4379,1944,19.030,1005+14.0,,,,100480.61,100480.58,4378,ML Cluster Ext Weld Adjacent,D0.60,60.84,0.60,3.01,U200.67,200.67,4358.02,0.250,27,37,2.78,3.63,259,61.44,,1353,1292,1417,1367,1968,1898,39.7995391,-75.4497609,9.4,Weld Adjacent = 3.75 x sqrt (pipe radius x wall thickness),16.000,X56,ERW,960
MFL,4380,1944,19.030,1005+14.3,,,,100480.95,100480.85,4379,ML Cluster Ext Weld Adjacent,D0.27,61.18,0.27,1.50,U201.01,201.01,4357.69,0.250,31,41,3.25,3.35,129,61.44,,1305,1232,1416,1374,1966,1909,39.7995398,-75.4497602,9.4,Weld Adjacent = 3.75 x sqrt (pipe radius x wall thickness),16.000,X56,ERW,960
MFL,4381,1944,19.030,1005+14.4,,,,100480.96,100480.88,4380,ML Cluster Ext Weld Adjacent,D0.25,61.20,0.25,2.82,U201.02,201.02,4357.67,0.250,34,44,3.88,5.07,243,61.44,,1255,1170,1332,1248,1850,1733,39.7995398,-75.4497602,9.4,Weld Adjacent = 3.75 x sqrt (pipe radius x wall thickness),16.000,X56,ERW,960
MFL,4382,1945,19.031,1005+14.6,,,,100481.21,,4381,Weld,D46.83,61.44,46.83,,U201.27,201.27,4357.42,0.250,,,,,,46.83,,,,,,,,39.7995404,-75.4497596,9.4,,16.000,X56,ERW,960
MFL,4383,1945,19.031,1005+14.7,,,,100481.34,,4382,MCP,U0.13,0.13,46.70,0.63,U201.41,201.41,4357.29,0.250,,,1.73,3.60,54,46.83,,,,,,,,39.7995407,-75.4497593,9.4,Close Metal Object,16.000,X56,ERW,960
MFL,4384,1945,19.031,1005+14.9,,,,100481.49,100481.33,4383,ML Cluster Ext Weld Adjacent,U0.28,0.28,46.55,1.18,U201.55,201.55,4357.14,0.250,24,34,3.06,1.69,102,46.83,,1359,1295,1415,1375,1965,1910,39.7995410,-75.4497590,9.4,Weld Adjacent = 3.75 x sqrt (pipe radius x wall thickness),16.000,X56,ERW,960
MFL,4385,1945,19.032,1005+23.3,,,,100489.84,100489.82,4384,ML Ext,U8.63,8.63,38.20,1.87,U209.90,209.90,4348.79,0.250,12,22,0.43,0.51,161,46.83,,1483,1480,1482,1479,2058,2054,39.7995597,-75.4497417,9.5,,16.000,X56,ERW,960
MFL,4386,1946,19.039,1005+61.7,,,,100528.04,,4385,Weld,U46.83,46.83,60.91,,U248.10,248.10,4310.59,0.250,,,,,,60.91,,,,,,,,39.7996449,-75.4496626,9.7,,16.000,X56,ERW,960
MFL,4387,1947,19.051,1006+22.8,,,,100588.95,,4386,Weld,U60.91,60.91,61.33,,U309.01,309.01,4249.68,0.250,,,,,,61.33,,,,,,,,39.7997812,-75.4495369,9.9,,16.000,X56,ERW,960
MFL,4388,1947,19.063,1006+84.4,,,,100650.22,100650.01,4387,ML Cluster Ext Weld Adjacent,D0.06,61.27,0.06,1.05,U370.28,370.28,4188.41,0.250,21,31,2.82,4.14,90,61.33,,1385,1328,1415,1358,1966,1886,39.7999178,-75.4494098,9.3,Weld Adjacent = 3.75 x sqrt (pipe radius x wall thickness),16.000,X56,ERW,960
MFL,4389,1948,19.063,1006+84.4,,,,100650.28,,4388,Weld,D45.40,61.33,45.40,,U370.34,370.34,4188.35,0.250,,,,,,45.40,,,,,,,,39.7999180,-75.4494097,9.3,,16.000,X56,ERW,960
MFL,4390,1948,19.065,1006+99.2,,,,100664.96,100664.95,4389,ML Ext,U14.68,14.68,30.72,4.07,U385.02,385.02,4173.67,0.250,22,32,0.27,0.51,350,45.40,,1483,1482,1483,1481,2059,2057,39.7999507,-75.4493790,9.2,,16.000,X56,ERW,960
MFL,4391,1948,19.071,1007+29.9,,,,100695.54,100695.52,4390,ML Ext Weld Adjacent,D0.13,45.26,0.13,1.65,U415.60,415.60,4143.09,0.250,10,20,0.47,0.56,142,45.40,,1483,1480,1482,1479,2059,2054,39.8000187,-75.4493156,8.8,Weld Adjacent = 3.75 x sqrt (pipe radius x wall thickness),16.000,X56,ERW,960
MFL,4392,1949,19.071,1007+30.0,,,,100695.68,,4391,Weld,U45.40,45.40,58.06,,U415.74,415.74,4142.95,0.250,,,,,,58.06,,,,,,,,39.8000190,-75.4493152,8.8,,16.000,X56,ERW,960
MFL,4393,1949,19.071,1007+30.1,,,,100695.72,100695.72,4392,ML Ext Weld Adjacent,U0.04,0.04,58.02,3.53,U415.78,415.78,4142.91,0.250,10,20,0.27,0.76,304,58.06,,1484,1483,1484,1483,2061,2059,39.8000191,-75.4493152,8.8,Weld Adjacent = 3.75 x sqrt (pipe radius x wall thickness),16.000,X56,ERW,960
MFL,4394,1949,19.071,1007+30.6,,,,100696.24,100696.21,4393,ML Cluster Ext,U0.56,0.56,57.50,2.25,U416.30,416.30,4142.39,0.250,15,25,0.94,4.97,193,58.06,,1471,1460,1472,1459,2045,2026,39.8000203,-75.4493141,8.8,,16.000,X56,ERW,960
MFL,4395,1949,19.071,1007+30.8,,,,100696.42,100696.23,4394,ML Cluster Ext,U0.75,0.75,57.31,2.57,U416.48,416.48,4142.21,0.250,11,21,2.59,4.87,221,58.06,,1440,1394,1451,1413,2015,1963,39.8000207,-75.4493137,8.8,,16.000,X56,ERW,960
MFL,4396,1949,19.071,1007+31.1,,,,100696.74,100696.71,4395,ML Ext,U1.06,1.06,57.00,2.53,U416.80,416.80,4141.90,0.250,11,21,0.43,0.86,218,58.06,,1483,1480,1482,1479,2059,2055,39.8000214,-75.4493130,8.8,,16.000,X56,ERW,960
MFL,4397,1949,19.073,1007+39.9,,,,100705.55,100705.54,4396,ML Ext,U9.87,9.87,48.19,0.01,U425.61,425.61,4133.08,0.250,20,30,0.24,0.51,1,58.06,,1484,1483,1483,1482,2060,2059,39.8000410,-75.4492947,8.8,,16.000,X56,ERW,960
MFL,4398,1949,19.074,1007+46.6,,,,100712.20,100712.19,4397,ML Ext,U16.52,16.53,41.53,3.04,U432.26,432.26,4126.43,0.250,19,29,0.39,0.38,262,58.06,,1482,1479,1481,1478,2057,2053,39.8000558,-75.4492809,8.9,,16.000,X56,ERW,960
MFL,4399,1949,19.082,1007+87.9,,,,100753.28,100753.26,4398,ML Cluster Ext Weld Adjacent,D0.45,57.61,0.45,1.23,U473.35,473.35,4085.35,0.250,23,33,4.71,3.80,106,58.06,,1318,1234,1390,1306,1930,1813,39.8001471,-75.4491949,9.1,Weld Adjacent = 3.75 x sqrt (pipe radius x wall thickness),16.000,X56,ERW,960
MFL,4400,1949,19.082,1007+88.1,,,,100753.54,100753.50,4399,ML Cluster Ext Weld Adjacent,D0.19,57.87,0.19,1.58,U473.60,473.60,4085.09,0.250,12,22,0.74,1.62,136,58.06,,1478,1471,1477,1469,2052,2040,39.8001476,-75.4491944,9.1,Weld Adjacent = 3.75 x sqrt (pipe radius x wall thickness),16.000,X56,ERW,960
MFL,4401,1950,19.082,1007+88.3,,,,100753.74,,4400,Weld,U58.06,58.06,61.38,,U473.80,473.80,4084.90,0.250,,,,,,61.38,,,,,,,,39.8001481,-75.4491939,9.1,,16.000,X56,ERW,960
MFL,4402,1950,19.082,1007+88.4,,,,100753.82,100753.80,4401,ML Cluster Ext Weld Adjacent,U0.08,0.08,61.30,1.22,U473.88,473.88,4084.81,0.250,19,29,4.47,7.61,105,61.38,,1354,1275,1410,1351,1959,1877,39.8001483,-75.4491938,9.1,Weld Adjacent = 3.75 x sqrt (pipe radius x wall thickness),16.000,X56,ERW,960
MFL,4403,1950,19.094,1008+48.7,,,,100813.82,,4402,Sleeve Start,D1.30,60.09,1.30,,U533.88,533.88,4024.81,0.250,,,,,,61.38,,,,,,,,39.8002820,-75.4490692,9.4,,16.000,X56,ERW,960
MFL,4404,1951,19.094,1008+50.0,,,,100815.12,,4403,Weld,D54.69,61.38,54.69,,U535.18,535.18,4023.51,0.250,,,,,,54.69,,,,,,,,39.8002849,-75.4490666,9.4,,16.000,X56,ERW,960
MFL,4405,1951,19.094,1008+51.2,,,,100816.33,,4404,Sleeve End,U1.21,1.21,53.48,,U536.39,536.39,4022.30,0.250,,,,,,54.69,,,,,,,,39.8002877,-75.4490640,9.4,,16.000,X56,ERW,960
MFL,4406,1952,19.104,1009+04.9,,,,100869.81,,4405,Weld,U54.69,54.69,61.43,,U589.87,589.87,3968.82,0.250,,,,,,61.43,,,,,,,,39.8004071,-75.4489536,9.2,,16.000,X56,ERW,960
MFL,4407,1952,19.114,1009+55.7,,,,100920.42,100920.34,4406,ML Cluster Ext,D10.82,50.61,10.82,0.91,U640.48,640.48,3918.21,0.250,12,22,1.22,7.25,79,61.43,,1469,1452,1466,1446,2037,2008,39.8005204,-75.4488494,9.0,,16.000,X56,ERW,960
MFL,4408,1952,19.114,1009+56.2,,,,100920.88,100920.78,4407,ML Cluster Ext,D10.36,51.07,10.36,1.08,U640.94,640.94,3917.75,0.250,11,21,1.80,5.48,93,61.43,,1457,1427,1455,1421,2020,1974,39.8005215,-75.4488484,9.0,,16.000,X56,ERW,960
MFL,4409,1952,19.116,1009+66.0,,,,100930.64,,4408,Marker Band Start,D0.60,60.83,0.60,,U650.70,650.70,3907.99,0.250,,,,,,61.43,,,,,,,,39.8005433,-75.4488283,8.9,,16.000,X56,ERW,960
MFL,4410,1952,19.116,1009+66.2,,,,100930.88,100930.86,4409,ML Ext Weld Adjacent; Between Marker Bands,D0.37,61.06,0.37,3.67,U650.94,650.94,3907.76,0.250,22,32,0.24,0.25,315,61.43,,1484,1483,1483,1482,2060,2058,39.8005438,-75.4488278,8.9,Weld Adjacent = 3.75 x sqrt (pipe radius x wall thickness),16.000,X56,ERW,960
MFL,4411,1953,19.116,1009+66.6,,,,100931.24,,4410,Weld Between Marker Bands,D61.29,61.43,61.29,,U651.30,651.30,3907.39,0.250,,,,,,61.29,,,,,,,,39.8005447,-75.4488271,8.9,Between Marker Bands,16.000,X56,ERW,960
MFL,4412,1953,19.116,1009+66.7,,,,100931.36,100931.34,4411,ML Ext Weld Adjacent; Between Marker Bands,U0.11,0.11,61.18,1.03,U651.42,651.42,3907.28,0.250,10,20,0.27,0.66,89,61.29,,1484,1483,1484,1483,2061,2059,39.8005449,-75.4488269,8.9,Weld Adjacent = 3.75 x sqrt (pipe radius x wall thickness),16.000,X56,ERW,960
MFL,4413,1953,19.116,1009+66.9,,,,100931.51,100930.78,4412,ML Cluster Ext Weld Xing; Between Marker Bands,U0.27,0.27,61.03,2.73,U651.57,651.57,3907.12,0.250,47,57,9.10,8.83,235,61.29,,1005,887,1356,1288,1883,1789,39.8005452,-75.4488266,8.9,,16.000,X56,ERW,960
MFL,4414,1953,19.116,1009+67.2,,,,100931.80,100931.68,4413,ML Cluster Ext Weld Adjacent; Between Marker Bands,U0.56,0.56,60.73,3.04,U651.86,651.86,3906.83,0.250,12,22,1.84,4.92,262,61.29,,1453,1422,1459,1430,2026,1986,39.8005459,-75.4488260,8.9,Weld Adjacent = 3.75 x sqrt (pipe radius x wall thickness),16.000,X56,ERW,960
MFL,4415,1953,19.116,1009+67.4,,,,100932.01,,4414,Marker Band End,U0.77,0.77,60.52,,U652.07,652.07,3906.62,0.250,,,,,,61.29,,,,,,,,39.8005464,-75.4488255,8.9,,16.000,X56,ERW,960
MFL,4416,1953,19.127,1010+26.9,,,,100991.28,,4415,Sleeve Start,D1.25,60.04,1.26,,U711.34,711.34,3847.35,0.250,,,,,,61.29,,,,,,,,39.8006792,-75.4487041,9.2,,16.000,X56,ERW,960
MFL,4417,1954,19.127,1010+28.2,,,,100992.54,,4416,Weld,D61.29,61.29,61.29,,U712.60,712.60,3846.10,0.250,,,,,,61.29,,,,,,,,39.8006820,-75.4487015,9.2,,16.000,X56,ERW,960
MFL,4418,1954,19.128,1010+29.4,,,,100993.80,,4417,Sleeve End,U1.26,1.26,60.03,,U713.86,713.86,3844.83,0.250,,,,,,61.29,,,,,,,,39.8006850,-75.4486989,9.3,,16.000,X56,ERW,960
CAL,4419,1954,19.136,1010+73.6,,,,101037.83,,4418,Dent,D16.00,45.29,16.00,2.05,U757.89,757.89,3800.81,0.250,1.7,2.2,17.17,4.13,177,61.29,,,,,,,,39.8007836,-75.4486085,9.3,,16.000,X56,ERW,960
MFL,4420,1954,19.138,1010+84.3,,,,101048.39,,4419,MCP,D5.44,55.85,5.44,1.86,U768.45,768.45,3790.24,0.250,,,5.41,5.68,160,61.29,,,,,,,,39.8008072,-75.4485867,9.1,Close Metal Object,16.000,X56,ERW,960
MFL,4421,1954,19.139,1010+88.7,,,,101052.81,,4420,Sleeve Start,D1.02,60.27,1.02,,U772.87,772.87,3785.82,0.250,,,,,,61.29,,,,,,,,39.8008171,-75.4485775,9.1,,16.000,X56,ERW,960
MFL,4422,1955,19.139,1010+89.7,,,,101053.82,,4421,Weld,U61.29,61.29,61.39,,U773.89,773.89,3784.81,0.250,,,,,,61.39,,,,,,,,39.8008194,-75.4485754,9.1,,16.000,X56,ERW,960
MFL,4423,1955,19.139,1010+90.7,,,,101054.82,,4422,Sleeve End,U1.00,1.00,60.39,,U774.88,774.88,3783.81,0.250,,,,,,61.39,,,,,,,,39.8008217,-75.4485733,9.1,,16.000,X56,ERW,960
MFL,4424,1955,19.142,1011+07.7,,,,101071.74,,4423,MCP,U17.91,17.91,43.48,0.93,U791.80,791.80,3766.89,0.250,,,3.02,5.22,80,61.39,,,,,,,,39.8008594,-75.4485385,9.3,Close Metal Object,16.000,X56,ERW,960
MFL,4425,1955,19.145,1011+22.6,,,,101086.52,,4424,MCP,D28.70,32.69,28.70,3.33,U806.58,806.58,3752.12,0.250,,,3.33,3.91,286,61.39,,,,,,,,39.8008925,-75.4485079,9.4,Close Metal Object,16.000,X56,ERW,960
MFL,4426,1955,19.146,1011+28.8,,,,101092.73,,4425,MCP,D22.48,38.91,22.48,3.99,U812.80,812.80,3745.90,0.250,,,3.65,4.57,343,61.39,,,,,,,,39.8009064,-75.4484951,9.6,Close Metal Object,16.000,X56,ERW,960
MFL,4427,1955,19.146,1011+29.1,,,,101093.06,101093.05,4426,ML Ext,D22.15,39.24,22.15,4.00,U813.12,813.12,3745.57,0.250,16,26,0.43,0.51,344,61.39,,1482,1479,1481,1478,2057,2052,39.8009071,-75.4484944,9.6,,16.000,X56,ERW,960
MFL,4428,1955,19.149,1011+42.7,,,,101106.60,,4427,MCP,D8.61,52.78,8.61,0.37,U826.66,826.66,3732.03,0.250,,,2.27,3.35,32,61.39,,,,,,,,39.8009374,-75.4484664,9.9,Close Metal Object,16.000,X56,ERW,960
MFL,4429,1955,19.149,1011+42.9,,,,101106.79,,4428,MCP,D8.43,52.96,8.43,4.07,U826.85,826.85,3731.85,0.250,,,1.61,2.79,350,61.39,,,,,,,,39.8009379,-75.4484660,9.9,Close Metal Object,16.000,X56,ERW,960
MFL,4430,1956,19.151,1011+51.4,,,,101115.21,,4429,Weld,D51.26,61.39,51.26,,U835.27,835.27,3723.42,0.250,,,,,,51.26,,,,,,,,39.8009567,-75.4484486,10.0,,16.000,X56,ERW,960
MFL,4431,1956,19.157,1011+85.0,,,,101148.66,,4430,MCP,D17.81,33.44,17.81,0.95,U868.72,868.72,3689.97,0.250,,,3.29,5.73,82,51.26,,,,,,,,39.8010310,-75.4483790,10.7,Close Metal Object,16.000,X56,ERW,960
MFL,4432,1957,19.160,1012+02.9,,,,101166.47,,4431,Weld,U51.26,51.26,61.51,,U886.53,886.53,3672.16,0.250,,,,,,61.51,,,,,,,,39.8010705,-75.4483418,10.9,,16.000,X56,ERW,960
MFL,4433,1957,19.163,1012+15.0,,,,101178.55,,4432,MCP,U12.08,12.08,49.43,0.34,U898.61,898.61,3660.08,0.250,,,4.24,4.01,30,61.51,,,,,,,,39.8010974,-75.4483165,11.0,Close Metal Object,16.000,X56,ERW,960
MFL,4434,1957,19.163,1012+19.5,,,,101183.02,,4433,MCP,U16.55,16.55,44.96,3.79,U903.08,903.08,3655.61,0.250,,,2.16,4.11,326,61.51,,,,,,,,39.8011073,-75.4483072,11.0,Close Metal Object,16.000,X56,ERW,960
MFL,4435,1957,19.170,1012+53.5,,,,101216.85,,4434,MCP,D11.12,50.38,11.12,0.97,U936.91,936.91,3621.78,0.250,,,2.71,3.96,84,61.51,,,,,,,,39.8011824,-75.4482364,10.8,Close Metal Object,16.000,X56,ERW,960
MFL,4436,1958,19.172,1012+64.6,,,,101227.98,,4435,Weld,D47.15,61.51,47.15,,U948.04,948.04,3610.66,0.250,,,,,,47.15,346,,,,,,,39.8012071,-75.4482132,10.7,,16.000,X56,ERW,960
MFL,4437,1958,19.172,1012+64.8,,,,101228.16,101228.15,4436,ML Cluster Ext Weld Adjacent,U0.19,0.19,46.97,1.37,U948.22,948.22,3610.47,0.250,12,22,1.53,0.61,118,47.15,,1461,1437,1467,1449,2037,2012,39.8012076,-75.4482128,10.7,Weld Adjacent = 3.75 x sqrt (pipe radius x wall thickness),16.000,X56,ERW,960
MFL,4438,1958,19.172,1012+65.2,,,,101228.52,101228.36,4437,ML Cluster Ext Weld Adjacent,U0.54,0.54,46.61,1.30,U948.58,948.58,3610.11,0.250,24,34,2.00,1.88,112,47.15,,1407,1365,1461,1442,2030,2003,39.8012084,-75.4482120,10.7,Weld Adjacent = 3.75 x sqrt (pipe radius x wall thickness),16.000,X56,ERW,960
MFL,4439,1958,19.172,1012+67.2,,,,101230.57,101230.54,4438,ML Ext Seam Adjacent,U2.59,2.59,44.56,0.17,U950.63,950.63,3608.06,0.250,13,23,0.59,0.51,15,47.15,,1480,1476,1479,1474,2054,2047,39.8012130,-75.4482077,10.7,Seam Adjacent = 3.75 x sqrt (pipe radius x wall thickness),16.000,X56,ERW,960
MFL,4440,1958,19.173,1012+67.5,,,,101230.83,101230.81,4439,ML Ext Seam Adjacent,U2.85,2.85,44.30,0.17,U950.89,950.89,3607.81,0.250,15,25,0.31,0.62,15,47.15,,1483,1482,1483,1481,2060,2057,39.8012135,-75.4482072,10.7,Seam Adjacent = 3.75 x sqrt (pipe radius x wall thickness),16.000,X56,ERW,960
MFL,4441,1958,19.175,1012+81.3,,,,101244.57,101244.54,4440,ML Int Manufacturing Related,U16.59,16.59,30.56,1.33,U964.63,964.63,3594.07,0.250,10,20,0.31,0.46,114,47.15,,1484,1483,1484,1482,2061,2059,39.8012440,-75.4481784,10.5,,16.000,X56,ERW,960
MFL,4442,1959,19.181,1013+12.0,,,,101275.13,,4441,Weld,U47.15,47.15,58.76,,U995.19,995.19,3563.50,0.250,,,,,,58.76,,,,,,,,39.8013119,-75.4481144,10.3,,16.000,X56,ERW,960
MFL,4443,1960,19.192,1013+71.0,,,,101333.89,,4442,Weld,U58.76,58.76,61.68,,U1053.95,1053.95,3504.74,0.250,,,,,,61.68,,,,,,,,39.8014426,-75.4479915,10.4,,16.000,X56,ERW,960
MFL,4444,1960,19.204,1014+32.7,,,,101395.30,101395.18,4443,ML Cluster Ext Weld Adjacent,D0.27,61.41,0.27,1.29,U1115.36,1115.36,3443.33,0.250,29,39,2.20,0.68,111,61.68,,1375,1324,1449,1427,2013,1982,39.8015787,-75.4478630,10.5,Weld Adjacent = 3.75 x sqrt (pipe radius x wall thickness),16.000,X56,ERW,960
MFL,4445,1961,19.204,1014+32.9,,,,101395.57,,4444,Weld,U61.68,61.68,61.70,,U1115.63,1115.63,3443.07,0.250,,,,,,61.70,,,,,,,,39.8015793,-75.4478624,10.5,,16.000,X56,ERW,960
MFL,4446,1961,19.208,1014+53.3,,,,101415.79,101415.77,4445,ML Ext,U20.22,20.22,41.47,0.38,U1135.85,1135.85,3422.84,0.250,32,42,0.31,0.34,33,61.70,,1481,1479,1480,1477,2055,2051,39.8016241,-75.4478201,10.6,,16.000,X56,ERW,960
MFL,4447,1961,19.213,1014+82.9,,,,101445.30,101445.27,4446,ML Cluster Ext,D11.96,49.74,11.96,1.66,U1165.36,1165.36,3393.33,0.250,11,21,0.51,1.67,143,61.70,,1482,1479,1481,1477,2058,2052,39.8016896,-75.4477582,10.8,,16.000,X56,ERW,960
MFL,4448,1961,19.213,1014+83.9,,,,101446.30,101446.21,4447,ML Cluster Ext,D10.96,50.73,10.96,1.69,U1166.36,1166.36,3392.33,0.250,11,21,1.29,2.08,145,61.70,,1468,1450,1467,1447,2038,2010,39.8016919,-75.4477561,10.8,,16.000,X56,ERW,960
MFL,4449,1961,19.213,1014+84.1,,,,101446.51,101446.32,4448,ML Cluster Ext,D10.75,50.95,10.75,2.28,U1166.57,1166.57,3392.12,0.250,11,21,2.39,3.65,196,61.70,,1444,1402,1447,1408,2010,1955,39.8016924,-75.4477556,10.8,,16.000,X56,ERW,960
MFL,4450,1961,19.213,1014+84.1,,,,101446.52,101446.42,4449,ML Cluster Ext,D10.74,50.95,10.74,1.79,U1166.58,1166.58,3392.11,0.250,12,22,1.37,3.45,154,61.70,,1465,1445,1466,1446,2036,2008,39.8016924,-75.4477556,10.8,,16.000,X56,ERW,960
MFL,4451,1961,19.213,1014+84.4,,,,101446.76,101446.74,4450,ML Cluster Ext,D10.51,51.19,10.51,2.23,U1166.82,1166.82,3391.88,0.250,12,22,0.71,2.49,192,61.70,,1479,1473,1478,1470,2052,2041,39.8016929,-75.4477551,10.8,,16.000,X56,ERW,960
MFL,4452,1961,19.214,1014+89.0,,,,101451.42,101451.39,4451,ML Cluster Ext,D5.85,55.85,5.85,1.82,U1171.48,1171.48,3387.22,0.250,11,21,0.63,1.62,156,61.70,,1480,1476,1480,1473,2055,2046,39.8017032,-75.4477454,10.8,,16.000,X56,ERW,960
MFL,4453,1961,19.214,1014+89.3,,,,101451.65,101451.62,4452,ML Cluster Ext,D5.61,56.08,5.61,2.37,U1171.71,1171.71,3386.98,0.250,11,21,1.22,2.23,204,61.70,,1470,1454,1468,1450,2039,2014,39.8017038,-75.4477449,10.8,,16.000,X56,ERW,960
MFL,4454,1961,19.215,1014+90.5,,,,101452.90,101452.88,4453,ML Cluster Ext,D4.36,57.34,4.36,1.51,U1172.96,1172.96,3385.73,0.250,11,21,0.39,1.27,130,61.70,,1483,1481,1483,1480,2060,2056,39.8017065,-75.4477423,10.8,,16.000,X56,ERW,960
MFL,4455,1961,19.215,1014+94.4,,,,101456.73,,4454,Marker Band Start,D0.53,61.17,0.53,,U1176.79,1176.79,3381.90,0.250,,,,,,61.70,,,,,,,,39.8017150,-75.4477342,10.7,,16.000,X56,ERW,960
MFL,4456,1961,19.215,1014+94.5,,,,101456.81,101456.79,4455,ML Cluster Ext Weld Adjacent; Between Marker Bands,D0.45,61.24,0.45,2.94,U1176.87,1176.87,3381.82,0.250,18,28,2.00,0.92,253,61.70,,1429,1391,1462,1441,2030,2002,39.8017152,-75.4477341,10.7,Weld Adjacent = 3.75 x sqrt (pipe radius x wall thickness),16.000,X56,ERW,960
MFL,4457,1962,19.215,1014+94.9,,,,101457.26,,4456,Weld Between Marker Bands,D45.91,61.70,45.91,,U1177.32,1177.32,3381.37,0.250,,,,,,45.91,,,,,,,,39.8017162,-75.4477332,10.7,Between Marker Bands,16.000,X56,ERW,960
MFL,4458,1962,19.215,1014+95.1,,,,101457.42,101457.39,4457,ML Cluster Ext Weld Adjacent; Between Marker Bands,U0.16,0.16,45.74,1.28,U1177.48,1177.49,3381.21,0.250,26,36,0.67,3.00,110,45.91,,1471,1464,1471,1462,2044,2031,39.8017166,-75.4477328,10.7,Weld Adjacent = 3.75 x sqrt (pipe radius x wall thickness),16.000,X56,ERW,960
MFL,4459,1962,19.215,1014+95.4,,,,101457.76,101457.37,4458,ML Cluster Ext Weld Adjacent; Between Marker Bands,U0.50,0.50,45.41,2.86,U1177.82,1177.82,3380.87,0.250,48,58,5.84,5.42,246,45.91,,1053,941,1360,1293,1888,1796,39.8017174,-75.4477321,10.7,Weld Adjacent = 3.75 x sqrt (pipe radius x wall thickness),16.000,X56,ERW,960
MFL,4460,1962,19.216,1014+95.7,,,,101458.01,,4459,Marker Band End,U0.75,0.75,45.16,,U1178.07,1178.07,3380.62,0.250,,,,,,45.91,,,,,,,,39.8017179,-75.4477316,10.7,,16.000,X56,ERW,960
MFL,4461,1962,19.217,1015+03.1,,,,101465.38,,4460,MCP,U8.12,8.12,37.79,2.61,U1185.44,1185.44,3373.25,0.250,,,7.53,4.97,224,45.91,,,,,,,,39.8017343,-75.4477162,10.7,Close Metal Object,16.000,X56,ERW,960
MFL,4462,1962,19.217,1015+03.7,,,,101466.03,101466.02,4461,ML Ext,U8.77,8.77,37.14,2.54,U1186.09,1186.09,3372.60,0.250,13,23,0.24,0.63,218,45.91,,1484,1483,1484,1483,2061,2060,39.8017357,-75.4477148,10.7,,16.000,X56,ERW,960
MFL,4463,1962,19.221,1015+26.3,,,,101488.55,,4462,MCP,D14.62,31.29,14.62,3.23,U1208.61,1208.61,3350.08,0.250,,,1.84,1.83,278,45.91,,,,,,,,39.8017858,-75.4476679,10.9,Close Metal Object,16.000,X56,ERW,960
MFL,4464,1962,19.223,1015+33.3,,,,101495.51,,4463,MCP,D7.66,38.25,7.66,1.73,U1215.57,1215.57,3343.13,0.250,,,1.02,1.62,149,45.91,,,,,,,,39.8018012,-75.4476534,10.9,Close Metal Object,16.000,X56,ERW,960
CAL,4465,1962,19.224,1015+38.2,,,,101500.35,,4464,Dent,D2.82,43.08,2.82,2.12,U1220.41,1220.41,3338.29,0.250,2.2,2.7,15.49,6.33,183,45.91,,,,,,,,39.8018120,-75.4476433,11.0,,16.000,X56,ERW,960
MFL,4466,1962,19.224,1015+40.5,,,,101502.66,101502.59,4465,ML Cluster Ext Weld Adjacent,D0.51,45.39,0.51,2.66,U1222.72,1222.72,3335.98,0.250,30,40,6.75,6.97,229,45.91,,1218,1117,1357,1272,1885,1767,39.8018172,-75.4476384,11.0,Weld Adjacent = 3.75 x sqrt (pipe radius x wall thickness),16.000,X56,ERW,960
MFL,4467,1963,19.224,1015+41.0,,,,101503.17,,4466,Weld,U45.91,45.91,61.56,,U1223.23,1223.23,3335.46,0.250,,,,,,61.56,,,,,,,,39.8018183,-75.4476374,11.0,,16.000,X56,ERW,960
MFL,4468,1963,19.224,1015+41.1,,,,101503.30,101503.29,4467,ML Cluster Ext Weld Adjacent,U0.13,0.13,61.43,2.79,U1223.36,1223.36,3335.33,0.250,27,37,3.84,5.20,240,61.56,,1311,1232,1409,1349,1957,1873,39.8018186,-75.4476371,11.0,Weld Adjacent = 3.75 x sqrt (pipe radius x wall thickness),16.000,X56,ERW,960
MFL,4469,1963,19.226,1015+52.2,,,,101514.28,,4468,MCP,U11.11,11.11,50.45,0.99,U1234.34,1234.34,3324.35,0.250,,,2.24,2.03,86,61.56,,,,,,,,39.8018429,-75.4476142,11.1,Close Metal Object,16.000,X56,ERW,960
MFL,4470,1963,19.236,1016+02.3,,,,101564.21,101564.13,4469,ML Cluster Ext,D0.52,61.04,0.52,2.52,U1284.27,1284.27,3274.42,0.250,46,56,1.22,10.50,217,61.56,,1396,1363,1405,1367,1951,1899,39.8019537,-75.4475097,10.1,,16.000,X56,ERW,960
MFL,4471,1963,19.236,1016+02.6,,,,101564.52,101564.40,4470,ML Cluster Ext Weld Adjacent,D0.21,61.35,0.21,2.94,U1284.58,1284.58,3274.12,0.250,25,35,3.80,5.14,253,61.56,,1326,1250,1403,1352,1949,1878,39.8019545,-75.4475091,10.1,Weld Adjacent = 3.75 x sqrt (pipe radius x wall thickness),16.000,X56,ERW,960
MFL,4472,1964,19.236,1016+02.8,,,,101564.73,,4471,Weld,D42.16,61.56,42.16,,U1284.79,1284.79,3273.90,0.250,,,,,,42.16,,,,,,,,39.8019550,-75.4475086,10.1,,16.000,X56,ERW,960
MFL,4473,1964,19.236,1016+03.4,,,,101565.29,101565.27,4472,ML Cluster Ext,U0.56,0.56,41.60,2.46,U1285.35,1285.35,3273.34,0.250,12,22,0.43,2.66,211,42.16,,1483,1480,1482,1479,2059,2054,39.8019562,-75.4475074,10.0,,16.000,X56,ERW,960
MFL,4474,1964,19.238,1016+13.2,,,,101575.00,,4473,MCP,U10.27,10.27,31.89,2.91,U1295.06,1295.06,3263.63,0.250,,,2.39,3.55,251,42.16,,,,,,,,39.8019777,-75.4474871,9.8,Close Metal Object,16.000,X56,ERW,960
MFL,4475,1964,19.244,1016+44.7,,,,101606.44,101606.44,4474,ML Ext Weld Adjacent,D0.44,41.72,0.44,1.02,U1326.50,1326.50,3232.19,0.250,18,28,0.24,0.48,88,42.16,,1484,1483,1484,1483,2061,2059,39.8020475,-75.4474214,9.1,Weld Adjacent = 3.75 x sqrt (pipe radius x wall thickness),16.000,X56,ERW,960
MFL,4476,1965,19.244,1016+45.2,,,,101606.89,,4475,Weld,U42.16,42.16,50.53,,U1326.95,1326.95,3231.74,0.250,,,,,,50.53,56,,,,,,,39.8020485,-75.4474205,9.1,,16.000,X56,ERW,960
MFL,4477,1965,19.247,1016+64.1,,,,101625.69,,4476,MCP,U18.80,18.80,31.72,3.38,U1345.75,1345.75,3212.94,0.250,,,3.33,4.57,291,50.53,,,,,,,,39.8020901,-75.4473810,8.7,Close Metal Object,16.000,X56,ERW,960
MFL,4478,1966,19.253,1016+95.9,,,,101657.41,,4477,Weld,D42.59,50.53,42.59,,U1377.47,1377.47,3181.22,0.250,,,,,,42.59,,,,,,,,39.8021602,-75.4473143,8.2,,16.000,X56,ERW,960
MFL,4479,1966,19.254,1016+99.6,,,,101661.02,,4478,MCP,U3.60,3.60,38.99,0.23,U1381.08,1381.08,3177.61,0.250,,,4.16,4.67,20,42.59,,,,,,,,39.8021682,-75.4473067,8.1,Close Metal Object,16.000,X56,ERW,960
MFL,4480,1966,19.261,1017+38.5,,,,101699.82,101699.40,4479,ML Cluster Ext Weld Adjacent,D0.19,42.40,0.19,1.40,U1419.88,1419.88,3138.81,0.250,25,35,6.24,3.50,120,42.59,,1273,1178,1393,1329,1935,1846,39.8022543,-75.4472252,8.1,Weld Adjacent = 3.75 x sqrt (pipe radius x wall thickness),16.000,X56,ERW,960
MFL,4481,1966,19.261,1017+38.6,,,,101699.91,101699.89,4480,ML Ext Weld Adjacent,D0.09,42.50,0.09,1.09,U1419.98,1419.98,3138.72,0.250,16,26,0.63,1.00,94,42.59,,1478,1473,1477,1470,2051,2041,39.8022545,-75.4472249,8.1,Weld Adjacent = 3.75 x sqrt (pipe radius x wall thickness),16.000,X56,ERW,960
MFL,4482,1967,19.261,1017+38.7,,,,101700.01,,4481,Weld,D3.14,42.59,3.14,,U1420.07,1420.07,3138.63,0.250,,,,,,3.14,,,,,,,,39.8022547,-75.4472247,8.1,,16.000,X56,Elbow,960
MFL,4483,1967,19.261,1017+39.2,,,,101700.50,101700.39,4482,ML Cluster Ext Weld Adjacent,U0.49,0.49,2.64,1.01,U1420.56,1420.56,3138.13,0.250,16,26,1.53,1.93,87,3.14,,1452,1427,1465,1448,2034,2011,39.8022556,-75.4472234,8.1,Weld Adjacent = 3.75 x sqrt (pipe radius x wall thickness),16.000,X56,Elbow,960
MFL,4484,1967,19.262,1017+39.5,,,,101700.78,101700.76,4483,ML Ext,U0.78,0.78,2.36,1.06,U1420.84,1420.84,3137.85,0.250,12,22,0.43,0.76,91,3.14,,1483,1480,1482,1479,2058,2054,39.8022560,-75.4472227,8.1,,16.000,X56,Elbow,960
MFL,4485,1967,19.262,1017+39.6,,,,101700.86,101700.83,4484,ML Ext,U0.86,0.86,2.28,0.73,U1420.92,1420.92,3137.77,0.250,14,24,0.63,0.76,63,3.14,,1479,1474,1478,1471,2053,2043,39.8022561,-75.4472225,8.1,,16.000,X56,Elbow,960
MFL,4486,1967,19.262,1017+39.7,,,,101700.98,101700.97,4485,ML Ext,U0.98,0.98,2.16,1.22,U1421.04,1421.04,3137.65,0.250,11,21,0.47,0.76,105,3.14,,1482,1480,1482,1478,2058,2053,39.8022563,-75.4472220,8.1,,16.000,X56,Elbow,960
MFL,4487,1967,19.262,1017+39.8,,,,101701.14,101701.10,4486,ML Cluster Ext,U1.13,1.13,2.00,0.75,U1421.20,1421.20,3137.49,0.250,11,21,1.53,5.48,65,3.14,,1463,1440,1459,1431,2027,1987,39.8022565,-75.4472216,8.1,,16.000,X56,Elbow,960
MFL,4488,1967,19.262,1017+40.0,2353.00,2342.82,1.00,101701.29,,4487,45° 3D Right Forged Bend,U1.29,1.29,1.85,,U1421.35,1421.35,3137.34,0.250,,,,,90,3.14,,,,,,,,39.8022568,-75.4472210,8.1,,16.000,X56,Elbow,960
MFL,4489,1967,19.262,1017+40.2,,,,101701.49,101701.47,4488,ML Cluster Ext,U1.49,1.49,1.65,1.07,U1421.55,1421.55,3137.14,0.250,11,21,1.25,0.91,92,3.14,,1469,1452,1472,1459,2045,2026,39.8022571,-75.4472204,8.2,,16.000,X56,Elbow,960
MFL,4490,1967,19.262,1017+40.5,,,,101701.82,101701.80,4489,ML Ext,D1.32,1.82,1.32,1.11,U1421.88,1421.88,3136.81,0.250,13,23,0.47,0.61,96,3.14,,1482,1479,1481,1478,2057,2052,39.8022574,-75.4472193,8.2,,16.000,X56,Elbow,960
MFL,4491,1967,19.262,1017+40.7,,,,101701.98,101701.95,4490,ML Cluster Ext,D1.16,1.97,1.16,1.07,U1422.04,1422.04,3136.65,0.250,11,21,0.78,3.30,92,3.14,,1478,1471,1477,1467,2051,2038,39.8022576,-75.4472188,8.2,,16.000,X56,Elbow,960
MFL,4492,1967,19.262,1017+40.9,,,,101702.23,101702.18,4491,ML Cluster Ext,D0.91,2.23,0.91,1.02,U1422.30,1422.30,3136.40,0.250,11,21,0.75,1.32,88,3.14,,1479,1472,1478,1470,2053,2042,39.8022578,-75.4472180,8.2,,16.000,X56,Elbow,960
MFL,4493,1968,19.262,1017+41.8,,,,101703.14,,4492,Weld,U3.14,3.14,57.32,,U1423.20,1423.20,3135.49,0.250,,,,,,57.32,,,,,,,,39.8022583,-75.4472147,8.2,,16.000,X56,ERW,960
MFL,4494,1968,19.265,1017+59.4,,,,101720.81,,4493,MCP,U17.67,17.67,39.65,1.31,U1440.87,1440.87,3117.82,0.250,,,2.43,2.03,113,57.32,,,,,,,,39.8022656,-75.4471527,8.5,Close Metal Object,16.000,X56,ERW,960
MFL,4495,1968,19.267,1017+68.0,,,,101729.49,,4494,MCP,U26.35,26.35,30.97,1.75,U1449.55,1449.55,3109.14,0.250,,,2.27,2.38,151,57.32,,,,,,,,39.8022694,-75.4471222,8.6,Close Metal Object,16.000,X56,ERW,960
MFL,4496,1968,19.268,1017+75.7,,,,101737.23,,4495,MCP,D23.23,34.09,23.23,1.54,U1457.29,1457.29,3101.40,0.250,,,7.14,4.46,133,57.32,,,,,,,,39.8022728,-75.4470951,8.7,Close Metal Object,16.000,X56,ERW,960
MFL,4497,1968,19.269,1017+81.0,,,,101742.51,,4496,MCP,D17.95,39.37,17.95,2.11,U1462.57,1462.57,3096.12,0.250,,,1.73,1.47,181,57.32,,,,,,,,39.8022752,-75.4470765,8.8,Close Metal Object,16.000,X56,ERW,960
MFL,4498,1968,19.270,1017+85.8,,,,101747.32,,4497,MCP,D13.14,44.18,13.14,3.71,U1467.38,1467.38,3091.31,0.250,,,1.18,0.96,319,57.32,,,,,,,,39.8022774,-75.4470597,8.8,Close Metal Object,16.000,X56,ERW,960
MFL,4499,1968,19.271,1017+86.8,,,,101748.39,,4498,MCP,D12.07,45.25,12.07,4.18,U1468.45,1468.45,3090.24,0.250,,,1.65,1.57,359,57.32,,,,,,,,39.8022779,-75.4470559,8.8,Close Metal Object,16.000,X56,ERW,960
MFL,4500,1968,19.272,1017+96.1,,,,101757.69,,4499,Marker Band Start,D2.77,54.54,2.77,,U1477.75,1477.75,3080.94,0.250,,,,,,57.32,,,,,,,,39.8022822,-75.4470230,8.8,,16.000,X56,ERW,960
MFL,4501,1968,19.272,1017+96.6,,,,101758.15,101758.14,4500,ML Ext Between Marker Bands,D2.31,55.01,2.31,0.35,U1478.21,1478.21,3080.48,0.250,45,55,0.39,1.21,31,57.32,,1474,1470,1471,1464,2043,2033,39.8022825,-75.4470214,8.8,,16.000,X56,ERW,960
MFL,4502,1968,19.272,1017+97.1,,,,101758.67,,4501,Marker Band End,D1.79,55.53,1.79,,U1478.73,1478.73,3079.96,0.250,,,,,,57.32,,,,,,,,39.8022827,-75.4470196,8.8,,16.000,X56,ERW,960
MFL,4503,1969,19.273,1017+98.8,,,,101760.46,,4502,Weld,D3.15,57.32,3.15,,U1480.52,1480.52,3078.17,0.250,,,,,,3.15,,,,,,,,39.8022837,-75.4470137,8.8,,16.000,X56,Elbow,960
MFL,4504,1969,19.273,1018+00.0,60.00,60.33,0.99,101761.62,,4503,45° 3D Left Forged Bend,U1.16,1.16,1.99,,U1481.68,1481.68,3077.01,0.250,,,,,269,3.15,,,,,,,,39.8022852,-75.4470100,8.7,,16.000,X56,Elbow,960
MFL,4505,1970,19.273,1018+02.0,,,,101763.61,,4504,Weld,U3.15,3.15,61.60,,U1483.67,1483.67,3075.02,0.250,,,,,,61.60,,,,,,,,39.8022891,-75.4470050,8.7,,16.000,X56,ERW,960
MFL,4506,1970,19.279,1018+33.4,,,,101794.90,101794.89,4505,ML Int Manufacturing Related,D30.31,31.29,30.31,4.17,U1514.96,1514.96,3043.73,0.250,10,20,0.63,1.12,359,61.60,,1481,1476,1480,1474,2056,2047,39.8023593,-75.4469410,8.2,,16.000,X56,ERW,960
MFL,4507,1970,19.279,1018+33.6,,,,101795.10,101795.10,4506,ML Int Manufacturing Related,D30.10,31.50,30.10,4.17,U1515.17,1515.17,3043.53,0.250,10,20,0.35,0.56,359,61.60,,1484,1482,1483,1481,2060,2058,39.8023597,-75.4469406,8.2,,16.000,X56,ERW,960
MFL,4508,1970,19.279,1018+33.8,,,,101795.32,101795.31,4507,ML Cluster Int Manufacturing Related,D29.89,31.71,29.89,4.17,U1515.38,1515.38,3043.31,0.250,10,20,3.14,0.76,358,61.60,,1436,1380,1448,1409,2012,1957,39.8023602,-75.4469402,8.2,,16.000,X56,ERW,960
MFL,4509,1970,19.280,1018+34.6,,,,101796.14,101795.71,4508,ML Cluster Int Manufacturing Related,D29.07,32.53,29.07,4.03,U1516.20,1516.20,3042.49,0.250,10,20,5.25,2.08,347,61.60,,1412,1332,1435,1383,1993,1921,39.8023620,-75.4469385,8.1,,16.000,X56,ERW,960
MFL,4510,1970,19.280,1018+35.1,,,,101796.58,101796.43,4509,ML Cluster Int Manufacturing Related,D28.63,32.97,28.63,4.11,U1516.64,1516.64,3042.05,0.250,27,37,2.63,1.64,354,61.60,,1361,1302,1394,1347,1936,1871,39.8023630,-75.4469376,8.1,,16.000,X56,ERW,960
MFL,4511,1970,19.281,1018+40.0,,,,101801.49,,4510,MCP,D23.71,37.89,23.71,3.50,U1521.55,1521.55,3037.14,0.250,,,2.43,2.99,301,61.60,,,,,,,,39.8023741,-75.4469275,8.1,Close Metal Object,16.000,X56,ERW,960
MFL,4512,1970,19.282,1018+47.8,,,,101809.27,,4511,MCP,D15.94,45.66,15.94,2.60,U1529.33,1529.33,3029.36,0.250,,,1.10,1.62,224,61.60,,,,,,,,39.8023915,-75.4469116,7.9,Close Metal Object,16.000,X56,ERW,960
MFL,4513,1970,19.282,1018+48.5,,,,101809.94,,4512,MCP,D15.27,46.33,15.27,0.74,U1530.00,1530.00,3028.70,0.250,,,1.57,1.88,64,61.60,,,,,,,,39.8023930,-75.4469103,7.9,Close Metal Object,16.000,X56,ERW,960
MFL,4514,1970,19.283,1018+52.2,,,,101813.63,,4513,MCP,D11.58,50.02,11.58,2.16,U1533.69,1533.69,3025.00,0.250,,,3.53,3.45,186,61.60,,,,,,,,39.8024013,-75.4469027,7.7,Close Metal Object,16.000,X56,ERW,960
MFL,4515,1970,19.283,1018+53.2,,,,101814.71,,4514,MCP,D10.50,51.10,10.50,0.09,U1534.77,1534.77,3023.92,0.250,,,1.41,2.03,8,61.60,,,,,,,,39.8024037,-75.4469005,7.7,Close Metal Object,16.000,X56,ERW,960
