Repository: kerbergr/datadump

File: MLCompare/ex3/newdatafeb.csv (part 23 of 32)
ILI Tool,PBF_ID,Adjstd Weld Number,Adjstd Milepost,Adjstd Sta,STA Diff,ODO Diff,Multiplier,Odometer (ft),Odometer Distance to Start of Box (ft),Feature Number,Feature Description,Distance to Nearest Weld (ft),Distance to Upstream Weld (ft),Distance to Downstream Weld (ft),Distance From Top of Pipe (ft),Distance to Nearest AGM (ft),Distance to Upstream AGM (ft),Distance to Downstream AGM (ft),WT (in),Max Depth (%),Max Depth + Tolerance (%),Length (in),Width (in),Oreintation (Degrees),Pipe Length (ft),Long Seam Orient. (Degrees),0.85DL Safe MAOP Rating (psig),0.85DL Safe MAOP Rating + Tolerance (psig),Eff. Area B31G of API579 Safe MAOP Rating (psig),Eff. Area B31G of API579 Safe MAOP Rating + Tolerance (psig),Eff. Area B31G of API579 Burst Press. Rating (psig),Eff. Area B31G of API579 Burst Press. Rating + Tolerance (psig),Latitude NAD83,Longitude NAD83,Elevation Above Mean Sea Level NAVD88 (ft),Comments,Pipe Size (in),Pipe Grade ,Pipe Type,MOP (psi)
MFL,4516,1970,19.283,1018+55.1,,,,101816.56,,4515,MCP,D8.65,52.95,8.65,3.19,U1536.62,1536.62,3022.07,0.250,,,2.27,3.80,275,61.60,,,,,,,,39.8024078,-75.4468967,7.6,Close Metal Object,16.000,X56,ERW,960
MFL,4517,1970,19.284,1018+55.6,,,,101817.04,,4516,MCP,D8.17,53.43,8.17,0.38,U1537.10,1537.10,3021.59,0.250,,,1.25,1.27,33,61.60,,,,,,,,39.8024090,-75.4468957,7.6,Close Metal Object,16.000,X56,ERW,960
MFL,4518,1970,19.284,1018+58.0,,,,101819.47,,4517,MCP,D5.74,55.86,5.74,0.29,U1539.53,1539.53,3019.16,0.250,,,1.96,1.88,25,61.60,,,,,,,,39.8024144,-75.4468907,7.5,Close Metal Object,16.000,X56,ERW,960
MFL,4519,1970,19.285,1018+61.8,,,,101823.26,,4518,MCP,D1.94,59.65,1.94,3.35,U1543.32,1543.32,3015.37,0.250,,,7.61,5.83,288,61.60,,,,,,,,39.8024229,-75.4468830,7.3,Close Metal Object,16.000,X56,ERW,960
MFL,4520,1970,19.285,1018+62.3,,,,101823.78,,4519,MCP,D1.43,60.17,1.43,1.89,U1543.84,1543.84,3014.85,0.250,,,1.80,2.64,163,61.60,,,,,,,,39.8024240,-75.4468820,7.2,Close Metal Object,16.000,X56,ERW,960
MFL,4521,1971,19.285,1018+63.8,,,,101825.21,,4520,Weld,D61.49,61.60,61.49,,U1545.27,1545.27,3013.43,0.250,,,,,,61.49,,,,,,,,39.8024272,-75.4468791,7.2,,16.000,X56,ERW,960
MFL,4522,1971,19.286,1018+67.4,,,,101828.81,,4521,MCP,U3.60,3.60,57.89,3.55,U1548.87,1548.87,3009.82,0.250,,,4.86,7.41,306,61.49,,,,,,,,39.8024353,-75.4468716,6.9,Close Metal Object,16.000,X56,ERW,960
MFL,4523,1971,19.286,1018+70.4,,,,101831.79,101831.76,4522,ML Ext,U6.59,6.59,54.90,4.03,U1551.85,1551.85,3006.84,0.250,11,21,0.59,0.66,346,61.49,,1481,1477,1480,1475,2056,2048,39.8024420,-75.4468655,6.8,,16.000,X56,ERW,960
MFL,4524,1971,19.287,1018+71.3,,,,101832.75,,4523,MCP,U7.55,7.55,53.95,3.20,U1552.81,1552.81,3005.88,0.250,,,1.88,2.49,275,61.49,,,,,,,,39.8024441,-75.4468636,6.7,Close Metal Object,16.000,X56,ERW,960
MFL,4525,1971,19.287,1018+73.3,,,,101834.66,,4524,MCP,U9.45,9.45,52.04,3.18,U1554.72,1554.72,3003.97,0.250,,,1.57,3.40,273,61.49,,,,,,,,39.8024484,-75.4468596,6.7,Close Metal Object,16.000,X56,ERW,960
MFL,4526,1971,19.287,1018+74.4,,,,101835.84,,4525,8.7° 58.9D Sag Cold Bend,U10.64,10.64,50.85,,U1555.91,1555.91,3002.79,0.250,,,,,5,61.49,,,,,,,,39.8024510,-75.4468572,6.7,,16.000,X56,ERW,960
MFL,4527,1971,19.287,1018+76.4,,,,101837.80,,4526,MCP,U12.59,12.59,48.90,3.74,U1557.86,1557.86,3000.83,0.250,,,25.10,7.86,322,61.49,,,,,,,,39.8024554,-75.4468531,6.7,Close Metal Object,16.000,X56,ERW,960
MFL,4528,1971,19.289,1018+82.3,,,,101843.70,,4527,MCP,U18.50,18.50,42.99,0.02,U1563.77,1563.77,2994.93,0.250,,,2.82,2.08,2,61.49,,,,,,,,39.8024685,-75.4468408,7.1,Close Metal Object,16.000,X56,ERW,960
MFL,4529,1971,19.289,1018+83.4,,,,101844.77,,4528,MCP,U19.56,19.56,41.93,0.90,U1564.83,1564.83,2993.86,0.250,,,1.96,3.04,77,61.49,,,,,,,,39.8024708,-75.4468385,7.2,Close Metal Object,16.000,X56,ERW,960
MFL,4530,1971,19.290,1018+87.6,,,,101848.92,101848.90,4529,ML Ext,U23.72,23.72,37.77,4.14,U1568.98,1568.98,2989.71,0.250,15,25,0.63,0.56,356,61.49,,1479,1473,1477,1471,2052,2042,39.8024800,-75.4468298,7.6,,16.000,X56,ERW,960
MFL,4531,1971,19.290,1018+88.9,,,,101850.29,,4530,MCP,U25.08,25.08,36.41,0.01,U1570.35,1570.35,2988.35,0.250,,,5.88,6.29,1,61.49,,,,,,,,39.8024830,-75.4468269,7.7,Touching Metal Object,16.000,X56,ERW,960
MFL,4532,1971,19.290,1018+90.5,,,,101851.89,,4531,MCP,U26.68,26.68,34.81,0.75,U1571.95,1571.95,2986.74,0.250,,,2.51,2.94,65,61.49,,,,,,,,39.8024865,-75.4468236,7.8,Close Metal Object,16.000,X56,ERW,960
MFL,4533,1971,19.290,1018+91.7,,,,101853.04,,4532,MCP,U27.83,27.83,33.66,1.14,U1573.10,1573.10,2985.59,0.250,,,2.82,4.21,98,61.49,,,,,,,,39.8024891,-75.4468212,7.9,Close Metal Object,16.000,X56,ERW,960
MFL,4534,1971,19.290,1018+92.3,,,,101853.69,,4533,MCP,U28.49,28.49,33.00,1.38,U1573.75,1573.75,2984.94,0.250,,,3.14,5.07,119,61.49,,,,,,,,39.8024905,-75.4468198,8.0,Close Metal Object,16.000,X56,ERW,960
MFL,4535,1971,19.291,1018+94.9,,,,101856.23,,4534,MCP,D30.47,31.02,30.47,1.94,U1576.29,1576.29,2982.40,0.250,,,3.14,3.65,167,61.49,,,,,,,,39.8024961,-75.4468145,8.2,Close Metal Object,16.000,X56,ERW,960
MFL,4536,1971,19.293,1019+04.1,,,,101865.43,,4535,MCP,D21.27,40.22,21.27,2.31,U1585.49,1585.49,2973.20,0.250,,,4.08,3.35,199,61.49,,,,,,,,39.8025164,-75.4467952,9.0,Close Metal Object,16.000,X56,ERW,960
MFL,4537,1971,19.295,1019+13.8,,,,101875.05,,4536,MCP,D11.65,49.84,11.65,0.77,U1595.11,1595.11,2963.58,0.250,,,1.88,3.80,67,61.49,,,,,,,,39.8025376,-75.4467750,9.7,Close Metal Object,16.000,X56,ERW,960
MFL,4538,1971,19.295,1019+14.3,,,,101875.56,,4537,5° 57.7D Over Cold Bend,D11.13,50.36,11.13,,U1595.63,1595.63,2963.07,0.250,,,,,189,61.49,,,,,,,,39.8025387,-75.4467739,9.8,,16.000,X56,ERW,960
MFL,4539,1971,19.296,1019+19.4,,,,101880.70,,4538,MCP,D6.00,55.49,6.00,0.77,U1600.76,1600.76,2957.94,0.250,,,4.08,5.48,66,61.49,,,,,,,,39.8025502,-75.4467632,9.8,Close Metal Object,16.000,X56,ERW,960
MFL,4540,1971,19.297,1019+25.3,,,,101886.53,101886.51,4539,ML Ext Weld Adjacent,D0.17,61.32,0.17,1.06,U1606.59,1606.59,2952.10,0.250,11,21,0.35,0.61,91,61.49,,1484,1482,1483,1481,2060,2057,39.8025633,-75.4467510,9.8,Weld Adjacent = 3.75 x sqrt (pipe radius x wall thickness),16.000,X56,ERW,960
MFL,4541,1972,19.297,1019+25.4,,,,101886.70,,4540,Weld,U61.49,61.49,61.51,,U1606.76,1606.76,2951.94,0.250,,,,,,61.51,,,,,,,,39.8025636,-75.4467507,9.8,,16.000,X56,ERW,960
MFL,4542,1972,19.299,1019+38.4,,,,101899.61,101899.60,4541,ML Ext,U12.92,12.92,48.59,2.66,U1619.67,1619.67,2939.02,0.250,10,20,0.27,0.71,229,61.51,,1484,1483,1484,1483,2061,2059,39.8025924,-75.4467239,9.7,,16.000,X56,ERW,960
MFL,4543,1972,19.299,1019+38.5,,,,101899.74,101899.72,4542,ML Cluster Ext,U13.05,13.05,48.47,2.20,U1619.80,1619.80,2938.89,0.250,18,28,0.63,5.53,189,61.51,,1477,1471,1476,1469,2050,2040,39.8025927,-75.4467236,9.7,,16.000,X56,ERW,960
MFL,4544,1972,19.299,1019+38.6,,,,101899.77,101899.69,4543,ML Cluster Ext,U13.07,13.07,48.44,0.87,U1619.83,1619.83,2938.86,0.250,13,23,1.73,6.24,75,61.51,,1454,1425,1453,1419,2018,1970,39.8025927,-75.4467236,9.7,,16.000,X56,ERW,960
MFL,4545,1972,19.299,1019+38.6,,,,101899.84,101899.80,4544,ML Cluster Ext,U13.14,13.14,48.37,2.61,U1619.90,1619.90,2938.80,0.250,10,20,0.55,1.98,225,61.51,,1482,1478,1481,1477,2057,2051,39.8025929,-75.4467234,9.7,,16.000,X56,ERW,960
MFL,4546,1972,19.299,1019+39.1,,,,101900.29,101900.27,4545,ML Cluster Ext,U13.59,13.59,47.92,2.66,U1620.35,1620.35,2938.35,0.250,13,23,0.35,2.74,229,61.51,,1483,1482,1483,1481,2060,2057,39.8025939,-75.4467225,9.7,,16.000,X56,ERW,960
MFL,4547,1972,19.299,1019+39.3,,,,101900.52,101900.21,4546,ML Cluster Ext,U13.82,13.82,47.69,1.05,U1620.58,1620.58,2938.11,0.250,12,22,4.00,5.07,90,61.51,,1411,1342,1432,1378,1990,1914,39.8025944,-75.4467220,9.7,,16.000,X56,ERW,960
MFL,4548,1972,19.299,1019+39.3,,,,101900.55,101900.50,4547,ML Cluster Ext,U13.85,13.85,47.66,2.27,U1620.61,1620.61,2938.08,0.250,11,21,0.86,4.97,196,61.51,,1477,1468,1475,1464,2049,2033,39.8025945,-75.4467219,9.7,,16.000,X56,ERW,960
MFL,4549,1972,19.299,1019+39.7,,,,101900.90,101900.88,4548,ML Cluster Ext,U14.21,14.21,47.30,2.15,U1620.96,1620.96,2937.73,0.250,11,21,0.78,3.60,185,61.51,,1478,1471,1477,1467,2051,2038,39.8025953,-75.4467212,9.7,,16.000,X56,ERW,960
MFL,4550,1972,19.299,1019+39.7,,,,101900.95,101900.93,4549,ML Cluster Ext,U14.25,14.25,47.26,1.46,U1621.01,1621.01,2937.69,0.250,18,28,0.39,2.94,126,61.51,,1482,1480,1482,1479,2058,2054,39.8025954,-75.4467211,9.7,,16.000,X56,ERW,960
MFL,4551,1972,19.299,1019+40.0,,,,101901.18,101900.97,4550,ML Cluster Ext,U14.49,14.49,47.02,3.03,U1621.25,1621.25,2937.45,0.250,12,22,2.74,3.35,261,61.51,,1433,1383,1433,1380,1991,1917,39.8025959,-75.4467206,9.7,,16.000,X56,ERW,960
MFL,4552,1972,19.299,1019+40.0,,,,101901.21,101901.18,4551,ML Cluster Ext,U14.51,14.51,47.00,2.30,U1621.27,1621.27,2937.42,0.250,11,21,0.63,1.88,198,61.51,,1480,1476,1480,1473,2055,2046,39.8025959,-75.4467206,9.7,,16.000,X56,ERW,960
MFL,4553,1972,19.299,1019+40.1,,,,101901.35,101901.33,4552,ML Cluster Ext,U14.66,14.66,46.85,2.39,U1621.42,1621.42,2937.28,0.250,11,21,0.51,2.84,205,61.51,,1482,1479,1481,1477,2057,2052,39.8025963,-75.4467203,9.7,,16.000,X56,ERW,960
MFL,4554,1972,19.300,1019+40.2,,,,101901.43,101901.32,4553,ML Cluster Ext,U14.73,14.73,46.78,1.34,U1621.49,1621.49,2937.20,0.250,12,22,1.33,2.89,115,61.51,,1466,1447,1464,1440,2033,2000,39.8025964,-75.4467201,9.7,,16.000,X56,ERW,960
MFL,4555,1972,19.300,1019+40.2,,,,101901.45,101901.43,4554,ML Cluster Ext,U14.75,14.75,46.76,3.18,U1621.51,1621.51,2937.19,0.250,11,21,0.39,1.88,274,61.51,,1483,1481,1483,1480,2060,2056,39.8025965,-75.4467201,9.7,,16.000,X56,ERW,960
MFL,4556,1972,19.300,1019+40.5,,,,101901.72,101901.67,4555,ML Cluster Ext,U15.03,15.03,46.48,2.19,U1621.78,1621.78,2936.91,0.250,15,25,2.23,14.25,189,61.51,,1433,1391,1439,1392,1999,1933,39.8025971,-75.4467195,9.7,,16.000,X56,ERW,960
MFL,4557,1972,19.307,1019+82.1,,,,101943.20,101943.17,4556,ML Cluster Ext,D5.01,56.50,5.01,1.85,U1663.26,1663.26,2895.43,0.250,11,21,0.59,1.67,159,61.51,,1481,1477,1480,1475,2056,2048,39.8026899,-75.4466343,9.4,,16.000,X56,ERW,960
MFL,4558,1972,19.308,1019+87.0,,,,101948.03,101948.02,4557,ML Ext Weld Adjacent,D0.17,61.34,0.17,0.20,U1668.09,1668.09,2890.60,0.250,18,28,0.24,0.51,17,61.51,,1484,1483,1484,1483,2061,2059,39.8027007,-75.4466244,9.4,Weld Adjacent = 3.75 x sqrt (pipe radius x wall thickness),16.000,X56,ERW,960
MFL,4559,1972,19.308,1019+87.0,,,,101948.11,101948.09,4558,ML Ext Weld Adjacent,D0.10,61.41,0.10,1.30,U1668.17,1668.17,2890.52,0.250,10,20,0.47,0.86,112,61.51,,1483,1480,1482,1479,2059,2054,39.8027009,-75.4466242,9.4,Weld Adjacent = 3.75 x sqrt (pipe radius x wall thickness),16.000,X56,ERW,960
MFL,4560,1973,19.308,1019+87.1,,,,101948.21,,4559,Weld,D58.73,61.51,58.73,,U1668.27,1668.27,2890.43,0.250,,,,,,58.73,,,,,,,,39.8027011,-75.4466240,9.4,,16.000,X56,ERW,960
MFL,4561,1973,19.316,1020+25.1,,,,101986.05,,4560,Manufacturing Indication Int,D20.88,37.84,20.88,3.12,U1706.11,1706.11,2852.58,0.250,,,1.49,0.66,268,58.73,,,,,,,,39.8027862,-75.4465466,9.2,,16.000,X56,ERW,960
MFL,4562,1973,19.319,1020+46.0,,,,102006.85,102006.83,4561,ML Cluster Ext Weld Adjacent,D0.08,58.65,0.08,0.84,U1726.91,1726.91,2831.78,0.250,30,40,0.63,1.83,73,58.73,,1470,1463,1466,1456,2037,2023,39.8028332,-75.4465044,9.2,Weld Adjacent = 3.75 x sqrt (pipe radius x wall thickness),16.000,X56,ERW,960
MFL,4563,1974,19.319,1020+46.0,,,,102006.93,,4562,Weld,U58.73,58.73,61.49,,U1726.99,1726.99,2831.70,0.250,,,,,,61.49,267,,,,,,,39.8028333,-75.4465042,9.2,,16.000,X56,ERW,960
MFL,4564,1974,19.324,1020+69.7,,,,102030.49,102030.47,4563,ML Cluster Ext,U23.56,23.56,37.94,1.61,U1750.55,1750.55,2808.14,0.250,13,23,0.55,1.52,138,61.49,,1481,1477,1480,1475,2055,2049,39.8028864,-75.4464565,9.4,,16.000,X56,ERW,960
MFL,4565,1974,19.328,1020+91.8,,,,102052.60,102052.58,4564,ML Ext,D15.82,45.67,15.82,4.18,U1772.66,1772.66,2786.03,0.250,15,25,0.59,0.56,360,61.49,,1479,1475,1478,1472,2053,2045,39.8029365,-75.4464120,9.5,,16.000,X56,ERW,960
MFL,4566,1975,19.331,1021+07.7,,,,102068.42,,4565,Weld,D61.40,61.49,61.40,,U1788.48,1788.48,2770.21,0.250,,,,,,61.40,324,,,,,,,39.8029723,-75.4463801,9.5,,16.000,X56,ERW,960
MFL,4567,1975,19.335,1021+25.9,,,,102086.56,102086.54,4566,ML Cluster Ext Seam Adjacent,U18.14,18.14,43.26,3.67,U1806.62,1806.62,2752.07,0.250,19,29,0.82,1.12,315,61.40,,1471,1461,1473,1462,2046,2030,39.8030133,-75.4463436,9.4,Seam Adjacent = 3.75 x sqrt (pipe radius x wall thickness),16.000,X56,ERW,960
MFL,4568,1975,19.336,1021+36.1,,,,102096.70,102096.67,4567,ML Ext Seam Adjacent,U28.28,28.28,33.12,3.63,U1816.76,1816.76,2741.93,0.250,23,33,0.59,0.46,312,61.40,,1476,1470,1474,1466,2047,2036,39.8030362,-75.4463230,9.4,Seam Adjacent = 3.75 x sqrt (pipe radius x wall thickness),16.000,X56,ERW,960
MFL,4569,1976,19.343,1021+69.3,,,,102129.82,,4568,Weld,U61.40,61.40,61.63,,U1849.88,1849.88,2708.81,0.250,,,,,,61.63,,,,,,,,39.8031109,-75.4462555,9.4,,16.000,X56,ERW,960
MFL,4570,1976,19.352,1022+16.7,,,,102177.10,102177.09,4569,ML Ext,D14.35,47.28,14.35,0.68,U1897.16,1897.16,2661.53,0.250,20,30,0.27,0.51,59,61.63,,1483,1482,1483,1481,2059,2057,39.8032169,-75.4461591,9.5,,16.000,X56,ERW,960
MFL,4571,1977,19.354,1022+31.1,,,,102191.46,,4570,Weld,D59.41,61.63,59.41,,U1911.52,1911.52,2647.18,0.250,,,,,,59.41,300,,,,,,,39.8032493,-75.4461296,9.5,,16.000,X56,ERW,960
MFL,4572,1977,19.365,1022+85.1,,,,102245.27,102245.25,4571,ML Ext Seam Adjacent,D5.60,53.81,5.60,3.65,U1965.33,1965.33,2593.36,0.250,13,23,0.47,0.46,314,59.41,,1482,1479,1481,1478,2057,2052,39.8033695,-75.4460187,10.1,Seam Adjacent = 3.75 x sqrt (pipe radius x wall thickness),16.000,X56,ERW,960
MFL,4573,1978,19.366,1022+90.7,,,,102250.86,,4572,Weld,D52.36,59.41,52.36,,U1970.93,1970.93,2587.77,0.250,,,,,,52.36,,,,,,,,39.8033820,-75.4460072,10.1,,16.000,X56,ERW,960
MFL,4574,1978,19.372,1023+23.1,,,,102283.14,102283.13,4573,ML Ext,D20.08,32.28,20.08,1.85,U2003.20,2003.20,2555.49,0.250,17,27,0.43,0.36,159,52.36,,1481,1479,1481,1477,2056,2052,39.8034546,-75.4459411,10.4,,16.000,X56,ERW,960
MFL,4575,1978,19.376,1023+43.2,,,,102303.19,102303.18,4574,ML Ext Weld Adjacent,D0.03,52.33,0.03,2.55,U2023.25,2023.25,2535.44,0.250,14,24,0.27,2.38,220,52.36,,1484,1483,1484,1482,2061,2059,39.8034998,-75.4459002,10.7,Weld Adjacent = 3.75 x sqrt (pipe radius x wall thickness),16.000,X56,ERW,960
MFL,4576,1979,19.376,1023+43.2,,,,102303.22,,4575,Weld,D45.93,52.36,45.93,,U2023.28,2023.28,2535.41,0.250,,,,,,45.93,,,,,,,,39.8034998,-75.4459001,10.7,,16.000,X56,ERW,960
MFL,4577,1979,19.377,1023+52.6,,,,102312.61,102312.60,4576,ML Ext,U9.39,9.39,36.54,1.79,U2032.67,2032.67,2526.02,0.250,13,23,0.31,0.56,154,45.93,,1484,1482,1483,1482,2060,2058,39.8035208,-75.4458810,10.7,,16.000,X56,ERW,960
MFL,4578,1979,19.380,1023+65.5,,,,102325.46,102325.45,4577,ML Ext,U22.24,22.24,23.69,3.90,U2045.52,2045.52,2513.17,0.250,21,31,0.24,0.35,335,45.93,,1484,1483,1483,1482,2060,2059,39.8035496,-75.4458544,10.6,,16.000,X56,ERW,960
MFL,4579,1980,19.384,1023+89.3,,,,102349.15,,4578,Weld,U45.93,45.93,53.95,,U2069.21,2069.21,2489.48,0.250,,,,,,53.95,,,,,,,,39.8036025,-75.4458055,10.3,,16.000,X56,ERW,960
MFL,4580,1981,19.395,1024+43.4,,,,102403.09,,4579,Weld,U53.95,53.95,60.91,,U2123.15,2123.15,2435.54,0.250,,,,,,60.91,320,,,,,,,39.8037241,-75.4456956,9.9,,16.000,X56,ERW,960
MFL,4581,1981,19.401,1024+75.2,,,,102434.83,102434.82,4580,ML Ext,D29.17,31.74,29.17,0.23,U2154.90,2154.90,2403.80,0.250,22,32,0.39,0.44,20,60.91,,1481,1478,1480,1477,2056,2051,39.8037954,-75.4456309,9.8,,16.000,X56,ERW,960
MFL,4582,1981,19.402,1024+85.3,,,,102444.86,102444.84,4581,ML Ext,D19.14,41.77,19.14,0.23,U2164.92,2164.92,2393.77,0.250,21,31,0.47,0.61,20,60.91,,1480,1476,1478,1474,2053,2047,39.8038179,-75.4456105,9.8,,16.000,X56,ERW,960
MFL,4583,1982,19.406,1025+04.5,,,,102464.00,,4582,Weld,D52.64,60.91,52.64,,U2184.06,2184.06,2374.63,0.250,,,,,,52.64,52,,,,,,,39.8038608,-75.4455711,9.8,,16.000,X56,ERW,960
MFL,4584,1982,19.416,1025+55.8,,,,102515.23,102515.20,4583,ML Cluster Ext,D1.41,51.23,1.41,3.16,U2235.29,2235.29,2323.40,0.250,12,22,0.75,2.74,272,52.64,,1478,1471,1477,1468,2051,2039,39.8039750,-75.4454647,10.0,,16.000,X56,ERW,960
MFL,4585,1983,19.416,1025+57.3,,,,102516.64,,4584,Weld,D51.42,52.64,51.42,,U2236.70,2236.70,2321.99,0.250,,,,,,51.42,47,,,,,,,39.8039782,-75.4454617,10.0,,16.000,X56,ERW,960
MFL,4586,1983,19.418,1025+66.9,,,,102526.29,102526.27,4585,ML Ext,U9.64,9.64,41.78,3.72,U2246.34,2246.35,2312.35,0.250,11,21,0.43,0.71,320,51.42,,1483,1480,1482,1479,2059,2055,39.8039996,-75.4454418,10.0,,16.000,X56,ERW,960
MFL,4587,1984,19.426,1026+08.8,,,,102568.06,,4586,Weld,U51.42,51.42,60.71,,D2256.01,2288.12,2270.57,0.250,,,,,,60.71,68,,,,,,,39.8040930,-75.4453556,9.7,,16.000,X56,ERW,960
MFL,4588,1984,19.427,1026+13.2,,,,102572.47,102572.46,4587,ML Ext,U4.41,4.41,56.31,0.10,D2251.61,2292.53,2266.16,0.250,19,29,0.24,0.38,9,60.71,,1484,1483,1483,1482,2060,2059,39.8041029,-75.4453465,9.7,,16.000,X56,ERW,960
MFL,4589,1984,19.429,1026+24.7,,,,102583.92,102583.90,4588,ML Ext,U15.86,15.86,44.85,4.15,D2240.15,2303.98,2254.71,0.250,14,24,0.27,0.46,357,60.71,,1484,1483,1484,1482,2061,2059,39.8041286,-75.4453229,9.6,,16.000,X56,ERW,960
MFL,4590,1984,19.429,1026+24.9,,,,102584.07,102584.06,4589,ML Cluster Ext,U16.01,16.01,44.70,4.13,D2240.00,2304.13,2254.56,0.250,12,22,0.78,0.81,355,60.71,,1477,1470,1479,1472,2054,2044,39.8041289,-75.4453226,9.6,,16.000,X56,ERW,960
MFL,4591,1984,19.436,1026+61.7,,,,102620.81,102620.73,4590,ML Cluster Ext,D7.96,52.75,7.96,2.26,D2203.26,2340.88,2217.82,0.250,17,27,1.22,1.88,194,60.71,,1461,1443,1474,1466,2047,2036,39.8042113,-75.4452471,9.7,,16.000,X56,ERW,960
MFL,4592,1985,19.437,1026+69.7,,,,102628.77,,4591,Weld,U60.71,60.71,61.56,,D2195.30,2348.84,2209.86,0.250,,,,,,61.56,,,,,,,,39.8042291,-75.4452308,9.8,,16.000,X56,ERW,960
MFL,4593,1985,19.441,1026+87.1,,,,102646.08,102646.06,4592,ML Ext,U17.30,17.30,44.25,3.77,D2178.00,2366.14,2192.55,0.250,26,36,0.39,0.33,324,61.56,,1480,1477,1479,1475,2054,2049,39.8042679,-75.4451953,9.9,,16.000,X56,ERW,960
MFL,4594,1985,19.446,1027+16.4,,,,102675.29,,4593,MCP,D15.05,46.51,15.05,3.34,D2148.79,2395.35,2163.35,0.250,,,3.61,2.33,287,61.56,,,,,,,,39.8043334,-75.4451353,10.2,Close Metal Object,16.000,X56,ERW,960
MFL,4595,1985,19.447,1027+19.9,,,,102678.83,,4594,MCP,D11.50,50.05,11.50,3.13,D2145.25,2398.89,2159.80,0.250,,,3.45,3.30,269,61.56,,,,,,,,39.8043413,-75.4451280,10.2,Close Metal Object,16.000,X56,ERW,960
MFL,4596,1985,19.448,1027+24.4,,,,102683.34,,4595,MCP,D6.99,54.56,6.99,2.62,D2140.74,2403.40,2155.29,0.250,,,1.25,2.23,225,61.56,,,,,,,,39.8043514,-75.4451187,10.3,Close Metal Object,16.000,X56,ERW,960
MFL,4597,1985,19.448,1027+25.3,,,,102684.23,,4596,MCP,D6.10,55.45,6.10,1.36,D2139.85,2404.29,2154.41,0.250,,,1.73,2.54,117,61.56,,,,,,,,39.8043534,-75.4451169,10.3,Close Metal Object,16.000,X56,ERW,960
MFL,4598,1986,19.449,1027+31.5,,,,102690.33,,4597,Weld,U61.56,61.56,61.86,,D2133.74,2410.39,2148.30,0.250,,,,,,61.86,,,,,,,,39.8043671,-75.4451043,10.4,,16.000,X56,ERW,960
MFL,4599,1986,19.455,1027+62.9,,,,102721.67,102721.64,4598,ML Ext,D30.51,31.35,30.51,3.58,D2102.40,2441.74,2116.96,0.250,11,21,0.59,0.71,308,61.86,,1481,1477,1480,1475,2056,2048,39.8044376,-75.4450405,10.3,,16.000,X56,ERW,960
MFL,4600,1987,19.461,1027+93.5,,,,102752.19,,4599,Weld,D61.52,61.86,61.52,,D2071.89,2472.25,2086.45,0.250,,,,,,61.52,338,,,,,,,39.8045064,-75.4449785,9.9,,16.000,X56,ERW,960
MFL,4601,1987,19.464,1028+12.3,,,,102770.92,102770.91,4600,ML Ext,U18.73,18.73,42.79,3.36,D2053.15,2490.98,2067.71,0.250,15,25,0.31,0.44,289,61.52,,1483,1482,1483,1481,2060,2057,39.8045486,-75.4449405,9.7,,16.000,X56,ERW,960
MFL,4602,1987,19.464,1028+13.2,,,,102771.79,102771.78,4601,ML Ext Seam Adjacent,U19.60,19.60,41.92,3.89,D2052.28,2491.85,2066.84,0.250,17,27,0.31,0.43,335,61.52,,1483,1482,1483,1481,2059,2057,39.8045505,-75.4449388,9.6,Seam Adjacent = 3.75 x sqrt (pipe radius x wall thickness),16.000,X56,ERW,960
MFL,4603,1987,19.468,1028+30.7,,,,102789.28,,4602,MCP,D24.42,37.10,24.42,0.61,D2034.79,2509.35,2049.35,0.250,,,2.43,3.55,52,61.52,,,,,,,,39.8045901,-75.4449035,9.6,Close Metal Object,16.000,X56,ERW,960
MFL,4604,1988,19.472,1028+55.2,,,,102813.71,,4603,Weld,U61.52,61.52,61.61,,D2010.37,2533.77,2024.92,0.250,,,,,,61.61,,,,,,,,39.8046454,-75.4448541,9.7,,16.000,X56,ERW,960
MFL,4605,1988,19.479,1028+91.0,,,,102849.38,,4604,MCP,D25.94,35.67,25.94,3.42,D1974.69,2569.44,1989.25,0.250,,,3.02,4.67,294,61.61,,,,,,,,39.8047257,-75.4447816,9.7,Close Metal Object,16.000,X56,ERW,960
MFL,4606,1989,19.484,1029+17.0,,,,102875.32,,4605,Weld,D61.61,61.61,61.61,,D1948.75,2595.38,1963.31,0.250,,,,,,61.61,,,,,,,,39.8047840,-75.4447285,9.6,,16.000,X56,ERW,960
MFL,4607,1989,19.495,1029+75.0,,,,102933.14,,4606,MCP,D3.78,57.82,3.78,0.01,D1890.93,2653.20,1905.49,0.250,,,13.84,9.94,1,61.61,,,,,,,,39.8049127,-75.4446081,9.8,Close Metal Object,16.000,X56,ERW,960
MFL,4608,1990,19.496,1029+78.8,,,,102936.93,,4607,Weld,D60.93,61.61,60.93,,D1887.15,2656.99,1901.70,0.250,,,,,,60.93,44,,,,,,,39.8049211,-75.4446003,9.8,,16.000,X56,ERW,960
MFL,4609,1990,19.496,1029+79.4,,,,102937.54,,4608,Hard Spot,U0.61,0.61,60.31,1.85,D1886.53,2657.60,1901.09,0.250,,,3.73,35.66,159,60.93,,,,,,,,39.8049225,-75.4445990,9.8,,16.000,X56,ERW,960
MFL,4610,1990,19.507,1030+37.4,,,,102995.33,,4609,MCP,D2.52,58.41,2.52,1.13,D1828.74,2715.39,1843.30,0.250,,,2.90,4.21,98,60.93,,,,,,,,39.8050510,-75.4444784,9.8,Close Metal Object,16.000,X56,ERW,960
MFL,4611,1991,19.507,1030+39.9,,,,102997.85,,4610,Weld,D55.79,60.93,55.79,,D1826.22,2717.92,1840.78,0.250,,,,,,55.79,,,,,,,,39.8050566,-75.4444732,9.8,,16.000,X56,ERW,960
MFL,4612,1991,19.510,1030+56.3,,,,103014.26,,4611,Manufacturing Indication Int,U16.41,16.41,39.38,1.31,D1809.81,2734.32,1824.37,0.250,,,15.57,1.93,113,55.79,,,,,,,,39.8050933,-75.4444392,9.7,,16.000,X56,ERW,960
MFL,4613,1991,19.511,1030+62.7,,,,103020.60,,4612,Manufacturing Indication Int,U22.74,22.74,33.05,1.56,D1803.48,2740.66,1818.04,0.250,,,6.27,1.42,135,55.79,,,,,,,,39.8051074,-75.4444261,9.7,,16.000,X56,ERW,960
MFL,4614,1991,19.512,1030+65.0,,,,103022.86,,4613,MCP,U25.00,25.00,30.78,3.08,D1801.22,2742.92,1815.77,0.250,,,2.98,6.95,265,55.79,,,,,,,,39.8051125,-75.4444214,9.7,Close Metal Object,16.000,X56,ERW,960
MFL,4615,1991,19.515,1030+83.4,,,,103041.21,,4614,MCP,D12.43,43.35,12.43,2.86,D1782.87,2761.27,1797.42,0.250,,,0.47,3.09,246,55.79,,,,,,,,39.8051535,-75.4443834,9.6,Close Metal Object,16.000,X56,ERW,960
MFL,4616,1992,19.518,1030+95.8,,,,103053.64,,4615,Weld,U55.79,55.79,60.97,,D1770.43,2773.70,1784.99,0.250,,,,,,60.97,38,,,,,,,39.8051812,-75.4443578,9.6,,16.000,X56,ERW,960
MFL,4617,1992,19.521,1031+13.8,,,,103071.50,,4616,MCP,U17.86,17.86,43.11,0.94,D1752.57,2791.57,1767.13,0.250,,,1.57,2.23,81,60.97,,,,,,,,39.8052211,-75.4443209,9.6,Close Metal Object,16.000,X56,ERW,960
MFL,4618,1992,19.521,1031+15.1,,,,103072.81,,4617,MCP,U19.17,19.17,41.80,3.23,D1751.26,2792.87,1765.82,0.250,,,2.35,3.50,278,60.97,,,,,,,,39.8052241,-75.4443182,9.6,Close Metal Object,16.000,X56,ERW,960
MFL,4619,1992,19.525,1031+36.3,,,,103093.93,,4618,MCP,D20.68,40.29,20.68,3.66,D1730.14,2814.00,1744.70,0.250,,,1.41,2.13,315,60.97,,,,,,,,39.8052714,-75.4442746,9.6,Close Metal Object,16.000,X56,ERW,960
MFL,4620,1992,19.526,1031+37.1,,,,103094.81,,4619,MCP,D19.80,41.17,19.80,1.08,D1729.26,2814.87,1743.82,0.250,,,1.10,2.28,93,60.97,,,,,,,,39.8052733,-75.4442729,9.6,Close Metal Object,16.000,X56,ERW,960
MFL,4621,1992,19.526,1031+37.8,,,,103095.44,,4620,MCP,D19.18,41.80,19.18,2.79,D1728.64,2815.50,1743.19,0.250,,,3.29,3.60,240,60.97,,,,,,,,39.8052747,-75.4442715,9.6,Close Metal Object,16.000,X56,ERW,960
MFL,4622,1992,19.526,1031+41.0,,,,103098.67,,4621,MCP,D15.95,45.03,15.95,3.16,D1725.41,2818.73,1739.97,0.250,,,1.73,2.69,272,60.97,,,,,,,,39.8052820,-75.4442649,9.6,Close Metal Object,16.000,X56,ERW,960
MFL,4623,1992,19.527,1031+44.9,,,,103102.60,,4622,MCP,D12.01,48.96,12.01,0.97,D1721.47,2822.66,1736.03,0.250,,,33.88,15.27,83,60.97,,,,,,,,39.8052908,-75.4442568,9.6,Close Metal Object,16.000,X56,ERW,960
MFL,4624,1992,19.527,1031+47.2,,,,103104.86,,4623,MCP,D9.75,51.22,9.75,3.14,D1719.21,2824.92,1733.77,0.250,,,6.27,7.02,270,60.97,,,,,,,,39.8052958,-75.4442522,9.6,Close Metal Object,16.000,X56,ERW,960
MFL,4625,1992,19.528,1031+49.9,,,,103107.52,,4624,MCP,D7.10,53.87,7.10,0.46,D1716.56,2827.58,1731.12,0.250,,,1.88,2.89,40,60.97,,,,,,,,39.8053017,-75.4442468,9.6,Close Metal Object,16.000,X56,ERW,960
MFL,4626,1992,19.528,1031+52.5,,,,103110.09,,4625,MCP,D4.52,56.45,4.52,1.40,D1713.98,2830.15,1728.54,0.250,,,3.14,6.59,120,60.97,,,,,,,,39.8053076,-75.4442415,9.6,Touching Metal Object,16.000,X56,ERW,960
MFL,4627,1993,19.529,1031+57.0,,,,103114.61,,4626,Weld,U60.97,60.97,61.50,,D1709.46,2834.67,1724.02,0.250,,,,,,61.50,,,,,,,,39.8053178,-75.4442321,9.6,,16.000,X56,ERW,960
MFL,4628,1993,19.530,1031+60.0,,,,103117.61,,4627,MCP,U2.99,2.99,58.51,0.07,D1706.47,2837.67,1721.03,0.250,,,2.04,3.55,6,61.50,,,,,,,,39.8053245,-75.4442260,9.7,Close Metal Object,16.000,X56,ERW,960
MFL,4629,1993,19.530,1031+62.8,,,,103120.43,,4628,MCP,U5.82,5.82,55.68,1.11,D1703.64,2840.49,1718.20,0.250,,,1.25,2.18,95,61.50,,,,,,,,39.8053307,-75.4442203,9.7,Close Metal Object,16.000,X56,ERW,960
MFL,4630,1993,19.531,1031+65.7,,,,103123.33,,4629,MCP,U8.72,8.72,52.78,0.84,D1700.74,2843.39,1715.30,0.250,,,1.88,2.49,73,61.50,,,,,,,,39.8053373,-75.4442143,9.7,Close Metal Object,16.000,X56,ERW,960
MFL,4631,1993,19.532,1031+69.1,,,,103126.70,,4630,MCP,U12.09,12.09,49.41,3.56,D1697.37,2846.76,1711.93,0.250,,,2.67,2.33,306,61.50,,,,,,,,39.8053448,-75.4442074,9.7,Close Metal Object,16.000,X56,ERW,960
MFL,4632,1993,19.532,1031+69.5,,,,103127.06,,4631,MCP,U12.44,12.44,49.06,2.58,D1697.02,2847.12,1711.58,0.250,,,1.57,2.99,222,61.50,,,,,,,,39.8053456,-75.4442067,9.7,Close Metal Object,16.000,X56,ERW,960
MFL,4633,1993,19.532,1031+70.6,,,,103128.21,,4632,MCP,U13.59,13.59,47.91,3.75,D1695.87,2848.27,1710.43,0.250,,,1.88,3.14,323,61.50,,,,,,,,39.8053482,-75.4442044,9.7,Close Metal Object,16.000,X56,ERW,960
MFL,4634,1993,19.532,1031+71.4,,,,103129.01,103129.00,4633,ML Ext,U14.40,14.40,47.10,4.15,D1695.06,2849.07,1709.62,0.250,24,34,0.31,0.27,357,61.50,,1482,1480,1481,1479,2058,2054,39.8053500,-75.4442028,9.7,,16.000,X56,ERW,960
MFL,4635,1993,19.532,1031+72.6,,,,103130.13,,4634,MCP,U15.52,15.52,45.98,0.90,D1693.95,2850.19,1708.50,0.250,,,1.25,1.67,77,61.50,,,,,,,,39.8053525,-75.4442005,9.7,Close Metal Object,16.000,X56,ERW,960
MFL,4636,1993,19.533,1031+75.1,,,,103132.71,103132.70,4635,ML Ext,U18.10,18.10,43.40,0.19,D1691.36,2852.77,1705.92,0.250,23,33,0.31,0.37,16,61.50,,1482,1481,1482,1479,2058,2055,39.8053584,-75.4441952,9.7,,16.000,X56,ERW,960
MFL,4637,1993,19.533,1031+76.1,,,,103133.70,,4636,MCP,U19.08,19.08,42.42,3.08,D1690.38,2853.76,1704.94,0.250,,,1.10,1.98,265,61.50,,,,,,,,39.8053606,-75.4441932,9.7,Close Metal Object,16.000,X56,ERW,960
MFL,4638,1993,19.534,1031+81.2,,,,103138.77,,4637,MCP,U24.16,24.16,37.34,2.79,D1685.31,2858.83,1699.86,0.250,,,2.51,4.82,240,61.50,,,,,,,,39.8053720,-75.4441829,9.8,Close Metal Object,16.000,X56,ERW,960
MFL,4639,1993,19.534,1031+83.0,,,,103140.53,,4638,MCP,U25.92,25.92,35.58,2.65,D1683.54,2860.59,1698.10,0.250,,,1.57,3.35,228,61.50,,,,,,,,39.8053759,-75.4441793,9.8,Close Metal Object,16.000,X56,ERW,960
MFL,4640,1993,19.535,1031+85.6,,,,103143.13,,4639,MCP,U28.52,28.52,32.98,1.23,D1680.94,2863.19,1695.50,0.250,,,2.20,2.89,106,61.50,,,,,,,,39.8053818,-75.4441740,9.8,Close Metal Object,16.000,X56,ERW,960
MFL,4641,1993,19.536,1031+93.0,,,,103150.53,,4640,MCP,D25.58,35.92,25.58,0.44,D1673.54,2870.59,1688.10,0.250,,,1.10,2.23,38,61.50,,,,,,,,39.8053985,-75.4441589,9.9,Close Metal Object,16.000,X56,ERW,960
MFL,4642,1993,19.536,1031+94.1,,,,103151.60,,4641,MCP,D24.51,36.99,24.51,3.46,D1672.47,2871.66,1687.03,0.250,,,2.51,3.35,298,61.50,,,,,,,,39.8054009,-75.4441568,9.9,Close Metal Object,16.000,X56,ERW,960
MFL,4643,1993,19.536,1031+94.1,,,,103151.63,,4642,MCP,D24.48,37.02,24.48,0.35,D1672.44,2871.69,1687.00,0.250,,,3.29,4.40,30,61.50,,,,,,,,39.8054010,-75.4441567,9.9,Close Metal Object,16.000,X56,ERW,960
MFL,4644,1993,19.537,1031+97.9,,,,103155.43,,4643,MCP,D20.68,40.82,20.68,2.66,D1668.64,2875.49,1683.20,0.250,,,1.92,3.85,229,61.50,,,,,,,,39.8054096,-75.4441490,9.9,Close Metal Object,16.000,X56,ERW,960
MFL,4645,1993,19.537,1031+98.2,,,,103155.71,,4644,MCP,D20.40,41.10,20.40,1.84,D1668.37,2875.77,1682.92,0.250,,,1.57,2.89,158,61.50,,,,,,,,39.8054102,-75.4441484,9.9,Close Metal Object,16.000,X56,ERW,960
MFL,4646,1993,19.538,1032+02.9,,,,103160.42,,4645,MCP,D15.70,45.80,15.70,1.11,D1663.66,2880.48,1678.22,0.250,,,1.45,2.94,95,61.50,,,,,,,,39.8054208,-75.4441388,10.0,Close Metal Object,16.000,X56,ERW,960
MFL,4647,1993,19.538,1032+03.0,,,,103160.46,,4646,MCP,D15.65,45.85,15.65,4.10,D1663.61,2880.53,1678.17,0.250,,,1.33,2.74,353,61.50,,,,,,,,39.8054209,-75.4441387,10.0,Close Metal Object,16.000,X56,ERW,960
MFL,4648,1993,19.538,1032+03.9,,,,103161.38,,4647,MCP,D14.73,46.77,14.73,2.58,D1662.69,2881.44,1677.25,0.250,,,1.14,3.35,222,61.50,,,,,,,,39.8054229,-75.4441369,10.0,Close Metal Object,16.000,X56,ERW,960
MFL,4649,1993,19.538,1032+05.4,,,,103162.87,,4648,MCP,D13.24,48.26,13.24,2.79,D1661.20,2882.93,1675.76,0.250,,,2.67,4.06,240,61.50,,,,,,,,39.8054263,-75.4441338,10.0,Close Metal Object,16.000,X56,ERW,960
MFL,4650,1993,19.538,1032+05.5,,,,103162.96,,4649,MCP,D13.15,48.35,13.15,2.55,D1661.11,2883.03,1675.67,0.250,,,1.33,2.18,219,61.50,,,,,,,,39.8054265,-75.4441337,10.0,Close Metal Object,16.000,X56,ERW,960
MFL,4651,1993,19.539,1032+06.3,,,,103163.82,,4650,MCP,D12.29,49.21,12.29,2.62,D1660.25,2883.88,1674.81,0.250,,,0.98,1.88,225,61.50,,,,,,,,39.8054284,-75.4441319,10.0,Close Metal Object,16.000,X56,ERW,960
MFL,4652,1993,19.539,1032+07.6,,,,103165.10,,4651,MCP,D11.01,50.49,11.01,3.43,D1658.98,2885.16,1673.53,0.250,,,2.55,4.62,295,61.50,,,,,,,,39.8054313,-75.4441294,10.0,Close Metal Object,16.000,X56,ERW,960
MFL,4653,1993,19.539,1032+08.3,,,,103165.82,,4652,MCP,D10.29,51.21,10.29,3.48,D1658.26,2885.88,1672.81,0.250,,,2.20,3.09,299,61.50,,,,,,,,39.8054329,-75.4441279,10.0,Close Metal Object,16.000,X56,ERW,960
MFL,4654,1993,19.540,1032+12.1,,,,103169.60,,4653,MCP,D6.51,54.99,6.51,3.49,D1654.47,2889.66,1669.03,0.250,,,4.08,6.85,300,61.50,,,,,,,,39.8054414,-75.4441203,10.0,Close Metal Object,16.000,X56,ERW,960
MFL,4655,1993,19.540,1032+13.8,,,,103171.23,,4654,MCP,D4.89,56.61,4.89,0.60,D1652.85,2891.29,1667.41,0.250,,,1.80,2.38,52,61.50,,,,,,,,39.8054451,-75.4441169,10.1,Close Metal Object,16.000,X56,ERW,960
MFL,4656,1993,19.540,1032+15.4,,,,103172.83,,4655,MCP,D3.28,58.22,3.28,3.49,D1651.24,2892.89,1665.80,0.250,,,5.33,8.20,300,61.50,,,,,,,,39.8054487,-75.4441137,10.1,Close Metal Object,16.000,X56,ERW,960
MFL,4657,1993,19.541,1032+16.6,,,,103174.09,,4656,MCP,D2.02,59.48,2.02,1.28,D1649.98,2894.15,1664.54,0.250,,,1.41,2.74,110,61.50,,,,,,,,39.8054516,-75.4441111,10.1,Close Metal Object,16.000,X56,ERW,960
MFL,4658,1993,19.541,1032+17.3,,,,103174.69,,4657,MCP,D1.42,60.08,1.42,1.55,D1649.38,2894.75,1663.94,0.250,,,1.92,2.69,133,61.50,,,,,,,,39.8054529,-75.4441098,10.1,Close Metal Object,16.000,X56,ERW,960
MFL,4659,1993,19.541,1032+18.6,,,,103176.01,103175.96,4658,ML Cluster Ext Weld Adjacent,D0.10,61.40,0.10,2.07,D1648.06,2896.07,1662.62,0.250,12,22,0.63,1.47,178,61.50,,1480,1475,1479,1473,2054,2045,39.8054559,-75.4441072,10.1,Weld Adjacent = 3.75 x sqrt (pipe radius x wall thickness),16.000,X56,ERW,960
MFL,4660,1994,19.541,1032+18.7,,,,103176.11,,4659,Weld,D52.68,61.50,52.68,,D1647.96,2896.17,1662.52,0.250,,,,,,52.68,,,,,,,,39.8054561,-75.4441070,10.1,,16.000,X56,ERW,960
MFL,4661,1994,19.541,1032+19.4,,,,103176.79,,4660,MCP,U0.68,0.68,52.00,2.61,D1647.28,2896.85,1661.84,0.250,,,1.92,3.65,225,52.68,,,,,,,,39.8054576,-75.4441056,10.1,Close Metal Object,16.000,X56,ERW,960
MFL,4662,1994,19.541,1032+19.6,,,,103176.99,103176.97,4661,ML Ext,U0.88,0.88,51.80,0.34,D1647.09,2897.05,1661.64,0.250,15,25,0.47,0.63,30,52.68,,1481,1478,1481,1477,2056,2051,39.8054581,-75.4441052,10.1,,16.000,X56,ERW,960
MFL,4663,1994,19.541,1032+20.2,,,,103177.66,,4662,MCP,U1.55,1.55,51.13,0.35,D1646.41,2897.72,1660.97,0.250,,,1.88,2.99,30,52.68,,,,,,,,39.8054596,-75.4441038,10.1,Close Metal Object,16.000,X56,ERW,960
MFL,4664,1994,19.542,1032+22.7,,,,103180.10,,4663,MCP,U3.99,3.99,48.69,3.14,D1643.98,2900.16,1658.53,0.250,,,2.82,4.06,270,52.68,,,,,,,,39.8054651,-75.4440988,10.1,Touching Metal Object,16.000,X56,ERW,960
MFL,4665,1994,19.543,1032+27.7,,,,103185.07,,4664,MCP,U8.96,8.96,43.72,1.65,D1639.00,2905.14,1653.56,0.250,,,5.49,5.78,142,52.68,,,,,,,,39.8054762,-75.4440887,10.2,Close Metal Object,16.000,X56,ERW,960
MFL,4666,1994,19.543,1032+28.4,,,,103185.81,,4665,MCP,U9.70,9.70,42.98,4.00,D1638.27,2905.87,1652.83,0.250,,,2.90,3.96,344,52.68,,,,,,,,39.8054779,-75.4440872,10.2,Close Metal Object,16.000,X56,ERW,960
MFL,4667,1994,19.543,1032+28.6,,,,103186.03,,4666,MCP,U9.92,9.92,42.76,0.69,D1638.05,2906.09,1652.60,0.250,,,1.45,2.64,60,52.68,,,,,,,,39.8054784,-75.4440867,10.2,Close Metal Object,16.000,X56,ERW,960
MFL,4668,1994,19.544,1032+33.3,,,,103190.72,,4667,MCP,U14.61,14.61,38.07,0.31,D1633.35,2910.79,1647.91,0.250,,,1.80,2.94,27,52.68,,,,,,,,39.8054890,-75.4440771,10.2,Close Metal Object,16.000,X56,ERW,960
MFL,4669,1994,19.544,1032+34.7,,,,103192.08,,4668,MCP,U15.97,15.97,36.71,2.41,D1631.99,2912.14,1646.55,0.250,,,1.37,3.20,207,52.68,,,,,,,,39.8054920,-75.4440743,10.2,Close Metal Object,16.000,X56,ERW,960
MFL,4670,1994,19.545,1032+40.8,,,,103198.17,,4669,MCP,U22.06,22.06,30.62,2.99,D1625.90,2918.23,1640.46,0.250,,,1.65,3.09,257,52.68,,,,,,,,39.8055057,-75.4440618,10.2,Close Metal Object,16.000,X56,ERW,960
MFL,4671,1994,19.545,1032+41.7,,,,103199.06,,4670,MCP,U22.95,22.95,29.73,3.26,D1625.02,2919.12,1639.57,0.250,,,1.41,2.33,280,52.68,,,,,,,,39.8055077,-75.4440600,10.2,Close Metal Object,16.000,X56,ERW,960
MFL,4672,1994,19.546,1032+43.4,,,,103200.79,,4671,MCP,U24.68,24.68,28.00,3.67,D1623.28,2920.85,1637.84,0.250,,,3.06,4.01,316,52.68,,,,,,,,39.8055116,-75.4440565,10.2,Close Metal Object,16.000,X56,ERW,960
MFL,4673,1994,19.546,1032+45.6,,,,103202.98,,4672,MCP,D25.81,26.87,25.81,1.13,D1621.10,2923.04,1635.65,0.250,,,4.12,4.31,98,52.68,,,,,,,,39.8055165,-75.4440520,10.2,Close Metal Object,16.000,X56,ERW,960
MFL,4674,1994,19.546,1032+47.8,,,,103205.19,,4673,MCP,D23.60,29.08,23.60,2.79,D1618.89,2925.25,1633.44,0.250,,,3.72,5.07,240,52.68,,,,,,,,39.8055214,-75.4440475,10.2,Close Metal Object,16.000,X56,ERW,960
MFL,4675,1994,19.546,1032+48.0,,,,103205.34,,4674,MCP,D23.45,29.23,23.45,0.31,D1618.74,2925.40,1633.29,0.250,,,3.53,5.22,27,52.68,,,,,,,,39.8055217,-75.4440472,10.2,Close Metal Object,16.000,X56,ERW,960
MFL,4676,1994,19.547,1032+51.2,,,,103208.58,,4675,MCP,D20.22,32.47,20.22,0.68,D1615.50,2928.64,1630.06,0.250,,,2.20,3.60,59,52.68,,,,,,,,39.8055290,-75.4440406,10.2,Close Metal Object,16.000,X56,ERW,960
MFL,4677,1994,19.547,1032+51.6,,,,103208.90,,4676,MCP,D19.89,32.79,19.89,3.43,D1615.18,2928.96,1629.74,0.250,,,2.75,3.60,295,52.68,,,,,,,,39.8055297,-75.4440399,10.2,Close Metal Object,16.000,X56,ERW,960
MFL,4678,1994,19.548,1032+58.7,,,,103216.01,,4677,MCP,D12.78,39.90,12.78,4.17,D1608.07,2936.07,1622.62,0.250,,,3.14,3.20,359,52.68,,,,,,,,39.8055457,-75.4440253,10.2,Close Metal Object,16.000,X56,ERW,960
MFL,4679,1994,19.549,1032+59.7,,,,103217.04,,4678,MCP,D11.75,40.93,11.75,0.22,D1607.03,2937.10,1621.59,0.250,,,1.37,2.43,19,52.68,,,,,,,,39.8055480,-75.4440232,10.2,Close Metal Object,16.000,X56,ERW,960
MFL,4680,1994,19.549,1032+62.1,,,,103219.39,,4679,MCP,D9.40,43.28,9.40,1.43,D1604.68,2939.45,1619.24,0.250,,,1.49,2.84,123,52.68,,,,,,,,39.8055533,-75.4440184,10.2,Close Metal Object,16.000,X56,ERW,960
MFL,4681,1994,19.550,1032+65.8,,,,103223.13,,4680,MCP,D5.66,47.02,5.66,3.47,D1600.94,2943.20,1615.50,0.250,,,2.59,4.31,299,52.68,,,,,,,,39.8055618,-75.4440107,10.2,Close Metal Object,16.000,X56,ERW,960
MFL,4682,1994,19.550,1032+68.4,,,,103225.70,,4681,MCP,D3.09,49.59,3.09,3.70,D1598.37,2945.76,1612.93,0.250,,,1.61,2.94,318,52.68,,,,,,,,39.8055675,-75.4440054,10.2,Close Metal Object,16.000,X56,ERW,960
MFL,4683,1995,19.551,1032+71.5,,,,103228.79,,4682,Weld,U52.68,52.68,60.71,,D1595.28,2948.85,1609.84,0.250,,,,,,60.71,,,,,,,,39.8055745,-75.4439991,10.2,,16.000,X56,ERW,960
MFL,4684,1995,19.551,1032+73.1,,,,103230.35,103230.31,4683,ML Ext,U1.56,1.56,59.15,0.35,D1593.73,2950.41,1608.29,0.250,10,20,0.59,0.51,31,60.71,,1481,1477,1481,1475,2057,2049,39.8055780,-75.4439959,10.2,,16.000,X56,ERW,960
MFL,4685,1995,19.553,1032+81.7,,,,103238.93,103238.91,4684,ML Ext,U10.14,10.14,50.57,2.05,D1585.15,2958.99,1599.70,0.250,13,23,0.27,0.51,176,60.71,,1484,1483,1484,1482,2061,2059,39.8055972,-75.4439781,10.1,,16.000,X56,ERW,960
MFL,4686,1995,19.556,1033+01.0,,,,103258.18,,4685,MCP,U29.39,29.39,31.32,2.86,D1565.89,2978.25,1580.45,0.250,,,1.84,3.30,246,60.71,,,,,,,,39.8056401,-75.4439383,10.0,Close Metal Object,16.000,X56,ERW,960
MFL,4687,1995,19.557,1033+01.9,,,,103259.07,,4686,MCP,U30.28,30.28,30.43,1.45,D1565.00,2979.13,1579.56,0.250,,,1.22,3.55,125,60.71,,,,,,,,39.8056421,-75.4439364,10.0,Close Metal Object,16.000,X56,ERW,960
MFL,4688,1995,19.561,1033+24.4,,,,103281.50,,4687,MCP,D8.00,52.71,8.00,0.65,D1542.57,3001.56,1557.13,0.250,,,3.33,4.11,56,60.71,,,,,,,,39.8056921,-75.4438900,9.8,Close Metal Object,16.000,X56,ERW,960
MFL,4689,1995,19.561,1033+24.8,,,,103281.93,,4688,MCP,D7.57,53.14,7.57,1.31,D1542.14,3001.99,1556.70,0.250,,,1.57,2.13,113,60.71,,,,,,,,39.8056930,-75.4438891,9.8,Close Metal Object,16.000,X56,ERW,960
MFL,4690,1996,19.562,1033+32.4,,,,103289.50,,4689,Weld,U60.71,60.71,61.47,,D1534.57,3009.56,1549.13,0.250,,,,,,61.47,,,,,,,,39.8057100,-75.4438733,9.8,,16.000,X56,ERW,960
MFL,4691,1996,19.563,1033+36.4,,,,103293.52,,4690,MCP,U4.02,4.02,57.44,3.07,D1530.55,3013.58,1545.11,0.250,,,4.23,4.87,264,61.47,,,,,,,,39.8057189,-75.4438650,9.8,Close Metal Object,16.000,X56,ERW,960
MFL,4692,1996,19.564,1033+40.9,,,,103297.98,,4691,MCP,U8.48,8.48,52.99,0.67,D1526.09,3018.04,1540.65,0.250,,,2.16,3.85,58,61.47,,,,,,,,39.8057288,-75.4438558,9.8,Close Metal Object,16.000,X56,ERW,960
MFL,4693,1996,19.566,1033+52.5,,,,103309.52,,4692,MCP,U20.02,20.02,41.45,1.16,D1514.56,3029.58,1529.11,0.250,,,3.65,8.12,100,61.47,,,,,,,,39.8057546,-75.4438318,9.9,Close Metal Object,16.000,X56,ERW,960
MFL,4694,1996,19.568,1033+60.9,,,,103317.95,,4693,MCP,U28.45,28.45,33.01,2.83,D1506.12,3038.01,1520.68,0.250,,,2.74,4.16,244,61.47,,,,,,,,39.8057735,-75.4438143,9.9,Close Metal Object,16.000,X56,ERW,960
MFL,4695,1996,19.570,1033+74.1,,,,103331.06,103331.04,4694,ML Ext,D19.90,41.57,19.90,4.02,D1493.01,3051.13,1507.57,0.250,12,22,0.47,0.51,346,61.47,,1482,1479,1482,1478,2058,2053,39.8058028,-75.4437870,10.0,,16.000,X56,ERW,960
MFL,4696,1996,19.571,1033+76.0,,,,103333.01,,4695,MCP,D17.95,43.51,17.95,1.86,D1491.06,3053.07,1505.62,0.250,,,1.10,1.98,160,61.47,,,,,,,,39.8058071,-75.4437830,10.0,Close Metal Object,16.000,X56,ERW,960
MFL,4697,1997,19.574,1033+94.0,,,,103350.97,,4696,Weld,D60.50,61.47,60.50,,D1473.11,3071.03,1487.67,0.250,,,,,,60.50,,,,,,,,39.8058471,-75.4437460,10.1,,16.000,X56,ERW,960
MFL,4698,1997,19.579,1034+20.1,,,,103376.94,,4697,MCP,U25.98,25.98,34.52,3.92,D1447.13,3097.00,1461.69,0.250,,,5.33,7.46,337,60.50,,,,,,,,39.8059053,-75.4436927,10.2,Close Metal Object,16.000,X56,ERW,960
MFL,4699,1997,19.583,1034+39.8,,,,103396.60,,4698,MCP,D14.87,45.63,14.87,1.23,D1427.48,3116.66,1442.03,0.250,,,6.12,5.68,106,60.50,,,,,,,,39.8059494,-75.4436525,10.4,Close Metal Object,16.000,X56,ERW,960
MFL,4700,1998,19.586,1034+54.7,,,,103411.46,,4699,Weld,U60.50,60.50,60.83,,D1412.61,3131.53,1427.17,0.250,,,,,,60.83,,,,,,,,39.8059828,-75.4436221,10.5,,16.000,X56,ERW,960
MFL,4701,1998,19.586,1034+57.2,,,,103413.93,,4700,MCP,U2.46,2.46,58.36,2.77,D1410.15,3133.99,1424.70,0.250,,,2.24,3.55,238,60.83,,,,,,,,39.8059884,-75.4436171,10.6,Close Metal Object,16.000,X56,ERW,960
MFL,4702,1998,19.590,1034+78.8,,,,103435.51,,4701,MCP,U24.05,24.05,36.78,1.59,D1388.56,3155.57,1403.12,0.250,,,2.71,3.40,137,60.83,,,,,,,,39.8060370,-75.4435730,10.7,Close Metal Object,16.000,X56,ERW,960
MFL,4703,1998,19.591,1034+83.1,,,,103439.79,103439.76,4702,ML Ext,U28.32,28.32,32.50,2.91,D1384.29,3159.85,1398.84,0.250,11,21,0.47,0.66,251,60.83,,1482,1480,1482,1478,2058,2053,39.8060466,-75.4435643,10.7,,16.000,X56,ERW,960
MFL,4704,1998,19.593,1034+94.9,,,,103451.56,,4703,MCP,D20.73,40.10,20.73,1.15,D1372.51,3171.62,1387.07,0.250,,,1.76,2.74,99,60.83,,,,,,,,39.8060732,-75.4435402,10.7,Close Metal Object,16.000,X56,ERW,960
MFL,4705,1998,19.594,1034+98.3,,,,103454.96,,4704,MCP,D17.33,43.50,17.33,3.65,D1369.11,3175.02,1383.67,0.250,,,1.57,2.43,314,60.83,,,,,,,,39.8060808,-75.4435333,10.7,Close Metal Object,16.000,X56,ERW,960
MFL,4706,1998,19.595,1035+06.2,,,,103462.81,,4705,MCP,D9.48,51.35,9.48,1.52,D1361.26,3182.88,1375.82,0.250,,,1.96,3.04,131,60.83,,,,,,,,39.8060984,-75.4435173,10.7,Close Metal Object,16.000,X56,ERW,960
