Repository: kerbergr/datadump

File: MLCompare/ex3/newdatafeb.csv (part 27 of 32)
ILI Tool,PBF_ID,Adjstd Weld Number,Adjstd Milepost,Adjstd Sta,STA Diff,ODO Diff,Multiplier,Odometer (ft),Odometer Distance to Start of Box (ft),Feature Number,Feature Description,Distance to Nearest Weld (ft),Distance to Upstream Weld (ft),Distance to Downstream Weld (ft),Distance From Top of Pipe (ft),Distance to Nearest AGM (ft),Distance to Upstream AGM (ft),Distance to Downstream AGM (ft),WT (in),Max Depth (%),Max Depth + Tolerance (%),Length (in),Width (in),Oreintation (Degrees),Pipe Length (ft),Long Seam Orient. (Degrees),0.85DL Safe MAOP Rating (psig),0.85DL Safe MAOP Rating + Tolerance (psig),Eff. Area B31G of API579 Safe MAOP Rating (psig),Eff. Area B31G of API579 Safe MAOP Rating + Tolerance (psig),Eff. Area B31G of API579 Burst Press. Rating (psig),Eff. Area B31G of API579 Burst Press. Rating + Tolerance (psig),Latitude NAD83,Longitude NAD83,Elevation Above Mean Sea Level NAVD88 (ft),Comments,Pipe Size (in),Pipe Grade ,Pipe Type,MOP (psi)
MFL,5301,2093,20.421,1078+69.5,,,,107822.69,,5300,MCP,U29.76,29.76,31.41,1.70,D1882.48,2984.06,1882.48,0.250,,,2.94,6.70,146,61.17,,,,,,,,39.8148853,-75.4339229,27.6,Close Metal Object,16.000,X56,ERW,960
MFL,5302,2093,20.421,1078+70.0,,,,107823.24,,5301,MCP,U30.30,30.30,30.87,0.23,D1881.94,2984.60,1881.94,0.250,,,27.61,8.47,20,61.17,,,,,,,,39.8148861,-75.4339212,27.6,Close Metal Object,16.000,X56,ERW,960
MFL,5303,2093,20.421,1078+70.4,,,,107823.59,,5302,MCP,D30.51,30.66,30.51,1.97,D1881.58,2984.96,1881.58,0.250,,,3.96,9.84,169,61.17,,,,,,,,39.8148866,-75.4339202,27.6,Close Metal Object,16.000,X56,ERW,960
MFL,5304,2093,20.421,1078+70.5,,,,107823.70,,5303,MCP,D30.41,30.76,30.41,0.72,D1881.48,2985.07,1881.48,0.250,,,2.04,5.53,62,61.17,,,,,,,,39.8148868,-75.4339199,27.6,Close Metal Object,16.000,X56,ERW,960
MFL,5305,2093,20.422,1078+74.7,,,,107827.90,,5304,MCP,D26.20,34.97,26.20,1.45,D1877.27,2989.27,1877.27,0.250,,,5.10,8.83,125,61.17,,,,,,,,39.8148929,-75.4339072,27.6,Close Metal Object,16.000,X56,ERW,960
MFL,5306,2093,20.422,1078+75.3,,,,107828.50,,5305,MCP,D25.60,35.57,25.60,0.96,D1876.67,2989.87,1876.67,0.250,,,2.39,5.02,83,61.17,,,,,,,,39.8148938,-75.4339055,27.5,Close Metal Object,16.000,X56,ERW,960
MFL,5307,2093,20.422,1078+75.7,,,,107828.93,,5306,MCP,D25.17,36.00,25.17,0.70,D1876.24,2990.30,1876.24,0.250,,,22.59,13.36,60,61.17,,,,,,,,39.8148945,-75.4339041,27.5,Close Metal Object,16.000,X56,ERW,960
MFL,5308,2093,20.422,1078+77.1,,,,107830.29,,5307,MCP,D23.81,37.36,23.81,3.02,D1874.88,2991.66,1874.88,0.250,,,21.33,9.38,260,61.17,,,,,,,,39.8148964,-75.4339001,27.5,Close Metal Object,16.000,X56,ERW,960
MFL,5309,2093,20.423,1078+79.4,,,,107832.59,,5308,MCP,D21.51,39.66,21.51,3.33,D1872.58,2993.96,1872.58,0.250,,,4.00,9.49,286,61.17,,,,,,,,39.8148998,-75.4338931,27.5,Close Metal Object,16.000,X56,ERW,960
MFL,5310,2093,20.423,1078+80.8,,,,107833.99,,5309,MCP,D20.11,41.06,20.11,0.33,D1871.18,2995.36,1871.18,0.250,,,2.98,7.00,29,61.17,,,,,,,,39.8149019,-75.4338889,27.5,Close Metal Object,16.000,X56,ERW,960
MFL,5311,2093,20.424,1078+84.1,,,,107837.37,,5310,MCP,D16.73,44.44,16.73,3.14,D1867.80,2998.74,1867.80,0.250,,,1.76,5.12,270,61.17,,,,,,,,39.8149068,-75.4338788,27.5,Close Metal Object,16.000,X56,ERW,960
MFL,5312,2094,20.427,1079+00.8,,,,107854.10,,5311,Weld,U61.17,61.17,61.44,,D1851.07,3015.47,1851.07,0.250,,,,,,61.44,,,,,,,,39.8149312,-75.4338285,27.5,,16.000,X56,ERW,960
MFL,5313,2094,20.428,1079+08.0,,,,107861.34,,5312,MCP,U7.24,7.24,54.20,3.69,D1843.83,3022.71,1843.83,0.250,,,3.10,4.51,317,61.44,,,,,,,,39.8149417,-75.4338067,27.6,Close Metal Object,16.000,X56,ERW,960
MFL,5314,2094,20.428,1079+08.7,,,,107862.03,,5313,MCP,U7.93,7.93,53.51,0.97,D1843.14,3023.40,1843.14,0.250,,,5.02,8.32,83,61.44,,,,,,,,39.8149428,-75.4338046,27.6,Close Metal Object,16.000,X56,ERW,960
MFL,5315,2094,20.428,1079+08.9,,,,107862.26,,5314,MCP,U8.16,8.16,53.29,3.01,D1842.91,3023.63,1842.91,0.250,,,2.59,5.38,259,61.44,,,,,,,,39.8149431,-75.4338040,27.6,Close Metal Object,16.000,X56,ERW,960
MFL,5316,2094,20.429,1079+10.2,,,,107863.55,,5315,MCP,U9.45,9.45,51.99,0.31,D1841.62,3024.92,1841.62,0.250,,,2.59,5.43,27,61.44,,,,,,,,39.8149450,-75.4338000,27.6,Close Metal Object,16.000,X56,ERW,960
MFL,5317,2094,20.429,1079+10.7,,,,107864.00,,5316,MCP,U9.90,9.90,51.54,0.71,D1841.17,3025.37,1841.17,0.250,,,4.16,8.83,61,61.44,,,,,,,,39.8149456,-75.4337987,27.6,Close Metal Object,16.000,X56,ERW,960
MFL,5318,2094,20.430,1079+19.0,,,,107872.30,107872.28,5317,ML Int Manufacturing Related,U18.20,18.20,43.24,1.44,D1832.87,3033.67,1832.87,0.250,15,25,0.51,0.30,124,61.44,,1481,1477,1480,1475,2055,2049,39.8149577,-75.4337738,27.6,,16.000,X56,ERW,960
MFL,5319,2094,20.431,1079+21.2,,,,107874.59,,5318,MCP,U20.49,20.49,40.95,2.54,D1830.58,3035.96,1830.58,0.250,,,4.59,7.30,218,61.44,,,,,,,,39.8149611,-75.4337668,27.6,Close Metal Object,16.000,X56,ERW,960
MFL,5320,2094,20.431,1079+23.1,,,,107876.43,,5319,MCP,U22.33,22.33,39.11,3.08,D1828.74,3037.80,1828.74,0.250,,,21.25,16.74,265,61.44,,,,,,,,39.8149637,-75.4337613,27.6,Close Metal Object,16.000,X56,ERW,960
MFL,5321,2094,20.432,1079+26.1,,,,107879.43,,5320,MCP,U25.33,25.33,36.11,0.22,D1825.74,3040.80,1825.74,0.250,,,4.51,11.72,19,61.44,,,,,,,,39.8149681,-75.4337523,27.7,Close Metal Object,16.000,X56,ERW,960
MFL,5322,2094,20.432,1079+28.1,,,,107881.45,,5321,MCP,U27.35,27.35,34.09,3.22,D1823.72,3042.82,1823.72,0.250,,,3.69,7.41,277,61.44,,,,,,,,39.8149710,-75.4337462,27.7,Close Metal Object,16.000,X56,ERW,960
MFL,5323,2094,20.433,1079+30.7,,,,107884.08,,5322,MCP,U29.98,29.98,31.47,2.43,D1821.09,3045.45,1821.09,0.250,,,3.41,8.12,209,61.44,,,,,,,,39.8149748,-75.4337384,27.7,Close Metal Object,16.000,X56,ERW,960
MFL,5324,2094,20.433,1079+31.2,,,,107884.62,,5323,MCP,U30.52,30.52,30.93,2.74,D1820.56,3045.99,1820.56,0.250,,,11.29,8.22,236,61.44,,,,,,,,39.8149757,-75.4337367,27.7,Close Metal Object,16.000,X56,ERW,960
MFL,5325,2094,20.433,1079+33.6,,,,107887.02,,5324,MCP,D28.52,32.92,28.52,1.75,D1818.15,3048.39,1818.15,0.250,,,3.14,6.34,150,61.44,,,,,,,,39.8149791,-75.4337295,27.7,Close Metal Object,16.000,X56,ERW,960
MFL,5326,2094,20.435,1079+42.8,,,,107896.23,,5325,MCP,D19.31,42.13,19.31,1.38,D1808.94,3057.60,1808.94,0.250,,,2.47,3.20,119,61.44,,,,,,,,39.8149926,-75.4337018,27.7,Close Metal Object,16.000,X56,ERW,960
MFL,5327,2094,20.435,1079+43.6,,,,107896.97,,5326,MCP,D18.57,42.87,18.57,2.40,D1808.20,3058.34,1808.20,0.250,,,1.96,3.75,206,61.44,,,,,,,,39.8149937,-75.4336996,27.7,Close Metal Object,16.000,X56,ERW,960
MFL,5328,2094,20.435,1079+44.0,,,,107897.46,,5327,MCP,D18.09,43.36,18.09,3.05,D1807.72,3058.83,1807.72,0.250,,,4.82,9.69,262,61.44,,,,,,,,39.8149944,-75.4336982,27.7,Close Metal Object,16.000,X56,ERW,960
MFL,5329,2094,20.435,1079+45.2,,,,107898.64,,5328,MCP,D16.91,44.53,16.91,0.71,D1806.54,3060.01,1806.54,0.250,,,4.55,11.92,61,61.44,,,,,,,,39.8149962,-75.4336946,27.7,Close Metal Object,16.000,X56,ERW,960
MFL,5330,2094,20.436,1079+46.9,,,,107900.30,,5329,MCP,D15.24,46.20,15.24,0.00,D1804.87,3061.67,1804.87,0.250,,,7.84,6.51,0,61.44,,,,,,,,39.8149986,-75.4336896,27.7,Close Metal Object,16.000,X56,ERW,960
MFL,5331,2094,20.437,1079+52.5,,,,107905.90,,5330,MCP,D9.65,51.80,9.65,0.58,D1799.28,3067.27,1799.28,0.250,,,3.14,9.38,50,61.44,,,,,,,,39.8150068,-75.4336728,27.7,Close Metal Object,16.000,X56,ERW,960
MFL,5332,2094,20.437,1079+53.2,,,,107906.63,,5331,MCP,D8.91,52.53,8.91,3.14,D1798.54,3068.00,1798.54,0.250,,,17.57,8.12,270,61.44,,,,,,,,39.8150078,-75.4336706,27.7,Close Metal Object,16.000,X56,ERW,960
MFL,5333,2094,20.437,1079+55.1,,,,107908.56,,5332,MCP,D6.98,54.46,6.98,0.09,D1796.61,3069.93,1796.61,0.250,,,18.82,20.34,8,61.44,,,,,,,,39.8150107,-75.4336648,27.7,Close Metal Object,16.000,X56,ERW,960
MFL,5334,2094,20.438,1079+57.9,,,,107911.33,,5333,MCP,D4.21,57.23,4.21,3.49,D1793.84,3072.70,1793.84,0.250,,,20.70,11.07,300,61.44,,,,,,,,39.8150148,-75.4336564,27.7,Close Metal Object,16.000,X56,ERW,960
MFL,5335,2094,20.438,1079+58.1,,,,107911.54,,5334,MCP,D4.00,57.44,4.00,1.04,D1793.63,3072.91,1793.63,0.250,,,12.55,20.59,89,61.44,,,,,,,,39.8150151,-75.4336558,27.7,Close Metal Object,16.000,X56,ERW,960
MFL,5336,2094,20.438,1079+60.8,,,,107914.26,,5335,MCP,D1.28,60.16,1.28,3.14,D1790.91,3075.63,1790.91,0.250,,,8.16,8.54,270,61.44,,,,,,,,39.8150190,-75.4336477,27.7,Close Metal Object,16.000,X56,ERW,960
MFL,5337,2095,20.439,1079+62.1,,,,107915.54,,5336,Weld,D60.26,61.44,60.26,,D1789.63,3076.91,1789.63,0.250,,,,,,60.26,44,,,,,,,39.8150209,-75.4336438,27.7,,16.000,X56,ERW,960
MFL,5338,2095,20.439,1079+62.4,,,,107915.91,,5337,MCP,U0.36,0.36,59.90,1.53,D1789.27,3077.28,1789.27,0.250,,,2.74,12.43,132,60.26,,,,,,,,39.8150215,-75.4336427,27.7,Close Metal Object,16.000,X56,ERW,960
MFL,5339,2095,20.439,1079+65.1,,,,107918.59,,5338,MCP,U3.04,3.04,57.22,1.85,D1786.59,3079.96,1786.59,0.250,,,4.51,9.08,159,60.26,,,,,,,,39.8150254,-75.4336347,27.7,Close Metal Object,16.000,X56,ERW,960
MFL,5340,2095,20.443,1079+85.4,,,,107938.96,,5339,Manufacturing Indication Ext Seam Adjacent,U23.41,23.41,36.85,0.60,D1766.22,3100.33,1766.22,0.250,,,1.65,0.76,52,60.26,,,,,,,,39.8150554,-75.4335735,27.8,,16.000,X56,ERW,960
MFL,5341,2095,20.443,1079+86.4,,,,107939.98,107939.95,5340,ML Ext,U24.44,24.44,35.83,2.58,D1765.19,3101.35,1765.19,0.250,10,20,0.55,4.04,222,60.26,,1482,1478,1481,1477,2057,2051,39.8150569,-75.4335704,27.8,,16.000,X56,ERW,960
MFL,5342,2095,20.447,1080+04.6,,,,107958.16,,5341,MCP,D17.64,42.62,17.64,2.08,D1747.01,3119.53,1747.01,0.250,,,1.61,3.14,179,60.26,,,,,,,,39.8150837,-75.4335160,27.8,Close Metal Object,16.000,X56,ERW,960
MFL,5343,2096,20.450,1080+22.2,,,,107975.80,,5342,Weld,U60.26,60.26,61.25,,D1729.37,3137.17,1729.37,0.250,,,,,,61.25,296,,,,,,,39.8151097,-75.4334631,27.8,,16.000,X56,ERW,960
MFL,5344,2096,20.450,1080+24.8,,,,107978.44,,5343,MCP,U2.64,2.64,58.61,1.27,D1726.73,3139.81,1726.73,0.250,,,1.61,4.16,109,61.25,,,,,,,,39.8151136,-75.4334552,27.8,Close Metal Object,16.000,X56,ERW,960
MFL,5345,2096,20.457,1080+56.9,,,,108010.65,,5344,MCP,D26.41,34.84,26.41,3.40,D1694.53,3172.01,1694.53,0.250,,,1.88,4.01,292,61.25,,,,,,,,39.8151613,-75.4333590,28.1,Close Metal Object,16.000,X56,ERW,960
MFL,5346,2096,20.457,1080+57.3,,,,108011.07,,5345,MCP,D25.98,35.27,25.98,3.00,D1694.10,3172.44,1694.10,0.250,,,2.71,6.24,258,61.25,,,,,,,,39.8151619,-75.4333577,28.1,Close Metal Object,16.000,X56,ERW,960
MFL,5347,2096,20.457,1080+61.3,,,,108015.06,,5346,MCP,D21.99,39.26,21.99,3.58,D1690.11,3176.43,1690.11,0.250,,,4.71,7.56,308,61.25,,,,,,,,39.8151678,-75.4333458,28.1,Close Metal Object,16.000,X56,ERW,960
MFL,5348,2096,20.458,1080+62.8,,,,108016.50,,5347,MCP,D20.55,40.70,20.55,1.25,D1688.67,3177.87,1688.67,0.250,,,4.78,9.13,108,61.25,,,,,,,,39.8151699,-75.4333415,28.1,Close Metal Object,16.000,X56,ERW,960
MFL,5349,2096,20.458,1080+63.7,,,,108017.40,,5348,MCP,D19.65,41.60,19.65,2.86,D1687.77,3178.77,1687.77,0.250,,,4.82,8.27,246,61.25,,,,,,,,39.8151712,-75.4333387,28.1,Close Metal Object,16.000,X56,ERW,960
MFL,5350,2096,20.458,1080+66.7,,,,108020.42,,5349,MCP,D16.63,44.62,16.63,1.66,D1684.75,3181.79,1684.75,0.250,,,1.84,3.65,143,61.25,,,,,,,,39.8151756,-75.4333297,28.1,Close Metal Object,16.000,X56,ERW,960
MFL,5351,2096,20.460,1080+75.1,,,,108028.89,,5350,MCP,D8.16,53.09,8.16,4.14,D1676.28,3190.26,1676.28,0.250,,,1.65,2.89,356,61.25,,,,,,,,39.8151874,-75.4333037,28.2,Close Metal Object,16.000,X56,ERW,960
MFL,5352,2097,20.462,1080+83.3,,,,108037.05,,5351,Weld,D52.53,61.25,52.53,,D1668.12,3198.42,1668.12,0.250,,,,,,52.53,,,,,,,,39.8151988,-75.4332785,28.3,,16.000,X56,ERW,960
MFL,5353,2097,20.462,1080+83.5,,,,108037.35,,5352,MCP,U0.29,0.29,52.24,2.05,D1667.83,3198.72,1667.83,0.250,,,2.51,6.04,177,52.53,,,,,,,,39.8151992,-75.4332777,28.3,Close Metal Object,16.000,X56,ERW,960
MFL,5354,2097,20.462,1080+84.0,,,,108037.81,,5353,MCP,U0.76,0.76,51.78,2.31,D1667.36,3199.18,1667.36,0.250,,,2.43,10.70,199,52.53,,,,,,,,39.8151999,-75.4332762,28.3,Close Metal Object,16.000,X56,ERW,960
MFL,5355,2097,20.462,1080+84.3,,,,108038.12,,5354,MCP,U1.07,1.07,51.46,2.09,D1667.05,3199.49,1667.05,0.250,,,15.06,9.13,180,52.53,,,,,,,,39.8152003,-75.4332753,28.3,Close Metal Object,16.000,X56,ERW,960
MFL,5356,2097,20.462,1080+86.5,,,,108040.33,,5355,MCP,U3.28,3.28,49.25,2.79,D1664.84,3201.70,1664.84,0.250,,,2.51,4.48,240,52.53,,,,,,,,39.8152034,-75.4332685,28.3,Close Metal Object,16.000,X56,ERW,960
MFL,5357,2097,20.462,1080+87.7,,,,108041.55,,5356,MCP,U4.50,4.50,48.04,1.40,D1663.62,3202.92,1663.62,0.250,,,2.82,3.13,120,52.53,,,,,,,,39.8152050,-75.4332649,28.3,Close Metal Object,16.000,X56,ERW,960
MFL,5358,2097,20.462,1080+87.8,,,,108041.60,,5357,MCP,U4.55,4.55,47.98,2.79,D1663.57,3202.97,1663.57,0.250,,,4.23,5.33,240,52.53,,,,,,,,39.8152051,-75.4332647,28.3,Close Metal Object,16.000,X56,ERW,960
MFL,5359,2097,20.462,1080+87.8,,,,108041.65,,5358,MCP,U4.60,4.60,47.94,2.11,D1663.52,3203.02,1663.52,0.250,,,2.71,4.97,181,52.53,,,,,,,,39.8152052,-75.4332646,28.3,Close Metal Object,16.000,X56,ERW,960
MFL,5360,2097,20.462,1080+88.2,,,,108041.98,108041.98,5359,ML Cluster Ext,U4.93,4.93,47.61,2.08,D1663.19,3203.35,1663.19,0.250,27,37,0.43,1.37,179,52.53,,1479,1475,1478,1474,2053,2047,39.8152056,-75.4332635,28.3,,16.000,X56,ERW,960
MFL,5361,2097,20.463,1080+88.2,,,,108042.03,,5360,MCP,U4.98,4.98,47.56,2.91,D1663.14,3203.40,1663.14,0.250,,,6.59,5.53,251,52.53,,,,,,,,39.8152057,-75.4332634,28.3,Close Metal Object,16.000,X56,ERW,960
MFL,5362,2097,20.463,1080+88.5,,,,108042.36,,5361,MCP,U5.30,5.30,47.23,1.85,D1662.82,3203.73,1662.82,0.250,,,1.96,4.72,159,52.53,,,,,,,,39.8152062,-75.4332624,28.4,Close Metal Object,16.000,X56,ERW,960
MFL,5363,2097,20.463,1080+88.7,,,,108042.47,,5362,MCP,U5.42,5.42,47.12,2.40,D1662.71,3203.84,1662.71,0.250,,,1.69,3.70,206,52.53,,,,,,,,39.8152063,-75.4332620,28.4,Close Metal Object,16.000,X56,ERW,960
MFL,5364,2097,20.463,1080+92.0,,,,108045.82,,5363,MCP,U8.77,8.77,43.76,2.13,D1659.35,3207.19,1659.35,0.250,,,1.88,4.16,183,52.53,,,,,,,,39.8152110,-75.4332518,28.4,Close Metal Object,16.000,X56,ERW,960
MFL,5365,2097,20.463,1080+92.3,,,,108046.17,,5364,MCP,U9.12,9.12,43.42,2.69,D1659.00,3207.54,1659.00,0.250,,,5.02,5.38,232,52.53,,,,,,,,39.8152115,-75.4332507,28.4,Close Metal Object,16.000,X56,ERW,960
MFL,5366,2097,20.465,1081+01.8,,,,108055.61,,5365,MCP,U18.56,18.56,33.97,2.56,D1649.56,3216.98,1649.56,0.250,,,2.08,6.09,220,52.53,,,,,,,,39.8152246,-75.4332218,28.4,Close Metal Object,16.000,X56,ERW,960
MFL,5367,2097,20.465,1081+02.1,,,,108055.94,,5366,MCP,U18.89,18.89,33.65,2.01,D1649.24,3217.31,1649.24,0.250,,,1.61,4.21,173,52.53,,,,,,,,39.8152250,-75.4332208,28.4,Close Metal Object,16.000,X56,ERW,960
MFL,5368,2097,20.467,1081+09.3,,,,108063.13,,5367,MCP,U26.08,26.08,26.45,3.18,D1642.04,3224.50,1642.04,0.250,,,2.27,4.21,273,52.53,,,,,,,,39.8152350,-75.4331988,28.5,Close Metal Object,16.000,X56,ERW,960
MFL,5369,2097,20.467,1081+11.5,,,,108065.42,,5368,MCP,D24.17,28.37,24.17,2.45,D1639.76,3226.79,1639.76,0.250,,,1.25,2.99,211,52.53,,,,,,,,39.8152382,-75.4331918,28.5,Close Metal Object,16.000,X56,ERW,960
MFL,5370,2097,20.467,1081+12.5,,,,108066.37,,5369,MCP,D23.21,29.32,23.21,3.57,D1638.80,3227.74,1638.80,0.250,,,2.16,3.91,307,52.53,,,,,,,,39.8152395,-75.4331888,28.5,Close Metal Object,16.000,X56,ERW,960
MFL,5371,2097,20.468,1081+16.2,,,,108070.06,,5370,MCP,D19.52,33.01,19.52,3.89,D1635.11,3231.43,1635.11,0.250,,,2.59,4.31,334,52.53,,,,,,,,39.8152446,-75.4331775,28.5,Close Metal Object,16.000,X56,ERW,960
MFL,5372,2097,20.469,1081+20.2,,,,108074.05,,5371,MCP,D15.53,37.00,15.53,1.80,D1631.12,3235.42,1631.12,0.250,,,1.65,3.04,155,52.53,,,,,,,,39.8152501,-75.4331653,28.5,Close Metal Object,16.000,X56,ERW,960
MFL,5373,2097,20.469,1081+23.7,,,,108077.61,,5372,MCP,D11.98,40.55,11.98,1.40,D1627.57,3238.98,1627.57,0.250,,,1.76,4.87,121,52.53,,,,,,,,39.8152550,-75.4331544,28.5,Close Metal Object,16.000,X56,ERW,960
MFL,5374,2097,20.470,1081+28.9,,,,108082.82,,5373,MCP,D6.76,45.77,6.76,2.28,D1622.35,3244.19,1622.35,0.250,,,2.08,4.06,196,52.53,,,,,,,,39.8152623,-75.4331384,28.5,Close Metal Object,16.000,X56,ERW,960
MFL,5375,2097,20.471,1081+32.6,,,,108086.58,,5374,MCP,D3.01,49.53,3.01,2.35,D1618.59,3247.95,1618.59,0.250,,,2.04,5.73,202,52.53,,,,,,,,39.8152675,-75.4331269,28.5,Close Metal Object,16.000,X56,ERW,960
MFL,5376,2098,20.472,1081+35.6,,,,108089.59,,5375,Weld,D10.58,52.53,10.58,,D1615.59,3250.95,1615.59,0.250,,,,,,10.58,,,,,,,,39.8152717,-75.4331176,28.5,,16.000,X56,ERW,960
MFL,5377,2099,20.474,1081+46.2,,,,108100.17,,5376,Weld,U10.58,10.58,11.43,,D1605.01,3261.54,1605.01,0.250,,,,,,11.43,9,,,,,,,39.8152863,-75.4330853,28.5,,16.000,X56,ERW,960
MFL,5378,2100,20.476,1081+57.6,,,,108111.60,,5377,Weld,U11.43,11.43,61.52,,D1593.58,3272.97,1593.58,0.250,,,,,,61.52,,,,,,,,39.8153023,-75.4330502,28.5,,16.000,X56,ERW,960
MFL,5379,2100,20.476,1081+61.0,,,,108115.05,,5378,MCP,U3.45,3.45,58.07,1.83,D1590.13,3276.42,1590.13,0.250,,,2.00,3.75,157,61.52,,,,,,,,39.8153071,-75.4330396,28.5,Close Metal Object,16.000,X56,ERW,960
MFL,5380,2101,20.487,1082+18.9,,,,108173.12,,5379,Weld,D8.41,61.52,8.42,,D1532.06,3334.49,1532.06,0.250,,,,,,8.42,,,,,,,,39.8153874,-75.4328615,28.2,,16.000,X56,ERW,960
MFL,5381,2102,20.489,1082+27.3,,,,108181.53,,5380,Weld,U8.41,8.42,61.30,,D1523.64,3342.90,1523.64,0.250,,,,,,61.30,309,,,,,,,39.8153990,-75.4328356,28.1,,16.000,X56,ERW,960
MFL,5382,2102,20.493,1082+49.0,,,,108203.26,,5381,MCP,U21.73,21.73,39.57,3.00,D1501.91,3364.63,1501.91,0.250,,,2.16,2.33,258,61.30,,,,,,,,39.8154284,-75.4327686,28.0,Close Metal Object,16.000,X56,ERW,960
MFL,5383,2103,20.501,1082+88.5,,,,108242.83,,5382,Weld,D9.19,61.30,9.19,,D1462.34,3404.20,1462.34,0.250,,,,,,9.19,,,,,,,,39.8154821,-75.4326463,28.2,,16.000,X56,ERW,960
MFL,5384,2104,20.502,1082+97.6,,,,108252.02,,5383,Weld,U9.19,9.19,61.46,,D1453.15,3413.39,1453.15,0.250,,,,,,61.46,,,,,,,,39.8154947,-75.4326178,28.2,,16.000,X56,ERW,960
MFL,5385,2104,20.503,1083+00.7,,,,108255.14,,5384,MCP,U3.12,3.12,58.34,1.66,D1450.03,3416.51,1450.03,0.250,,,2.20,3.65,143,61.46,,,,,,,,39.8154989,-75.4326081,28.2,Close Metal Object,16.000,X56,ERW,960
MFL,5386,2104,20.504,1083+06.9,,,,108261.31,,5385,MCP,U9.29,9.29,52.17,2.01,D1443.86,3422.68,1443.86,0.250,,,2.04,3.04,173,61.46,,,,,,,,39.8155073,-75.4325891,28.2,Close Metal Object,16.000,X56,ERW,960
MFL,5387,2104,20.507,1083+21.5,,,,108275.98,,5386,MCP,U23.96,23.96,37.50,0.99,D1429.19,3437.35,1429.19,0.250,,,3.53,5.83,86,61.46,,,,,,,,39.8155272,-75.4325439,28.3,Close Metal Object,16.000,X56,ERW,960
MFL,5388,2104,20.509,1083+31.7,,,,108286.18,,5387,MCP,D27.30,34.16,27.30,2.15,D1418.99,3447.55,1418.99,0.250,,,6.00,12.63,185,61.46,,,,,,,,39.8155409,-75.4325125,28.4,Close Metal Object,16.000,X56,ERW,960
MFL,5389,2104,20.510,1083+37.4,,,,108291.92,,5388,MCP,D21.56,39.90,21.56,2.04,D1413.25,3453.29,1413.25,0.250,,,9.45,13.54,176,61.46,,,,,,,,39.8155487,-75.4324947,28.4,Close Metal Object,16.000,X56,ERW,960
MFL,5390,2104,20.510,1083+38.6,,,,108293.09,,5389,MCP,D20.39,41.07,20.39,2.09,D1412.08,3454.46,1412.08,0.250,,,6.59,9.72,180,61.46,,,,,,,,39.8155503,-75.4324911,28.4,Close Metal Object,16.000,X56,ERW,960
MFL,5391,2104,20.510,1083+39.2,,,,108293.74,,5390,MCP,D19.74,41.72,19.74,1.60,D1411.43,3455.11,1411.43,0.250,,,4.08,7.56,138,61.46,,,,,,,,39.8155512,-75.4324891,28.4,Close Metal Object,16.000,X56,ERW,960
MFL,5392,2104,20.510,1083+39.6,,,,108294.13,,5391,MCP,D19.35,42.11,19.35,2.33,D1411.04,3455.50,1411.04,0.250,,,4.31,6.59,200,61.46,,,,,,,,39.8155517,-75.4324879,28.4,Close Metal Object,16.000,X56,ERW,960
MFL,5393,2104,20.510,1083+40.1,,,,108294.61,,5392,MCP,D18.88,42.59,18.88,1.75,D1410.57,3455.97,1410.57,0.250,,,3.76,7.19,150,61.46,,,,,,,,39.8155523,-75.4324864,28.4,Close Metal Object,16.000,X56,ERW,960
MFL,5394,2104,20.510,1083+40.6,,,,108295.14,,5393,MCP,D18.34,43.12,18.34,1.59,D1410.03,3456.51,1410.03,0.250,,,3.49,6.09,137,61.46,,,,,,,,39.8155531,-75.4324847,28.4,Close Metal Object,16.000,X56,ERW,960
MFL,5395,2104,20.511,1083+41.4,,,,108295.90,,5394,MCP,D17.58,43.88,17.58,2.07,D1409.27,3457.27,1409.27,0.250,,,3.02,9.49,178,61.46,,,,,,,,39.8155541,-75.4324824,28.4,Close Metal Object,16.000,X56,ERW,960
MFL,5396,2104,20.511,1083+42.0,,,,108296.52,,5395,MCP,D16.96,44.50,16.96,1.76,D1408.65,3457.89,1408.65,0.250,,,3.76,7.35,151,61.46,,,,,,,,39.8155549,-75.4324805,28.4,Close Metal Object,16.000,X56,ERW,960
MFL,5397,2104,20.511,1083+43.3,,,,108297.86,,5396,MCP,D15.62,45.84,15.62,1.56,D1407.31,3459.23,1407.31,0.250,,,2.59,6.39,135,61.46,,,,,,,,39.8155568,-75.4324763,28.4,Close Metal Object,16.000,X56,ERW,960
MFL,5398,2104,20.511,1083+44.8,,,,108299.28,,5397,MCP,D14.20,47.27,14.20,1.75,D1405.89,3460.65,1405.89,0.250,,,27.60,14.63,150,61.46,,,,,,,,39.8155587,-75.4324718,28.5,Close Metal Object,16.000,X56,ERW,960
MFL,5399,2104,20.512,1083+47.9,,,,108302.42,,5398,MCP,D11.06,50.40,11.06,2.44,D1402.75,3463.79,1402.75,0.250,,,30.12,9.13,210,61.46,,,,,,,,39.8155629,-75.4324622,28.4,Close Metal Object,16.000,X56,ERW,960
MFL,5400,2104,20.512,1083+50.7,,,,108305.22,,5399,MCP,D8.26,53.20,8.26,1.75,D1399.95,3466.59,1399.95,0.250,,,3.45,9.98,150,61.46,,,,,,,,39.8155667,-75.4324537,28.4,Close Metal Object,16.000,X56,ERW,960
MFL,5401,2104,20.513,1083+52.6,,,,108307.15,,5400,MCP,D6.33,55.13,6.33,1.96,D1398.03,3468.52,1398.03,0.250,,,4.67,6.64,169,61.46,,,,,,,,39.8155693,-75.4324476,28.4,Close Metal Object,16.000,X56,ERW,960
MFL,5402,2104,20.513,1083+53.1,,,,108307.65,,5401,MCP,D5.83,55.63,5.83,1.40,D1397.52,3469.02,1397.52,0.250,,,16.31,11.67,120,61.46,,,,,,,,39.8155700,-75.4324461,28.4,Close Metal Object,16.000,X56,ERW,960
MFL,5403,2104,20.513,1083+55.2,,,,108309.74,,5402,MCP,D3.74,57.72,3.74,2.09,D1395.43,3471.11,1395.43,0.250,,,10.04,13.36,180,61.46,,,,,,,,39.8155728,-75.4324396,28.3,Close Metal Object,16.000,X56,ERW,960
MFL,5404,2104,20.513,1083+56.4,,,,108311.01,,5403,MCP,D2.47,58.99,2.47,2.31,D1394.17,3472.38,1394.17,0.250,,,4.90,7.91,199,61.46,,,,,,,,39.8155745,-75.4324358,28.3,Close Metal Object,16.000,X56,ERW,960
MFL,5405,2104,20.514,1083+57.9,,,,108312.44,,5404,MCP,D1.04,60.42,1.04,3.64,D1392.74,3473.81,1392.74,0.250,,,5.06,9.84,313,61.46,,,,,,,,39.8155764,-75.4324313,28.3,Close Metal Object,16.000,X56,ERW,960
MFL,5406,2105,20.514,1083+58.9,,,,108313.48,,5405,Weld,D12.62,61.46,12.62,,D1391.69,3474.85,1391.69,0.250,,,,,,12.62,,,,,,,,39.8155779,-75.4324281,28.3,,16.000,X56,ERW,960
MFL,5407,2106,20.516,1083+71.5,,,,108326.10,,5406,Weld,D10.07,12.62,10.07,,D1379.07,3487.47,1379.07,0.250,,,,,,10.07,,,,,,,,39.8155949,-75.4323891,28.1,,16.000,X56,ERW,960
MFL,5408,2106,20.516,1083+71.7,,,,108326.31,,5407,MCP,U0.21,0.21,9.87,1.64,D1378.87,3487.67,1378.87,0.250,,,5.69,14.05,141,10.07,,,,,,,,39.8155952,-75.4323884,28.1,Close Metal Object,16.000,X56,ERW,960
MFL,5409,2106,20.518,1083+79.9,,,,108334.56,,5408,MCP,D1.61,8.46,1.61,1.50,D1370.62,3495.93,1370.62,0.250,,,9.96,6.09,129,10.07,,,,,,,,39.8156064,-75.4323628,27.9,Close Metal Object,16.000,X56,ERW,960
MFL,5410,2107,20.518,1083+81.5,,,,108336.17,,5409,Weld,U10.07,10.07,61.67,,D1369.00,3497.54,1369.00,0.250,,,,,,61.67,,,,,,,,39.8156086,-75.4323577,27.9,,16.000,X56,ERW,960
MFL,5411,2107,20.519,1083+84.2,,,,108338.79,,5410,MCP,U2.62,2.62,59.05,2.50,D1366.38,3500.16,1366.38,0.250,,,3.14,5.63,215,61.67,,,,,,,,39.8156121,-75.4323496,27.9,Close Metal Object,16.000,X56,ERW,960
MFL,5412,2107,20.520,1083+88.8,,,,108343.48,,5411,MCP,U7.31,7.31,54.36,2.69,D1361.69,3504.85,1361.69,0.250,,,3.88,6.64,232,61.67,,,,,,,,39.8156184,-75.4323351,27.9,Close Metal Object,16.000,X56,ERW,960
MFL,5413,2107,20.520,1083+90.6,,,,108345.28,,5412,MCP,U9.11,9.11,52.56,1.27,D1359.89,3506.65,1359.89,0.250,,,4.00,6.54,110,61.67,,,,,,,,39.8156208,-75.4323296,27.9,Close Metal Object,16.000,X56,ERW,960
MFL,5414,2107,20.521,1083+96.9,,,,108351.57,,5413,9.4° 46.1D Right Over Cold Bend,U15.40,15.40,46.27,,D1353.60,3512.94,1353.60,0.250,,,,,128,61.67,,,,,,,,39.8156289,-75.4323100,27.7,,16.000,X56,ERW,960
MFL,5415,2107,20.522,1084+01.4,,,,108356.09,,5414,MCP,U19.92,19.92,41.75,1.40,D1349.08,3517.46,1349.08,0.250,,,4.71,9.47,120,61.67,,,,,,,,39.8156339,-75.4322954,27.4,Close Metal Object,16.000,X56,ERW,960
MFL,5416,2107,20.522,1084+02.3,,,,108356.99,,5415,MCP,U20.82,20.82,40.85,1.40,D1348.18,3518.36,1348.18,0.250,,,2.67,6.85,120,61.67,,,,,,,,39.8156349,-75.4322925,27.3,Close Metal Object,16.000,X56,ERW,960
MFL,5417,2107,20.523,1084+05.9,,,,108360.65,,5416,MCP,U24.48,24.48,37.19,1.55,D1344.53,3522.02,1344.53,0.250,,,6.31,16.74,134,61.67,,,,,,,,39.8156386,-75.4322805,26.9,Close Metal Object,16.000,X56,ERW,960
MFL,5418,2107,20.523,1084+06.6,,,,108361.33,,5417,MCP,U25.16,25.16,36.51,1.15,D1343.84,3522.70,1343.84,0.250,,,8.78,11.36,99,61.67,,,,,,,,39.8156393,-75.4322783,26.9,Close Metal Object,16.000,X56,ERW,960
MFL,5419,2107,20.523,1084+07.3,,,,108361.97,,5418,MCP,U25.80,25.80,35.87,3.39,D1343.20,3523.34,1343.20,0.250,,,2.04,2.43,291,61.67,,,,,,,,39.8156400,-75.4322762,26.8,Close Metal Object,16.000,X56,ERW,960
MFL,5420,2107,20.523,1084+08.4,,,,108363.06,,5419,MCP,U26.89,26.89,34.78,2.25,D1342.12,3524.43,1342.12,0.250,,,5.29,13.24,193,61.67,,,,,,,,39.8156411,-75.4322726,26.7,Close Metal Object,16.000,X56,ERW,960
MFL,5421,2107,20.525,1084+15.3,,,,108370.04,,5420,MCP,D27.80,33.87,27.80,2.62,D1335.14,3531.41,1335.14,0.250,,,1.84,4.26,225,61.67,,,,,,,,39.8156483,-75.4322497,26.0,Close Metal Object,16.000,X56,ERW,960
MFL,5422,2107,20.525,1084+15.4,,,,108370.14,,5421,MCP,D27.70,33.97,27.70,1.20,D1335.03,3531.51,1335.03,0.250,,,3.80,6.75,104,61.67,,,,,,,,39.8156484,-75.4322494,26.0,Close Metal Object,16.000,X56,ERW,960
MFL,5423,2107,20.526,1084+20.5,,,,108375.20,,5422,MCP,D22.64,39.02,22.64,2.73,D1329.98,3536.56,1329.98,0.250,,,2.35,8.52,235,61.67,,,,,,,,39.8156537,-75.4322328,25.5,Close Metal Object,16.000,X56,ERW,960
MFL,5424,2107,20.526,1084+20.8,,,,108375.55,,5423,MCP,D22.29,39.38,22.29,2.54,D1329.62,3536.92,1329.62,0.250,,,2.55,4.57,218,61.67,,,,,,,,39.8156540,-75.4322317,25.5,Close Metal Object,16.000,X56,ERW,960
MFL,5425,2107,20.526,1084+21.8,,,,108376.50,,5424,MCP,D21.34,40.33,21.34,2.72,D1328.67,3537.87,1328.67,0.250,,,2.67,4.97,234,61.67,,,,,,,,39.8156551,-75.4322285,25.4,Close Metal Object,16.000,X56,ERW,960
MFL,5426,2107,20.526,1084+22.5,,,,108377.25,,5425,MCP,D20.59,41.08,20.59,3.49,D1327.93,3538.62,1327.93,0.250,,,2.63,4.26,300,61.67,,,,,,,,39.8156559,-75.4322261,25.4,Close Metal Object,16.000,X56,ERW,960
MFL,5427,2107,20.527,1084+25.7,,,,108380.49,,5426,MCP,D17.35,44.32,17.35,3.89,D1324.68,3541.86,1324.68,0.250,,,15.49,16.08,334,61.67,,,,,,,,39.8156595,-75.4322156,25.1,Close Metal Object,16.000,X56,ERW,960
MFL,5428,2107,20.527,1084+27.6,,,,108382.36,,5427,8.7° 52.7D Left Sag Cold Bend,D15.48,46.19,15.48,,D1322.82,3543.73,1322.82,0.250,,,,,305,61.67,,,,,,,,39.8156617,-75.4322096,25.0,,16.000,X56,ERW,960
MFL,5429,2107,20.528,1084+35.2,,,,108389.99,,5428,MCP,D7.85,53.82,7.85,1.94,D1315.18,3551.36,1315.18,0.250,,,4.98,8.27,167,61.67,,,,,,,,39.8156716,-75.4321858,24.9,Close Metal Object,16.000,X56,ERW,960
MFL,5430,2107,20.529,1084+40.9,,,,108395.72,,5429,MCP,D2.12,59.55,2.12,0.61,D1309.45,3557.09,1309.45,0.250,,,1.88,3.09,53,61.67,,,,,,,,39.8156794,-75.4321681,24.9,Close Metal Object,16.000,X56,ERW,960
MFL,5431,2107,20.530,1084+41.0,,,,108395.80,,5430,MCP,D2.04,59.63,2.04,0.10,D1309.37,3557.17,1309.37,0.250,,,2.86,3.80,9,61.67,,,,,,,,39.8156795,-75.4321679,24.9,Close Metal Object,16.000,X56,ERW,960
MFL,5432,2107,20.530,1084+41.4,,,,108396.20,,5431,MCP,D1.64,60.03,1.64,1.91,D1308.98,3557.56,1308.98,0.250,,,1.96,4.46,165,61.67,,,,,,,,39.8156800,-75.4321667,24.9,Close Metal Object,16.000,X56,ERW,960
MFL,5433,2107,20.530,1084+41.7,,,,108396.54,,5432,MCP,D1.30,60.37,1.30,1.27,D1308.63,3557.91,1308.63,0.250,,,2.71,3.85,110,61.67,,,,,,,,39.8156805,-75.4321656,24.9,Close Metal Object,16.000,X56,ERW,960
MFL,5434,2107,20.530,1084+42.6,,,,108397.45,,5433,MCP,D0.39,61.28,0.39,3.36,D1307.73,3558.82,1307.73,0.250,,,2.47,4.97,289,61.67,,,,,,,,39.8156818,-75.4321627,24.9,Close Metal Object,16.000,X56,ERW,960
MFL,5435,2108,20.530,1084+43.0,,,,108397.84,,5434,Weld,U61.67,61.67,62.15,,D1307.33,3559.21,1307.33,0.250,,,,,,62.15,,,,,,,,39.8156823,-75.4321615,24.9,,16.000,X56,ERW,960
MFL,5436,2108,20.531,1084+46.8,,,,108401.62,,5435,MCP,U3.78,3.78,58.37,1.02,D1303.55,3562.99,1303.55,0.250,,,2.04,3.40,88,62.15,,,,,,,,39.8156875,-75.4321500,24.9,Close Metal Object,16.000,X56,ERW,960
MFL,5437,2108,20.531,1084+47.6,,,,108402.44,,5436,MCP,U4.60,4.60,57.55,2.72,D1302.73,3563.81,1302.73,0.250,,,4.55,8.83,234,62.15,,,,,,,,39.8156887,-75.4321474,24.9,Close Metal Object,16.000,X56,ERW,960
MFL,5438,2108,20.531,1084+48.1,,,,108402.92,,5437,MCP,U5.08,5.08,57.07,0.19,D1302.26,3564.29,1302.26,0.250,,,5.10,7.66,17,62.15,,,,,,,,39.8156893,-75.4321459,25.0,Close Metal Object,16.000,X56,ERW,960
MFL,5439,2108,20.531,1084+48.4,,,,108403.19,,5438,MCP,U5.36,5.36,56.80,3.14,D1301.98,3564.56,1301.98,0.250,,,3.02,4.92,270,62.15,,,,,,,,39.8156897,-75.4321450,25.0,Close Metal Object,16.000,X56,ERW,960
MFL,5440,2108,20.531,1084+49.0,,,,108403.81,,5439,MCP,U5.97,5.97,56.18,3.16,D1301.36,3565.18,1301.36,0.250,,,1.53,4.51,272,62.15,,,,,,,,39.8156905,-75.4321432,25.0,Close Metal Object,16.000,X56,ERW,960
MFL,5441,2108,20.532,1084+53.1,,,,108407.94,,5440,MCP,U10.10,10.10,52.05,1.45,D1297.23,3569.31,1297.23,0.250,,,3.49,7.46,125,62.15,,,,,,,,39.8156962,-75.4321305,25.1,Close Metal Object,16.000,X56,ERW,960
MFL,5442,2108,20.532,1084+54.4,,,,108409.19,,5441,MCP,U11.35,11.35,50.80,0.54,D1295.98,3570.56,1295.98,0.250,,,11.10,14.61,46,62.15,,,,,,,,39.8156979,-75.4321267,25.1,Close Metal Object,16.000,X56,ERW,960
MFL,5443,2108,20.537,1084+81.7,,,,108436.64,,5442,8.5° 48.5D Over Cold Bend,D23.35,38.80,23.35,,D1268.53,3598.01,1268.53,0.250,,,,,177,62.15,,,,,,,,39.8157359,-75.4320425,25.7,,16.000,X56,ERW,960
MFL,5444,2108,20.538,1084+87.3,,,,108442.27,,5443,MCP,D17.72,44.43,17.72,3.82,D1262.91,3603.64,1262.91,0.250,,,5.41,9.54,328,62.15,,,,,,,,39.8157437,-75.4320254,25.2,Close Metal Object,16.000,X56,ERW,960
MFL,5445,2108,20.539,1084+92.8,,,,108447.76,,5444,MCP,D12.23,49.93,12.23,1.01,D1257.41,3609.13,1257.41,0.250,,,3.49,5.17,87,62.15,,,,,,,,39.8157513,-75.4320084,24.5,Close Metal Object,16.000,X56,ERW,960
MFL,5446,2108,20.539,1084+93.6,,,,108448.53,,5445,MCP,D11.46,50.70,11.46,0.94,D1256.64,3609.90,1256.64,0.250,,,3.49,5.48,81,62.15,,,,,,,,39.8157524,-75.4320060,24.4,Close Metal Object,16.000,X56,ERW,960
MFL,5447,2108,20.540,1084+94.6,,,,108449.58,,5446,MCP,D10.41,51.74,10.41,0.47,D1255.59,3610.95,1255.59,0.250,,,2.98,5.12,40,62.15,,,,,,,,39.8157538,-75.4320028,24.2,Close Metal Object,16.000,X56,ERW,960
MFL,5448,2108,20.541,1085+00.0,,,,108454.98,,5447,MCP,D5.01,57.14,5.01,3.51,D1250.19,3616.35,1250.19,0.250,,,3.10,6.24,302,62.15,,,,,,,,39.8157614,-75.4319860,23.5,Close Metal Object,16.000,X56,ERW,960
MFL,5449,2109,20.542,1085+05.0,,,,108459.99,,5448,Weld,D6.75,62.15,6.75,,D1245.18,3621.36,1245.18,0.250,,,,,,6.75,,,,,,,,39.8157682,-75.4319716,22.9,,16.000,X56,Elbow,960
MFL,5450,2109,20.542,1085+08.0,1547.00,1551.31,1.00,108462.98,,5449,90° 3D Left Forged Bend,U2.99,2.99,3.76,,D1242.19,3624.35,1242.19,0.250,,,,,277,6.75,,,,,,,,39.8157750,-75.4319662,22.6,,16.000,X56,Elbow,960
MFL,5451,2110,20.543,1085+11.6,,,,108466.74,,5450,Weld; Begin 0.375in Wall API 5L X62 - ERW,U6.75,6.75,40.77,,D1238.43,3628.11,1238.43,0.375,,,,,,40.77,322,,,,,,,39.8157848,-75.4319687,22.4,,16.000,X62,ERW,960
MFL,5452,2110,20.544,1085+16.3,,,,108471.40,,5451,Casing Start,U4.66,4.66,36.11,,D1233.77,3632.77,1233.77,0.375,,,,,,40.77,,,,,,,,39.8157958,-75.4319771,22.4,,16.000,X62,ERW,960
MFL,5453,2111,20.551,1085+53.0,,,,108507.51,,5452,Weld,U40.77,40.77,42.83,,D1197.66,3668.88,1197.66,0.375,,,,,,42.83,65,,,,,,,39.8158806,-75.4320431,22.3,,16.000,X62,ERW,960
MFL,5454,2112,20.559,1085+96.4,,,,108550.34,,5453,Weld,D42.74,42.83,42.74,,D1154.83,3711.71,1154.83,0.375,,,,,,42.74,356,,,,,,,39.8159815,-75.4321211,22.3,,16.000,X62,ERW,960
MFL,5455,2113,20.567,1086+39.8,,,,108593.08,,5454,Weld,U42.74,42.74,43.17,,D1112.09,3754.45,1112.09,0.375,,,,,,43.17,74,,,,,,,39.8160820,-75.4321991,22.3,,16.000,X62,ERW,960
MFL,5456,2113,20.574,1086+79.1,,,,108631.81,,5455,Casing End,D4.44,38.73,4.44,,D1073.36,3793.18,1073.36,0.375,,,,,,43.17,,,,,,,,39.8161730,-75.4322699,22.3,,16.000,X62,ERW,960
MFL,5457,2114,20.575,1086+83.6,,,,108636.25,,5456,Weld; Begin 0.250in Wall API 5L X56 - ERW,U43.17,43.17,60.28,,D1068.92,3797.62,1068.92,0.250,,,,,,60.28,,,,,,,,39.8161835,-75.4322780,22.3,,16.000,X56,ERW,960
MFL,5458,2114,20.578,1086+97.5,,,,108650.17,,5457,12.6° 63.6D Sag Cold Bend,U13.92,13.92,46.36,,D1055.00,3811.54,1055.00,0.250,,,,,1,60.28,,,,,,,,39.8162162,-75.4323033,22.8,,16.000,X56,ERW,960
MFL,5459,2114,20.582,1087+21.9,,,,108674.52,,5458,10.4° 60D Over Cold Bend,D22.01,38.27,22.01,,D1030.65,3835.89,1030.65,0.250,,,,,181,60.28,,,,,,,,39.8162728,-75.4323466,27.1,,16.000,X56,ERW,960
MFL,5460,2114,20.584,1087+29.1,,,,108681.74,,5459,MCP,D14.79,45.49,14.79,1.40,D1023.43,3843.11,1023.43,0.250,,,5.02,3.80,120,60.28,,,,,,,,39.8162898,-75.4323596,27.6,Close Metal Object,16.000,X56,ERW,960
MFL,5461,2114,20.584,1087+32.0,,,,108684.62,,5460,MCP,D11.92,48.36,11.92,0.70,D1020.56,3845.99,1020.56,0.250,,,3.76,5.07,60,60.28,,,,,,,,39.8162966,-75.4323648,27.7,Close Metal Object,16.000,X56,ERW,960
MFL,5462,2114,20.585,1087+34.7,,,,108687.27,108687.24,5461,ML Ext,D9.27,51.01,9.27,2.02,D1017.91,3848.64,1017.91,0.250,26,36,0.47,0.78,174,60.28,,1478,1474,1476,1471,2050,2043,39.8163029,-75.4323696,27.8,,16.000,X56,ERW,960
MFL,5463,2115,20.586,1087+43.9,,,,108696.53,,5462,Weld,D53.23,60.28,53.23,,D1008.64,3857.90,1008.64,0.250,,,,,,53.23,26,,,,,,,39.8163247,-75.4323864,28.1,,16.000,X56,ERW,960
MFL,5464,2115,20.588,1087+53.3,,,,108705.84,,5463,MCP,U9.31,9.31,43.92,0.00,D999.33,3867.21,999.33,0.250,,,7.53,12.68,0,53.23,,,,,,,,39.8163467,-75.4324030,28.2,Close Metal Object,16.000,X56,ERW,960
MFL,5465,2115,20.589,1087+54.9,,,,108707.46,,5464,MCP,U10.93,10.93,42.30,2.20,D997.71,3868.83,997.71,0.250,,,2.51,4.18,189,53.23,,,,,,,,39.8163505,-75.4324058,28.2,Close Metal Object,16.000,X56,ERW,960
MFL,5466,2115,20.589,1087+55.0,,,,108707.62,,5465,MCP,U11.09,11.09,42.14,2.79,D997.55,3868.99,997.55,0.250,,,5.02,4.06,240,53.23,,,,,,,,39.8163509,-75.4324061,28.2,Close Metal Object,16.000,X56,ERW,960
MFL,5467,2115,20.589,1087+56.0,,,,108708.58,108708.57,5466,ML Ext,U12.05,12.05,41.18,3.79,D996.59,3869.95,996.59,0.250,25,35,0.43,0.49,326,53.23,,1479,1476,1478,1474,2053,2047,39.8163532,-75.4324077,28.2,,16.000,X56,ERW,960
MFL,5468,2115,20.589,1087+59.2,,,,108711.78,,5467,MCP,U15.24,15.24,37.99,3.58,D993.40,3873.15,993.40,0.250,,,5.02,9.38,308,53.23,,,,,,,,39.8163608,-75.4324133,28.2,Close Metal Object,16.000,X56,ERW,960
MFL,5469,2115,20.590,1087+63.5,,,,108716.08,,5468,MCP,U19.55,19.55,33.68,1.29,D989.09,3877.45,989.09,0.250,,,3.76,5.45,111,53.23,,,,,,,,39.8163711,-75.4324208,28.2,Close Metal Object,16.000,X56,ERW,960
MFL,5470,2115,20.591,1087+67.6,,,,108720.18,,5469,MCP,U23.65,23.65,29.58,3.32,D984.99,3881.55,984.99,0.250,,,3.29,5.26,286,53.23,,,,,,,,39.8163809,-75.4324280,28.2,Close Metal Object,16.000,X56,ERW,960
MFL,5471,2115,20.591,1087+69.9,,,,108722.51,,5470,MCP,U25.98,25.98,27.25,1.11,D982.66,3883.88,982.66,0.250,,,3.45,9.19,95,53.23,,,,,,,,39.8163865,-75.4324321,28.2,Close Metal Object,16.000,X56,ERW,960
MFL,5472,2115,20.592,1087+70.9,,,,108723.49,,5471,MCP,D26.27,26.96,26.27,3.41,D981.68,3884.86,981.68,0.250,,,12.23,11.41,293,53.23,,,,,,,,39.8163888,-75.4324338,28.2,Close Metal Object,16.000,X56,ERW,960
MFL,5473,2115,20.592,1087+71.7,,,,108724.27,108724.25,5472,ML Ext,D25.49,27.74,25.49,3.92,D980.90,3885.64,980.90,0.250,36,46,0.74,0.65,337,53.23,,1459,1447,1452,1435,2016,1993,39.8163907,-75.4324352,28.2,,16.000,X56,ERW,960
MFL,5474,2115,20.592,1087+75.3,,,,108727.88,108727.86,5473,ML Int Seam Adjacent,D21.88,31.35,21.88,0.56,D977.29,3889.25,977.29,0.250,11,21,0.35,0.46,49,53.23,,1484,1482,1483,1481,2060,2057,39.8163993,-75.4324415,28.2,Seam Adjacent = 3.75 x sqrt (pipe radius x wall thickness),16.000,X56,ERW,960
MFL,5475,2116,20.597,1087+97.2,,,,108749.76,,5474,Weld,U53.23,53.23,61.11,,D955.41,3911.13,955.41,0.250,,,,,,61.11,6,,,,,,,39.8164516,-75.4324798,28.1,,16.000,X56,ERW,960
MFL,5476,2117,20.608,1088+58.4,,,,108810.88,,5475,Weld,U61.11,61.11,61.56,,D894.30,3972.25,894.30,0.250,,,,,,61.56,,,,,,,,39.8165970,-75.4325877,28.3,,16.000,X56,ERW,960
MFL,5477,2118,20.620,1089+20.0,,,,108872.44,,5476,Weld,D60.88,61.56,60.88,,D832.73,4033.81,832.73,0.250,,,,,,60.88,28,,,,,,,39.8167430,-75.4326974,28.9,,16.000,X56,ERW,960
MFL,5478,2119,20.631,1089+80.9,,,,108933.32,,5477,Weld,D59.08,60.88,59.08,,D771.85,4094.69,771.85,0.250,,,,,,59.08,,,,,,,,39.8168859,-75.4328085,29.1,,16.000,X56,ERW,960
MFL,5479,2120,20.643,1090+40.1,,,,108992.40,,5478,Weld,D45.90,59.08,45.90,,D712.77,4153.77,712.77,0.250,,,,,,45.90,,,,,,,,39.8170247,-75.4329170,28.1,,16.000,X56,ERW,960
MFL,5480,2121,20.651,1090+86.0,,,,109038.30,,5479,Weld,D37.32,45.90,37.32,,D666.88,4199.67,666.88,0.250,,,,,,37.32,50,,,,,,,39.8171331,-75.4329993,30.1,,16.000,X56,ERW,960
MFL,5481,2122,20.658,1091+23.4,,,,109075.62,,5480,Weld,U37.32,37.32,61.18,,D629.55,4236.99,629.55,0.250,,,,,,61.18,279,,,,,,,39.8172220,-75.4330647,32.5,,16.000,X56,ERW,960
MFL,5482,2122,20.659,1091+28.1,,,,109080.37,109080.35,5481,ML Int,U4.75,4.75,56.43,1.44,D624.80,4241.74,624.80,0.250,11,21,0.47,0.51,124,61.18,,1482,1480,1482,1478,2058,2053,39.8172334,-75.4330729,32.7,,16.000,X56,ERW,960
MFL,5483,2123,20.670,1091+84.6,,,,109136.80,,5482,Weld,D12.07,61.18,12.07,,D568.37,4298.17,568.37,0.250,,,,,,12.07,,,,,,,,39.8173684,-75.4331709,33.9,,16.000,X56,ERW,960
MFL,5484,2124,20.672,1091+96.7,,,,109148.87,,5483,Weld,U12.07,12.07,60.92,,D556.30,4310.24,556.30,0.250,,,,,,60.92,,,,,,,,39.8173972,-75.4331918,34.0,,16.000,X56,ERW,960
MFL,5485,2124,20.684,1092+57.6,,,,109209.69,,5484,MCP,D0.10,60.82,0.10,1.89,D495.48,4371.06,495.48,0.250,,,4.75,8.01,163,60.92,,,,,,,,39.8175418,-75.4332992,35.6,Touching Metal Object,16.000,X56,ERW,960
MFL,5486,2125,20.684,1092+57.6,,,,109209.79,,5485,Weld,D23.44,60.92,23.44,,D495.38,4371.16,495.38,0.250,,,,,,23.44,,,,,,,,39.8175421,-75.4332994,35.6,,16.000,X56,ERW,960
MFL,5487,2126,20.688,1092+81.1,,,,109233.23,,5486,Weld,U23.44,23.44,58.66,,D471.94,4394.60,471.94,0.250,,,,,,58.66,,,,,,,,39.8175976,-75.4333412,36.0,,16.000,X56,ERW,960
MFL,5488,2127,20.699,1093+39.8,,,,109291.89,,5487,Weld,U58.66,58.66,60.36,,D413.29,4453.26,413.29,0.250,,,,,,60.36,,,,,,,,39.8177368,-75.4334450,37.9,,16.000,X56,ERW,960
MFL,5489,2128,20.711,1094+00.2,,,,109352.25,,5488,Weld,D8.32,60.36,8.32,,D352.92,4513.62,352.92,0.250,,,,,,8.32,,,,,,,,39.8178807,-75.4335507,40.0,,16.000,X56,ERW,960
MFL,5490,2129,20.712,1094+08.6,,,,109360.56,,5489,Weld,U8.32,8.32,59.63,,D344.61,4521.93,344.61,0.250,,,,,,59.63,,,,,,,,39.8179006,-75.4335652,40.3,,16.000,X56,ERW,960
MFL,5491,2129,20.718,1094+37.1,,,,109389.13,109389.11,5490,ML Ext,U28.56,28.56,31.07,0.16,D316.05,4550.49,316.05,0.250,20,30,0.63,0.49,14,59.63,,1476,1470,1474,1466,2047,2037,39.8179690,-75.4336144,41.1,,16.000,X56,ERW,960
MFL,5492,2130,20.724,1094+68.2,,,,109420.19,,5491,Weld,D13.09,59.63,13.09,,D284.98,4581.56,284.98,0.250,,,,,,13.09,,,,,,,,39.8180437,-75.4336671,42.2,,16.000,X56,ERW,960
MFL,5493,2131,20.726,1094+81.3,,,,109433.29,,5492,Weld,U13.09,13.09,61.78,,D271.89,4594.65,271.89,0.250,,,,,,61.78,109,,,,,,,39.8180750,-75.4336899,42.8,,16.000,X56,ERW,960
MFL,5494,2131,20.726,1094+81.7,,,,109433.64,109433.63,5493,ML Ext Seam & Weld Adjacent,U0.36,0.36,61.42,1.66,D271.53,4595.01,271.53,0.250,14,24,0.43,0.51,143,61.78,,1482,1480,1482,1478,2058,2053,39.8180759,-75.4336906,42.8,Seam & Weld Adjacent = 3.75 x sqrt (pipe radius x wall thickness),16.000,X56,ERW,960
MFL,5495,2131,20.727,1094+87.3,,,,109439.27,109439.23,5494,ML Int Manufacturing Related; Seam Xing,U5.99,5.99,55.79,1.27,D265.90,4600.64,265.90,0.250,10,20,1.02,1.27,109,61.78,,1475,1463,1473,1459,2046,2026,39.8180892,-75.4337007,43.1,,16.000,X56,ERW,960
MFL,5496,2132,20.738,1095+43.2,,,,109495.06,,5495,Weld,D8.69,61.78,8.69,,D210.11,4656.43,210.11,0.250,,,,,,8.69,,,,,,,,39.8182213,-75.4337998,46.2,,16.000,X56,ERW,960
MFL,5497,2133,20.739,1095+51.9,,,,109503.75,,5496,Weld,U8.69,8.69,61.28,,D201.42,4665.12,201.42,0.250,,,,,,61.28,53,,,,,,,39.8182419,-75.4338151,46.7,,16.000,X56,ERW,960
MFL,5498,2133,20.740,1095+58.0,,,,109509.84,109509.82,5497,ML Ext,U6.09,6.09,55.19,2.06,D195.34,4671.21,195.34,0.250,16,26,0.39,0.61,177,61.28,,1482,1480,1482,1479,2058,2054,39.8182563,-75.4338259,47.0,,16.000,X56,ERW,960
MFL,5499,2133,20.745,1095+81.6,,,,109533.43,,5498,MCP,U29.68,29.68,31.60,2.84,D171.74,4694.80,171.74,0.250,,,1.45,4.11,245,61.28,,,,,,,,39.8183125,-75.4338673,48.0,Touching Metal Object,16.000,X56,ERW,960
MFL,5500,2133,20.745,1095+82.0,,,,109533.90,109533.88,5499,ML Ext,U30.15,30.15,31.13,1.84,D171.27,4695.27,171.27,0.250,15,25,0.51,0.59,159,61.28,,1481,1477,1480,1475,2055,2049,39.8183136,-75.4338681,48.0,,16.000,X56,ERW,960
