Repository: kerbergr/datadump

File: MLCompare/ex3/newdatafeb.csv (part 28 of 32)
ILI Tool,PBF_ID,Adjstd Weld Number,Adjstd Milepost,Adjstd Sta,STA Diff,ODO Diff,Multiplier,Odometer (ft),Odometer Distance to Start of Box (ft),Feature Number,Feature Description,Distance to Nearest Weld (ft),Distance to Upstream Weld (ft),Distance to Downstream Weld (ft),Distance From Top of Pipe (ft),Distance to Nearest AGM (ft),Distance to Upstream AGM (ft),Distance to Downstream AGM (ft),WT (in),Max Depth (%),Max Depth + Tolerance (%),Length (in),Width (in),Oreintation (Degrees),Pipe Length (ft),Long Seam Orient. (Degrees),0.85DL Safe MAOP Rating (psig),0.85DL Safe MAOP Rating + Tolerance (psig),Eff. Area B31G of API579 Safe MAOP Rating (psig),Eff. Area B31G of API579 Safe MAOP Rating + Tolerance (psig),Eff. Area B31G of API579 Burst Press. Rating (psig),Eff. Area B31G of API579 Burst Press. Rating + Tolerance (psig),Latitude NAD83,Longitude NAD83,Elevation Above Mean Sea Level NAVD88 (ft),Comments,Pipe Size (in),Pipe Grade ,Pipe Type,MOP (psi)
MFL,5501,2134,20.751,1096+13.2,,,,109565.03,,5500,Weld; Begin 0.344in Wall API 5L X52 - ERW,D39.40,61.28,39.40,,D140.15,4726.40,140.15,0.344,,,,,,39.40,35,,,,,,,39.8183878,-75.4339229,49.0,,16.000,X52,ERW,960
MFL,5502,2134,20.752,1096+19.9,,,,109571.77,,5501,Casing Start,U6.74,6.74,32.66,,D133.41,4733.14,133.41,0.344,,,,,,39.40,,,,,,,,39.8184037,-75.4339349,49.2,,16.000,X52,ERW,960
MFL,5503,2135,20.758,1096+52.6,,,,109604.43,,5502,Weld,U39.40,39.40,39.43,,D100.74,4765.80,100.74,0.344,,,,,,39.43,176,,,,,,,39.8184812,-75.4339934,49.6,,16.000,X52,ERW,960
MFL,5504,2135,20.765,1096+89.9,,,,109641.78,,5503,Casing End,D2.09,37.35,2.09,,D63.40,4803.15,63.40,0.344,,,,,,39.43,,,,,,,,39.8185700,-75.4340604,49.6,,16.000,X52,ERW,960
MFL,5505,2136,20.766,1096+92.0,,,,109643.86,,5504,Weld,D6.75,39.43,6.75,,D61.31,4805.23,61.31,0.344,,,,,,6.75,,,,,,,,39.8185745,-75.4340636,49.6,,16.000,X52,Elbow,960
MFL,5506,2136,20.766,1096+95.0,1187.00,1183.87,1.00,109646.85,,5505,90° 3D Right Forged Bend,U2.99,2.99,3.76,,D58.32,4808.22,58.32,0.344,,,,,88,6.75,,,,,,,,39.8185825,-75.4340641,49.6,,16.000,X52,Elbow,960
MFL,5507,2137,20.767,1096+97.7,,,,109650.61,,5506,Weld; Begin 0.250in Wall API 5L X56 - ERW,U6.75,6.75,51.42,,D54.56,4811.98,54.56,0.250,,,,,,51.42,293,,,,,,,39.8185903,-75.4340560,49.7,,16.000,X56,ERW,960
MFL,5508,2137,20.767,1096+99.0,,,,109651.87,109651.84,5507,ML Cluster Ext,U1.26,1.26,50.16,2.13,D53.30,4813.24,53.30,0.250,20,30,0.67,1.50,183,51.42,,1475,1468,1473,1464,2046,2034,39.8185921,-75.4340520,49.7,,16.000,X56,ERW,960
MFL,5509,2137,20.773,1097+28.9,,,,109681.80,,5508,MCP,D20.24,31.18,20.24,0.99,D23.37,4843.17,23.37,0.250,,,14.74,2.84,86,51.42,,,,,,,,39.8186328,-75.4339599,50.8,Close Metal Object,16.000,X56,ERW,960
MFL,5510,2137,20.775,1097+38.9,,,,109691.76,,5509,MCP,D10.27,41.15,10.27,1.40,D13.41,4853.13,13.41,0.250,,,3.76,4.48,120,51.42,,,,,,,,39.8186461,-75.4339291,50.9,Touching Metal Object,16.000,X56,ERW,960
MFL,5511,2138,20.777,1097+49.2,,,,109702.04,,5510,Weld,U51.42,51.42,59.48,,D3.14,4863.41,3.14,0.250,,,,,,59.48,,,,,,,,39.8186600,-75.4338972,51.0,,16.000,X56,ERW,960
MFL,5512,2138,20.777,1097+52.3,,,,109705.17,,5511,AGM 44,U3.14,3.14,56.34,,D4133.57,4866.54,4133.57,0.250,,,,,,59.48,,,,,,,,39.8186642,-75.4338874,51.0,,16.000,X56,ERW,960
MFL,5513,2139,20.788,1098+08.8,,,,109761.51,,5512,Weld,U59.48,59.48,60.09,,U56.34,56.34,4077.23,0.250,,,,,,60.09,,,,,,,,39.8187399,-75.4337129,50.8,,16.000,X56,ERW,960
MFL,5514,2140,20.800,1098+69.0,,,,109821.60,,5513,Weld,U60.09,60.09,61.57,,U116.43,116.43,4017.14,0.250,,,,,,61.57,50,,,,,,,39.8188213,-75.4335275,49.3,,16.000,X56,ERW,960
MFL,5515,2140,20.808,1099+15.8,,,,109868.38,,5514,4.8° 55.3D Over Cold Bend,D14.80,46.78,14.80,,U163.20,163.20,3970.37,0.250,,,,,182,61.57,,,,,,,,39.8188863,-75.4333842,47.6,,16.000,X56,ERW,960
MFL,5516,2141,20.811,1099+30.6,,,,109883.17,,5515,Weld,U61.57,61.57,61.71,,U178.00,178.00,3955.57,0.250,,,,,,61.71,312,,,,,,,39.8189068,-75.4333394,45.9,,16.000,X56,ERW,960
MFL,5517,2141,20.812,1099+32.9,,,,109885.44,,5516,MCP,U2.27,2.27,59.43,1.27,U180.27,180.27,3953.30,0.250,,,2.98,3.60,109,61.71,,,,,,,,39.8189100,-75.4333325,45.6,Close Metal Object,16.000,X56,ERW,960
MFL,5518,2141,20.814,1099+43.7,,,,109896.17,,5517,MCP,U13.00,13.00,48.71,3.76,U191.00,191.00,3942.57,0.250,,,5.14,6.24,324,61.71,,,,,,,,39.8189248,-75.4333000,44.4,Close Metal Object,16.000,X56,ERW,960
MFL,5519,2141,20.814,1099+46.7,,,,109899.17,,5518,10.4° 47.3D Sag Cold Bend,U16.00,16.00,45.70,,U194.00,194.00,3939.57,0.250,,,,,7,61.71,,,,,,,,39.8189290,-75.4332908,44.3,,16.000,X56,ERW,960
MFL,5520,2141,20.821,1099+81.4,,,,109933.86,,5519,3.7° 53.9D Over Cold Bend,D11.02,50.69,11.02,,U228.69,228.69,3904.89,0.250,,,,,188,61.71,,,,,,,,39.8189754,-75.4331834,45.9,,16.000,X56,ERW,960
MFL,5521,2142,20.823,1099+92.4,,,,109944.88,,5520,Weld,D61.38,61.71,61.38,,U239.71,239.71,3893.87,0.250,,,,,,61.38,43,,,,,,,39.8189903,-75.4331492,45.9,,16.000,X56,ERW,960
MFL,5522,2142,20.825,1100+04.6,,,,109957.00,,5521,MCP,U12.13,12.13,49.26,1.31,U251.83,251.83,3881.74,0.250,,,2.04,2.99,113,61.38,,,,,,,,39.8190065,-75.4331117,45.8,Close Metal Object,16.000,X56,ERW,960
MFL,5523,2142,20.829,1100+27.2,,,,109979.57,,5522,MCP,D26.70,34.69,26.70,3.26,U274.39,274.39,3859.18,0.250,,,1.53,3.09,280,61.38,,,,,,,,39.8190367,-75.4330417,45.6,Close Metal Object,16.000,X56,ERW,960
MFL,5524,2142,20.831,1100+36.1,,,,109988.52,,5523,MCP,D17.75,43.64,17.75,1.88,U283.34,283.34,3850.23,0.250,,,2.04,4.36,162,61.38,,,,,,,,39.8190487,-75.4330139,45.5,Close Metal Object,16.000,X56,ERW,960
MFL,5525,2142,20.832,1100+40.2,,,,109992.58,,5524,MCP,D13.68,47.70,13.68,2.22,U287.41,287.41,3846.16,0.250,,,5.80,5.63,191,61.38,,,,,,,,39.8190541,-75.4330013,45.5,Close Metal Object,16.000,X56,ERW,960
MFL,5526,2142,20.832,1100+43.1,,,,109995.44,,5525,MCP,D10.82,50.56,10.82,3.07,U290.27,290.27,3843.31,0.250,,,12.20,5.33,264,61.38,,,,,,,,39.8190579,-75.4329924,45.4,Close Metal Object,16.000,X56,ERW,960
MFL,5527,2142,20.833,1100+45.9,,,,109998.21,109998.19,5526,ML Ext,D8.05,53.33,8.05,1.73,U293.04,293.04,3840.53,0.250,16,26,1.02,1.25,149,61.38,,1468,1455,1465,1448,2034,2011,39.8190616,-75.4329838,45.3,,16.000,X56,ERW,960
MFL,5528,2142,20.834,1100+51.2,,,,110003.59,,5527,MCP,D2.67,58.71,2.67,3.13,U298.42,298.42,3835.16,0.250,,,11.25,3.65,269,61.38,,,,,,,,39.8190687,-75.4329671,45.2,Close Metal Object,16.000,X56,ERW,960
MFL,5529,2143,20.835,1100+53.9,,,,110006.26,,5528,Weld,U61.38,61.38,61.43,,U301.09,301.09,3832.48,0.250,,,,,,61.43,10,,,,,,,39.8190722,-75.4329588,45.1,,16.000,X56,ERW,960
MFL,5530,2143,20.836,1100+63.1,,,,110015.40,110015.38,5529,ML Ext Seam Adjacent,U9.14,9.14,52.29,3.82,U310.23,310.23,3823.35,0.250,15,25,0.39,0.47,328,61.43,,1482,1480,1482,1479,2058,2054,39.8190843,-75.4329305,44.9,Seam Adjacent = 3.75 x sqrt (pipe radius x wall thickness),16.000,X56,ERW,960
MFL,5531,2143,20.841,1100+89.8,,,,110042.07,,5530,8° 50.1D Right Cold Bend,D25.62,35.81,25.62,,U336.90,336.90,3796.68,0.250,,,,,81,61.43,,,,,,,,39.8191192,-75.4328472,44.4,,16.000,X56,ERW,960
MFL,5532,2144,20.846,1101+15.4,,,,110067.69,,5531,Weld,U61.43,61.43,61.56,,U362.52,362.52,3771.06,0.250,,,,,,61.56,,,,,,,,39.8191447,-75.4327623,44.4,,16.000,X56,ERW,960
MFL,5533,2144,20.850,1101+34.8,,,,110087.05,,5532,7.7° 36.8D Left Cold Bend,U19.36,19.36,42.20,,U381.88,381.88,3751.69,0.250,,,,,270,61.56,,,,,,,,39.8191639,-75.4326984,44.3,,16.000,X56,ERW,960
MFL,5534,2145,20.858,1101+77.1,,,,110129.25,,5533,Weld,D61.52,61.56,61.52,,U424.08,424.08,3709.49,0.250,,,,,,61.52,39,,,,,,,39.8192196,-75.4325669,44.3,,16.000,X56,ERW,960
MFL,5535,2146,20.869,1102+38.7,,,,110190.77,,5534,Weld,D61.20,61.52,61.20,,U485.60,485.60,3647.98,0.250,,,,,,61.20,,,,,,,,39.8193027,-75.4323769,43.1,,16.000,X56,ERW,960
MFL,5536,2146,20.878,1102+85.9,,,,110237.89,,5535,8.1° 46.5D Left Cold Bend,D14.08,47.13,14.08,,U532.72,532.72,3600.85,0.250,,,,,273,61.20,,,,,,,,39.8193673,-75.4322318,43.0,,16.000,X56,ERW,960
MFL,5537,2147,20.881,1103+00.0,,,,110251.97,,5536,Weld,U61.20,61.20,61.69,,U546.80,546.80,3586.77,0.250,,,,,,61.69,29,,,,,,,39.8193906,-75.4321919,43.2,,16.000,X56,ERW,960
MFL,5538,2147,20.886,1103+26.2,,,,110278.13,,5537,9.5° 40.9D Right Over Cold Bend,U26.16,26.16,35.53,,U572.96,572.96,3560.61,0.250,,,,,122,61.69,,,,,,,,39.8194342,-75.4321182,43.4,,16.000,X56,ERW,960
MFL,5539,2148,20.893,1103+61.8,,,,110313.66,,5538,Weld,D61.56,61.69,61.56,,U608.49,608.49,3525.08,0.250,,,,,,61.56,328,,,,,,,39.8194826,-75.4320091,40.6,,16.000,X56,ERW,960
MFL,5540,2148,20.894,1103+70.1,,,,110321.91,110321.89,5539,ML Ext Seam Adjacent,U8.24,8.24,53.32,3.65,U616.73,616.73,3516.84,0.250,14,24,0.31,0.43,314,61.56,,1483,1482,1483,1481,2060,2058,39.8194937,-75.4319838,40.0,Seam Adjacent = 3.75 x sqrt (pipe radius x wall thickness),16.000,X56,ERW,960
MFL,5541,2148,20.895,1103+72.3,,,,110324.13,,5540,8.2° 53.6D Sag Cold Bend,U10.47,10.47,51.09,,U618.96,618.96,3514.61,0.250,,,,,4,61.56,,,,,,,,39.8194967,-75.4319769,40.0,,16.000,X56,ERW,960
MFL,5542,2148,20.896,1103+77.5,,,,110329.28,,5541,MCP,U15.61,15.61,45.95,0.20,U624.10,624.10,3509.47,0.250,,,12.86,9.89,18,61.56,,,,,,,,39.8195037,-75.4319609,40.2,Close Metal Object,16.000,X56,ERW,960
MFL,5543,2148,20.903,1104+14.2,,,,110366.01,,5542,4.1° 59.5D Over Cold Bend,D9.22,52.35,9.22,,U660.83,660.83,3472.74,0.250,,,,,185,61.56,,,,,,,,39.8195530,-75.4318475,42.6,,16.000,X56,ERW,960
MFL,5544,2149,20.904,1104+23.5,,,,110375.22,,5543,Weld,D61.36,61.56,61.36,,U670.05,670.05,3463.52,0.250,,,,,,61.36,46,,,,,,,39.8195656,-75.4318191,42.7,,16.000,X56,ERW,960
CAL,5545,2149,20.906,1104+32.9,,,,110384.60,,5544,Dent Seam Xing,U9.38,9.38,51.98,0.54,U679.43,679.43,3454.14,0.250,1.3,1.8,2.63,3.17,46,61.36,,,,,,,,39.8195785,-75.4317904,42.7,,16.000,X56,ERW,960
MFL,5546,2149,20.906,1104+33.9,,,,110385.66,,5545,MCP,U10.44,10.44,50.92,0.10,U680.49,680.49,3453.08,0.250,,,3.10,5.53,9,61.36,,,,,,,,39.8195799,-75.4317871,42.7,Touching Metal Object,16.000,X56,ERW,960
MFL,5547,2149,20.915,1104+80.8,,,,110432.46,,5546,MCP,D4.12,57.24,4.12,0.56,U727.29,727.29,3406.28,0.250,,,36.98,8.72,48,61.36,,,,,,,,39.8196450,-75.4316438,42.8,Touching Metal Object,16.000,X56,ERW,960
MFL,5548,2150,20.916,1104+84.9,,,,110436.58,,5547,Weld,D60.44,61.36,60.44,,U731.41,731.41,3402.16,0.250,,,,,,60.44,328,,,,,,,39.8196507,-75.4316312,42.9,,16.000,X56,ERW,960
MFL,5549,2151,20.927,1105+45.5,,,,110497.02,,5548,Weld,D60.10,60.44,60.10,,U791.85,791.85,3341.72,0.250,,,,,,60.10,42,,,,,,,39.8197343,-75.4314459,43.3,,16.000,X56,ERW,960
MFL,5550,2151,20.939,1106+05.0,,,,110556.43,,5549,Marker Band Start,D0.69,59.41,0.69,,U851.26,851.26,3282.31,0.250,,,,,,60.10,,,,,,,,39.8198141,-75.4312617,43.4,,16.000,X56,ERW,960
MFL,5551,2151,20.939,1106+05.1,,,,110556.52,110556.51,5550,ML Ext Between Marker Bands,D0.61,59.50,0.61,1.09,U851.34,851.34,3282.23,0.250,35,45,0.31,0.70,94,60.10,,1480,1478,1479,1476,2054,2050,39.8198142,-75.4312615,43.4,,16.000,X56,ERW,960
MFL,5552,2151,20.939,1106+05.5,,,,110556.91,110556.64,5551,ML Cluster Ext Weld Adjacent; Between Marker Bands,D0.21,59.89,0.21,1.17,U851.74,851.74,3281.83,0.250,31,41,4.04,2.25,101,60.10,,1273,1189,1392,1351,1934,1876,39.8198147,-75.4312603,43.4,Weld Adjacent = 3.75 x sqrt (pipe radius x wall thickness),16.000,X56,ERW,960
MFL,5553,2152,20.939,1106+05.7,,,,110557.12,,5552,Weld Between Marker Bands,U60.10,60.10,61.43,,U851.95,851.95,3281.62,0.250,,,,,,61.43,317,,,,,,,39.8198150,-75.4312596,43.4,Between Marker Bands,16.000,X56,ERW,960
MFL,5554,2152,20.939,1106+05.8,,,,110557.25,,5553,Marker Band End,U0.13,0.13,61.30,,U852.08,852.08,3281.49,0.250,,,,,,61.43,,,,,,,,39.8198152,-75.4312592,43.4,,16.000,X56,ERW,960
CAL,5555,2152,20.944,1106+31.6,,,,110583.05,,5554,Dent Seam Xing,U25.92,25.92,35.51,3.47,U877.88,877.88,3255.70,0.250,1.0,1.5,3.18,2.84,298,61.43,,,,,,,,39.8198498,-75.4311793,43.3,,16.000,X56,ERW,960
MFL,5556,2153,20.950,1106+67.2,,,,110618.55,,5555,Weld,U61.43,61.43,61.58,,U913.38,913.38,3220.19,0.250,,,,,,61.58,40,,,,,,,39.8198972,-75.4310691,43.1,,16.000,X56,ERW,960
MFL,5557,2153,20.951,1106+67.9,,,,110619.28,110619.17,5556,ML Cluster Ext,U0.73,0.73,60.86,1.21,U914.11,914.11,3219.47,0.250,20,30,2.08,5.63,104,61.58,,1419,1378,1425,1377,1979,1913,39.8198982,-75.4310668,43.1,,16.000,X56,ERW,960
MFL,5558,2154,20.962,1107+28.9,,,,110680.13,,5557,Weld,D18.98,61.58,18.98,,U974.96,974.96,3158.61,0.250,,,,,,18.98,100,,,,,,,39.8199786,-75.4308774,43.2,,16.000,X56,ERW,960
MFL,5559,2155,20.966,1107+47.9,,,,110699.11,,5558,Weld,D6.71,18.98,6.71,,U993.94,993.94,3139.64,0.250,,,,,,6.71,,,,,,,,39.8200037,-75.4308185,42.9,,16.000,X56,Elbow,960
MFL,5560,2155,20.966,1107+51.0,1056.00,1055.37,1.00,110702.22,,5559,90° 3D Left Forged Bend,U3.11,3.11,3.60,,U997.05,997.05,3136.52,0.250,,,,,273,6.71,,,,,,,,39.8200107,-75.4308126,42.9,,16.000,X56,Elbow,960
MFL,5561,2156,20.967,1107+54.6,,,,110705.82,,5560,Weld,U6.71,6.71,12.03,,U1000.65,1000.65,3132.93,0.250,,,,,,12.03,343,,,,,,,39.8200202,-75.4308146,43.0,,16.000,X56,ERW,960
MFL,5562,2156,20.969,1107+64.6,,,,110715.79,110715.75,5561,ML Int Manufacturing Related; Seam Adjacent,D2.06,9.97,2.06,3.79,U1010.62,1010.62,3122.95,0.250,19,29,4.00,0.95,326,12.03,,1364,1290,1340,1249,1861,1735,39.8200441,-75.4308317,43.2,Seam & Weld Adjacent = 3.75 x sqrt (pipe radius x wall thickness),16.000,X56,ERW,960
MFL,5563,2157,20.969,1107+66.6,,,,110717.85,,5562,Weld,U12.03,12.03,61.25,,U1012.67,1012.67,3120.90,0.250,,,,,,61.25,61,,,,,,,39.8200490,-75.4308353,43.3,,16.000,X56,ERW,960
MFL,5564,2157,20.981,1108+27.9,,,,110779.00,110778.97,5563,ML Ext Weld Adjacent,D0.10,61.16,0.10,0.01,U1073.83,1073.83,3059.74,0.250,13,23,0.55,0.71,1,61.25,,1481,1477,1480,1475,2055,2049,39.8201947,-75.4309427,45.4,Weld Adjacent = 3.75 x sqrt (pipe radius x wall thickness),16.000,X56,ERW,960
MFL,5565,2158,20.981,1108+28.0,,,,110779.10,,5564,Weld,U61.25,61.25,61.67,,U1073.93,1073.93,3059.65,0.250,,,,,,61.67,345,,,,,,,39.8201949,-75.4309428,45.4,,16.000,X56,ERW,960
MFL,5566,2159,20.993,1108+89.7,,,,110840.77,,5565,Weld,D46.98,61.67,46.98,,U1135.60,1135.60,2997.98,0.250,,,,,,46.98,67,,,,,,,39.8203404,-75.4310539,48.4,,16.000,X56,ERW,960
MFL,5567,2160,21.001,1109+36.8,,,,110887.75,,5566,Weld,D46.07,46.98,46.07,,U1182.58,1182.58,2951.00,0.250,,,,,,46.07,,,,,,,,39.8204504,-75.4311402,50.1,,16.000,X56,ERW,960
MFL,5568,2161,21.010,1109+82.9,,,,110933.82,,5567,Weld,U46.07,46.07,61.14,,U1228.65,1228.65,2904.92,0.250,,,,,,61.14,28,,,,,,,39.8205577,-75.4312263,51.8,,16.000,X56,ERW,960
MFL,5569,2161,21.012,1109+93.4,,,,110944.30,,5568,6.4° 43.3D Sag Cold Bend,U10.48,10.48,50.66,,U1239.13,1239.13,2894.44,0.250,,,,,5,61.14,,,,,,,,39.8205821,-75.4312460,52.1,,16.000,X56,ERW,960
MFL,5570,2162,21.022,1110+44.1,,,,110994.96,,5569,Weld,D53.60,61.14,53.60,,U1289.79,1289.79,2843.78,0.250,,,,,,53.60,316,,,,,,,39.8206989,-75.4313388,60.4,,16.000,X56,ERW,960
MFL,5571,2162,21.024,1110+54.0,,,,111004.77,,5570,5.2° 40.3D Over Cold Bend,U9.81,9.81,43.79,,U1299.60,1299.60,2833.97,0.250,,,,,181,53.60,,,,,,,,39.8207214,-75.4313566,62.0,,16.000,X56,ERW,960
MFL,5572,2163,21.032,1110+97.8,,,,111048.56,,5571,Weld,U53.60,53.60,61.38,,U1343.39,1343.39,2790.19,0.250,,,,,,61.38,48,,,,,,,39.8208240,-75.4314369,65.1,,16.000,X56,ERW,960
MFL,5573,2164,21.044,1111+59.3,,,,111109.94,,5572,Weld,D51.15,61.38,51.15,,U1404.77,1404.77,2728.80,0.250,,,,,,51.15,320,,,,,,,39.8209676,-75.4315492,69.5,,16.000,X56,ERW,960
MFL,5574,2165,21.053,1112+10.5,,,,111161.09,,5573,Weld,D10.11,51.15,10.11,,U1455.92,1455.92,2677.66,0.250,,,,,,10.11,46,,,,,,,39.8210865,-75.4316447,72.7,,16.000,X56,ERW,960
MFL,5575,2166,21.055,1112+20.6,,,,111171.20,,5574,Weld,U10.11,10.11,27.66,,U1466.02,1466.02,2667.55,0.250,,,,,,27.66,326,,,,,,,39.8211099,-75.4316639,73.2,,16.000,X56,ERW,960
MFL,5576,2167,21.060,1112+48.3,,,,111198.86,,5575,Weld,U27.66,27.66,62.06,,U1493.69,1493.69,2639.89,0.250,,,,,,62.06,36,,,,,,,39.8211744,-75.4317152,74.7,,16.000,X56,ERW,960
MFL,5577,2167,21.067,1112+83.8,,,,111234.35,,5576,5.1° 72.8D Over Cold Bend,D26.57,35.49,26.57,,U1529.17,1529.17,2604.40,0.250,,,,,174,62.06,,,,,,,,39.8212577,-75.4317800,76.1,,16.000,X56,ERW,960
MFL,5578,2168,21.072,1113+10.4,,,,111260.92,,5577,Weld,D5.66,62.06,5.66,,U1555.75,1555.75,2577.83,0.250,,,,,,5.66,,,,,,,,39.8213207,-75.4318271,74.6,,16.000,X56,Elbow,960
MFL,5579,2168,21.073,1113+13.0,562.00,561.25,1.00,111263.48,,5578,75° 3D Right Forged Bend,U2.56,2.56,3.11,,U1558.30,1558.30,2575.27,0.250,,,,,84,5.66,,,,,,,,39.8213275,-75.4318278,74.6,,16.000,X56,Elbow,960
MFL,5580,2169,21.073,1113+16.4,,,,111266.58,,5579,Weld,U5.66,5.66,6.10,,U1561.41,1561.41,2572.16,0.250,,,,,,6.10,57,,,,,,,39.8213347,-75.4318223,74.7,,16.000,X56,ERW,960
MFL,5581,2170,21.074,1113+23.0,,,,111272.68,,5580,Weld; Begin 0.344in Wall API 5L X52 - ERW,U6.10,6.10,61.23,,U1567.50,1567.50,2566.07,0.344,,,,,,61.23,299,,,,,,,39.8213461,-75.4318064,74.9,,16.000,X52,ERW,960
MFL,5582,2170,21.074,1113+23.5,,,,111273.22,111273.19,5581,ML Ext,U0.54,0.54,60.69,1.60,U1568.04,1568.04,2565.53,0.344,10,20,0.39,0.55,138,61.23,,1918,1916,1918,1915,2663,2660,39.8213471,-75.4318050,75.0,,16.000,X52,ERW,960
MFL,5583,2170,21.075,1113+27.9,,,,111277.62,,5582,Casing Start Eccentric @ 6:00,U4.94,4.94,56.28,,U1572.45,1572.45,2561.12,0.344,,,,,,61.23,,,,,,,,39.8213552,-75.4317935,75.1,,16.000,X52,ERW,960
MFL,5584,2170,21.085,1113+76.8,,,,111327.47,,5583,Casing End,D6.43,54.80,6.43,,U1622.30,1622.30,2511.27,0.344,,,,,,61.23,,,,,,,,39.8214466,-75.4316622,75.6,,16.000,X52,ERW,960
MFL,5585,2171,21.086,1113+83.1,,,,111333.90,,5584,Weld; Begin 0.250in Wall API 5L X56 - ERW,D34.68,61.23,34.68,,U1628.73,1628.73,2504.84,0.250,,,,,,34.68,335,,,,,,,39.8214585,-75.4316452,75.5,,16.000,X56,ERW,960
MFL,5586,2171,21.090,1114+04.6,,,,111355.30,,5585,7.6° 58.6D Right Cold Bend,D13.29,21.39,13.29,,U1650.12,1650.12,2483.45,0.250,,,,,92,34.68,,,,,,,,39.8214977,-75.4315886,75.0,,16.000,X56,ERW,960
MFL,5587,2172,21.093,1114+17.9,,,,111368.58,,5586,Weld,U34.68,34.68,61.44,,U1663.41,1663.41,2470.16,0.250,,,,,,61.44,3,,,,,,,39.8215186,-75.4315500,74.8,,16.000,X56,ERW,960
MFL,5588,2172,21.099,1114+52.0,,,,111402.58,,5587,8.6° 55.7D Over Cold Bend,D27.45,34.00,27.45,,U1697.41,1697.41,2436.16,0.250,,,,,184,61.44,,,,,,,,39.8215698,-75.4314491,74.3,,16.000,X56,ERW,960
MFL,5589,2173,21.104,1114+79.5,,,,111430.03,,5588,Weld,U61.44,61.44,61.84,,U1724.86,1724.86,2408.72,0.250,,,,,,61.84,,,,,,,,39.8216108,-75.4313687,70.1,,16.000,X56,ERW,960
MFL,5590,2173,21.109,1115+04.2,,,,111454.67,,5589,4.8° 68.1D Sag Cold Bend,U24.64,24.64,37.20,,U1749.50,1749.50,2384.08,0.250,,,,,359,61.84,,,,,,,,39.8216483,-75.4312969,66.6,,16.000,X56,ERW,960
MFL,5591,2173,21.114,1115+31.8,,,,111482.15,,5590,6.3° 50.6D Left Cold Bend,D9.71,52.13,9.71,,U1776.98,1776.98,2356.59,0.250,,,,,269,61.84,,,,,,,,39.8216908,-75.4312167,64.7,,16.000,X56,ERW,960
MFL,5592,2174,21.116,1115+41.5,,,,111491.87,,5591,Weld,U61.84,61.84,61.91,,U1786.69,1786.69,2346.88,0.250,,,,,,61.91,300,,,,,,,39.8217080,-75.4311904,64.0,,16.000,X56,ERW,960
MFL,5593,2174,21.118,1115+52.2,,,,111502.56,,5592,8.1° 53.5D Over Cold Bend,U10.70,10.70,51.22,,U1797.39,1797.39,2336.18,0.250,,,,,179,61.91,,,,,,,,39.8217273,-75.4311619,63.2,,16.000,X56,ERW,960
MFL,5594,2174,21.120,1115+62.6,,,,111512.91,111512.89,5593,ML Ext,U21.05,21.05,40.87,2.84,U1807.74,1807.74,2325.83,0.250,10,20,0.43,0.61,245,61.91,,1483,1481,1483,1480,2059,2055,39.8217457,-75.4311349,61.4,,16.000,X56,ERW,960
MFL,5595,2174,21.122,1115+76.2,,,,111526.45,,5594,21° 46.2D Sag Cold Bend,D27.33,34.58,27.33,,U1821.28,1821.28,2312.29,0.250,,,,,357,61.91,,,,,,,,39.8217702,-75.4310993,59.8,,16.000,X56,ERW,960
MFL,5596,2175,21.128,1116+03.6,,,,111553.78,,5595,Weld,D61.53,61.91,61.53,,U1848.61,1848.61,2284.97,0.250,,,,,,61.53,55,,,,,,,39.8218204,-75.4310286,63.4,,16.000,X56,ERW,960
MFL,5597,2175,21.129,1116+11.1,,,,111561.23,,5596,4.5° 44.1D Over Cold Bend,U7.45,7.45,54.08,,U1856.05,1856.05,2277.52,0.250,,,,,172,61.53,,,,,,,,39.8218341,-75.4310094,64.6,,16.000,X56,ERW,960
MFL,5598,2175,21.139,1116+64.5,,,,111614.51,,5597,Marker Band Start,D0.79,60.73,0.79,,U1909.34,1909.34,2224.23,0.250,,,,,,61.53,,,,,,,,39.8219325,-75.4308710,69.8,,16.000,X56,ERW,960
MFL,5599,2175,21.139,1116+64.7,,,,111614.69,111614.66,5598,ML Cluster Ext Between Marker Bands,D0.62,60.91,0.62,1.58,U1909.52,1909.52,2224.06,0.250,19,29,0.86,1.07,136,61.53,,1470,1459,1469,1456,2040,2022,39.8219329,-75.4308705,69.8,,16.000,X56,ERW,960
MFL,5600,2175,21.139,1116+65.0,,,,111615.05,111615.03,5599,ML Ext Weld Adjacent; Between Marker Bands,D0.26,61.27,0.26,1.46,U1909.88,1909.88,2223.69,0.250,10,20,0.47,0.91,126,61.53,,1483,1480,1482,1479,2059,2054,39.8219335,-75.4308695,69.9,Weld Adjacent = 3.75 x sqrt (pipe radius x wall thickness),16.000,X56,ERW,960
MFL,5601,2175,21.139,1116+65.2,,,,111615.17,111615.16,5600,ML Ext Weld Adjacent; Between Marker Bands,D0.13,61.39,0.13,2.65,U1910.00,1910.00,2223.57,0.250,12,22,0.31,0.56,228,61.53,,1484,1482,1483,1482,2060,2058,39.8219337,-75.4308692,69.9,Weld Adjacent = 3.75 x sqrt (pipe radius x wall thickness),16.000,X56,ERW,960
MFL,5602,2175,21.139,1116+65.3,,,,111615.26,111615.18,5601,ML Cluster Ext Weld Adjacent; Between Marker Bands,D0.05,61.48,0.05,1.69,U1910.08,1910.08,2223.49,0.250,35,45,1.14,3.09,145,61.53,,1432,1408,1453,1436,2018,1994,39.8219339,-75.4308690,69.9,Weld Adjacent = 3.75 x sqrt (pipe radius x wall thickness),16.000,X56,ERW,960
MFL,5603,2176,21.139,1116+65.3,,,,111615.31,,5602,Weld Between Marker Bands,D61.38,61.53,61.38,,U1910.13,1910.13,2223.44,0.250,,,,,,61.38,341,,,,,,,39.8219340,-75.4308688,69.9,Between Marker Bands,16.000,X56,ERW,960
MFL,5604,2176,21.139,1116+65.5,,,,111615.48,111615.47,5603,ML Cluster Ext Weld Adjacent; Between Marker Bands,U0.18,0.18,61.20,1.98,U1910.31,1910.31,2223.26,0.250,24,34,1.80,2.45,171,61.38,,1418,1381,1454,1431,2020,1987,39.8219343,-75.4308684,69.9,Weld Adjacent = 3.75 x sqrt (pipe radius x wall thickness),16.000,X56,ERW,960
MFL,5605,2176,21.139,1116+65.6,,,,111615.65,111615.52,5604,ML Cluster Ext Weld Adjacent; Between Marker Bands,U0.35,0.35,61.03,2.37,U1910.48,1910.48,2223.09,0.250,44,54,2.75,3.42,204,61.38,,1246,1167,1392,1345,1933,1868,39.8219347,-75.4308679,69.9,Weld Adjacent = 3.75 x sqrt (pipe radius x wall thickness),16.000,X56,ERW,960
MFL,5606,2176,21.139,1116+65.8,,,,111615.77,111615.76,5605,ML Ext Weld Adjacent; Between Marker Bands,U0.46,0.46,60.91,2.59,U1910.60,1910.60,2222.98,0.250,13,23,0.27,0.63,223,61.38,,1484,1483,1484,1482,2061,2059,39.8219349,-75.4308677,69.9,Weld Adjacent = 3.75 x sqrt (pipe radius x wall thickness),16.000,X56,ERW,960
MFL,5607,2176,21.139,1116+65.8,,,,111615.84,,5606,Marker Band End,U0.53,0.53,60.85,,U1910.66,1910.66,2222.91,0.250,,,,,,61.38,,,,,,,,39.8219350,-75.4308675,70.0,,16.000,X56,ERW,960
MFL,5608,2176,21.146,1117+00.4,,,,111650.30,,5607,11.2° 49.6D Right Cold Bend,D26.38,35.00,26.38,,U1945.13,1945.13,2188.44,0.250,,,,,96,61.38,,,,,,,,39.8219982,-75.4307769,72.8,,16.000,X56,ERW,960
MFL,5609,2177,21.151,1117+26.9,,,,111676.68,,5608,Weld,D39.57,61.38,39.57,,U1971.51,1971.51,2162.06,0.250,,,,,,39.57,27,,,,,,,39.8220363,-75.4306975,74.1,,16.000,X56,ERW,960
MFL,5610,2178,21.158,1117+66.5,,,,111716.25,,5609,Weld,U39.57,39.57,50.07,,U2011.08,2011.08,2122.50,0.250,,,,,,50.07,115,,,,,,,39.8220912,-75.4305765,76.3,,16.000,X56,ERW,960
MFL,5611,2178,21.168,1118+16.3,,,,111765.87,111765.86,5610,ML Cluster Ext Weld Adjacent,D0.44,49.63,0.44,2.08,U2060.70,2060.70,2072.87,0.250,18,28,0.47,2.84,179,50.07,,1480,1477,1480,1475,2055,2049,39.8221588,-75.4304241,80.3,Weld Adjacent = 3.75 x sqrt (pipe radius x wall thickness),16.000,X56,ERW,960
MFL,5612,2178,21.168,1118+16.5,,,,111766.11,111766.09,5611,ML Cluster Ext Weld Adjacent,D0.21,49.86,0.21,2.20,U2060.94,2060.94,2072.64,0.250,20,30,1.25,2.08,189,50.07,,1454,1434,1465,1449,2034,2012,39.8221591,-75.4304234,80.3,Weld Adjacent = 3.75 x sqrt (pipe radius x wall thickness),16.000,X56,ERW,960
MFL,5613,2179,21.168,1118+16.7,,,,111766.31,,5612,Weld,D48.25,50.07,48.25,,U2061.14,2061.14,2072.43,0.250,,,,,,48.25,98,,,,,,,39.8221594,-75.4304228,80.3,,16.000,X56,ERW,960
MFL,5614,2180,21.177,1118+65.1,,,,111814.57,,5613,Weld,U48.25,48.25,61.28,,D2024.18,2109.39,2024.18,0.250,,,,,,61.28,15,,,,,,,39.8222244,-75.4302739,83.4,,16.000,X56,ERW,960
MFL,5615,2180,21.181,1118+85.3,,,,111834.67,,5614,Manufacturing Indication Int With ID Restriction <1%,U20.10,20.10,41.18,3.11,D2004.08,2129.50,2004.08,0.250,,,2.90,0.76,267,61.28,,,,,,,,39.8222518,-75.4302120,83.9,,16.000,X56,ERW,960
MFL,5616,2180,21.189,1119+26.0,,,,111875.28,111875.25,5615,ML Cluster Ext,D0.56,60.72,0.57,2.71,D1963.46,2170.11,1963.46,0.250,12,22,0.71,2.58,233,61.28,,1479,1472,1478,1470,2052,2041,39.8223076,-75.4300871,84.1,,16.000,X56,ERW,960
MFL,5617,2181,21.189,1119+26.6,,,,111875.85,,5616,Weld,U61.28,61.28,61.61,,D1962.89,2170.68,1962.89,0.250,,,,,,61.61,,,,,,,,39.8223084,-75.4300853,84.1,,16.000,X56,ERW,960
MFL,5618,2182,21.200,1119+88.4,,,,111937.46,,5617,Weld,D61.29,61.61,61.29,,D1901.29,2232.28,1901.29,0.250,,,,,,61.29,,,,,,,,39.8223926,-75.4298957,85.1,,16.000,X56,ERW,960
MFL,5619,2182,21.206,1120+17.7,,,,111966.68,,5618,MCP,U29.23,29.23,32.06,3.89,D1872.06,2261.51,1872.06,0.250,,,4.86,6.24,334,61.29,,,,,,,,39.8224319,-75.4298052,85.5,Close Metal Object,16.000,X56,ERW,960
MFL,5620,2183,21.212,1120+49.8,,,,111998.75,,5619,Weld,U61.29,61.29,61.53,,D1840.00,2293.57,1840.00,0.250,,,,,,61.53,,,,,,,,39.8224751,-75.4297061,86.3,,16.000,X56,ERW,960
MFL,5621,2184,21.224,1121+11.5,,,,112060.27,,5620,Weld,D57.35,61.53,57.35,,D1778.47,2355.10,1778.47,0.250,,,,,,57.35,,,,,,,,39.8225580,-75.4295156,86.8,,16.000,X56,ERW,960
MFL,5622,2184,21.224,1121+11.8,,,,112060.59,112060.54,5621,ML Cluster Ext Weld Adjacent,U0.32,0.32,57.03,1.44,D1778.15,2355.42,1778.15,0.250,11,21,1.02,2.38,124,57.35,,1474,1462,1472,1457,2045,2024,39.8225584,-75.4295146,86.8,Weld Adjacent = 3.75 x sqrt (pipe radius x wall thickness),16.000,X56,ERW,960
MFL,5623,2184,21.224,1121+11.9,,,,112060.67,112060.60,5622,ML Cluster Ext Weld Adjacent,U0.40,0.40,56.95,1.74,D1778.07,2355.50,1778.07,0.250,30,40,1.84,3.45,150,57.35,,1394,1352,1431,1400,1988,1944,39.8225586,-75.4295143,86.8,Weld Adjacent = 3.75 x sqrt (pipe radius x wall thickness),16.000,X56,ERW,960
MFL,5624,2184,21.224,1121+12.0,,,,112060.72,112060.71,5623,ML Ext Weld Adjacent,U0.45,0.45,56.89,1.10,D1778.02,2355.55,1778.02,0.250,12,22,0.27,0.56,95,57.35,,1484,1483,1484,1483,2061,2059,39.8225586,-75.4295142,86.8,Weld Adjacent = 3.75 x sqrt (pipe radius x wall thickness),16.000,X56,ERW,960
MFL,5625,2185,21.234,1121+69.0,,,,112117.62,,5624,Weld,D56.32,57.35,56.32,,D1721.13,2412.45,1721.13,0.250,,,,,,56.32,,,,,,,,39.8226354,-75.4293384,87.0,,16.000,X56,ERW,960
MFL,5626,2185,21.245,1122+25.3,,,,112173.73,112173.71,5625,ML Cluster Ext Weld Adjacent,D0.21,56.11,0.21,2.98,D1665.02,2468.56,1665.02,0.250,15,25,0.75,0.86,257,56.32,,1476,1469,1479,1473,2054,2046,39.8227118,-75.4291654,87.7,Weld Adjacent = 3.75 x sqrt (pipe radius x wall thickness),16.000,X56,ERW,960
MFL,5627,2186,21.245,1122+25.5,,,,112173.94,,5626,Weld,U56.32,56.32,56.68,,D1664.81,2468.77,1664.81,0.250,,,,,,56.68,2,,,,,,,39.8227122,-75.4291647,87.7,,16.000,X56,ERW,960
MFL,5628,2186,21.249,1122+43.8,,,,112192.22,,5627,MCP,U18.28,18.28,38.40,0.19,D1646.53,2487.04,1646.53,0.250,,,1.29,2.38,17,56.68,,,,,,,,39.8227370,-75.4291082,87.8,Close Metal Object,16.000,X56,ERW,960
MFL,5629,2186,21.249,1122+45.7,,,,112194.08,,5628,MCP,U20.14,20.14,36.54,1.00,D1644.66,2488.91,1644.66,0.250,,,0.82,1.98,86,56.68,,,,,,,,39.8227395,-75.4291025,87.8,Close Metal Object,16.000,X56,ERW,960
MFL,5630,2186,21.251,1122+59.0,,,,112207.30,,5629,MCP,D23.31,33.37,23.31,2.33,D1631.44,2502.13,1631.44,0.250,,,2.47,3.50,200,56.68,,,,,,,,39.8227574,-75.4290615,87.8,Close Metal Object,16.000,X56,ERW,960
MFL,5631,2186,21.253,1122+67.0,,,,112215.36,,5630,MCP,D15.26,41.42,15.26,0.65,D1623.39,2510.18,1623.39,0.250,,,7.14,6.24,56,56.68,,,,,,,,39.8227681,-75.4290366,87.9,Close Metal Object,16.000,X56,ERW,960
MFL,5632,2186,21.254,1122+75.0,,,,112223.33,,5631,MCP,D7.29,49.39,7.29,3.94,D1615.42,2518.16,1615.42,0.250,,,2.16,3.20,339,56.68,,,,,,,,39.8227788,-75.4290119,87.9,Close Metal Object,16.000,X56,ERW,960
MFL,5633,2186,21.255,1122+75.7,,,,112223.95,,5632,MCP,D6.66,50.02,6.66,1.10,D1614.79,2518.78,1614.79,0.250,,,16.55,5.07,95,56.68,,,,,,,,39.8227796,-75.4290100,87.9,Close Metal Object,16.000,X56,ERW,960
MFL,5634,2186,21.256,1122+81.3,,,,112229.61,,5633,Marker Band Start,D1.00,55.68,1.00,,D1609.13,2524.44,1609.13,0.250,,,,,,56.68,,,,,,,,39.8227871,-75.4289924,88.0,,16.000,X56,ERW,960
MFL,5635,2186,21.256,1122+81.7,,,,112230.01,112229.97,5634,ML Cluster Ext Between Marker Bands,D0.61,56.07,0.61,1.55,D1608.73,2524.84,1608.73,0.250,60,70,1.84,19.25,133,56.68,,1238,1159,1383,1347,1921,1871,39.8227876,-75.4289912,88.0,,16.000,X56,ERW,960
MFL,5636,2186,21.256,1122+81.9,,,,112230.17,112230.16,5635,ML Cluster Ext Weld Adjacent; Between Marker Bands,D0.45,56.23,0.45,1.55,D1608.57,2525.00,1608.57,0.250,27,37,0.39,2.24,133,56.68,,1480,1477,1479,1475,2054,2048,39.8227879,-75.4289906,88.0,Weld Adjacent = 3.75 x sqrt (pipe radius x wall thickness),16.000,X56,ERW,960
MFL,5637,2186,21.256,1122+82.0,,,,112230.25,112230.24,5636,ML Ext Weld Adjacent; Between Marker Bands,D0.37,56.31,0.37,1.85,D1608.49,2525.08,1608.49,0.250,14,24,0.20,0.36,159,56.68,,1484,1484,1484,1484,2061,2061,39.8227880,-75.4289904,88.0,Weld Adjacent = 3.75 x sqrt (pipe radius x wall thickness),16.000,X56,ERW,960
MFL,5638,2186,21.256,1122+82.1,,,,112230.34,112230.29,5637,ML Cluster Ext Weld Adjacent; Between Marker Bands,D0.28,56.40,0.28,1.63,D1608.41,2525.16,1608.41,0.250,14,24,1.18,2.86,141,56.68,,1466,1450,1473,1462,2046,2030,39.8227881,-75.4289902,88.0,Weld Adjacent = 3.75 x sqrt (pipe radius x wall thickness),16.000,X56,ERW,960
MFL,5639,2186,21.256,1122+82.1,,,,112230.34,112230.33,5638,ML Ext Weld Adjacent; Between Marker Bands,D0.28,56.41,0.28,1.26,D1608.40,2525.17,1608.40,0.250,10,20,0.24,0.51,109,56.68,,1484,1484,1484,1483,2062,2060,39.8227881,-75.4289902,88.0,Weld Adjacent = 3.75 x sqrt (pipe radius x wall thickness),16.000,X56,ERW,960
MFL,5640,2186,21.256,1122+82.1,,,,112230.40,112230.39,5639,ML Cluster Ext Weld Adjacent; Between Marker Bands,D0.22,56.46,0.22,2.48,D1608.35,2525.22,1608.35,0.250,22,32,0.55,1.55,214,56.68,,1477,1472,1479,1474,2054,2048,39.8227882,-75.4289900,88.0,Weld Adjacent = 3.75 x sqrt (pipe radius x wall thickness),16.000,X56,ERW,960
MFL,5641,2186,21.256,1122+82.2,,,,112230.45,112230.43,5640,ML Ext Weld Adjacent; Between Marker Bands,D0.17,56.51,0.17,2.19,D1608.30,2525.28,1608.30,0.250,10,20,0.35,1.09,188,56.68,,1484,1482,1483,1481,2060,2058,39.8227882,-75.4289899,88.0,Weld Adjacent = 3.75 x sqrt (pipe radius x wall thickness),16.000,X56,ERW,960
MFL,5642,2186,21.256,1122+82.3,,,,112230.58,112230.48,5641,ML Cluster Ext Weld Adjacent; Between Marker Bands,D0.04,56.64,0.04,1.34,D1608.16,2525.41,1608.16,0.250,25,35,1.37,5.83,115,56.68,,1438,1413,1450,1426,2014,1980,39.8227884,-75.4289894,88.0,Weld Adjacent = 3.75 x sqrt (pipe radius x wall thickness),16.000,X56,ERW,960
MFL,5643,2187,21.256,1122+82.4,,,,112230.62,,5642,Weld Between Marker Bands,D55.36,56.68,55.36,,D1608.13,2525.45,1608.13,0.250,,,,,,55.36,,,,,,,,39.8227885,-75.4289893,88.0,Between Marker Bands,16.000,X56,ERW,960
MFL,5644,2187,21.256,1122+82.6,,,,112230.91,112230.90,5643,ML Ext Weld Adjacent; Between Marker Bands,U0.29,0.29,55.07,1.75,D1607.84,2525.74,1607.84,0.250,12,22,0.16,0.56,151,55.36,,1485,1484,1485,1484,2062,2061,39.8227889,-75.4289883,88.0,Weld Adjacent = 3.75 x sqrt (pipe radius x wall thickness),16.000,X56,ERW,960
MFL,5645,2187,21.256,1122+82.9,,,,112231.20,112231.19,5644,ML Ext Between Marker Bands,U0.58,0.58,54.78,1.36,D1607.55,2526.03,1607.55,0.250,10,20,0.24,1.50,117,55.36,,1484,1484,1484,1483,2062,2060,39.8227892,-75.4289875,88.0,,16.000,X56,ERW,960
MFL,5646,2187,21.256,1122+82.9,,,,112231.20,112231.11,5645,ML Cluster Ext Between Marker Bands,U0.59,0.59,54.77,2.02,D1607.54,2526.03,1607.54,0.250,39,49,1.45,9.74,174,55.36,,1393,1357,1445,1428,2008,1984,39.8227892,-75.4289875,88.0,,16.000,X56,ERW,960
MFL,5647,2187,21.256,1122+83.1,,,,112231.34,,5646,Marker Band End,U0.72,0.72,54.64,,D1607.41,2526.16,1607.41,0.250,,,,,,55.36,,,,,,,,39.8227894,-75.4289870,88.0,,16.000,X56,ERW,960
MFL,5648,2187,21.260,1123+06.1,,,,112254.30,112254.29,5647,ML Ext,U23.69,23.69,31.67,2.43,D1584.44,2549.13,1584.44,0.250,12,22,0.35,0.66,209,55.36,,1483,1482,1483,1481,2060,2057,39.8228198,-75.4289156,88.1,,16.000,X56,ERW,960
MFL,5649,2187,21.266,1123+37.4,,,,112285.54,112285.34,5648,ML Cluster Ext Weld Adjacent,D0.43,54.93,0.43,2.15,D1553.20,2580.37,1553.20,0.250,25,35,3.96,14.91,185,55.36,,1322,1244,1376,1293,1911,1796,39.8228609,-75.4288182,87.7,Weld Adjacent = 3.75 x sqrt (pipe radius x wall thickness),16.000,X56,ERW,960
MFL,5650,2187,21.266,1123+37.8,,,,112285.87,112285.85,5649,ML Ext Weld Adjacent,D0.11,55.25,0.11,2.17,D1552.87,2580.70,1552.87,0.250,25,35,0.63,0.77,187,55.36,,1473,1467,1471,1462,2042,2030,39.8228613,-75.4288172,87.7,Weld Adjacent = 3.75 x sqrt (pipe radius x wall thickness),16.000,X56,ERW,960
MFL,5651,2188,21.266,1123+37.9,,,,112285.98,,5650,Weld,U55.36,55.36,61.95,,D1552.77,2580.80,1552.77,0.250,,,,,,61.95,,,,,,,,39.8228615,-75.4288169,87.7,,16.000,X56,ERW,960
MFL,5652,2188,21.266,1123+38.3,,,,112286.38,112286.30,5651,ML Cluster Ext Weld Adjacent,U0.41,0.41,61.54,2.13,D1552.36,2581.21,1552.36,0.250,36,46,1.76,8.67,183,61.95,,1376,1331,1413,1368,1962,1901,39.8228620,-75.4288156,87.6,Weld Adjacent = 3.75 x sqrt (pipe radius x wall thickness),16.000,X56,ERW,960
MFL,5653,2188,21.266,1123+38.5,,,,112286.61,112286.59,5652,ML Cluster Ext,U0.63,0.63,61.32,1.63,D1552.14,2581.43,1552.14,0.250,11,21,0.51,2.79,140,61.95,,1482,1479,1481,1477,2057,2052,39.8228623,-75.4288150,87.6,,16.000,X56,ERW,960
MFL,5654,2188,21.266,1123+38.5,,,,112286.62,112286.60,5653,ML Cluster Ext,U0.64,0.64,61.31,2.51,D1552.13,2581.44,1552.13,0.250,11,21,0.63,3.60,216,61.95,,1480,1476,1480,1474,2055,2047,39.8228623,-75.4288149,87.6,,16.000,X56,ERW,960
MFL,5655,2188,21.272,1123+68.7,,,,112316.76,112316.74,5654,ML Int Manufacturing Related,U30.78,30.78,31.17,3.07,D1521.99,2611.59,1521.99,0.250,11,21,0.67,0.51,264,61.95,,1480,1474,1479,1472,2054,2045,39.8229023,-75.4287212,87.2,,16.000,X56,ERW,960
MFL,5656,2188,21.272,1123+69.0,,,,112316.98,112316.95,5655,ML Int Manufacturing Related,D30.95,31.00,30.95,3.05,D1521.77,2611.80,1521.77,0.250,11,21,0.63,0.46,262,61.95,,1480,1476,1480,1473,2055,2046,39.8229026,-75.4287206,87.2,,16.000,X56,ERW,960
MFL,5657,2189,21.278,1124+00.0,,,,112347.92,,5656,Weld,D6.73,61.95,6.73,,D1490.82,2642.75,1490.82,0.250,,,,,,6.73,,,,,,,,39.8229437,-75.4286244,87.0,,16.000,X56,Elbow,960
MFL,5658,2189,21.279,1124+03.0,1090.00,1087.45,1.00,112350.92,,5657,90° 3D Left Forged Bend,U3.00,3.00,3.73,,D1487.82,2645.75,1487.82,0.250,,,,,271,6.73,,,,,,,,39.8229504,-75.4286187,87.0,,16.000,X56,Elbow,960
MFL,5659,2190,21.279,1124+06.7,,,,112354.66,,5658,Weld,U6.73,6.73,61.34,,D1484.09,2649.48,1484.09,0.250,,,,,,61.34,,,,,,,,39.8229603,-75.4286207,87.0,,16.000,X56,ERW,960
MFL,5660,2190,21.288,1124+50.4,,,,112398.29,112398.27,5659,ML Ext,D17.70,43.64,17.70,0.29,D1440.45,2693.12,1440.45,0.250,12,22,0.47,0.51,25,61.34,,1482,1479,1482,1478,2058,2053,39.8230642,-75.4286971,87.7,,16.000,X56,ERW,960
MFL,5661,2191,21.291,1124+68.1,,,,112415.99,,5660,Weld,D49.64,61.34,49.64,,D1422.75,2710.82,1422.75,0.250,,,,,,49.64,260,,,,,,,39.8231062,-75.4287287,88.0,,16.000,X56,ERW,960
MFL,5662,2192,21.300,1125+17.8,,,,112465.64,,5661,Weld,U49.64,49.64,49.89,,D1373.11,2760.47,1373.11,0.250,,,,,,49.89,79,,,,,,,39.8232229,-75.4288193,88.6,,16.000,X56,ERW,960
MFL,5663,2193,21.310,1125+67.8,,,,112515.53,,5662,Weld,U49.89,49.89,61.42,,D1323.22,2810.35,1323.22,0.250,,,,,,61.42,36,,,,,,,39.8233407,-75.4289094,89.4,,16.000,X56,ERW,960
MFL,5664,2193,21.315,1125+95.3,,,,112543.00,,5663,MCP,U27.47,27.47,33.94,3.84,D1295.75,2837.82,1295.75,0.250,,,3.49,8.42,330,61.42,,,,,,,,39.8234060,-75.4289579,89.8,Close Metal Object,16.000,X56,ERW,960
MFL,5665,2194,21.321,1126+29.2,,,,112576.94,,5664,Weld,D61.22,61.42,61.22,,D1261.80,2871.77,1261.80,0.250,,,,,,61.22,268,,,,,,,39.8234865,-75.4290182,89.9,,16.000,X56,ERW,960
MFL,5666,2195,21.333,1126+90.5,,,,112638.16,,5665,Weld,U61.22,61.22,61.33,,D1200.58,2932.99,1200.58,0.250,,,,,,61.33,40,,,,,,,39.8236314,-75.4291278,90.2,,16.000,X56,ERW,960
MFL,5667,2196,21.345,1127+51.9,,,,112699.49,,5666,Weld,D61.22,61.33,61.22,,D1139.26,2994.32,1139.26,0.250,,,,,,61.22,44,,,,,,,39.8237761,-75.4292385,91.0,,16.000,X56,ERW,960
MFL,5668,2196,21.345,1127+52.9,,,,112700.54,112700.51,5667,ML Ext,U1.05,1.05,60.17,1.47,D1138.21,2995.37,1138.21,0.250,10,20,0.47,0.66,127,61.22,,1483,1480,1482,1479,2059,2054,39.8237785,-75.4292403,91.0,,16.000,X56,ERW,960
MFL,5669,2197,21.356,1128+13.2,,,,112760.71,,5668,Weld,U61.22,61.22,61.38,,D1078.04,3055.54,1078.04,0.250,,,,,,61.38,321,,,,,,,39.8239199,-75.4293510,91.4,,16.000,X56,ERW,960
MFL,5670,2198,21.368,1128+74.6,,,,112822.09,,5669,Weld,D61.28,61.38,61.28,,D1016.65,3116.92,1016.65,0.250,,,,,,61.28,,,,,,,,39.8240641,-75.4294631,91.7,,16.000,X56,ERW,960
MFL,5671,2198,21.379,1129+35.2,,,,112882.59,,5670,Marker Band Start,D0.78,60.50,0.78,,D956.15,3177.42,956.15,0.250,,,,,,61.28,,,,,,,,39.8242072,-75.4295714,93.3,,16.000,X56,ERW,960
MFL,5672,2198,21.379,1129+35.5,,,,112882.95,112882.94,5671,ML Ext Weld Adjacent; Between Marker Bands,D0.43,60.86,0.43,2.46,D955.80,3177.78,955.80,0.250,11,21,0.27,0.51,211,61.28,,1484,1483,1484,1483,2061,2059,39.8242081,-75.4295721,93.3,Weld Adjacent = 3.75 x sqrt (pipe radius x wall thickness),16.000,X56,ERW,960
MFL,5673,2198,21.379,1129+35.5,,,,112882.96,112882.93,5672,ML Cluster Ext Weld Adjacent; Between Marker Bands,D0.41,60.87,0.41,1.90,D955.78,3177.79,955.78,0.250,22,32,0.59,3.80,163,61.28,,1476,1471,1474,1467,2048,2038,39.8242081,-75.4295721,93.3,Weld Adjacent = 3.75 x sqrt (pipe radius x wall thickness),16.000,X56,ERW,960
MFL,5674,2198,21.379,1129+35.6,,,,112883.05,112883.04,5673,ML Ext Weld Adjacent; Between Marker Bands,D0.32,60.96,0.32,2.20,D955.69,3177.88,955.69,0.250,24,34,0.24,0.54,190,61.28,,1483,1482,1483,1482,2060,2058,39.8242083,-75.4295722,93.3,Weld Adjacent = 3.75 x sqrt (pipe radius x wall thickness),16.000,X56,ERW,960
MFL,5675,2198,21.379,1129+35.8,,,,112883.28,112883.27,5674,ML Ext Weld Adjacent; Between Marker Bands,D0.09,61.19,0.09,1.68,D955.46,3178.11,955.46,0.250,20,30,0.35,0.61,145,61.28,,1482,1480,1481,1479,2058,2054,39.8242089,-75.4295727,93.3,Weld Adjacent = 3.75 x sqrt (pipe radius x wall thickness),16.000,X56,ERW,960
MFL,5676,2199,21.379,1129+35.9,,,,112883.37,,5675,Weld Between Marker Bands,D59.32,61.28,59.32,,D955.37,3178.20,955.37,0.250,,,,,,59.32,328,,,,,,,39.8242090,-75.4295728,93.3,Between Marker Bands,16.000,X56,ERW,960
MFL,5677,2199,21.379,1129+36.2,,,,112883.66,112883.53,5676,ML Cluster Ext Weld Adjacent; Between Marker Bands,U0.29,0.29,59.03,1.93,D955.08,3178.49,955.08,0.250,40,50,2.08,3.80,166,59.32,,1330,1272,1421,1378,1974,1913,39.8242098,-75.4295733,93.3,Weld Adjacent = 3.75 x sqrt (pipe radius x wall thickness),16.000,X56,ERW,960
MFL,5678,2199,21.380,1129+36.4,,,,112883.84,112883.83,5677,ML Cluster Ext Weld Adjacent; Between Marker Bands,U0.47,0.47,58.85,1.94,D954.91,3178.67,954.91,0.250,22,32,0.39,0.81,167,59.32,,1481,1478,1481,1478,2057,2053,39.8242102,-75.4295736,93.3,Weld Adjacent = 3.75 x sqrt (pipe radius x wall thickness),16.000,X56,ERW,960
MFL,5679,2199,21.380,1129+36.6,,,,112883.98,,5678,Marker Band End,U0.61,0.61,58.71,,D954.76,3178.81,954.76,0.250,,,,,,59.32,,,,,,,,39.8242105,-75.4295739,93.3,,16.000,X56,ERW,960
MFL,5680,2199,21.391,1129+94.9,,,,112942.30,112942.29,5679,ML Ext Weld Adjacent,D0.39,58.93,0.39,2.97,D896.44,3237.13,896.44,0.250,20,30,0.27,0.32,255,59.32,,1483,1482,1483,1481,2059,2057,39.8243487,-75.4296779,93.2,Weld Adjacent = 3.75 x sqrt (pipe radius x wall thickness),16.000,X56,ERW,960
MFL,5681,2200,21.391,1129+95.3,,,,112942.69,,5680,Weld,U59.32,59.32,61.25,,D896.05,3237.52,896.05,0.250,,,,,,61.25,27,,,,,,,39.8243496,-75.4296786,93.2,,16.000,X56,ERW,960
MFL,5682,2200,21.391,1129+95.5,,,,112942.83,112942.82,5681,ML Ext Weld Xing,U0.14,0.14,61.10,3.09,D895.91,3237.66,895.91,0.250,37,47,0.35,0.51,266,61.25,,1478,1476,1477,1472,2051,2045,39.8243500,-75.4296789,93.2,,16.000,X56,ERW,960
MFL,5683,2200,21.394,1130+10.4,,,,112957.78,112957.77,5682,ML Ext,U15.09,15.09,46.15,3.05,D880.96,3252.61,880.96,0.250,11,21,0.51,0.51,262,61.25,,1482,1479,1481,1477,2057,2052,39.8243853,-75.4297055,93.2,,16.000,X56,ERW,960
MFL,5684,2200,21.402,1130+56.2,,,,113003.51,113003.47,5683,ML Cluster Ext Weld Adjacent,D0.43,60.82,0.43,2.74,D835.24,3298.34,835.24,0.250,42,52,2.39,8.18,236,61.25,,1290,1221,1399,1364,1943,1895,39.8244936,-75.4297872,93.0,Weld Adjacent = 3.75 x sqrt (pipe radius x wall thickness),16.000,X56,ERW,960
