Repository: kerbergr/datadump

File: MLCompare/examples/oldili.csv (part 2 of 16)
MFL,,-0.009,00+00,-45.24,12000000,Begin Run Tickle,,,,,,,0.000,,,,,,,,,,,,,,,,35.0875497,-119.4052413,764.4,,
MFL,0,0.000,00+00,-1.51,,WELD - WT Change - Begin 0.322 ERW,,,,,,,0.322,,,,,,3.09,,,,,,,,,,35.0875497,-119.4052413,764.4,,
MFL,,0.000,00+00,-1.04,10000000,Flange,U0.47,0.47,,,,,0.322,,,,,,,,,,,,,,,,35.0875497,-119.4052413,764.4,,
MFL,,0.000,06+44,0.00,10000001,Valve (Launch) Launcher - 06+44 - MOCO LAUNCHER,U1.51,1.51,,,,,0.322,,,,,,,,,,,,,,,,35.0875496,-119.4052413,764.4,,
MFL,,0.430,27+06,2269.86,40000166,ml-int,D2.37,57.03,2.37,D2249.86,2262.88,2249.86,0.219,19,N,0.61,0.48,145,,,N,2243,2238,3108,29,2227,2217,3079,35.0832592,-119.4006326,726.9,,
MFL,,0.430,27+06,2270.13,40000167,ml-int,D2.09,57.30,2.09,D2249.59,2263.15,2249.59,0.219,10,N,0.36,0.33,180,,,N,2263,2262,3141,20,2257,2255,3132,35.0832587,-119.4006319,726.9,,
MFL,,0.430,27+07,2270.50,40000168,ml-int,D1.73,57.67,1.73,D2249.23,2263.52,2249.23,0.219,11,N,0.87,0.54,165,,,N,2243,2238,3108,21,2216,2205,3063,35.0832580,-119.4006310,727.0,,
MFL,,0.430,27+08,2271.68,40000169,ml-int,D0.55,58.85,0.55,D2248.05,2264.70,2248.05,0.219,15,N,0.38,0.33,145,,,N,2259,2257,3135,25,2252,2249,3124,35.0832559,-119.4006281,727.1,,
MFL,,0.430,27+08,2271.82,40000170,ml-int,D0.41,58.99,0.41,D2247.91,2264.84,2247.91,0.219,11,N,0.41,0.33,145,,,N,2261,2259,3138,21,2254,2251,3126,35.0832557,-119.4006277,727.1,,
MFL,56,0.430,27+08,2272.23,,WELD,,,,,,,0.219,,,,,,59.19,,,,,,,,,,35.0832550,-119.4006267,727.1,,
MFL,,0.431,27+09,2273.36,40000171,ml-ext,U1.14,1.14,58.05,D2246.36,2266.38,2246.36,0.219,10,N,0.44,0.33,179,,,N,2260,2259,3138,20,2253,2250,3124,35.0832529,-119.4006238,727.3,,
MFL,,0.433,27+19,2283.65,40000172,ml-int,U11.43,11.43,47.76,D2236.07,2276.67,2236.07,0.219,14,N,0.40,0.33,134,,,N,2259,2258,3136,24,2252,2249,3124,35.0832346,-119.4005980,728.2,,
MFL,,0.433,27+19,2283.92,40000173,ml-ext,U11.69,11.69,47.49,D2235.80,2276.94,2235.80,0.219,11,N,0.85,0.40,4,,,N,2243,2238,3108,21,2217,2207,3065,35.0832342,-119.4005974,728.3,,
MFL,,0.434,27+24,2289.60,40000174,ml-int,U17.37,17.37,41.82,D2230.12,2282.62,2230.12,0.219,11,N,1.27,0.72,134,,,N,2221,2212,3073,21,2174,2154,2992,35.0832240,-119.4005835,729.3,,
MFL,,0.434,27+24,2289.83,40000175,ml-int,U17.60,17.60,41.59,D2229.89,2282.85,2229.89,0.219,13,N,0.59,0.50,124,,,N,2252,2249,3123,23,2238,2231,3098,35.0832236,-119.4005829,729.4,,
MFL,,0.434,27+25,2290.34,40000176,ml-int,U18.11,18.11,41.08,D2229.38,2283.36,2229.38,0.219,11,N,0.91,0.85,134,,,N,2242,2237,3107,21,2214,2202,3058,35.0832227,-119.4005817,729.5,,
MFL,,0.434,27+25,2290.59,40000177,ml-int,U18.37,18.37,40.82,D2229.13,2283.61,2229.13,0.219,10,N,0.65,0.57,209,,,N,2253,2250,3126,20,2237,2231,3098,35.0832223,-119.4005811,729.5,,
MFL,,0.434,27+25,2290.77,40000178,ml-int,U18.54,18.54,40.65,D2228.95,2283.79,2228.95,0.219,10,N,0.99,1.04,139,,,N,2240,2234,3103,20,2208,2195,3049,35.0832220,-119.4005807,729.6,,
MFL,,0.434,27+25,2290.91,40000179,ml-int,U18.68,18.68,40.51,D2228.82,2283.93,2228.82,0.219,10,N,0.87,0.67,209,,,N,2245,2240,3112,20,2218,2208,3067,35.0832217,-119.4005803,729.6,,
MFL,,0.434,27+26,2291.43,40000180,ml-int,U19.20,19.20,39.99,D2228.29,2284.45,2228.29,0.219,13,N,0.92,0.58,194,,,N,2235,2229,3096,23,2205,2192,3044,35.0832208,-119.4005791,729.7,,
MFL,,0.434,27+26,2291.48,40000181,ml-int,U19.26,19.26,39.93,D2228.24,2284.50,2228.24,0.219,10,N,0.68,0.72,123,,,N,2252,2250,3124,20,2235,2228,3095,35.0832207,-119.4005790,729.8,,
MFL,,0.434,27+26,2291.67,40000182,ml-int,U19.44,19.44,39.75,D2228.06,2284.69,2228.06,0.219,12,N,0.75,0.51,198,,,N,2246,2242,3114,22,2225,2216,3077,35.0832204,-119.4005785,729.8,,
MFL,,0.434,27+26,2291.87,40000183,ml-int,U19.64,19.64,39.55,D2227.85,2284.89,2227.85,0.219,10,N,0.88,0.79,123,,,N,2245,2240,3111,20,2218,2208,3066,35.0832200,-119.4005780,729.8,,
MFL,,0.435,27+28,2294.32,40000184,ml-int,U22.09,22.09,37.10,D2225.40,2287.34,2225.40,0.219,10,N,0.49,0.33,203,,,N,2259,2257,3135,20,2250,2246,3119,35.0832157,-119.4005721,730.4,,
MFL,,0.435,27+30,2296.51,40000185,ml-int,U24.29,24.29,34.90,D2223.21,2289.53,2223.21,0.219,10,N,0.77,0.40,203,,,N,2249,2245,3118,20,2228,2219,3082,35.0832118,-119.4005668,730.9,,
MFL,,0.435,27+31,2297.79,40000186,ml-int,U25.57,25.57,33.62,D2221.93,2290.81,2221.93,0.219,10,N,1.19,1.31,203,,,N,2231,2224,3089,20,2189,2173,3017,35.0832095,-119.4005637,731.2,,
MFL,,0.436,27+34,2300.08,40000187,ml-int,U27.86,27.86,31.33,D2219.64,2293.10,2219.64,0.219,11,N,1.63,0.49,208,,,N,2206,2228,3094,21,2142,2155,2993,35.0832055,-119.4005582,731.8,,
MFL,,0.436,27+34,2300.93,40000188,ml-int,U28.71,28.71,30.48,D2218.79,2293.95,2218.79,0.219,10,N,0.47,0.40,133,,,N,2260,2258,3136,20,2251,2247,3121,35.0832040,-119.4005562,732.0,,
MFL,,0.436,27+34,2301.12,40000189,ml-int,U28.89,28.89,30.30,D2218.60,2294.14,2218.60,0.219,10,N,0.50,0.33,188,,,N,2259,2257,3135,20,2249,2245,3118,35.0832036,-119.4005557,732.0,,
MFL,,0.436,27+37,2303.53,40000190,ml-int,D27.88,31.31,27.88,D2216.19,2296.55,2216.19,0.219,11,N,0.78,0.46,113,,,N,2246,2242,3114,21,2224,2214,3075,35.0831993,-119.4005499,732.5,,
MFL,,0.437,27+38,2304.95,40000191,ml-int,D26.46,32.73,26.46,D2214.77,2297.97,2214.77,0.219,13,N,0.45,0.51,198,,,N,2258,2257,3134,23,2250,2246,3120,35.0831968,-119.4005465,732.9,,
MFL,,0.437,27+41,2307.76,40000192,ml-int,D23.66,35.53,23.66,D2211.97,2300.78,2211.97,0.219,27,N,0.61,0.54,182,,,N,2230,2221,3085,37,2210,2195,3049,35.0831918,-119.4005397,733.5,,
MFL,,0.437,27+41,2308.83,40000193,ml-int,D22.59,36.60,22.59,D2210.89,2301.85,2210.89,0.219,10,N,0.19,0.33,162,,,N,2266,2265,3146,20,2264,2264,3144,35.0831899,-119.4005371,733.8,,
MFL,,0.438,27+43,2310.17,40000194,ml-int,D21.25,37.94,21.25,D2209.55,2303.19,2209.55,0.219,10,N,0.74,0.69,122,,,N,2249,2246,3119,20,2229,2221,3085,35.0831875,-119.4005339,734.1,,
MFL,,0.438,27+46,2313.96,40000195,ml-int,D17.45,41.74,17.45,D2205.76,2306.98,2205.76,0.219,10,N,0.64,0.50,142,,,N,2254,2251,3127,20,2239,2232,3101,35.0831808,-119.4005247,734.9,,
MFL,,0.438,27+47,2314.86,40000196,ml-int,D16.55,42.64,16.55,D2204.86,2307.88,2204.86,0.219,23,N,1.05,0.99,127,,,N,2191,2174,3020,33,2147,2118,2942,35.0831792,-119.4005226,735.1,,
MFL,,0.438,27+47,2315.14,40000197,ml-int,D16.27,42.92,16.27,D2204.58,2308.16,2204.58,0.219,15,N,3.26,2.32,132,,,N,2102,2168,3011,25,1982,2033,2824,35.0831787,-119.4005219,735.2,,
MFL,,0.439,27+52,2320.27,40000198,ml-int,D11.14,48.05,11.14,D2199.45,2313.29,2199.45,0.219,13,N,0.32,0.33,147,,,N,2262,2261,3141,23,2258,2256,3133,35.0831695,-119.4005095,736.3,,
MFL,,0.440,27+53,2321.18,40000199,ml-int,D10.24,48.95,10.24,D2198.55,2314.20,2198.55,0.219,10,N,0.46,0.33,142,,,N,2260,2259,3137,20,2252,2248,3123,35.0831679,-119.4005073,736.5,,
MFL,,0.440,27+56,2324.87,40000200,ml-int,D6.55,52.64,6.55,D2194.85,2317.89,2194.85,0.219,10,N,0.49,0.46,207,,,N,2259,2258,3136,20,2250,2246,3120,35.0831613,-119.4004984,737.3,,
MFL,,0.440,27+56,2325.14,40000201,ml-int,D6.28,52.91,6.28,D2194.58,2318.16,2194.58,0.219,11,N,0.38,0.35,116,,,N,2261,2260,3139,21,2255,2253,3129,35.0831609,-119.4004978,737.4,,
MFL,,0.440,27+57,2325.37,40000202,ml-int,D6.05,53.14,6.05,D2194.35,2318.39,2194.35,0.219,14,N,0.60,0.45,176,,,N,2250,2247,3121,24,2236,2228,3095,35.0831605,-119.4004972,737.4,,
MFL,,0.441,27+60,2329.31,40000203,ml-int,D2.10,57.08,2.10,D2190.41,2322.33,2190.41,0.219,16,N,0.71,0.83,111,,,N,2241,2235,3105,26,2220,2209,3068,35.0831534,-119.4004877,738.3,,
MFL,,0.441,27+60,2329.46,40000204,ml-int,D1.95,57.24,1.95,D2190.26,2322.48,2190.26,0.219,13,N,0.46,0.52,211,,,N,2258,2256,3133,23,2249,2245,3118,35.0831532,-119.4004873,738.4,,
MFL,,0.441,27+61,2329.95,40000205,ml-int,D1.46,57.73,1.46,D2189.77,2322.97,2189.77,0.219,10,N,0.48,0.39,111,,,N,2260,2258,3137,20,2251,2247,3121,35.0831523,-119.4004861,738.5,,
MFL,57,0.442,27+62,2331.42,,WELD,,,,,,,0.219,,,,,,54.00,,,,,,,,,,35.0831497,-119.4004826,738.8,,
MFL,,0.442,27+63,2332.15,40000206,ml-int,U0.74,0.74,53.26,D2187.57,2325.17,2187.57,0.219,10,N,0.44,0.33,120,,,N,2261,2259,3138,20,2253,2250,3125,35.0831484,-119.4004808,738.9,,
MFL,,0.442,27+64,2334.14,40000207,ml-int,U2.73,2.73,51.27,D2185.58,2327.16,2185.58,0.219,10,N,0.42,0.33,115,,,N,2261,2260,3139,20,2254,2251,3127,35.0831449,-119.4004759,739.3,,
MFL,,0.442,27+66,2335.65,40000208,ml-int,U4.24,4.24,49.76,D2184.07,2328.67,2184.07,0.219,10,N,0.62,0.72,180,,,N,2255,2252,3128,20,2240,2234,3103,35.0831422,-119.4004722,739.6,,
MFL,,0.443,27+71,2340.86,40000209,ml-int,U9.44,9.44,44.55,D2178.86,2333.88,2178.86,0.219,27,N,0.63,0.47,180,,,N,2228,2218,3081,37,2207,2191,3042,35.0831330,-119.4004595,740.7,,
MFL,,0.444,27+72,2342.01,40000210,ml-int,U10.60,10.60,43.40,D2177.71,2335.03,2177.71,0.219,14,N,0.56,0.47,180,,,N,2253,2250,3125,24,2240,2234,3102,35.0831309,-119.4004567,741.0,,
MFL,,0.445,27+81,2352.12,40000211,ml-int,U20.71,20.71,33.29,D2167.60,2345.14,2167.60,0.219,12,N,1.29,0.75,215,,,N,2217,2242,3115,22,2168,2189,3041,35.0831130,-119.4004322,743.2,,
MFL,,0.447,27+90,2362.73,40000212,ml-ext,D22.69,31.31,22.69,D2156.99,2355.75,2156.99,0.219,13,N,0.85,0.44,195,,,N,2239,2234,3102,23,2213,2201,3057,35.0830942,-119.4004064,745.5,,
MFL,,0.448,27+91,2363.51,40000213,ml-int,D21.90,32.09,21.90,D2156.21,2356.53,2156.21,0.219,12,N,0.61,0.43,180,,,N,2253,2250,3125,22,2238,2232,3100,35.0830929,-119.4004045,745.7,,
MFL,,0.448,27+94,2366.15,40000214,ml-int,D19.26,34.74,19.26,D2153.57,2359.17,2153.57,0.219,10,N,0.56,0.50,145,,,N,2257,2255,3131,20,2244,2240,3110,35.0830882,-119.4003981,746.3,,
MFL,,0.451,28+10,2383.91,40000215,ml-ext,D1.50,52.49,1.50,D2135.81,2376.93,2135.81,0.219,10,N,0.53,0.37,185,,,N,2258,2256,3133,20,2247,2242,3114,35.0830568,-119.4003552,750.4,,
MFL,58,0.452,28+11,2385.41,,WELD,,,,,,,0.219,,,,,,59.45,,,,,,,,,,35.0830542,-119.4003516,750.8,,
MFL,,0.452,28+13,2387.98,40000216,ml-int,U2.57,2.57,56.88,D2131.74,2381.00,2131.74,0.219,12,N,0.71,0.51,130,,,N,2247,2244,3116,22,2228,2220,3083,35.0830496,-119.4003453,751.4,,
MFL,,0.453,28+15,2389.83,40000217,ml-int,U4.41,4.41,55.04,D2129.90,2382.85,2129.90,0.219,16,N,0.48,0.73,200,,,N,2254,2251,3127,26,2244,2239,3109,35.0830464,-119.4003409,751.8,,
MFL,,0.453,28+15,2390.06,40000218,ml-int,U4.65,4.65,54.80,D2129.66,2383.08,2129.66,0.219,17,N,0.46,0.46,185,,,N,2254,2252,3127,27,2245,2240,3111,35.0830459,-119.4003403,751.9,,
MFL,,0.453,28+18,2392.80,40000219,ml-int,U7.39,7.39,52.06,D2126.92,2385.82,2126.92,0.219,17,N,1.24,0.62,130,,,N,2196,2214,3074,27,2146,2157,2996,35.0830411,-119.4003337,752.5,,
MFL,,0.453,28+19,2393.61,40000220,ml-int,U8.20,8.20,51.26,D2126.11,2386.63,2126.11,0.219,11,N,0.73,0.51,190,,,N,2250,2246,3120,21,2230,2222,3086,35.0830396,-119.4003317,752.7,,
MFL,,0.453,28+19,2394.00,40000221,ml-int,U8.59,8.59,50.86,D2125.72,2387.02,2125.72,0.219,10,N,0.47,0.43,160,,,N,2260,2258,3137,20,2251,2248,3122,35.0830389,-119.4003308,752.8,,
MFL,,0.453,28+19,2394.04,40000222,ml-int,U8.63,8.63,50.83,D2125.68,2387.06,2125.68,0.219,10,N,0.56,0.47,185,,,N,2257,2255,3132,20,2245,2240,3111,35.0830389,-119.4003307,752.8,,
MFL,,0.454,28+21,2396.57,40000223,ml-int,U11.16,11.16,48.29,D2123.15,2389.59,2123.15,0.219,11,N,0.45,0.44,129,,,N,2259,2258,3136,21,2251,2248,3122,35.0830344,-119.4003245,753.3,,
MFL,,0.454,28+23,2398.56,40000224,ml-int,U13.15,13.15,46.30,D2121.16,2391.58,2121.16,0.219,10,N,0.39,0.33,129,,,N,2262,2261,3140,20,2256,2254,3130,35.0830308,-119.4003197,753.6,,
MFL,,0.456,28+29,2405.12,40000225,ml-int,U19.71,19.71,39.75,D2114.60,2398.14,2114.60,0.219,10,N,0.59,0.77,208,,,N,2256,2254,3130,20,2243,2237,3107,35.0830190,-119.4003035,754.6,,
MFL,,0.456,28+31,2407.35,40000226,ml-int,U21.94,21.94,37.51,D2112.37,2400.37,2112.37,0.219,15,N,0.48,0.44,173,,,N,2255,2252,3128,25,2245,2240,3111,35.0830150,-119.4002980,754.9,,
MFL,,0.456,28+31,2407.55,40000227,ml-int,U22.14,22.14,37.31,D2112.17,2400.57,2112.17,0.219,11,N,0.62,0.33,173,,,N,2253,2251,3126,21,2239,2232,3100,35.0830146,-119.4002975,754.9,,
MFL,,0.456,28+31,2407.80,40000228,ml-int,U22.39,22.39,37.06,D2111.92,2400.82,2111.92,0.219,10,N,0.87,0.56,178,,,N,2245,2241,3112,20,2219,2209,3068,35.0830142,-119.4002969,755.0,,
MFL,,0.459,28+44,2421.88,40000229,ml-int,D22.98,36.47,22.98,D2097.84,2414.90,2097.84,0.219,14,N,0.53,0.46,171,,,N,2253,2250,3126,24,2241,2236,3105,35.0829887,-119.4002623,756.7,,
MFL,,0.460,28+50,2428.33,40000230,ml-int,D16.53,42.92,16.53,D2091.39,2421.35,2091.39,0.219,11,N,0.52,0.46,170,,,N,2257,2255,3132,21,2246,2242,3114,35.0829770,-119.4002464,757.4,,
MFL,,0.461,28+53,2431.65,40000231,ml-int,D13.21,46.24,13.21,D2088.07,2424.67,2088.07,0.219,10,N,0.49,0.38,164,,,N,2259,2257,3135,20,2249,2246,3119,35.0829710,-119.4002382,757.8,,
MFL,,0.461,28+53,2432.06,40000232,ml-int,D12.80,46.65,12.80,D2087.66,2425.08,2087.66,0.219,11,N,0.33,0.33,149,,,N,2263,2262,3141,21,2258,2256,3133,35.0829702,-119.4002372,757.8,,
MFL,,0.461,28+55,2434.05,40000233,ml-int,D10.82,48.64,10.82,D2085.67,2427.07,2085.67,0.219,12,N,0.57,0.74,158,,,N,2254,2252,3127,22,2241,2236,3105,35.0829667,-119.4002323,757.9,,
MFL,,0.461,28+56,2435.09,40000234,ml-int,D9.77,49.68,9.77,D2084.63,2428.11,2084.63,0.219,10,N,0.51,0.59,163,,,N,2258,2257,3134,20,2248,2244,3117,35.0829648,-119.4002296,758.0,,
MFL,,0.461,28+58,2436.54,40000235,ml-int,D8.33,51.13,8.33,D2083.18,2429.56,2083.18,0.219,17,N,0.59,0.53,163,,,N,2247,2243,3115,27,2232,2224,3089,35.0829622,-119.4002260,758.0,,
MFL,,0.462,28+58,2437.58,40000236,ml-ext,D7.29,52.17,7.29,D2082.14,2430.60,2082.14,0.219,10,N,0.48,0.42,158,,,N,2259,2258,3136,20,2251,2247,3121,35.0829603,-119.4002234,758.0,,
MFL,,0.462,28+60,2439.14,40000237,ml-int,D5.73,53.72,5.73,D2080.59,2432.16,2080.59,0.219,10,N,0.16,0.33,163,,,N,2266,2266,3147,20,2265,2264,3145,35.0829576,-119.4002195,757.9,,
MFL,,0.462,28+60,2439.56,40000238,ml-int,D5.31,54.15,5.31,D2080.16,2432.58,2080.16,0.219,15,N,0.51,0.45,158,,,N,2253,2251,3126,25,2242,2236,3106,35.0829568,-119.4002184,757.9,,
MFL,59,0.463,28+65,2444.87,,WELD,,,,,,,0.219,,,,,,59.10,,,,,,,,,,35.0829473,-119.4002051,757.9,,
MFL,60,0.474,29+19,2503.97,,WELD,,,,,,,0.219,,,,,,51.16,,,,,,,,,,35.0828426,-119.4000554,756.6,,
MFL,,0.483,29+60,2549.49,40000239,ml-ext,D5.64,45.52,5.64,D1970.23,2542.51,1970.23,0.219,17,N,0.47,0.40,170,,,N,2254,2251,3126,27,2244,2238,3109,35.0827624,-119.3999396,756.1,,
MFL,61,0.484,29+65,2555.13,,WELD,,,,,,,0.219,,,,,,59.39,,,,,,,,,,35.0827525,-119.3999252,756.2,,
MFL,,0.485,29+71,2561.15,40000240,ml-int,U6.03,6.03,53.36,D1958.57,2554.17,1958.57,0.219,13,N,0.36,0.33,159,,,N,2261,2260,3138,23,2255,2252,3128,35.0827419,-119.3999099,756.4,,
MFL,,0.486,29+75,2565.73,40000241,ml-int,U10.60,10.60,48.78,D1953.99,2558.75,1953.99,0.219,10,N,0.39,0.33,174,,,N,2262,2261,3140,20,2256,2253,3130,35.0827338,-119.3998983,756.6,,
MFL,62,0.495,30+19,2614.51,,WELD,,,,,,,0.219,,,,,,59.13,,,,,,,,,,35.0826469,-119.3997758,760.4,,
MFL,,0.495,30+21,2615.99,40000242,ml-int,U1.48,1.48,57.65,D1903.73,2609.01,1903.73,0.219,18,N,0.62,0.54,171,,,N,2243,2238,3109,28,2226,2217,3079,35.0826442,-119.3997721,760.5,,
MFL,,0.496,30+23,2618.43,40000243,ml-int,U3.92,3.92,55.21,D1901.29,2611.45,1901.29,0.219,13,N,0.48,0.43,156,,,N,2257,2254,3131,23,2247,2242,3115,35.0826398,-119.3997661,760.8,,
MFL,,0.496,30+24,2620.26,40000244,ml-int,U5.74,5.74,53.39,D1899.46,2613.28,1899.46,0.219,13,N,0.53,0.58,166,,,N,2254,2252,3128,23,2243,2237,3107,35.0826365,-119.3997616,761.0,,
MFL,,0.496,30+25,2620.49,40000245,ml-int,U5.97,5.97,53.16,D1899.23,2613.51,1899.23,0.219,17,N,0.73,0.56,161,,,N,2239,2233,3101,27,2217,2205,3063,35.0826361,-119.3997610,761.0,,
MFL,,0.497,30+27,2623.62,40000246,ml-int,U9.11,9.11,50.02,D1896.10,2616.64,1896.10,0.219,15,N,0.57,0.42,166,,,N,2250,2247,3121,25,2237,2230,3097,35.0826304,-119.3997532,761.3,,
MFL,,0.497,30+28,2624.20,40000247,ml-int,U9.69,9.69,49.44,D1895.52,2617.22,1895.52,0.219,14,N,0.50,0.40,156,,,N,2255,2253,3129,24,2245,2240,3111,35.0826294,-119.3997518,761.3,,
MFL,,0.497,30+30,2626.66,20000277,ml-mill related - internal,U12.15,12.15,46.98,D1893.06,2619.68,1893.06,0.219,,N,1.28,1.51,10,,,N,,,,,,,,35.0826249,-119.3997457,761.6,,
MFL,,0.504,30+63,2662.25,40000248,ml-ext,D11.39,47.74,11.39,D1857.47,2655.27,1857.47,0.219,11,N,0.36,0.33,167,,,N,2262,2261,3140,21,2257,2254,3131,35.0825592,-119.3996589,764.2,,
MFL,63,0.506,30+73,2673.64,,WELD,,,,,,,0.219,,,,,,59.46,,,,,,,,,,35.0825378,-119.3996314,764.7,,
MFL,64,0.518,31+27,2733.11,,WELD,,,,,,,0.219,,,,,,59.37,,,,,,,,,,35.0824259,-119.3994881,767.3,,
MFL,,0.518,31+30,2736.67,40000249,ml-int,U3.56,3.56,55.80,D1783.05,2729.69,1783.05,0.219,10,N,0.31,0.36,163,,,N,2264,2263,3143,20,2260,2258,3136,35.0824192,-119.3994794,767.4,,
MFL,,0.519,31+34,2741.17,40000250,ml-int,U8.06,8.06,51.31,D1778.55,2734.19,1778.55,0.219,10,N,0.41,0.33,168,,,N,2261,2260,3139,20,2255,2252,3128,35.0824108,-119.3994685,767.6,,
MFL,,0.527,31+69,2782.48,10000022,"Bend down - 19 deg., 24D ",D10.00,49.37,10.00,D1737.24,2775.50,1737.24,0.219,,,,,,,,,,,,,,,,35.0823354,-119.3993664,768.8,,
MFL,65,0.529,31+81,2792.47,,WELD,,,,,,,0.219,,,,,,45.50,,,,,,,,,,35.0823210,-119.3993382,768.1,,
MFL,66,0.537,32+22,2837.98,,WELD,,,,,,,0.219,,,,,,59.09,,,,,,,,,,35.0822555,-119.3992131,759.9,,
MFL,67,0.549,32+76,2897.07,,WELD,,,,,,,0.219,,,,,,53.77,,,,,,,,,,35.0821684,-119.3990559,744.3,,
MFL,68,0.559,33+25,2950.84,,WELD,,,,,,,0.219,,,,,,49.48,,,,,,,,,,35.0820871,-119.3989124,732.4,,
MFL,69,0.568,33+70,3000.32,,WELD,,,,,,,0.219,,,,,,59.27,,,,,,,,,,35.0820117,-119.3987783,724.5,,
MFL,70,0.579,34+24,3059.59,,WELD,,,,,,,0.219,,,,,,43.72,,,,,,,,,,35.0819215,-119.3986160,717.9,,
MFL,,0.584,34+41,3081.25,10000023,"Bend down - 19 deg., 20D ",U21.67,21.67,22.05,D1438.47,3074.27,1438.47,0.219,,,,,,,,,,,,,,,,35.0818888,-119.3985563,715.7,,
MFL,,0.586,34+53,3096.17,10000024,"Bend right - 33 deg., 21D ",D7.14,36.58,7.14,D1423.56,3089.18,1423.56,0.219,,,,,,,,,,,,,,,,35.0818702,-119.3985153,711.0,,
MFL,,0.588,34+62,3102.02,10000025,u/s marker band,D1.28,42.44,1.28,D1417.70,3095.04,1417.70,0.219,,,,,,,,,,,,,,,,35.0818016,-119.3983982,711.2,,
MFL,,0.588,34+62,3102.02,10000025,u/s marker band,D1.28,42.44,1.28,D1417.70,3095.04,1417.70,0.219,,,,,,,,,,,,,,,,35.0818016,-119.3983982,711.2,,
MFL,71,0.588,34+63,3103.30,,WELD,,,,,,,0.219,,,,,,59.16,,,,,,,,,,35.0818591,-119.3984957,710.8,,
MFL,,0.588,34+65,3105.64,40000251,ml-ext - between marker bands,U2.33,2.33,56.83,D1414.08,3098.66,1414.08,0.219,10,N,0.68,1.54,346,,,N,2253,2250,3125,20,2236,2229,3096,35.0818555,-119.3984894,710.8,,
MFL,,0.591,34+78,3119.26,40000252,ml-int - between marker bands,U15.96,15.96,43.20,D1400.46,3112.28,1400.46,0.219,10,N,0.51,0.45,162,,,N,2259,2257,3135,20,2249,2245,3118,35.0818339,-119.3984525,711.0,,
MFL,,0.591,34+78,3119.45,40000253,ml-int - between marker bands,U16.15,16.15,43.01,D1400.27,3112.47,1400.27,0.219,10,N,0.43,0.35,167,,,N,2261,2260,3138,20,2254,2251,3126,35.0818335,-119.3984520,711.0,,
MFL,,0.591,34+79,3120.34,40000254,ml-int - between marker bands,U17.04,17.04,42.12,D1399.38,3113.36,1399.38,0.219,21,N,0.49,0.50,162,,,N,2249,2245,3118,31,2237,2230,3097,35.0818321,-119.3984496,711.0,,
MFL,,0.591,34+79,3120.80,40000255,ml-int - between marker bands,U17.50,17.50,41.66,D1398.92,3113.82,1398.92,0.219,19,N,0.71,0.56,167,,,N,2236,2229,3096,29,2214,2202,3058,35.0818314,-119.3984483,711.0,,
MFL,,0.591,34+80,3121.94,40000256,ml-int - between marker bands,U18.64,18.64,40.52,D1397.78,3114.96,1397.78,0.219,14,N,0.58,0.50,167,,,N,2252,2248,3123,24,2238,2231,3099,35.0818296,-119.3984452,711.1,,
MFL,,0.592,34+84,3126.40,40000257,ml-int - between marker bands,U23.10,23.10,36.06,D1393.32,3119.42,1393.32,0.219,12,N,0.46,0.36,161,,,N,2259,2257,3135,22,2250,2246,3120,35.0818224,-119.3984332,711.1,,
MFL,,0.593,34+89,3131.12,40000258,ml-int - between marker bands,U27.81,27.81,31.35,D1388.60,3124.14,1388.60,0.219,12,N,0.51,0.33,164,,,N,2257,2255,3132,22,2246,2242,3114,35.0818149,-119.3984205,711.2,,
MFL,,0.593,34+90,3132.98,40000259,ml-int - between marker bands,D29.48,29.68,29.48,D1386.74,3126.00,1386.74,0.219,11,N,0.73,0.65,164,,,N,2249,2246,3119,21,2230,2222,3085,35.0818119,-119.3984155,711.2,,
MFL,,0.594,34+91,3133.84,40000260,ml-int - between marker bands,D28.63,30.53,28.63,D1385.88,3126.86,1385.88,0.219,19,N,0.93,0.57,159,,,N,2215,2203,3060,29,2180,2159,2999,35.0818105,-119.3984132,711.2,,
MFL,,0.594,34+92,3134.61,40000261,ml-int - between marker bands,D27.86,31.30,27.86,D1385.12,3127.62,1385.12,0.219,10,N,0.40,0.33,164,,,N,2261,2260,3139,20,2255,2252,3128,35.0818093,-119.3984111,711.2,,
MFL,,0.594,34+94,3137.14,40000262,ml-int - between marker bands,D25.32,33.84,25.32,D1382.58,3130.16,1382.58,0.219,15,N,0.55,0.51,163,,,N,2252,2249,3123,25,2239,2233,3101,35.0818052,-119.3984042,711.2,,
MFL,,0.595,34+97,3140.57,40000263,ml-int - between marker bands,D21.89,37.27,21.89,D1379.15,3133.59,1379.15,0.219,10,N,0.57,0.58,162,,,N,2256,2254,3131,20,2244,2239,3110,35.0817998,-119.3983950,711.2,,
MFL,,0.596,35+03,3147.07,40000264,ml-int - between marker bands,D15.39,43.77,15.39,D1372.65,3140.09,1372.65,0.219,19,N,0.55,0.58,161,,,N,2247,2243,3115,29,2233,2225,3090,35.0817895,-119.3983773,711.0,,
MFL,,0.596,35+03,3147.44,40000265,ml-int - between marker bands,D15.02,44.14,15.02,D1372.28,3140.46,1372.28,0.219,11,N,0.78,0.47,161,,,N,2246,2242,3113,21,2224,2214,3075,35.0817889,-119.3983763,711.0,,
MFL,,0.597,35+06,3150.73,40000266,ml-int - between marker bands,D11.73,47.43,11.73,D1368.99,3143.75,1368.99,0.219,14,N,0.39,0.33,160,,,N,2260,2258,3136,24,2253,2250,3125,35.0817838,-119.3983673,711.0,,
MFL,,0.598,35+11,3156.16,40000267,ml-int - between marker bands,D6.30,52.86,6.30,D1363.56,3149.18,1363.56,0.219,12,N,0.50,0.33,169,,,N,2257,2255,3132,22,2247,2242,3114,35.0817754,-119.3983524,710.8,,
MFL,,0.598,35+12,3157.41,40000268,ml-int - between marker bands,D5.06,54.10,5.06,D1362.31,3150.43,1362.31,0.219,13,N,0.45,0.33,158,,,N,2258,2256,3134,23,2250,2246,3119,35.0817735,-119.3983490,710.8,,
MFL,,0.598,35+13,3158.31,40000269,ml-int - between marker bands,D4.16,55.00,4.16,D1361.42,3151.32,1361.42,0.219,10,N,0.49,0.33,163,,,N,2259,2258,3136,20,2250,2246,3119,35.0817721,-119.3983466,710.8,,
MFL,,0.599,35+15,3160.73,40000270,ml-int - between marker bands,D1.73,57.43,1.73,D1358.99,3153.75,1358.99,0.219,12,N,0.52,0.35,162,,,N,2256,2254,3131,22,2245,2241,3112,35.0817684,-119.3983399,710.7,,
MFL,72,0.599,35+17,3162.46,,WELD,,,,,,,0.219,,,,,,23.10,,,,,,,,,,35.0817657,-119.3983351,710.7,,
MFL,,0.602,35+30,3176.75,10000025,d/s marker band,D8.81,14.29,8.81,D1342.97,3169.77,1342.97,0.219,,,,,,,,,,,,,,,,35.0818016,-119.3983982,711.2,,
MFL,,0.602,35+30,3176.75,10000025,d/s marker band,D8.81,14.29,8.81,D1342.97,3169.77,1342.97,0.219,,,,,,,,,,,,,,,,35.0818016,-119.3983982,711.2,,
MFL,73,0.603,35+38,3185.57,,WELD,,,,,,,0.219,,,,,,5.03,,,,,,,,,,35.0817302,-119.3982715,710.2,,
MFL,74,0.604,35+43,3190.59,,WELD,,,,,,,0.219,,,,,,49.39,,,,,,,,,,35.0817225,-119.3982577,710.1,,
MFL,,0.608,35+59,3212.77,10000026,"Bend right - 33 deg., 20D ",U22.18,22.18,27.22,D1306.95,3205.79,1306.95,0.219,,,,,,,,,,,,,,,,35.0816872,-119.3981978,709.9,,
MFL,,0.611,35+73,3223.67,40000271,ml-int,D16.32,33.07,16.32,D1296.06,3216.68,1296.06,0.219,11,N,0.41,0.33,178,,,N,2261,2260,3138,21,2254,2251,3127,35.0816649,-119.3981737,710.1,,
MFL,,0.611,35+74,3224.83,40000272,ml-int,D15.15,34.24,15.15,D1294.89,3217.85,1294.89,0.219,17,N,0.46,0.33,173,,,N,2254,2251,3126,27,2244,2238,3109,35.0816626,-119.3981712,710.1,,
MFL,,0.611,35+74,3225.07,40000273,ml-int,D14.91,34.48,14.91,D1294.65,3218.09,1294.65,0.219,15,N,0.52,0.33,178,,,N,2253,2250,3125,25,2241,2235,3105,35.0816621,-119.3981707,710.1,,
MFL,,0.611,35+74,3225.33,40000274,ml-int,D14.65,34.74,14.65,D1294.39,3218.35,1294.39,0.219,10,N,0.15,0.33,173,,,N,2266,2266,3147,20,2265,2265,3146,35.0816615,-119.3981701,710.1,,
MFL,,0.611,35+77,3228.07,40000275,ml-int,D11.91,37.48,11.91,D1291.65,3221.09,1291.65,0.219,11,N,0.49,0.46,169,,,N,2258,2256,3134,21,2248,2244,3117,35.0816559,-119.3981641,710.2,,
MFL,,0.612,35+79,3230.86,40000276,ml-ext,D9.12,40.27,9.12,D1288.86,3223.88,1288.86,0.219,10,N,0.52,0.33,179,,,N,2258,2256,3134,20,2248,2243,3116,35.0816501,-119.3981580,710.2,,
MFL,,0.613,35+86,3238.94,40000277,ml-int,D1.04,48.35,1.04,D1280.78,3231.96,1280.78,0.219,10,N,0.29,0.33,174,,,N,2264,2264,3144,20,2261,2259,3138,35.0816335,-119.3981403,710.3,,
MFL,,0.614,35+87,3239.47,40000278,ml-int,D0.51,48.88,0.51,D1280.25,3232.49,1280.25,0.219,18,N,0.65,0.34,174,,,N,2242,2237,3107,28,2224,2214,3075,35.0816324,-119.3981391,710.3,,
MFL,75,0.614,35+87,3239.98,,WELD,,,,,,,0.219,,,,,,25.02,,,,,,,,,,35.0816314,-119.3981380,710.3,,
MFL,76,0.618,36+10,3265.01,,WELD,,,,,,,0.219,,,,,,45.85,,,,,,,,,,35.0815798,-119.3980832,710.1,,
MFL,,0.625,36+40,3298.06,40000279,ml-int,D12.79,33.06,12.79,D1221.66,3291.08,1221.66,0.219,10,N,0.54,0.59,182,,,N,2257,2256,3133,20,2246,2241,3113,35.0815117,-119.3980109,710.3,,
MFL,,0.625,36+41,3299.11,40000280,ml-int,D11.74,34.11,11.74,D1220.61,3292.13,1220.61,0.219,12,N,0.65,0.42,182,,,N,2251,2247,3121,22,2234,2227,3093,35.0815096,-119.3980086,710.3,,
MFL,,0.626,36+46,3304.55,40000281,ml-int,D6.30,39.55,6.30,D1215.17,3297.57,1215.17,0.219,10,N,0.42,0.37,182,,,N,2261,2260,3139,20,2254,2251,3127,35.0814983,-119.3979968,710.4,,
MFL,77,0.627,36+52,3310.86,,WELD,,,,,,,0.219,,,,,,59.19,,,,,,,,,,35.0814853,-119.3979830,710.5,,
MFL,,0.627,36+52,3311.11,40000282,ml-int,U0.26,0.26,58.93,D1208.61,3304.13,1208.61,0.219,10,N,0.19,0.33,182,,,N,2266,2265,3146,20,2264,2264,3144,35.0814848,-119.3979825,710.5,,
MFL,,0.628,36+55,3314.39,40000283,ml-int,U3.54,3.54,55.65,D1205.33,3307.41,1205.33,0.219,20,N,0.48,0.58,186,,,N,2250,2247,3121,30,2239,2232,3101,35.0814780,-119.3979753,710.5,,
MFL,,0.629,36+59,3318.61,40000284,ml-int,U7.76,7.76,51.43,D1201.11,3311.63,1201.11,0.219,10,N,0.34,0.35,180,,,N,2263,2262,3142,20,2258,2256,3134,35.0814693,-119.3979661,710.6,,
MFL,,0.629,36+60,3319.67,40000285,ml-int,U8.82,8.82,50.37,D1200.05,3312.69,1200.05,0.219,26,N,0.47,0.44,185,,,N,2244,2239,3109,36,2232,2222,3086,35.0814671,-119.3979638,710.6,,
MFL,,0.629,36+63,3323.73,40000286,ml-int,U12.87,12.87,46.32,D1195.99,3316.75,1195.99,0.219,10,N,0.49,0.38,184,,,N,2259,2258,3136,20,2250,2246,3120,35.0814587,-119.3979550,710.6,,
MFL,,0.633,36+80,3342.25,40000287,ml-ext,D27.79,31.39,27.79,D1177.47,3335.27,1177.47,0.219,13,N,1.28,0.68,179,,,N,2213,2239,3109,23,2164,2185,3035,35.0814204,-119.3979147,711.0,,
MFL,,0.634,36+85,3347.00,40000288,ml-int,D23.05,36.14,23.05,D1172.72,3340.02,1172.72,0.219,30,N,0.62,0.74,173,,,N,2223,2213,3073,40,2202,2183,3032,35.0814105,-119.3979045,711.2,,
MFL,78,0.638,37+06,3370.05,,WELD,,,,,,,0.219,,,,,,48.00,,,,,,,,,,35.0813625,-119.3978549,712.2,,
MFL,79,0.647,37+49,3418.04,,WELD,,,,,,,0.219,,,,,,56.66,,,,,,,,,,35.0812618,-119.3977525,713.0,,
MFL,,0.655,37+86,3458.42,40000289,ml-int,D16.28,40.38,16.28,D1061.30,3451.44,1061.30,0.219,10,N,0.39,0.33,168,,,N,2262,2261,3140,20,2255,2253,3129,35.0811767,-119.3976669,713.0,,
MFL,,0.655,37+87,3460.22,40000290,ml-int,D14.48,42.18,14.48,D1059.50,3453.24,1059.50,0.219,26,N,0.52,0.53,175,,,N,2240,2233,3102,36,2225,2214,3074,35.0811729,-119.3976630,713.1,,
MFL,,0.656,37+91,3464.15,40000291,ml-ext,D10.55,46.11,10.55,D1055.57,3457.17,1055.57,0.219,20,N,0.50,0.89,348,,,N,2249,2246,3119,30,2238,2230,3098,35.0811647,-119.3976547,713.1,,
MFL,80,0.658,38+01,3474.70,,WELD,,,,,,,0.219,,,,,,59.34,,,,,,,,,,35.0811425,-119.3976322,713.3,,
MFL,,0.658,38+02,3475.71,40000292,ml-int,U1.01,1.01,58.33,D1044.01,3468.73,1044.01,0.219,10,N,0.62,0.48,166,,,N,2255,2252,3128,20,2240,2235,3104,35.0811404,-119.3976301,713.4,,
MFL,,0.658,38+02,3476.26,40000293,ml-int,U1.56,1.56,57.78,D1043.46,3469.28,1043.46,0.219,11,N,0.35,0.33,171,,,N,2262,2262,3141,21,2257,2255,3132,35.0811393,-119.3976289,713.4,,
MFL,,0.659,38+04,3478.02,40000294,ml-int,U3.32,3.32,56.02,D1041.70,3471.04,1041.70,0.219,11,N,0.30,0.33,170,,,N,2263,2263,3143,21,2260,2258,3136,35.0811356,-119.3976251,713.5,,
MFL,,0.659,38+04,3478.26,40000295,ml-int,U3.56,3.56,55.78,D1041.46,3471.28,1041.46,0.219,10,N,0.61,0.45,170,,,N,2255,2253,3129,20,2241,2236,3105,35.0811351,-119.3976246,713.5,,
MFL,,0.659,38+07,3481.40,40000296,ml-ext,U6.70,6.70,52.64,D1038.32,3474.42,1038.32,0.219,10,N,0.16,0.33,165,,,N,2266,2266,3147,20,2265,2264,3145,35.0811285,-119.3976179,713.6,,
MFL,,0.660,38+10,3485.17,40000297,ml-ext,U10.47,10.47,48.86,D1034.55,3478.19,1034.55,0.219,12,N,0.43,0.50,0,,,N,2260,2258,3137,22,2252,2249,3123,35.0811206,-119.3976098,713.8,,
MFL,,0.660,38+11,3485.94,40000298,ml-ext,U11.24,11.24,48.10,D1033.78,3478.96,1033.78,0.219,10,N,0.31,0.33,165,,,N,2264,2263,3143,20,2260,2258,3136,35.0811190,-119.3976082,713.9,,
MFL,,0.662,38+20,3496.56,40000299,ml-ext,U21.86,21.86,37.47,D1023.16,3489.58,1023.16,0.219,10,N,1.51,0.75,319,,,N,2217,2207,3065,20,2159,2137,2968,35.0810970,-119.3975853,714.5,,
MFL,,0.662,38+21,3497.20,40000300,ml-ext,U22.50,22.50,36.84,D1022.52,3490.22,1022.52,0.219,10,N,0.67,0.50,313,,,N,2253,2250,3125,20,2236,2229,3096,35.0810956,-119.3975839,714.5,,
MFL,,0.667,38+43,3520.80,40000301,ml-ext,D13.24,46.10,13.24,D998.92,3513.82,998.92,0.219,10,N,0.34,0.33,164,,,N,2263,2262,3142,20,2258,2256,3134,35.0810469,-119.3975328,716.2,,
MFL,81,0.669,38+55,3534.04,,WELD,,,,,,,0.219,,,,,,59.23,,,,,,,,,,35.0810195,-119.3975041,717.2,,
MFL,,0.671,38+60,3540.43,40000302,ml-int,U6.39,6.39,52.83,D979.29,3533.45,979.29,0.219,10,N,0.42,0.57,165,,,N,2261,2260,3139,20,2254,2251,3127,35.0810063,-119.3974902,717.5,,
MFL,,0.671,38+64,3544.13,40000303,ml-int,U10.10,10.10,49.13,D975.59,3537.15,975.59,0.219,10,N,0.87,0.39,154,,,N,2245,2253,3129,20,2218,2223,3088,35.0809987,-119.3974822,717.7,,
MFL,,0.675,38+80,3562.39,40000304,ml-ext,U28.35,28.35,30.87,D957.33,3555.41,957.33,0.219,10,N,0.36,0.40,153,,,N,2263,2262,3141,20,2257,2255,3132,35.0809609,-119.3974425,718.2,,
MFL,82,0.681,39+08,3593.27,,WELD,,,,,,,0.219,,,,,,59.15,,,,,,,,,,35.0808968,-119.3973757,718.3,,
MFL,,0.685,39+28,3614.56,40000305,ml-int,U21.30,21.30,37.85,D905.16,3607.58,905.16,0.219,26,N,0.68,0.56,151,,,N,2223,2213,3073,36,2199,2181,3029,35.0808524,-119.3973298,718.4,,
MFL,83,0.692,39+62,3652.42,,WELD,,,,,,,0.219,,,,,,59.09,,,,,,,,,,35.0807732,-119.3972487,718.4,,
MFL,,0.695,39+79,3670.78,40000306,ml-int,U18.37,18.37,40.72,D848.94,3663.80,848.94,0.219,12,N,0.34,0.33,142,,,N,2262,2261,3141,22,2258,2255,3133,35.0807347,-119.3972095,718.7,,
MFL,,0.696,39+81,3673.49,40000307,ml-ext,U21.07,21.07,38.02,D846.23,3666.51,846.23,0.219,16,N,0.62,0.44,146,,,N,2247,2243,3115,26,2231,2222,3086,35.0807290,-119.3972037,718.8,,
MFL,,0.697,39+89,3682.02,40000308,ml-ext,D29.48,29.61,29.48,D837.70,3675.04,837.70,0.219,10,N,0.36,0.33,146,,,N,2263,2262,3141,20,2257,2255,3132,35.0807110,-119.3971857,719.0,,
MFL,,0.698,39+91,3684.15,40000309,ml-ext,D27.36,31.73,27.36,D835.58,3677.17,835.58,0.219,10,N,0.33,0.33,146,,,N,2263,2262,3142,20,2258,2257,3134,35.0807065,-119.3971813,719.1,,
MFL,,0.699,39+94,3691.20,10000027,"Bend left-up - 19 deg., 32D ",D20.31,38.78,20.31,D828.52,3684.22,828.52,0.219,,,,,,,,,,,,,,,,35.0806923,-119.3971655,719.3,,
MFL,84,0.703,40+16,3711.51,,WELD,,,,,,,0.219,,,,,,13.29,,,,,,,,,,35.0806583,-119.3971120,719.6,,
MFL,,0.703,40+16,3712.20,40000310,ml-int,U0.69,0.69,12.60,D807.52,3705.22,807.52,0.219,17,N,0.60,0.35,137,,,N,2246,2241,3113,27,2230,2221,3085,35.0806571,-119.3971102,719.6,,
MFL,,0.703,40+17,3712.96,40000311,ml-int,U1.46,1.46,11.84,D806.76,3705.98,806.76,0.219,12,N,0.46,0.33,137,,,N,2258,2257,3134,22,2250,2246,3119,35.0806558,-119.3971082,719.6,,
MFL,,0.703,40+17,3713.20,40000312,ml-int,U1.69,1.69,11.60,D806.52,3706.22,806.52,0.219,27,N,0.60,0.43,137,,,N,2232,2223,3088,37,2213,2198,3053,35.0806554,-119.3971076,719.6,,
MFL,,0.704,40+20,3716.38,40000313,ml-int,U4.88,4.88,8.42,D803.34,3709.40,803.34,0.219,11,N,0.36,0.33,130,,,N,2262,2261,3141,21,2257,2255,3131,35.0806500,-119.3970993,719.6,,
MFL,,0.704,40+20,3716.61,40000314,ml-int,U5.10,5.10,8.19,D803.11,3709.63,803.11,0.219,18,N,0.54,0.48,134,,,N,2249,2245,3118,28,2235,2228,3094,35.0806496,-119.3970987,719.6,,
MFL,,0.704,40+21,3716.94,40000315,ml-int,U5.43,5.43,7.86,D802.78,3709.96,802.78,0.219,15,N,0.46,0.33,134,,,N,2256,2254,3130,25,2247,2242,3114,35.0806491,-119.3970979,719.6,,
MFL,85,0.705,40+28,3724.80,,WELD,,,,,,,0.219,,,,,,59.63,,,,,,,,,,35.0806357,-119.3970774,719.6,,
MFL,,0.706,40+30,3726.96,40000316,ml-ext,U2.16,2.16,57.47,D792.76,3719.98,792.76,0.219,10,N,0.77,0.65,169,,,N,2249,2246,3119,20,2228,2220,3083,35.0806320,-119.3970718,719.6,,
MFL,,0.711,40+56,3756.30,40000317,ml-int,D28.13,31.50,28.13,D763.42,3749.32,763.42,0.219,10,N,0.15,0.33,126,,,N,2266,2266,3147,20,2265,2265,3145,35.0805821,-119.3969953,719.9,,
MFL,,0.713,40+64,3764.55,40000318,ml-int,D19.88,39.75,19.88,D755.17,3757.57,755.17,0.219,14,N,0.44,0.35,124,,,N,2257,2255,3133,24,2249,2245,3118,35.0805681,-119.3969739,720.0,,
MFL,,0.714,40+71,3772.06,40000319,ml-int,D12.37,47.26,12.37,D747.66,3765.08,747.66,0.219,10,N,0.16,0.33,123,,,N,2266,2266,3147,20,2265,2265,3145,35.0805552,-119.3969543,720.0,,
MFL,86,0.717,40+82,3784.43,,WELD,,,,,,,0.219,,,,,,59.36,,,,,,,,,,35.0805341,-119.3969222,720.0,,
MFL,,0.722,41+08,3813.56,40000320,ml-ext,U29.13,29.13,30.22,D706.16,3806.58,706.16,0.219,10,N,0.50,0.43,124,,,N,2259,2257,3135,20,2249,2245,3118,35.0804843,-119.3968466,720.1,,
MFL,87,0.728,41+36,3843.79,,WELD,,,,,,,0.219,,,,,,59.75,,,,,,,,,,35.0804326,-119.3967682,719.9,,
MFL,,0.736,41+76,3887.59,40000321,ml-int,D15.95,43.80,15.95,D632.13,3880.61,632.13,0.219,19,N,0.58,0.43,114,,,N,2244,2239,3110,29,2229,2219,3082,35.0803580,-119.3966541,719.4,,
MFL,88,0.739,41+90,3903.54,,WELD,,,,,,,0.219,,,,,,58.75,,,,,,,,,,35.0803313,-119.3966122,719.1,,
MFL,89,0.750,42+44,3962.28,,WELD,,,,,,,0.219,,,,,,43.28,,,,,,,,,,35.0802325,-119.3964581,718.8,,
MFL,,0.752,42+51,3970.35,40000322,ml-int,U8.06,8.06,35.21,D549.37,3963.37,549.37,0.219,10,N,0.21,0.33,122,,,N,2265,2265,3146,20,2263,2263,3143,35.0802189,-119.3964370,718.8,,
MFL,,0.753,42+54,3973.55,40000323,ml-int,U11.26,11.26,32.01,D546.18,3966.57,546.18,0.219,10,N,0.27,0.33,127,,,N,2264,2264,3144,20,2261,2260,3139,35.0802134,-119.3964287,718.8,,
MFL,,0.753,42+58,3977.92,40000324,ml-int,U15.64,15.64,27.64,D541.80,3970.94,541.80,0.219,10,N,0.34,0.33,121,,,N,2263,2262,3142,20,2258,2256,3134,35.0802060,-119.3964173,718.8,,
MFL,,0.756,42+68,3989.42,40000325,ml-int,D16.14,27.13,16.14,D530.31,3982.44,530.31,0.219,13,N,0.42,0.34,120,,,N,2259,2257,3135,23,2251,2248,3122,35.0801864,-119.3963873,718.9,,
MFL,90,0.759,42+83,4005.56,,WELD,,,,,,,0.219,,,,,,59.39,,,,,,,,,,35.0801589,-119.3963454,719.2,,
MFL,91,0.770,43+37,4064.95,,WELD,,,,,,,0.219,,,,,,54.63,,,,,,,,,,35.0800576,-119.3961910,719.6,,
MFL,,0.772,43+46,4074.88,13000001,MCP,U9.93,9.93,44.70,D444.84,4067.90,444.84,,,,1,2,276,,,,,,,,,,,35.0800407,-119.3961651,719.6,,
MFL,,0.778,43+78,4110.18,40000326,ml-int,D9.40,45.24,9.40,D409.54,4103.20,409.54,0.219,10,N,0.41,0.33,132,,,N,2261,2260,3139,20,2255,2252,3128,35.0799808,-119.3960730,719.7,,
MFL,92,0.780,43+86,4119.58,,WELD,,,,,,,0.219,,,,,,59.09,,,,,,,,,,35.0799649,-119.3960485,719.8,,
MFL,,0.781,43+90,4123.29,40000327,ml-ext,U3.71,3.71,55.39,D396.44,4116.31,396.44,0.219,40,N,0.54,0.63,21,,,N,2215,2200,3055,50,2193,2168,3011,35.0799585,-119.3960388,719.9,,
MFL,,0.781,43+90,4123.45,40000328,ml-int,U3.87,3.87,55.22,D396.27,4116.47,396.27,0.219,10,N,0.72,0.71,181,,,N,2251,2248,3122,20,2232,2225,3090,35.0799583,-119.3960384,719.9,,
MFL,,0.787,44+21,4157.39,40000329,ml-int,D21.29,37.81,21.29,D362.34,4150.41,362.34,0.219,10,N,0.42,0.49,171,,,N,2261,2260,3139,20,2254,2251,3127,35.0799005,-119.3959501,720.1,,
MFL,,0.788,44+23,4159.60,40000330,ml-int,D19.07,40.02,19.07,D360.12,4152.62,360.12,0.219,10,N,0.42,0.45,130,,,N,2261,2260,3139,20,2254,2251,3126,35.0798967,-119.3959443,720.1,,
MFL,,0.788,44+23,4160.04,40000331,ml-int,D18.63,40.46,18.63,D359.68,4153.06,359.68,0.219,10,N,0.79,0.43,130,,,N,2248,2244,3117,20,2226,2217,3079,35.0798960,-119.3959431,720.1,,
MFL,,0.788,44+24,4160.56,40000332,ml-int,D18.11,40.98,18.11,D359.16,4153.58,359.16,0.219,10,N,0.23,0.33,130,,,N,2265,2265,3146,20,2263,2262,3142,35.0798951,-119.3959418,720.1,,
MFL,,0.788,44+24,4160.96,40000333,ml-int,D17.71,41.38,17.71,D358.76,4153.98,358.76,0.219,11,N,0.54,0.33,160,,,N,2256,2254,3131,21,2245,2240,3111,35.0798944,-119.3959407,720.0,,
MFL,,0.789,44+28,4165.61,40000334,ml-int,D13.06,46.03,13.06,D354.11,4158.63,354.11,0.219,10,N,0.39,0.33,145,,,N,2262,2261,3140,20,2256,2253,3129,35.0798865,-119.3959286,720.0,,
MFL,,0.789,44+30,4167.62,40000335,ml-int,D11.06,48.04,11.06,D352.11,4160.64,352.11,0.219,10,N,0.42,0.41,185,,,N,2261,2260,3139,20,2254,2251,3126,35.0798831,-119.3959234,719.9,,
MFL,,0.789,44+31,4168.40,40000336,ml-int,D10.27,48.82,10.27,D351.32,4161.42,351.32,0.219,10,N,1.03,0.55,175,,,N,2237,2232,3100,20,2203,2190,3041,35.0798817,-119.3959214,719.9,,
MFL,93,0.791,44+40,4178.67,,WELD,,,,,,,0.219,,,,,,59.13,,,,,,,,,,35.0798643,-119.3958946,719.8,,
MFL,94,0.803,44+94,4237.80,,WELD,,,,,,,0.219,,,,,,59.26,,,,,,,,,,35.0797643,-119.3957401,721.1,,
MFL,,0.803,44+97,4240.92,40000337,ml-int,U3.12,3.12,56.14,D278.80,4233.94,278.80,0.219,10,N,0.28,0.33,128,,,N,2264,2264,3144,20,2261,2260,3139,35.0797590,-119.3957320,721.1,,
MFL,95,0.814,45+48,4297.06,,WELD,,,,,,,0.219,,,,,,59.44,,,,,,,,,,35.0796645,-119.3955848,721.3,,
MFL,,0.816,45+59,4309.86,40000338,ml-int,U12.80,12.80,46.65,D209.86,4302.88,209.86,0.219,15,N,0.49,0.36,130,,,N,2254,2252,3127,25,2244,2239,3109,35.0796429,-119.3955513,721.3,,
MFL,,0.817,45+64,4314.44,40000339,ml-ext,U17.38,17.38,42.06,D205.28,4307.46,205.28,0.219,23,N,0.51,0.50,135,,,N,2244,2239,3110,33,2231,2222,3086,35.0796352,-119.3955393,721.2,,
MFL,,0.819,45+74,4325.81,40000340,ml-int,U28.75,28.75,30.70,D193.91,4318.83,193.91,0.219,21,N,0.58,0.35,130,,,N,2242,2237,3107,31,2227,2216,3078,35.0796160,-119.3955095,721.2,,
MFL,,0.823,45+90,4343.77,40000341,ml-int,D12.74,46.71,12.74,D175.95,4336.79,175.95,0.219,10,N,0.21,0.33,131,,,N,2265,2265,3146,20,2264,2263,3143,35.0795859,-119.3954623,721.2,,
MFL,96,0.825,46+02,4356.51,,WELD,,,,,,,0.219,,,,,,59.57,,,,,,,,,,35.0795646,-119.3954288,721.3,,
MFL,,0.826,46+08,4362.95,40000342,ml-int,U6.44,6.44,53.13,D156.77,4355.97,156.77,0.219,10,N,0.16,0.33,132,,,N,2266,2266,3147,20,2265,2264,3145,35.0795537,-119.3954119,721.4,,
MFL,,0.826,46+08,4363.40,40000343,ml-int,U6.89,6.89,52.68,D156.32,4356.42,156.32,0.219,11,N,0.34,0.39,127,,,N,2263,2262,3141,21,2258,2256,3133,35.0795530,-119.3954108,721.4,,
MFL,,0.832,46+35,4392.88,40000344,ml-int,D23.20,36.38,23.20,D126.84,4385.90,126.84,0.219,10,N,0.19,0.33,129,,,N,2266,2265,3146,20,2264,2264,3144,35.0795030,-119.3953338,722.2,,
MFL,,0.832,46+35,4393.56,40000345,ml-int,D22.52,37.05,22.52,D126.16,4386.58,126.16,0.219,10,N,0.13,0.33,129,,,N,2266,2266,3148,20,2266,2265,3146,35.0795018,-119.3953321,722.2,,
MFL,,0.833,46+38,4396.12,40000346,ml-int,D19.96,39.61,19.96,D123.60,4389.14,123.60,0.219,11,N,0.36,0.46,129,,,N,2262,2261,3141,21,2257,2254,3131,35.0794975,-119.3953254,722.3,,
MFL,97,0.836,46+56,4416.08,,WELD,,,,,,,0.219,,,,,,59.21,,,,,,,,,,35.0794631,-119.3952738,722.6,,
MFL,,0.846,47+00,4465.06,40000347,ml-ext,D10.23,48.98,10.23,D54.66,4458.08,54.66,0.219,10,N,0.85,0.59,132,,,N,2245,2241,3113,20,2220,2210,3069,35.0793781,-119.3951480,722.2,,
MFL,98,0.848,47+10,4475.29,,WELD,,,,,,,0.219,,,,,,59.44,,,,,,,,,,35.0793607,-119.3951213,722.4,,
MFL,,0.850,47+22,4488.55,40000348,ml-ext,U13.26,13.26,46.19,D31.17,4481.57,31.17,0.219,11,N,1.28,0.81,103,,,N,2223,2215,3076,21,2176,2157,2995,35.0793382,-119.3950867,722.7,,
MFL,,0.854,47+40,4509.18,40000349,ml-ext,D25.55,33.89,25.55,D10.54,4502.20,10.54,0.219,15,N,0.45,0.40,128,,,N,2257,2255,3132,25,2248,2244,3116,35.0793028,-119.3950333,723.0,,
MFL,,0.854,47+42,4510.40,40000350,ml-int,D24.33,35.12,24.33,D9.32,4503.42,9.32,0.219,12,N,0.31,0.33,123,,,N,2263,2262,3142,22,2259,2257,3134,35.0793007,-119.3950301,723.0,,
MFL,,0.855,47+48,4516.97,40000351,ml-int,D17.76,41.68,17.76,D2.75,4509.99,2.75,0.219,10,N,0.35,0.36,134,,,N,2263,2262,3141,20,2258,2256,3133,35.0792894,-119.3950131,722.9,,
MFL,,0.856,47+49,4518.64,40000352,ml-int,D16.09,43.35,16.09,D1.08,4511.66,1.08,0.219,10,N,0.30,0.38,124,,,N,2264,2263,3143,20,2260,2258,3137,35.0792866,-119.3950088,722.9,,
MFL,,0.856,47+50,4519.72,10000028,AGM-1 - 47+50 - CHEVRON USA,D15.01,44.43,15.01,D3877.00,4512.74,3877.00,0.219,,,,,,,,,,,,,,,,35.0792847,-119.3950060,722.9,,
MFL,,0.858,47+60,4529.48,40000353,ml-int,D5.25,54.19,5.25,U9.76,9.76,3867.24,0.219,10,N,0.39,0.35,125,,,N,2262,2261,3140,20,2256,2253,3129,35.0792680,-119.3949806,722.7,,
