Repository: kerbergr/datadump

File: MLCompare/examples/oldili.csv (part 3 of 16)
MFL,,-0.009,00+00,-45.24,12000000,Begin Run Tickle,,,,,,,0.000,,,,,,,,,,,,,,,,35.0875497,-119.4052413,764.4,,
MFL,0,0.000,00+00,-1.51,,WELD - WT Change - Begin 0.322 ERW,,,,,,,0.322,,,,,,3.09,,,,,,,,,,35.0875497,-119.4052413,764.4,,
MFL,,0.000,00+00,-1.04,10000000,Flange,U0.47,0.47,,,,,0.322,,,,,,,,,,,,,,,,35.0875497,-119.4052413,764.4,,
MFL,,0.000,06+44,0.00,10000001,Valve (Launch) Launcher - 06+44 - MOCO LAUNCHER,U1.51,1.51,,,,,0.322,,,,,,,,,,,,,,,,35.0875496,-119.4052413,764.4,,
MFL,,0.858,47+60,4530.22,40000354,ml-int,D4.51,54.93,4.51,U10.50,10.50,3866.50,0.219,10,N,0.63,0.78,135,,,N,2254,2252,3128,20,2239,2233,3102,35.0792668,-119.3949787,722.7,,
MFL,99,0.859,47+65,4534.73,,WELD,,,,,,,0.219,,,,,,59.43,,,,,,,,,,35.0792591,-119.3949669,722.8,,
MFL,100,0.870,48+23,4594.16,,WELD,,,,,,,0.219,,,,,,59.34,,,,,,,,,,35.0791584,-119.3948116,722.3,,
MFL,101,0.881,48+82,4653.49,,WELD,,,,,,,0.219,,,,,,59.31,,,,,,,,,,35.0790588,-119.3946556,721.2,,
MFL,,0.890,49+26,4698.69,10000029,Sleeve Begin,D14.11,45.19,14.11,U178.97,178.97,3698.03,0.219,,,,,,,,,,,,,,,,35.0789815,-119.3945338,721.0,,
MFL,,0.890,49+28,4700.73,10000029,Sleeve End  ,D12.07,47.24,12.07,U181.01,181.01,3695.99,0.219,,,,,,,,,,,,,,,,35.0789815,-119.3945338,721.0,,
MFL,,0.891,49+30,4702.04,40000355,ml-ext,D10.76,48.55,10.76,U182.32,182.32,3694.68,0.219,10,N,0.45,0.44,347,,,N,2260,2259,3137,20,2252,2249,3123,35.0789777,-119.3945276,721.0,,
MFL,,0.891,49+30,4702.54,40000356,ml-ext,D10.26,49.05,10.26,U182.82,182.82,3694.18,0.219,30,N,3.24,1.67,97,,,N,1920,2082,2891,40,1783,1938,2691,35.0789768,-119.3945263,721.0,,
MFL,,0.891,49+31,4703.23,40000357,ml-ext,D9.57,49.74,9.57,U183.51,183.51,3693.49,0.219,10,N,0.79,0.73,172,,,N,2248,2245,3117,20,2226,2217,3079,35.0789757,-119.3945245,721.0,,
MFL,,0.891,49+31,4703.28,40000358,ml-ext,D9.52,49.79,9.52,U183.56,183.56,3693.44,0.219,28,N,0.68,1.79,112,,,N,2218,2206,3064,38,2193,2173,3018,35.0789756,-119.3945243,721.0,,
MFL,,0.891,49+31,4703.61,40000359,ml-ext,D9.19,50.11,9.19,U183.89,183.89,3693.11,0.219,11,N,1.12,0.55,2,,,N,2229,2221,3085,21,2189,2172,3017,35.0789751,-119.3945235,721.0,,
MFL,,0.891,49+32,4704.21,40000360,ml-ext,D8.59,50.71,8.59,U184.49,184.49,3692.51,0.219,10,N,0.71,0.91,252,,,N,2252,2249,3123,20,2233,2226,3092,35.0789741,-119.3945219,721.0,,
MFL,,0.891,49+34,4706.39,40000361,ml-ext,D6.41,52.90,6.41,U186.67,186.67,3690.33,0.219,17,N,1.59,3.67,157,,,N,2171,2173,3018,27,2103,2092,2906,35.0789705,-119.3945161,721.0,,
MFL,,0.891,49+34,4706.68,40000362,ml-ext,D6.12,53.19,6.12,U186.96,186.96,3690.04,0.219,11,N,1.58,0.69,187,,,N,2208,2233,3101,21,2146,2163,3005,35.0789700,-119.3945153,721.0,,
MFL,,0.892,49+35,4707.40,40000363,ml-ext,D5.40,53.91,5.40,U187.68,187.68,3689.32,0.219,10,N,0.40,0.66,72,,,N,2262,2261,3140,20,2255,2253,3129,35.0789688,-119.3945134,721.0,,
MFL,,0.892,49+35,4707.54,40000364,ml-ext,D5.26,54.05,5.26,U187.82,187.82,3689.18,0.219,11,N,0.48,0.43,72,,,N,2259,2257,3135,21,2249,2245,3118,35.0789685,-119.3945130,721.1,,
MFL,,0.892,49+35,4707.58,40000365,ml-ext,D5.22,54.09,5.22,U187.86,187.86,3689.14,0.219,10,N,0.83,1.55,187,,,N,2247,2243,3115,20,2222,2213,3073,35.0789685,-119.3945129,721.1,,
MFL,,0.892,49+35,4707.77,40000366,ml-ext,D5.03,54.28,5.03,U188.05,188.05,3688.95,0.219,10,N,1.66,1.59,172,,,N,2210,2226,3091,20,2146,2151,2988,35.0789682,-119.3945124,721.1,,
MFL,,0.892,49+36,4708.09,40000367,ml-ext,D4.71,54.60,4.71,U188.37,188.37,3688.63,0.219,18,N,0.65,0.58,182,,,N,2242,2237,3106,28,2224,2213,3074,35.0789676,-119.3945116,721.1,,
MFL,,0.892,49+36,4708.20,40000368,ml-ext,D4.60,54.71,4.60,U188.48,188.48,3688.52,0.219,10,N,0.64,0.68,142,,,N,2254,2252,3127,20,2239,2233,3101,35.0789675,-119.3945113,721.1,,
MFL,,0.892,49+36,4708.46,40000369,ml-ext,D4.34,54.97,4.34,U188.74,188.74,3688.26,0.219,12,N,4.85,5.14,87,,,N,2109,2160,3000,22,1970,1999,2776,35.0789670,-119.3945106,721.1,,
MFL,,0.892,49+36,4708.55,40000370,ml-ext,D4.25,55.05,4.25,U188.83,188.83,3688.17,0.219,15,N,3.43,1.79,172,,,N,2104,2160,3000,25,1982,2020,2806,35.0789669,-119.3945104,721.1,,
MFL,,0.892,49+36,4708.69,40000372,ml-ext,D4.11,55.20,4.11,U188.97,188.97,3688.03,0.219,15,N,0.66,0.54,212,,,N,2246,2242,3114,25,2229,2220,3083,35.0789666,-119.3945100,721.0,,
MFL,,0.892,49+36,4708.69,40000371,ml-ext,D4.11,55.20,4.11,U188.97,188.97,3688.03,0.219,13,N,1.80,2.87,117,,,N,2182,2197,3052,23,2108,2112,2934,35.0789666,-119.3945100,721.0,,
MFL,,0.892,49+36,4708.94,40000374,ml-ext,D3.86,55.45,3.86,U189.22,189.22,3687.78,0.219,16,N,0.58,0.77,77,,,N,2249,2245,3118,26,2234,2227,3092,35.0789662,-119.3945093,721.0,,
MFL,,0.892,49+36,4708.95,40000373,ml-ext,D3.85,55.46,3.85,U189.23,189.23,3687.77,0.219,10,N,1.78,3.59,132,,,N,2206,2210,3069,20,2136,2127,2954,35.0789662,-119.3945093,721.0,,
MFL,,0.892,49+37,4709.23,40000376,ml-ext,D3.57,55.73,3.57,U189.51,189.51,3687.49,0.219,10,N,2.07,2.23,77,,,N,2194,2219,3082,20,2113,2126,2953,35.0789658,-119.3945086,721.0,,
MFL,,0.892,49+37,4709.27,40000375,ml-ext,D3.53,55.78,3.53,U189.55,189.55,3687.45,0.219,20,N,4.74,6.17,172,,,N,1998,2081,2890,30,1852,1915,2659,35.0789657,-119.3945085,721.0,,
MFL,,0.892,49+37,4709.52,40000377,ml-ext,D3.28,56.03,3.28,U189.80,189.80,3687.20,0.219,10,N,0.61,1.35,82,,,N,2255,2253,3129,20,2241,2235,3104,35.0789653,-119.3945078,721.0,,
MFL,,0.892,49+37,4709.65,40000378,ml-ext,D3.15,56.16,3.15,U189.93,189.93,3687.07,0.219,10,N,0.85,1.11,187,,,N,2246,2241,3113,20,2220,2210,3070,35.0789650,-119.3945075,721.0,,
MFL,,0.892,49+38,4710.11,40000379,ml-ext,D2.69,56.62,2.69,U190.39,190.39,3686.61,0.219,10,N,0.56,0.37,197,,,N,2257,2255,3132,20,2245,2240,3111,35.0789643,-119.3945062,721.0,,
MFL,,0.892,49+38,4710.34,40000380,ml-ext,D2.46,56.84,2.46,U190.62,190.62,3686.38,0.219,12,N,0.33,0.46,63,,,N,2262,2261,3141,22,2258,2255,3133,35.0789639,-119.3945056,721.0,,
MFL,,0.892,49+38,4710.46,40000381,ml-ext,D2.34,56.97,2.34,U190.74,190.74,3686.26,0.219,10,N,1.39,2.00,218,,,N,2222,2213,3074,20,2169,2149,2985,35.0789637,-119.3945053,721.0,,
MFL,,0.892,49+38,4710.71,40000382,ml-ext,D2.09,57.22,2.09,U190.99,190.99,3686.01,0.219,10,N,0.72,2.56,103,,,N,2251,2248,3122,20,2232,2225,3090,35.0789633,-119.3945047,721.0,,
MFL,,0.892,49+38,4710.73,40000383,ml-ext,D2.07,57.24,2.07,U191.01,191.01,3685.99,0.219,12,N,0.69,1.36,193,,,N,2249,2245,3118,22,2230,2222,3086,35.0789632,-119.3945046,721.0,,
MFL,,0.892,49+38,4710.80,10000030,u/s marker band,D2.00,57.31,2.00,U191.08,191.08,3685.92,0.219,,,,,,,,,,,,,,,,35.0789547,-119.3944911,721.0,,
MFL,,0.892,49+39,4711.32,40000384,ml-ext - between marker bands,D1.48,57.83,1.48,U191.60,191.60,3685.40,0.219,17,N,0.72,2.14,153,,,N,2239,2233,3101,27,2217,2205,3063,35.0789623,-119.3945030,721.0,,
MFL,,0.892,49+39,4711.33,40000385,ml-ext - between marker bands,D1.47,57.84,1.47,U191.61,191.61,3685.39,0.219,10,N,0.53,1.91,73,,,N,2258,2256,3133,20,2247,2242,3114,35.0789622,-119.3945030,721.0,,
MFL,,0.892,49+39,4711.62,40000386,ml-ext - between marker bands,D1.18,58.13,1.18,U191.90,191.90,3685.10,0.219,10,N,0.60,1.45,148,,,N,2255,2253,3129,20,2241,2236,3105,35.0789618,-119.3945022,721.0,,
MFL,,0.892,49+39,4711.77,40000387,ml-ext - between marker bands,D1.03,58.28,1.03,U192.05,192.05,3684.95,0.219,12,N,0.50,0.43,148,,,N,2257,2255,3132,22,2247,2242,3114,35.0789615,-119.3945018,721.0,,
MFL,,0.892,49+39,4711.82,40000388,ml-ext - between marker bands,D0.98,58.33,0.98,U192.10,192.10,3684.90,0.219,10,N,0.54,0.49,98,,,N,2257,2256,3133,20,2246,2242,3113,35.0789614,-119.3945017,721.0,,
MFL,,0.892,49+39,4712.02,40000389,ml-ext - between marker bands,D0.78,58.53,0.78,U192.30,192.30,3684.70,0.219,15,N,0.65,0.75,138,,,N,2246,2242,3114,25,2229,2220,3083,35.0789611,-119.3945012,721.0,,
MFL,,0.892,49+40,4712.12,40000390,ml-ext - between marker bands,D0.68,58.62,0.68,U192.40,192.40,3684.60,0.219,10,N,0.59,0.61,183,,,N,2256,2254,3130,20,2243,2238,3108,35.0789609,-119.3945009,721.0,,
MFL,102,0.893,49+40,4712.80,,WELD,,,,,,,0.219,,,,,,59.06,,,,,,,,,,35.0789598,-119.3944991,721.0,,
MFL,,0.893,49+41,4713.55,40000391,ml-ext - between marker bands,U0.75,0.75,58.31,U193.83,193.83,3683.17,0.219,10,N,0.76,0.92,53,,,N,2250,2246,3120,20,2229,2221,3084,35.0789586,-119.3944972,721.0,,
MFL,,0.893,49+44,4716.32,40000392,ml-ext - between marker bands,U3.52,3.52,55.54,U196.60,196.60,3680.40,0.219,20,N,0.56,1.41,153,,,N,2245,2240,3111,30,2230,2221,3085,35.0789539,-119.3944898,721.0,,
MFL,,0.893,49+44,4716.70,40000393,ml-ext - between marker bands,U3.90,3.90,55.16,U196.98,196.98,3680.02,0.219,12,N,0.54,0.61,163,,,N,2255,2253,3129,22,2244,2238,3109,35.0789533,-119.3944888,721.0,,
MFL,,0.893,49+44,4716.86,40000394,ml-ext - between marker bands,U4.06,4.06,55.00,U197.14,197.14,3679.86,0.219,10,N,0.54,1.49,143,,,N,2257,2256,3133,20,2246,2241,3113,35.0789530,-119.3944884,721.0,,
MFL,,0.893,49+45,4717.40,40000395,ml-ext - between marker bands,U4.59,4.59,54.47,U197.67,197.67,3679.33,0.219,10,N,1.37,1.65,143,,,N,2222,2217,3079,20,2171,2155,2992,35.0789521,-119.3944870,721.0,,
MFL,,0.894,49+45,4717.80,40000396,ml-ext - between marker bands,U5.00,5.00,54.07,U198.08,198.08,3678.92,0.219,13,N,0.40,0.86,138,,,N,2260,2258,3136,23,2253,2250,3124,35.0789515,-119.3944859,721.0,,
MFL,,0.894,49+46,4718.43,40000397,ml-ext - between marker bands,U5.63,5.63,53.43,U198.71,198.71,3678.29,0.219,11,N,0.63,2.10,133,,,N,2253,2250,3125,21,2238,2231,3099,35.0789504,-119.3944843,720.9,,
MFL,,0.894,49+46,4719.08,40000398,ml-ext - between marker bands,U6.28,6.28,52.78,U199.36,199.36,3677.64,0.219,10,N,2.41,5.70,123,,,N,2183,2210,3070,20,2090,2103,2921,35.0789493,-119.3944826,720.9,,
MFL,,0.894,49+47,4719.97,40000399,ml-ext - between marker bands,U7.17,7.17,51.89,U200.25,200.25,3676.75,0.219,14,N,2.08,3.04,163,,,N,2165,2201,3057,24,2079,2105,2924,35.0789478,-119.3944802,720.9,,
MFL,,0.894,49+48,4720.23,40000400,ml-ext - between marker bands,U7.43,7.43,51.64,U200.51,200.51,3676.49,0.219,10,N,0.54,2.16,93,,,N,2258,2256,3133,20,2246,2242,3114,35.0789474,-119.3944795,720.9,,
MFL,,0.894,49+48,4720.44,40000401,ml-ext - between marker bands,U7.63,7.63,51.43,U200.72,200.72,3676.29,0.219,10,N,0.77,1.89,133,,,N,2249,2246,3119,20,2228,2220,3083,35.0789471,-119.3944790,720.9,,
MFL,,0.894,49+48,4720.92,10000030,d/s marker band,U8.12,8.12,50.95,U201.20,201.20,3675.80,0.219,,,,,,,,,,,,,,,,35.0789547,-119.3944911,721.0,,
MFL,,0.894,49+48,4721.01,40000402,ml-ext,U8.21,8.21,50.85,U201.29,201.29,3675.71,0.219,10,N,1.13,9.04,103,,,N,2233,2227,3093,20,2194,2179,3026,35.0789461,-119.3944775,720.9,,
MFL,,0.894,49+49,4721.31,40000403,ml-ext,U8.51,8.51,50.55,U201.59,201.59,3675.41,0.219,12,N,0.78,0.78,183,,,N,2245,2241,3112,22,2222,2213,3073,35.0789456,-119.3944767,720.9,,
MFL,,0.894,49+49,4721.52,40000404,ml-ext,U8.72,8.72,50.34,U201.80,201.80,3675.20,0.219,10,N,0.46,0.87,138,,,N,2260,2258,3137,20,2251,2248,3122,35.0789452,-119.3944761,720.9,,
MFL,,0.894,49+49,4721.53,40000405,ml-ext,U8.73,8.73,50.34,U201.81,201.81,3675.19,0.219,14,N,0.31,0.37,93,,,N,2262,2261,3141,24,2258,2256,3133,35.0789452,-119.3944761,720.9,,
MFL,,0.894,49+49,4721.70,40000406,ml-ext,U8.90,8.90,50.16,U201.98,201.98,3675.02,0.219,10,N,0.50,1.49,103,,,N,2259,2257,3135,20,2249,2245,3118,35.0789449,-119.3944757,720.9,,
MFL,,0.894,49+49,4721.74,40000407,ml-ext,U8.94,8.94,50.12,U202.02,202.02,3674.98,0.219,19,N,0.48,1.17,143,,,N,2251,2248,3122,29,2240,2234,3102,35.0789449,-119.3944756,720.9,,
MFL,,0.894,49+49,4721.92,40000408,ml-ext,U9.12,9.12,49.94,U202.20,202.20,3674.80,0.219,12,N,0.43,0.44,108,,,N,2260,2258,3136,22,2252,2249,3123,35.0789446,-119.3944751,720.9,,
MFL,,0.894,49+49,4722.00,40000409,ml-ext,U9.20,9.20,49.86,U202.28,202.28,3674.72,0.219,10,N,1.87,2.57,133,,,N,2199,2229,3096,20,2125,2146,2980,35.0789444,-119.3944749,720.9,,
MFL,,0.894,49+49,4722.11,40000410,ml-ext,U9.31,9.31,49.76,U202.39,202.39,3674.61,0.219,10,N,0.80,0.87,78,,,N,2248,2244,3117,20,2225,2216,3077,35.0789443,-119.3944746,720.9,,
MFL,,0.894,49+50,4722.21,40000411,ml-ext,U9.40,9.40,49.66,U202.48,202.48,3674.52,0.219,10,N,0.40,1.03,113,,,N,2262,2260,3140,20,2255,2252,3128,35.0789441,-119.3944743,720.9,,
MFL,,0.894,49+50,4722.43,40000412,ml-ext,U9.63,9.63,49.43,U202.71,202.71,3674.29,0.219,10,N,1.30,1.37,123,,,N,2226,2239,3110,20,2178,2185,3034,35.0789437,-119.3944737,720.9,,
MFL,103,0.904,49+98,4771.86,,WELD,,,,,,,0.219,,,,,,59.14,,,,,,,,,,35.0788600,-119.3943445,720.8,,
MFL,,0.912,50+40,4814.54,40000413,ml-int,D16.46,42.68,16.46,U294.82,294.82,3582.18,0.219,13,N,0.46,0.62,134,,,N,2258,2256,3133,23,2249,2245,3118,35.0787871,-119.3942334,720.1,,
MFL,,0.914,50+50,4824.64,40000414,ml-int,D6.36,52.78,6.36,U304.92,304.92,3572.08,0.219,12,N,0.57,0.73,134,,,N,2254,2251,3127,22,2241,2235,3104,35.0787698,-119.3942072,719.9,,
MFL,104,0.915,50+57,4831.00,,WELD,,,,,,,0.219,,,,,,59.85,,,,,,,,,,35.0787589,-119.3941907,719.7,,
MFL,,0.916,50+63,4837.46,40000415,ml-ext,U6.46,6.46,53.39,U317.74,317.74,3559.26,0.219,10,N,0.41,0.38,115,,,N,2261,2260,3139,20,2254,2252,3127,35.0787478,-119.3941740,719.6,,
MFL,,0.917,50+68,4842.58,40000416,ml-int,U11.57,11.57,48.27,U322.86,322.86,3554.14,0.219,11,N,0.51,0.45,125,,,N,2258,2256,3133,21,2248,2243,3116,35.0787391,-119.3941607,719.6,,
MFL,,0.921,50+90,4864.72,40000417,ml-int,D26.13,33.72,26.13,U345.00,345.00,3532.00,0.219,21,N,0.48,0.44,131,,,N,2250,2246,3119,31,2239,2231,3099,35.0787011,-119.3941032,719.7,,
MFL,,0.922,50+92,4867.04,40000418,ml-int,D23.81,36.04,23.81,U347.32,347.32,3529.68,0.219,10,N,0.37,0.39,132,,,N,2262,2261,3141,20,2257,2255,3131,35.0786972,-119.3940971,719.7,,
MFL,,0.922,50+95,4870.11,40000419,ml-int,D20.74,39.11,20.74,U350.39,350.39,3526.61,0.219,10,N,0.28,0.33,132,,,N,2264,2264,3144,20,2261,2260,3138,35.0786919,-119.3940891,719.6,,
MFL,,0.922,50+96,4870.77,40000420,ml-int,D20.08,39.77,20.08,U351.05,351.05,3525.95,0.219,12,N,0.37,0.42,132,,,N,2261,2260,3139,22,2256,2253,3129,35.0786908,-119.3940874,719.6,,
MFL,,0.923,50+98,4872.48,40000421,ml-int,D18.37,41.48,18.37,U352.76,352.76,3524.24,0.219,10,N,0.40,0.41,132,,,N,2261,2260,3139,20,2255,2252,3128,35.0786879,-119.3940829,719.6,,
MFL,,0.924,51+04,4879.32,40000422,ml-int,D11.53,48.32,11.53,U359.60,359.60,3517.40,0.219,12,N,0.40,0.33,128,,,N,2260,2259,3137,22,2254,2251,3126,35.0786763,-119.3940651,719.6,,
MFL,,0.926,51+12,4886.98,40000423,ml-int,D3.87,55.98,3.87,U367.26,367.26,3509.74,0.219,14,N,0.52,0.43,133,,,N,2254,2252,3128,24,2243,2238,3108,35.0786632,-119.3940452,719.6,,
MFL,105,0.926,51+16,4890.85,,WELD,,,,,,,0.219,,,,,,59.18,,,,,,,,,,35.0786567,-119.3940350,719.7,,
MFL,,0.926,51+16,4891.22,40000424,ml-ext,U0.37,0.37,58.81,U371.50,371.50,3505.50,0.219,14,N,0.39,0.33,127,,,N,2260,2258,3136,24,2253,2250,3125,35.0786560,-119.3940341,719.7,,
MFL,,0.927,51+19,4894.63,40000425,ml-int,U3.78,3.78,55.40,U374.91,374.91,3502.09,0.219,15,N,0.52,0.44,127,,,N,2253,2250,3125,25,2241,2235,3104,35.0786502,-119.3940252,719.8,,
MFL,,0.927,51+20,4894.94,40000426,ml-int,U4.09,4.09,55.09,U375.22,375.22,3501.78,0.219,10,N,0.28,0.33,132,,,N,2264,2264,3144,20,2261,2260,3138,35.0786497,-119.3940244,719.8,,
MFL,,0.928,51+25,4899.93,40000427,ml-int,U9.08,9.08,50.10,U380.21,380.21,3496.79,0.219,10,N,0.39,0.43,132,,,N,2262,2261,3140,20,2256,2253,3129,35.0786412,-119.3940114,720.0,,
MFL,,0.928,51+26,4901.40,40000428,ml-int,U10.55,10.55,48.63,U381.68,381.68,3495.32,0.219,10,N,0.40,0.42,127,,,N,2262,2261,3140,20,2255,2253,3129,35.0786387,-119.3940075,720.0,,
MFL,,0.929,51+28,4903.79,40000429,ml-int,U12.94,12.94,46.24,U384.07,384.07,3492.93,0.219,18,N,0.62,0.51,132,,,N,2243,2239,3109,28,2227,2217,3079,35.0786346,-119.3940013,720.1,,
MFL,,0.929,51+32,4906.98,40000430,ml-int,U16.13,16.13,43.05,U387.26,387.26,3489.74,0.219,17,N,0.50,0.52,132,,,N,2252,2249,3123,27,2240,2234,3103,35.0786292,-119.3939930,720.2,,
MFL,,0.930,51+33,4908.61,40000431,ml-int,U17.76,17.76,41.42,U388.89,388.89,3488.11,0.219,10,N,0.39,0.35,127,,,N,2262,2261,3140,20,2255,2253,3129,35.0786264,-119.3939888,720.2,,
MFL,,0.930,51+34,4909.31,40000432,ml-int,U18.46,18.46,40.72,U389.59,389.59,3487.41,0.219,12,N,0.53,0.35,127,,,N,2256,2254,3131,22,2245,2240,3111,35.0786253,-119.3939869,720.2,,
MFL,,0.930,51+34,4909.69,40000433,ml-int,U18.83,18.83,40.34,U389.96,389.96,3487.04,0.219,14,N,0.53,0.47,132,,,N,2254,2251,3126,24,2242,2236,3106,35.0786246,-119.3939860,720.2,,
MFL,,0.930,51+35,4909.97,40000434,ml-int,U19.12,19.12,40.06,U390.25,390.25,3486.75,0.219,12,N,0.49,0.49,132,,,N,2257,2255,3132,22,2247,2243,3115,35.0786241,-119.3939852,720.3,,
MFL,,0.930,51+35,4910.20,40000435,ml-int,U19.35,19.35,39.83,U390.48,390.48,3486.52,0.219,13,N,0.55,0.43,127,,,N,2254,2251,3127,23,2242,2236,3105,35.0786237,-119.3939846,720.3,,
MFL,,0.931,51+42,4917.90,40000436,ml-int,U27.05,27.05,32.13,U398.18,398.18,3478.82,0.219,14,N,0.51,0.36,127,,,N,2255,2252,3128,24,2244,2239,3109,35.0786107,-119.3939645,720.5,,
MFL,,0.932,51+43,4918.85,40000437,ml-int,U28.00,28.00,31.18,U399.13,399.13,3477.87,0.219,10,N,0.38,0.44,132,,,N,2262,2261,3140,20,2256,2254,3130,35.0786091,-119.3939620,720.5,,
MFL,,0.936,51+64,4940.21,40000438,ml-int,D9.82,49.36,9.82,U420.49,420.49,3456.51,0.219,10,N,0.37,0.33,132,,,N,2262,2261,3141,20,2257,2255,3131,35.0785729,-119.3939062,720.6,,
MFL,,0.937,51+71,4947.20,40000439,ml-int,D2.84,56.34,2.84,U427.47,427.47,3449.53,0.219,13,N,0.39,0.43,133,,,N,2260,2259,3137,23,2253,2250,3126,35.0785610,-119.3938879,720.7,,
MFL,106,0.938,51+74,4950.03,,WELD,,,,,,,0.219,,,,,,58.80,,,,,,,,,,35.0785562,-119.3938805,720.7,,
MFL,,0.939,51+84,4960.10,40000440,ml-int,U10.07,10.07,48.73,U440.38,440.38,3436.62,0.219,10,N,0.42,0.33,83,,,N,2261,2260,3139,20,2254,2251,3127,35.0785392,-119.3938542,720.7,,
MFL,,0.941,51+92,4968.76,40000441,ml-int,U18.73,18.73,40.07,U449.04,449.04,3427.96,0.219,10,N,0.49,0.37,103,,,N,2259,2258,3136,20,2250,2246,3120,35.0785244,-119.3938316,720.6,,
MFL,,0.944,52+06,4982.19,40000442,ml-ext,D26.64,32.16,26.64,U462.47,462.47,3414.53,0.219,10,N,0.45,0.34,242,,,N,2260,2259,3138,20,2252,2249,3124,35.0785018,-119.3937964,720.2,,
MFL,,0.944,52+07,4983.18,40000443,ml-ext,D25.65,33.15,25.65,U463.46,463.46,3413.54,0.219,14,N,0.63,0.53,192,,,N,2248,2245,3118,24,2232,2224,3089,35.0785001,-119.3937938,720.2,,
MFL,,0.944,52+07,4983.85,40000444,ml-ext,D24.98,33.82,24.98,U464.13,464.13,3412.87,0.219,15,N,1.20,0.60,191,,,N,2209,2198,3052,25,2162,2140,2972,35.0784990,-119.3937921,720.2,,
MFL,,0.944,52+07,4983.95,40000445,ml-ext,D24.88,33.92,24.88,U464.23,464.23,3412.77,0.219,10,N,0.52,0.45,291,,,N,2258,2256,3134,20,2247,2243,3115,35.0784988,-119.3937918,720.2,,
MFL,,0.944,52+09,4985.66,40000446,ml-ext,D23.17,35.63,23.17,U465.94,465.94,3411.06,0.219,10,N,0.53,0.53,281,,,N,2258,2256,3133,20,2247,2242,3114,35.0784959,-119.3937873,720.2,,
MFL,,0.945,52+15,4991.94,40000447,ml-ext,D16.89,41.91,16.89,U472.22,472.22,3404.78,0.219,10,N,0.71,0.56,176,,,N,2251,2248,3122,20,2232,2225,3090,35.0784853,-119.3937709,720.1,,
MFL,107,0.949,52+32,5008.83,,WELD,,,,,,,0.219,,,,,,59.14,,,,,,,,,,35.0784568,-119.3937266,719.7,,
MFL,,0.958,52+79,5056.36,40000448,ml-ext,D11.61,47.53,11.61,U536.64,536.64,3340.36,0.219,11,N,0.25,0.33,127,,,N,2265,2264,3145,21,2262,2261,3140,35.0783763,-119.3936028,716.5,,
MFL,,0.959,52+87,5064.89,40000449,ml-ext,D3.08,56.06,3.08,U545.17,545.17,3331.83,0.219,10,N,0.89,0.90,82,,,N,2244,2240,3111,20,2217,2207,3065,35.0783618,-119.3935805,716.2,,
MFL,108,0.960,52+90,5067.97,,WELD,,,,,,,0.219,,,,,,59.67,,,,,,,,,,35.0783566,-119.3935724,716.1,,
MFL,,0.963,53+07,5085.21,40000450,ml-int,U17.24,17.24,42.43,U565.49,565.49,3311.51,0.219,15,N,0.42,0.33,126,,,N,2258,2256,3133,25,2250,2246,3119,35.0783275,-119.3935273,716.3,,
MFL,,0.964,53+09,5087.49,40000451,ml-int,U19.52,19.52,40.15,U567.77,567.77,3309.23,0.219,10,N,0.36,0.43,126,,,N,2262,2262,3141,20,2257,2255,3132,35.0783236,-119.3935213,716.3,,
MFL,,0.965,53+15,5093.29,40000452,ml-int,U25.33,25.33,34.34,U573.57,573.57,3303.43,0.219,10,N,0.38,0.33,131,,,N,2262,2261,3140,20,2256,2254,3131,35.0783138,-119.3935061,716.5,,
MFL,,0.966,53+23,5101.72,40000453,ml-int,D25.92,33.75,25.92,U582.00,582.00,3295.00,0.219,14,N,0.40,0.33,125,,,N,2259,2258,3136,24,2252,2249,3123,35.0782997,-119.3934840,716.8,,
MFL,,0.966,53+24,5102.53,40000454,ml-int,D25.11,34.57,25.11,U582.81,582.81,3294.19,0.219,10,N,0.40,0.36,130,,,N,2262,2260,3140,20,2255,2253,3128,35.0782983,-119.3934819,716.9,,
MFL,,0.967,53+25,5103.40,40000455,ml-int,D24.24,35.43,24.24,U583.68,583.68,3293.32,0.219,11,N,0.58,0.44,130,,,N,2255,2253,3129,21,2242,2236,3106,35.0782969,-119.3934796,716.9,,
MFL,,0.967,53+25,5103.64,40000456,ml-int,D23.99,35.68,23.99,U583.92,583.92,3293.08,0.219,12,N,0.41,0.33,130,,,N,2260,2259,3137,22,2253,2250,3125,35.0782965,-119.3934789,716.9,,
MFL,109,0.971,53+49,5127.64,,WELD,,,,,,,0.219,,,,,,59.49,,,,,,,,,,35.0782564,-119.3934157,717.8,,
MFL,,0.972,53+54,5132.35,40000457,ml-int,U4.72,4.72,54.78,U612.63,612.63,3264.37,0.219,14,N,0.51,0.33,124,,,N,2255,2252,3128,24,2244,2238,3109,35.0782486,-119.3934032,717.8,,
MFL,,0.977,53+78,5157.59,40000458,ml-int,D29.54,29.95,29.54,U637.87,637.87,3239.13,0.219,12,N,0.47,0.34,133,,,N,2258,2256,3134,22,2249,2245,3118,35.0782064,-119.3933367,717.9,,
MFL,,0.978,53+83,5161.78,40000459,ml-ext,D25.35,34.15,25.35,U642.06,642.06,3234.94,0.219,10,N,0.35,0.33,123,,,N,2263,2262,3142,20,2258,2256,3133,35.0781994,-119.3933256,717.9,,
MFL,,0.978,53+85,5164.64,40000460,ml-ext,D22.49,37.00,22.49,U644.92,644.92,3232.08,0.219,14,N,0.37,0.33,123,,,N,2260,2259,3137,24,2254,2251,3127,35.0781946,-119.3933181,717.9,,
MFL,,0.979,53+90,5169.49,40000461,ml-int,D17.65,41.85,17.65,U649.77,649.77,3227.23,0.219,13,N,0.57,0.43,123,,,N,2252,2249,3124,23,2239,2233,3101,35.0781865,-119.3933054,717.9,,
MFL,,0.979,53+91,5170.28,40000462,ml-int,D16.86,42.64,16.86,U650.56,650.56,3226.44,0.219,10,N,0.52,0.34,128,,,N,2258,2256,3134,20,2248,2243,3116,35.0781851,-119.3933033,717.9,,
MFL,110,0.982,54+08,5187.13,,WELD,,,,,,,0.219,,,,,,16.98,,,,,,,,,,35.0781567,-119.3932591,718.1,,
MFL,111,0.986,54+24,5204.12,,WELD,,,,,,,0.219,,,,,,59.37,,,,,,,,,,35.0781280,-119.3932146,718.0,,
MFL,,0.988,54+35,5214.58,40000463,ml-int,U10.46,10.46,48.90,U694.86,694.86,3182.14,0.219,12,N,0.43,0.33,119,,,N,2260,2258,3136,22,2252,2249,3123,35.0781104,-119.3931871,718.0,,
MFL,,0.996,54+80,5260.17,40000464,ml-int,D3.31,56.05,3.31,U740.45,740.45,3136.55,0.219,16,N,0.52,0.34,117,,,N,2252,2249,3124,26,2240,2234,3103,35.0780331,-119.3930679,718.3,,
MFL,112,0.997,54+83,5263.48,,WELD,,,,,,,0.219,,,,,,59.25,,,,,,,,,,35.0780275,-119.3930593,718.3,,
MFL,,0.997,54+85,5266.04,40000465,ml-int,U2.56,2.56,56.69,U746.32,746.32,3130.68,0.219,12,N,0.50,0.45,121,,,N,2257,2255,3132,22,2247,2242,3114,35.0780231,-119.3930527,718.3,,
MFL,,0.998,54+87,5267.80,40000466,ml-int,U4.32,4.32,54.93,U748.08,748.08,3128.92,0.219,12,N,0.44,0.36,126,,,N,2259,2257,3135,22,2251,2247,3122,35.0780201,-119.3930481,718.3,,
MFL,,0.998,54+89,5269.40,40000467,ml-int,U5.92,5.92,53.33,U749.68,749.68,3127.32,0.219,13,N,0.41,0.33,126,,,N,2259,2258,3136,23,2252,2249,3123,35.0780173,-119.3930440,718.3,,
MFL,,1.002,55+10,5291.28,40000468,ml-int,U27.80,27.80,31.45,U771.56,771.56,3105.44,0.219,12,N,0.45,0.62,125,,,N,2259,2257,3135,22,2251,2247,3121,35.0779799,-119.3929871,718.1,,
MFL,,1.005,55+24,5305.64,40000469,ml-int,D17.09,42.16,17.09,U785.92,785.92,3091.08,0.219,16,N,0.51,0.69,125,,,N,2252,2249,3124,26,2241,2235,3104,35.0779553,-119.3929499,717.9,,
MFL,113,1.008,55+41,5322.73,,WELD,,,,,,,0.219,,,,,,59.36,,,,,,,,,,35.0779258,-119.3929056,717.7,,
MFL,,1.010,55+51,5332.29,40000470,ml-int,U9.56,9.56,49.80,U812.57,812.57,3064.43,0.219,12,N,0.36,0.33,124,,,N,2261,2260,3139,22,2256,2253,3130,35.0779093,-119.3928810,717.4,,
MFL,114,1.019,56+00,5382.09,,WELD,,,,,,,0.219,,,,,,56.46,,,,,,,,,,35.0778241,-119.3927519,715.0,,
MFL,,1.020,56+01,5383.18,20000529,ml-mill related - internal,U1.09,1.09,55.37,U863.46,863.46,3013.54,0.219,,N,1.60,1.13,266,,,N,,,,,,,,35.0778222,-119.3927491,714.9,,
MFL,,1.020,56+03,5385.31,20000530,ml-mill related - internal,U3.22,3.22,53.23,U865.59,865.59,3011.41,0.219,,N,1.03,1.13,286,,,N,,,,,,,,35.0778185,-119.3927436,714.8,,
MFL,,1.020,56+03,5385.74,20000531,ml-mill related - internal,U3.65,3.65,52.81,U866.02,866.02,3010.98,0.219,,N,2.23,1.13,291,,,N,,,,,,,,35.0778178,-119.3927425,714.7,,
MFL,,1.026,56+36,5418.65,40000471,ml-int,D19.89,36.57,19.89,U898.93,898.93,2978.07,0.219,10,N,0.45,0.44,121,,,N,2260,2259,3137,20,2252,2249,3123,35.0777614,-119.3926573,712.6,,
MFL,,1.027,56+38,5420.63,10000031,Sleeve Begin,D17.92,38.54,17.92,U900.91,900.91,2976.09,0.219,,,,,,,,,,,,,,,,35.0777571,-119.3926509,712.4,,
MFL,,1.027,56+39,5421.64,10000031,Sleeve End  ,D16.91,39.55,16.91,U901.92,901.92,2975.08,0.219,,,,,,,,,,,,,,,,35.0777571,-119.3926509,712.4,,
MFL,,1.027,56+40,5422.86,40000472,ml-ext,D15.69,40.77,15.69,U903.13,903.13,2973.87,0.219,13,N,0.72,0.57,150,,,N,2245,2241,3113,23,2225,2216,3078,35.0777542,-119.3926464,712.3,,
MFL,,1.027,56+40,5422.99,40000473,ml-ext,D15.56,40.90,15.56,U903.27,903.27,2973.74,0.219,17,N,1.31,2.03,135,,,N,2192,2202,3058,27,2139,2140,2972,35.0777540,-119.3926460,712.3,,
MFL,,1.027,56+41,5423.73,40000474,ml-ext,D14.82,41.64,14.82,U904.00,904.00,2973.00,0.219,15,N,0.56,0.34,115,,,N,2251,2248,3122,25,2238,2232,3099,35.0777528,-119.3926441,712.3,,
MFL,,1.028,56+43,5426.42,40000475,ml-ext,D12.12,44.34,12.12,U906.70,906.70,2970.30,0.219,21,N,0.58,0.33,120,,,N,2242,2237,3107,31,2227,2217,3079,35.0777482,-119.3926371,712.2,,
MFL,,1.028,56+45,5427.72,40000476,ml-ext,D10.83,45.63,10.83,U908.00,908.00,2969.00,0.219,24,N,0.89,1.15,115,,,N,2204,2190,3042,34,2169,2145,2979,35.0777460,-119.3926337,712.2,,
MFL,,1.029,56+49,5432.12,40000477,ml-ext,D6.42,50.03,6.42,U912.40,912.40,2964.60,0.219,18,N,0.54,0.57,296,,,N,2248,2245,3117,28,2235,2227,3094,35.0777386,-119.3926221,712.1,,
MFL,,1.030,56+55,5438.39,40000478,ml-ext,D0.15,56.30,0.15,U918.67,918.67,2958.33,0.219,10,N,0.87,8.83,216,,,N,2245,2241,3112,20,2219,2209,3068,35.0777280,-119.3926057,712.2,,
MFL,115,1.030,56+55,5438.55,,WELD,,,,,,,0.219,,,,,,59.35,,,,,,,,,,35.0777277,-119.3926053,712.3,,
MFL,,1.030,56+56,5438.79,40000479,ml-ext,U0.24,0.24,59.11,U919.06,919.06,2957.94,0.219,10,N,0.57,0.99,141,,,N,2256,2254,3131,20,2244,2239,3110,35.0777273,-119.3926047,712.3,,
MFL,,1.031,56+62,5445.43,40000480,ml-int,U6.89,6.89,52.46,U925.71,925.71,2951.29,0.219,10,N,0.40,0.33,121,,,N,2262,2261,3140,20,2255,2253,3129,35.0777161,-119.3925873,712.5,,
MFL,,1.031,56+63,5446.18,40000481,ml-int,U7.64,7.64,51.71,U926.46,926.46,2950.54,0.219,16,N,0.44,0.33,121,,,N,2256,2254,3130,26,2247,2243,3115,35.0777148,-119.3925853,712.5,,
MFL,,1.032,56+67,5449.97,40000482,ml-ext,U11.43,11.43,47.92,U930.25,930.25,2946.75,0.219,12,N,0.78,2.72,186,,,N,2244,2239,3110,22,2222,2212,3072,35.0777084,-119.3925754,712.7,,
MFL,,1.032,56+67,5450.14,40000483,ml-ext,U11.60,11.60,47.75,U930.42,930.42,2946.58,0.219,13,N,0.72,1.24,281,,,N,2245,2240,3111,23,2224,2215,3076,35.0777081,-119.3925750,712.7,,
MFL,,1.032,56+67,5450.19,40000484,ml-ext,U11.64,11.64,47.71,U930.47,930.47,2946.53,0.219,11,N,0.63,0.76,331,,,N,2253,2250,3125,21,2238,2231,3099,35.0777081,-119.3925748,712.7,,
MFL,,1.033,56+69,5452.14,10000032,Sleeve Begin,U13.59,13.59,45.76,U932.42,932.42,2944.58,0.219,,,,,,,,,,,,,,,,35.0777039,-119.3925683,712.8,,
MFL,,1.033,56+70,5453.21,10000032,Sleeve End  ,U14.66,14.66,44.68,U933.49,933.49,2943.51,0.219,,,,,,,,,,,,,,,,35.0777039,-119.3925683,712.8,,
MFL,,1.033,56+72,5455.44,40000485,ml-int,U16.90,16.90,42.45,U935.72,935.72,2941.28,0.219,10,N,1.03,1.74,131,,,N,2238,2248,3122,20,2204,2210,3069,35.0776992,-119.3925611,713.0,,
MFL,,1.034,56+76,5459.43,40000486,ml-int,U20.88,20.88,38.47,U939.71,939.71,2937.29,0.219,10,N,0.71,0.54,91,,,N,2251,2248,3122,20,2232,2225,3090,35.0776925,-119.3925507,713.2,,
MFL,,1.035,56+79,5462.41,40000487,ml-int,U23.86,23.86,35.49,U942.69,942.69,2934.31,0.219,10,N,0.48,0.40,121,,,N,2259,2258,3136,20,2251,2247,3121,35.0776875,-119.3925429,713.3,,
MFL,,1.035,56+80,5463.49,40000488,ml-int,U24.94,24.94,34.41,U943.77,943.77,2933.23,0.219,10,N,0.48,0.43,121,,,N,2259,2258,3136,20,2250,2246,3120,35.0776856,-119.3925400,713.4,,
MFL,,1.035,56+83,5467.00,40000489,ml-int,U28.46,28.46,30.89,U947.28,947.28,2929.72,0.219,13,N,0.57,0.45,96,,,N,2253,2250,3125,23,2240,2234,3102,35.0776797,-119.3925309,713.6,,
MFL,,1.036,56+85,5469.00,40000490,ml-ext,D28.89,30.46,28.89,U949.28,949.28,2927.72,0.219,13,N,0.73,0.48,321,,,N,2245,2240,3111,23,2224,2214,3075,35.0776763,-119.3925256,713.7,,
MFL,,1.036,56+86,5470.02,40000491,ml-int,D27.88,31.47,27.88,U950.30,950.30,2926.70,0.219,10,N,0.25,0.33,121,,,N,2265,2264,3145,20,2262,2261,3140,35.0776746,-119.3925230,713.7,,
MFL,,1.038,56+95,5479.31,40000492,ml-int,D18.58,40.77,18.58,U959.59,959.59,2917.41,0.219,10,N,0.54,0.34,60,,,N,2258,2256,3134,20,2247,2243,3115,35.0776589,-119.3924987,714.0,,
MFL,,1.039,57+04,5487.61,40000493,ml-int,D10.29,49.06,10.29,U967.89,967.89,2909.11,0.219,10,N,0.32,0.33,125,,,N,2264,2263,3143,20,2259,2258,3136,35.0776448,-119.3924770,714.2,,
MFL,,1.040,57+09,5493.39,40000494,ml-int,D4.50,54.85,4.50,U973.67,973.67,2903.33,0.219,10,N,0.23,0.33,120,,,N,2265,2265,3146,20,2263,2262,3142,35.0776351,-119.3924618,714.2,,
MFL,,1.041,57+11,5494.96,40000495,ml-int,D2.93,56.42,2.93,U975.24,975.24,2901.76,0.219,10,N,0.23,0.42,120,,,N,2265,2265,3145,20,2263,2262,3141,35.0776324,-119.3924577,714.2,,
MFL,116,1.041,57+14,5497.90,,WELD,,,,,,,0.219,,,,,,59.04,,,,,,,,,,35.0776275,-119.3924500,714.1,,
MFL,,1.043,57+21,5505.72,40000496,ml-ext,U7.82,7.82,51.22,U986.00,986.00,2891.00,0.219,10,N,0.68,0.62,191,,,N,2253,2250,3125,20,2236,2229,3096,35.0776143,-119.3924294,714.1,,
MFL,,1.044,57+30,5514.08,40000497,ml-int,U16.19,16.19,42.86,U994.36,994.36,2882.64,0.219,10,N,0.35,0.33,123,,,N,2263,2262,3141,20,2258,2256,3133,35.0776003,-119.3924074,714.3,,
MFL,117,1.052,57+72,5556.94,,WELD,,,,,,,0.219,,,,,,59.43,,,,,,,,,,35.0775285,-119.3922947,715.7,,
MFL,,1.054,57+80,5564.65,40000498,ml-ext,U7.71,7.71,51.71,U1044.93,1044.93,2832.07,0.219,10,N,0.24,0.33,120,,,N,2265,2265,3145,20,2263,2262,3141,35.0775155,-119.3922745,715.8,,
MFL,118,1.064,58+31,5616.36,,WELD,,,,,,,0.219,,,,,,58.97,,,,,,,,,,35.0774283,-119.3921389,715.8,,
MFL,119,1.075,58+89,5675.34,,WELD,,,,,,,0.219,,,,,,59.32,,,,,,,,,,35.0773281,-119.3919855,712.8,,
MFL,,1.076,58+97,5683.40,40000499,ml-ext,U8.06,8.06,51.25,U1163.68,1163.68,2713.32,0.219,10,N,0.18,0.33,122,,,N,2266,2266,3147,20,2264,2264,3144,35.0773142,-119.3919646,712.4,,
MFL,,1.079,59+12,5699.31,40000500,ml-ext,U23.97,23.97,35.35,U1179.59,1179.59,2697.41,0.219,10,N,0.37,0.35,123,,,N,2262,2261,3141,20,2257,2254,3131,35.0772870,-119.3919233,712.2,,
MFL,,1.081,59+22,5709.59,40000501,ml-int,D25.07,34.25,25.07,U1189.86,1189.86,2687.14,0.219,12,N,0.31,0.33,123,,,N,2263,2262,3142,22,2259,2257,3135,35.0772695,-119.3918965,712.0,,
MFL,120,1.086,59+47,5734.65,,WELD,,,,,,,0.219,,,,,,58.16,,,,,,,,,,35.0772271,-119.3918310,711.4,,
MFL,,1.088,59+57,5745.09,40000502,ml-int,U10.43,10.43,47.72,U1225.37,1225.37,2651.63,0.219,10,N,0.44,0.39,194,,,N,2260,2259,3138,20,2253,2249,3124,35.0772094,-119.3918036,711.2,,
MFL,,1.090,59+66,5753.70,40000503,ml-int,U19.04,19.04,39.11,U1233.98,1233.98,2643.02,0.219,17,N,0.73,0.56,123,,,N,2237,2230,3098,27,2215,2202,3059,35.0771950,-119.3917810,711.1,,
MFL,,1.090,59+67,5754.73,40000504,ml-ext,U20.07,20.07,38.08,U1235.01,1235.01,2641.99,0.219,10,N,0.39,0.49,213,,,N,2262,2261,3140,20,2256,2253,3129,35.0771932,-119.3917783,711.1,,
MFL,,1.090,59+70,5757.44,40000505,ml-int,U22.79,22.79,35.37,U1237.72,1237.72,2639.28,0.219,13,N,0.41,0.57,128,,,N,2259,2258,3136,23,2252,2249,3124,35.0771887,-119.3917712,711.1,,
MFL,,1.091,59+72,5760.32,40000506,ml-int,U25.67,25.67,32.49,U1240.60,1240.60,2636.40,0.219,18,N,0.45,0.49,128,,,N,2254,2251,3127,28,2245,2240,3111,35.0771838,-119.3917636,711.1,,
MFL,,1.093,59+85,5773.24,40000507,ml-ext,D19.57,38.59,19.57,U1253.52,1253.52,2623.48,0.219,10,N,0.73,0.47,2,,,N,2251,2247,3121,20,2231,2223,3088,35.0771620,-119.3917297,711.1,,
MFL,,1.094,59+86,5773.79,40000508,ml-int,D19.02,39.13,19.02,U1254.07,1254.07,2622.93,0.219,18,N,0.63,0.57,127,,,N,2243,2237,3107,28,2225,2215,3076,35.0771611,-119.3917283,711.1,,
MFL,,1.094,59+89,5777.57,40000509,ml-ext,D15.25,42.91,15.25,U1257.85,1257.85,2619.15,0.219,10,N,0.34,0.33,122,,,N,2263,2262,3142,20,2258,2256,3134,35.0771548,-119.3917184,711.2,,
MFL,,1.096,59+98,5785.86,40000510,ml-int,D6.96,51.20,6.96,U1266.14,1266.14,2610.86,0.219,15,N,0.51,0.38,126,,,N,2254,2251,3127,25,2243,2238,3108,35.0771408,-119.3916966,711.4,,
MFL,121,1.097,60+04,5792.81,,WELD,,,,,,,0.219,,,,,,59.22,,,,,,,,,,35.0771291,-119.3916783,711.6,,
MFL,,1.098,60+09,5797.59,40000511,ml-ext,U4.78,4.78,54.44,U1277.87,1277.87,2599.13,0.219,10,N,0.35,0.33,120,,,N,2263,2262,3141,20,2258,2256,3133,35.0771211,-119.3916658,711.7,,
MFL,,1.102,60+29,5817.77,40000512,ml-int,U24.96,24.96,34.26,U1298.05,1298.05,2578.95,0.219,22,N,0.56,0.56,126,,,N,2242,2236,3106,32,2226,2216,3078,35.0770869,-119.3916130,712.0,,
MFL,,1.104,60+40,5829.33,40000513,ml-ext,D22.70,36.52,22.70,U1309.61,1309.61,2567.39,0.219,13,N,0.73,0.59,256,,,N,2244,2240,3111,23,2224,2214,3075,35.0770672,-119.3915829,712.1,,
MFL,,1.104,60+41,5829.81,40000514,ml-ext,D22.22,37.00,22.22,U1310.09,1310.09,2566.91,0.219,14,N,3.61,3.17,86,,,N,2110,2177,3024,24,1985,2036,2827,35.0770664,-119.3915817,712.1,,
MFL,,1.104,60+41,5830.25,40000515,ml-ext,D21.78,37.44,21.78,U1310.53,1310.53,2566.47,0.219,10,N,0.28,0.55,146,,,N,2264,2264,3144,20,2261,2260,3138,35.0770656,-119.3915805,712.2,,
MFL,,1.104,60+41,5830.27,40000516,ml-ext,D21.76,37.46,21.76,U1310.55,1310.55,2566.45,0.219,11,N,0.46,0.41,196,,,N,2259,2258,3136,21,2251,2247,3121,35.0770656,-119.3915805,712.2,,
MFL,,1.104,60+41,5830.30,40000517,ml-ext,D21.74,37.48,21.74,U1310.58,1310.58,2566.43,0.219,11,N,0.44,0.56,71,,,N,2259,2258,3136,21,2251,2248,3122,35.0770655,-119.3915804,712.2,,
MFL,,1.104,60+42,5830.82,40000518,ml-ext,D21.22,38.00,21.22,U1311.09,1311.09,2565.91,0.219,12,N,1.78,3.05,86,,,N,2191,2207,3065,22,2119,2124,2950,35.0770647,-119.3915791,712.2,,
MFL,,1.104,60+42,5831.35,40000519,ml-ext,D20.69,38.53,20.69,U1311.62,1311.62,2565.38,0.219,11,N,0.86,2.31,151,,,N,2243,2242,3114,21,2217,2211,3070,35.0770637,-119.3915777,712.2,,
MFL,,1.105,60+43,5831.81,40000520,ml-ext,D20.22,39.00,20.22,U1312.09,1312.09,2564.91,0.219,10,N,0.47,0.93,86,,,N,2260,2258,3136,20,2251,2247,3121,35.0770629,-119.3915765,712.2,,
MFL,,1.105,60+44,5833.28,40000521,ml-ext,D18.75,40.47,18.75,U1313.56,1313.56,2563.44,0.219,10,N,0.45,0.63,136,,,N,2260,2259,3137,20,2252,2249,3124,35.0770604,-119.3915727,712.2,,
MFL,,1.105,60+44,5833.54,40000522,ml-ext,D18.50,40.72,18.50,U1313.81,1313.81,2563.19,0.219,10,N,0.50,0.39,121,,,N,2259,2257,3135,20,2249,2245,3118,35.0770600,-119.3915720,712.2,,
MFL,,1.105,60+45,5834.06,40000523,ml-ext,D17.98,41.24,17.98,U1314.33,1314.33,2562.67,0.219,10,N,0.49,0.73,146,,,N,2259,2258,3135,20,2250,2246,3119,35.0770591,-119.3915707,712.2,,
MFL,,1.105,60+45,5834.44,40000524,ml-ext,D17.59,41.63,17.59,U1314.72,1314.72,2562.28,0.219,10,N,0.61,0.60,76,,,N,2255,2253,3129,20,2241,2235,3104,35.0770584,-119.3915697,712.2,,
MFL,,1.105,60+46,5834.62,40000525,ml-ext,D17.41,41.81,17.41,U1314.90,1314.90,2562.10,0.219,10,N,0.80,1.56,146,,,N,2248,2244,3117,20,2225,2217,3079,35.0770581,-119.3915692,712.2,,
MFL,,1.105,60+46,5834.85,40000526,ml-ext,D17.18,42.04,17.18,U1315.13,1315.13,2561.87,0.219,10,N,0.44,1.08,141,,,N,2260,2259,3138,20,2253,2250,3124,35.0770577,-119.3915686,712.2,,
MFL,,1.106,60+51,5840.42,40000527,ml-int,D11.61,47.61,11.61,U1320.70,1320.70,2556.30,0.219,19,N,0.75,0.82,126,,,N,2232,2224,3089,29,2208,2193,3046,35.0770481,-119.3915542,712.2,,
MFL,,1.108,60+62,5851.00,40000528,ml-int,D1.03,58.19,1.03,U1331.28,1331.28,2545.72,0.219,15,N,0.45,0.52,120,,,N,2257,2254,3131,25,2248,2243,3116,35.0770298,-119.3915270,712.1,,
MFL,122,1.108,60+63,5852.03,,WELD,,,,,,,0.219,,,,,,59.24,,,,,,,,,,35.0770280,-119.3915243,712.1,,
MFL,,1.110,60+71,5860.81,40000529,ml-ext,U8.77,8.77,50.46,U1341.08,1341.08,2535.92,0.219,10,N,0.36,0.35,119,,,N,2263,2262,3141,20,2257,2255,3132,35.0770128,-119.3915017,711.9,,
MFL,,1.116,61+05,5894.57,40000530,ml-int,D16.70,42.54,16.70,U1374.85,1374.85,2502.15,0.219,18,N,0.77,0.76,128,,,N,2232,2225,3090,28,2207,2193,3046,35.0769546,-119.3914144,711.4,,
MFL,,1.117,61+08,5897.77,40000531,ml-int,D13.50,45.74,13.50,U1378.05,1378.05,2498.95,0.219,12,N,0.53,0.37,123,,,N,2256,2253,3129,22,2244,2239,3110,35.0769491,-119.3914060,711.4,,
MFL,,1.119,61+18,5907.76,40000532,ml-ext,D3.51,55.73,3.51,U1388.04,1388.04,2488.96,0.219,11,N,0.40,0.54,11,,,N,2261,2259,3138,21,2254,2251,3127,35.0769324,-119.3913797,711.4,,
MFL,,1.119,61+18,5907.91,40000534,ml-ext,D3.36,55.88,3.36,U1388.19,1388.19,2488.81,0.219,12,N,0.80,1.41,291,,,N,2243,2240,3111,22,2220,2211,3071,35.0769321,-119.3913794,711.4,,
MFL,,1.119,61+18,5907.95,40000533,ml-ext,D3.32,55.92,3.32,U1388.23,1388.23,2488.77,0.219,14,N,2.85,1.33,331,,,N,2129,2188,3039,24,2020,2065,2869,35.0769321,-119.3913792,711.4,,
MFL,,1.119,61+18,5908.51,40000535,ml-ext,D2.76,56.48,2.76,U1388.79,1388.79,2488.21,0.219,10,N,0.49,0.48,251,,,N,2259,2258,3136,20,2250,2246,3120,35.0769311,-119.3913778,711.4,,
MFL,,1.119,61+19,5908.95,40000536,ml-ext,D2.32,56.92,2.32,U1389.23,1389.23,2487.77,0.219,26,N,0.99,1.32,96,,,N,2185,2167,3009,36,2143,2111,2931,35.0769304,-119.3913766,711.4,,
MFL,,1.119,61+19,5909.09,40000537,ml-ext,D2.18,57.06,2.18,U1389.37,1389.37,2487.63,0.219,15,N,1.01,0.67,356,,,N,2223,2214,3075,25,2187,2169,3012,35.0769302,-119.3913763,711.4,,
MFL,,1.119,61+19,5909.12,40000538,ml-ext,D2.15,57.09,2.15,U1389.40,1389.40,2487.60,0.219,15,N,0.94,1.00,231,,,N,2226,2218,3080,25,2193,2176,3023,35.0769301,-119.3913762,711.4,,
MFL,,1.119,61+19,5909.47,40000539,ml-ext,D1.80,57.44,1.80,U1389.75,1389.75,2487.25,0.219,48,N,1.15,0.90,92,,,N,2035,1967,2732,58,1953,1846,2564,35.0769295,-119.3913752,711.4,,
MFL,,1.119,61+19,5909.50,40000540,ml-ext,D1.77,57.46,1.77,U1389.77,1389.77,2487.23,0.219,10,N,0.57,0.54,357,,,N,2257,2254,3131,20,2244,2239,3110,35.0769295,-119.3913752,711.4,,
MFL,,1.119,61+19,5909.56,40000541,ml-ext,D1.71,57.53,1.71,U1389.84,1389.84,2487.16,0.219,10,N,1.44,1.29,212,,,N,2219,2224,3089,20,2165,2160,3000,35.0769294,-119.3913750,711.4,,
MFL,,1.119,61+20,5909.75,40000542,ml-ext,D1.52,57.72,1.52,U1390.03,1390.03,2486.97,0.219,10,N,0.57,0.61,7,,,N,2257,2255,3131,20,2244,2239,3110,35.0769291,-119.3913745,711.4,,
MFL,,1.119,61+20,5909.79,40000543,ml-ext,D1.48,57.75,1.48,U1390.06,1390.06,2486.94,0.219,10,N,0.42,0.34,227,,,N,2261,2260,3138,20,2254,2251,3126,35.0769290,-119.3913744,711.4,,
MFL,,1.119,61+20,5910.14,40000544,ml-ext,D1.13,58.11,1.13,U1390.42,1390.42,2486.58,0.219,12,N,0.53,0.82,37,,,N,2256,2253,3130,22,2244,2239,3110,35.0769284,-119.3913735,711.4,,
MFL,123,1.120,61+21,5911.27,,WELD,,,,,,,0.219,,,,,,59.23,,,,,,,,,,35.0769265,-119.3913705,711.4,,
MFL,,1.120,61+21,5911.45,40000545,ml-ext,U0.18,0.18,59.05,U1391.73,1391.73,2485.27,0.219,16,N,0.57,1.43,127,,,N,2249,2246,3119,26,2235,2228,3094,35.0769262,-119.3913700,711.4,,
MFL,,1.120,61+22,5911.83,40000546,ml-ext,U0.56,0.56,58.67,U1392.11,1392.11,2484.89,0.219,10,N,0.50,0.42,287,,,N,2259,2257,3135,20,2249,2245,3118,35.0769256,-119.3913690,711.4,,
MFL,,1.120,61+22,5911.88,40000547,ml-ext,U0.61,0.61,58.62,U1392.16,1392.16,2484.84,0.219,10,N,0.75,0.70,317,,,N,2250,2246,3120,20,2229,2221,3085,35.0769255,-119.3913689,711.4,,
MFL,,1.120,61+22,5912.13,40000548,ml-ext,U0.86,0.86,58.37,U1392.41,1392.41,2484.59,0.219,10,N,0.50,0.67,57,,,N,2259,2257,3135,20,2249,2245,3118,35.0769251,-119.3913682,711.4,,
MFL,,1.120,61+22,5912.38,40000549,ml-ext,U1.11,1.11,58.12,U1392.66,1392.66,2484.34,0.219,15,N,0.60,0.50,352,,,N,2249,2245,3118,25,2234,2226,3092,35.0769247,-119.3913676,711.4,,
MFL,,1.120,61+22,5912.54,40000550,ml-ext,U1.27,1.27,57.96,U1392.82,1392.82,2484.18,0.219,10,N,0.46,0.49,356,,,N,2260,2259,3137,20,2252,2249,3123,35.0769244,-119.3913671,711.4,,
MFL,,1.120,61+22,5912.67,40000551,ml-ext,U1.40,1.40,57.83,U1392.95,1392.95,2484.05,0.219,15,N,0.54,0.51,351,,,N,2252,2249,3124,25,2240,2234,3103,35.0769242,-119.3913668,711.4,,
MFL,,1.121,61+31,5921.00,40000552,ml-ext,U9.73,9.73,49.50,U1401.27,1401.27,2475.73,0.219,24,N,0.64,0.66,185,,,N,2232,2224,3088,34,2212,2197,3052,35.0769103,-119.3913448,711.4,,
MFL,,1.121,61+31,5921.41,40000553,ml-ext,U10.14,10.14,49.09,U1401.69,1401.69,2475.31,0.219,10,N,0.45,0.44,15,,,N,2260,2259,3137,20,2252,2249,3123,35.0769097,-119.3913437,711.4,,
MFL,,1.124,61+43,5933.26,40000554,ml-int,U21.99,21.99,37.24,U1413.54,1413.54,2463.46,0.219,10,N,0.29,0.37,124,,,N,2264,2263,3144,20,2261,2259,3138,35.0768901,-119.3913122,711.4,,
