Repository: kerbergr/datadump

File: MLCompare/examples/oldili.csv (part 4 of 16)
MFL,,-0.009,00+00,-45.24,12000000,Begin Run Tickle,,,,,,,0.000,,,,,,,,,,,,,,,,35.0875497,-119.4052413,764.4,,
MFL,0,0.000,00+00,-1.51,,WELD - WT Change - Begin 0.322 ERW,,,,,,,0.322,,,,,,3.09,,,,,,,,,,35.0875497,-119.4052413,764.4,,
MFL,,0.000,00+00,-1.04,10000000,Flange,U0.47,0.47,,,,,0.322,,,,,,,,,,,,,,,,35.0875497,-119.4052413,764.4,,
MFL,,0.000,06+44,0.00,10000001,Valve (Launch) Launcher - 06+44 - MOCO LAUNCHER,U1.51,1.51,,,,,0.322,,,,,,,,,,,,,,,,35.0875496,-119.4052413,764.4,,
MFL,,1.125,61+49,5939.21,40000555,ml-int,U27.94,27.94,31.29,U1419.49,1419.49,2457.51,0.219,14,N,0.65,0.50,129,,,N,2247,2243,3116,24,2230,2222,3086,35.0768803,-119.3912964,711.5,,
MFL,,1.127,61+60,5950.35,40000556,ml-ext,D20.15,39.08,20.15,U1430.62,1430.62,2446.38,0.219,10,N,0.50,0.38,183,,,N,2259,2257,3135,20,2249,2245,3118,35.0768621,-119.3912666,711.6,,
MFL,,1.128,61+65,5955.42,40000557,ml-ext,D15.08,44.15,15.08,U1435.70,1435.70,2441.30,0.219,12,N,0.63,0.43,218,,,N,2252,2249,3123,22,2236,2229,3096,35.0768538,-119.3912531,711.6,,
MFL,124,1.131,61+79,5970.50,,WELD,,,,,,,0.219,,,,,,58.94,,,,,,,,,,35.0768294,-119.3912127,711.7,,
MFL,,1.133,61+92,5982.89,40000558,ml-int,U12.39,12.39,46.56,U1463.17,1463.17,2413.83,0.219,10,N,0.26,0.33,122,,,N,2265,2264,3145,20,2262,2261,3140,35.0768093,-119.3911794,711.7,,
MFL,,1.134,61+95,5985.94,40000559,ml-int,U15.44,15.44,43.51,U1466.22,1466.22,2410.79,0.219,10,N,0.22,0.33,122,,,N,2265,2265,3146,20,2263,2262,3142,35.0768044,-119.3911712,711.7,,
MFL,,1.141,62+31,6022.94,40000560,ml-int,D6.50,52.44,6.50,U1503.22,1503.22,2373.78,0.219,12,N,0.82,0.33,122,,,N,2242,2237,3107,22,2217,2206,3064,35.0767445,-119.3910718,711.7,,
MFL,,1.141,62+32,6023.91,40000561,ml-int,D5.53,53.41,5.53,U1504.19,1504.19,2372.81,0.219,10,N,0.58,0.41,122,,,N,2255,2253,3130,20,2242,2237,3107,35.0767429,-119.3910692,711.7,,
MFL,,1.141,62+33,6024.64,40000562,ml-int,D4.80,54.14,4.80,U1504.92,1504.92,2372.08,0.219,10,N,0.37,0.33,122,,,N,2262,2261,3141,20,2257,2255,3131,35.0767417,-119.3910673,711.7,,
MFL,,1.141,62+34,6025.52,40000563,ml-int,D3.92,55.03,3.92,U1505.80,1505.80,2371.20,0.219,12,N,0.29,0.33,122,,,N,2263,2263,3143,22,2260,2258,3136,35.0767403,-119.3910649,711.7,,
MFL,,1.141,62+34,6025.91,40000564,ml-int,D3.53,55.42,3.53,U1506.19,1506.19,2370.81,0.219,10,N,0.56,0.48,117,,,N,2257,2255,3132,20,2245,2240,3111,35.0767396,-119.3910639,711.7,,
MFL,125,1.142,62+38,6029.44,,WELD,,,,,,,0.219,,,,,,59.61,,,,,,,,,,35.0767339,-119.3910545,711.8,,
MFL,,1.144,62+47,6038.82,40000565,ml-int,U9.37,9.37,50.24,U1519.09,1519.09,2357.91,0.219,10,N,0.37,0.40,121,,,N,2262,2261,3141,20,2257,2255,3131,35.0767184,-119.3910296,711.9,,
MFL,,1.145,62+52,6044.55,40000566,ml-int,U15.11,15.11,44.50,U1524.83,1524.83,2352.17,0.219,10,N,0.38,0.38,120,,,N,2262,2261,3140,20,2256,2254,3130,35.0767089,-119.3910144,712.0,,
MFL,,1.145,62+53,6045.02,40000567,ml-int,U15.57,15.57,44.04,U1525.30,1525.30,2351.70,0.219,13,N,0.54,0.44,120,,,N,2254,2251,3126,23,2241,2236,3105,35.0767082,-119.3910131,712.0,,
MFL,,1.147,62+63,6055.08,40000568,ml-int,U25.64,25.64,33.98,U1535.36,1535.36,2341.64,0.219,12,N,0.64,0.45,125,,,N,2251,2248,3122,22,2235,2228,3094,35.0766913,-119.3909867,712.0,,
MFL,,1.147,62+65,6057.05,40000569,ml-int,U27.61,27.61,32.00,U1537.33,1537.33,2339.67,0.219,10,N,0.43,0.33,125,,,N,2261,2260,3138,20,2253,2250,3126,35.0766879,-119.3909815,712.0,,
MFL,,1.148,62+67,6059.66,40000570,ml-int,D29.39,30.22,29.39,U1539.94,1539.94,2337.06,0.219,10,N,0.17,0.33,125,,,N,2266,2266,3147,20,2265,2264,3145,35.0766835,-119.3909747,712.0,,
MFL,,1.148,62+70,6061.91,40000571,ml-int,D27.14,32.47,27.14,U1542.19,1542.19,2334.81,0.219,17,N,0.47,0.50,125,,,N,2254,2251,3127,27,2244,2238,3109,35.0766796,-119.3909688,712.0,,
MFL,,1.150,62+79,6071.07,40000572,ml-int,D17.98,41.63,17.98,U1551.35,1551.35,2325.65,0.219,11,N,0.91,0.72,119,,,N,2241,2236,3106,21,2213,2201,3057,35.0766640,-119.3909451,712.0,,
MFL,,1.150,62+79,6071.71,40000573,ml-int,D17.34,42.27,17.34,U1551.99,1551.99,2325.01,0.219,10,N,1.07,1.88,144,,,N,2236,2231,3098,20,2200,2187,3037,35.0766629,-119.3909434,712.0,,
MFL,,1.151,62+84,6076.77,40000574,ml-int,D12.29,47.33,12.29,U1557.05,1557.05,2319.95,0.219,10,N,0.60,0.44,124,,,N,2255,2253,3129,20,2242,2236,3106,35.0766541,-119.3909303,712.0,,
MFL,,1.151,62+85,6077.65,40000575,ml-int,D11.41,48.20,11.41,U1557.92,1557.92,2319.08,0.219,10,N,0.65,0.66,129,,,N,2254,2251,3126,20,2238,2232,3099,35.0766526,-119.3909281,712.0,,
MFL,,1.152,62+88,6080.23,40000576,ml-int,D8.82,50.79,8.82,U1560.51,1560.51,2316.49,0.219,10,N,0.40,0.33,129,,,N,2262,2260,3140,20,2255,2253,3128,35.0766481,-119.3909214,712.0,,
MFL,,1.152,62+90,6082.55,40000577,ml-int,D6.51,53.10,6.51,U1562.82,1562.82,2314.18,0.219,11,N,0.49,0.33,139,,,N,2258,2256,3133,21,2248,2244,3116,35.0766441,-119.3909155,712.1,,
MFL,,1.153,62+94,6086.27,40000578,ml-int,D2.79,56.83,2.79,U1566.55,1566.55,2310.45,0.219,14,N,0.46,0.33,119,,,N,2257,2255,3132,24,2248,2244,3117,35.0766376,-119.3909059,712.1,,
MFL,126,1.153,62+96,6089.05,,WELD,,,,,,,0.219,,,,,,59.20,,,,,,,,,,35.0766327,-119.3908988,712.2,,
MFL,,1.154,62+99,6091.70,40000579,ml-int,U2.64,2.64,56.56,U1571.98,1571.98,2305.02,0.219,12,N,0.34,0.35,123,,,N,2262,2261,3141,22,2258,2256,3133,35.0766281,-119.3908920,712.2,,
MFL,,1.156,63+11,6103.97,40000580,ml-int,U14.91,14.91,44.29,U1584.24,1584.24,2292.76,0.219,10,N,0.41,0.33,119,,,N,2261,2260,3139,20,2255,2252,3128,35.0766064,-119.3908608,712.4,,
MFL,,1.158,63+18,6111.62,40000581,ml-int,U22.56,22.56,36.64,U1591.90,1591.90,2285.10,0.219,10,N,0.10,0.33,124,,,N,2267,2267,3148,20,2266,2266,3147,35.0765928,-119.3908414,712.5,,
MFL,,1.159,63+28,6121.62,40000582,ml-int,D26.63,32.57,26.63,U1601.90,1601.90,2275.10,0.219,10,N,1.39,1.60,123,,,N,2221,2228,3095,20,2169,2167,3010,35.0765751,-119.3908161,712.7,,
MFL,,1.159,63+29,6121.97,40000583,ml-ext,D26.28,32.92,26.28,U1602.25,1602.25,2274.75,0.219,21,N,3.26,1.76,88,,,N,2034,2083,2892,31,1908,1938,2692,35.0765744,-119.3908152,712.7,,
MFL,,1.160,63+29,6122.70,40000584,ml-ext,D25.56,33.64,25.56,U1602.98,1602.98,2274.02,0.219,12,N,0.86,0.62,148,,,N,2239,2234,3103,22,2213,2201,3057,35.0765731,-119.3908134,712.7,,
MFL,,1.161,63+34,6127.47,40000585,ml-int,D20.79,38.41,20.79,U1607.75,1607.75,2269.25,0.219,13,N,0.37,0.33,128,,,N,2261,2259,3138,23,2255,2252,3128,35.0765647,-119.3908013,712.9,,
MFL,,1.161,63+35,6128.86,40000586,ml-ext,D19.40,39.80,19.40,U1609.13,1609.13,2267.87,0.219,10,N,0.56,0.48,348,,,N,2257,2254,3131,20,2244,2240,3110,35.0765622,-119.3907978,713.0,,
MFL,,1.161,63+36,6129.85,40000587,ml-int,D18.40,40.80,18.40,U1610.13,1610.13,2266.87,0.219,10,N,0.25,0.33,128,,,N,2265,2264,3145,20,2262,2261,3141,35.0765605,-119.3907953,713.0,,
MFL,,1.161,63+37,6129.92,40000588,ml-ext,D18.34,40.86,18.34,U1610.20,1610.20,2266.81,0.219,17,N,0.56,0.45,308,,,N,2248,2244,3117,27,2235,2227,3093,35.0765603,-119.3907951,713.0,,
MFL,,1.161,63+37,6130.58,40000589,ml-int,D17.67,41.53,17.67,U1610.86,1610.86,2266.14,0.219,11,N,0.39,0.36,128,,,N,2261,2260,3139,21,2255,2253,3128,35.0765592,-119.3907935,713.0,,
MFL,,1.161,63+37,6130.88,40000590,ml-int,D17.37,41.83,17.37,U1611.16,1611.16,2265.84,0.219,11,N,0.67,0.52,123,,,N,2252,2249,3123,21,2235,2228,3095,35.0765586,-119.3907927,713.0,,
MFL,,1.161,63+39,6132.56,40000591,ml-int,D15.70,43.50,15.70,U1612.84,1612.84,2264.16,0.219,17,N,0.39,0.37,123,,,N,2257,2255,3132,27,2250,2246,3120,35.0765556,-119.3907884,713.1,,
MFL,,1.162,63+39,6132.77,40000592,ml-ext,D15.49,43.71,15.49,U1613.05,1613.05,2263.95,0.219,10,N,0.87,0.71,18,,,N,2245,2241,3112,20,2219,2209,3067,35.0765553,-119.3907879,713.1,,
MFL,,1.162,63+41,6134.02,40000593,ml-int,D14.24,44.96,14.24,U1614.30,1614.30,2262.70,0.219,13,N,0.29,0.33,128,,,N,2263,2262,3142,23,2259,2258,3136,35.0765531,-119.3907847,713.2,,
MFL,,1.162,63+42,6135.14,40000594,ml-int,D13.11,46.09,13.11,U1615.42,1615.42,2261.58,0.219,10,N,0.45,0.41,122,,,N,2260,2258,3137,20,2252,2248,3122,35.0765511,-119.3907819,713.2,,
MFL,,1.162,63+42,6135.40,40000595,ml-int,D12.85,46.35,12.85,U1615.68,1615.68,2261.32,0.219,10,N,0.40,0.40,127,,,N,2261,2260,3139,20,2255,2252,3128,35.0765506,-119.3907812,713.3,,
MFL,,1.162,63+43,6136.46,40000596,ml-int,D11.79,47.41,11.79,U1616.74,1616.74,2260.26,0.219,12,N,0.40,0.33,122,,,N,2260,2259,3137,22,2254,2251,3126,35.0765487,-119.3907786,713.3,,
MFL,,1.162,63+43,6136.69,40000597,ml-int,D11.56,47.64,11.56,U1616.97,1616.97,2260.03,0.219,14,N,0.45,0.38,122,,,N,2258,2256,3133,24,2249,2245,3118,35.0765483,-119.3907780,713.3,,
MFL,,1.163,63+45,6138.85,40000598,ml-int,D9.40,49.80,9.40,U1619.13,1619.13,2257.87,0.219,10,N,0.24,0.37,122,,,N,2265,2265,3145,20,2262,2262,3141,35.0765445,-119.3907725,713.4,,
MFL,,1.163,63+47,6141.06,40000599,ml-int,D7.20,52.00,7.20,U1621.33,1621.33,2255.67,0.219,15,N,0.37,0.33,122,,,N,2259,2258,3136,25,2253,2250,3125,35.0765406,-119.3907670,713.6,,
MFL,,1.163,63+48,6141.62,40000600,ml-int,D6.63,52.57,6.63,U1621.90,1621.90,2255.10,0.219,10,N,0.22,0.33,127,,,N,2265,2265,3146,20,2263,2263,3143,35.0765396,-119.3907655,713.6,,
MFL,,1.163,63+50,6143.19,40000601,ml-int,D5.07,54.13,5.07,U1623.47,1623.47,2253.53,0.219,10,N,0.35,0.43,121,,,N,2263,2262,3142,20,2258,2256,3133,35.0765368,-119.3907616,713.7,,
MFL,,1.164,63+52,6145.20,40000602,ml-int,D3.05,56.15,3.05,U1625.48,1625.48,2251.52,0.219,20,N,0.29,0.33,121,,,N,2261,2259,3138,30,2257,2254,3131,35.0765332,-119.3907565,713.8,,
MFL,,1.164,63+52,6145.78,40000603,ml-int,D2.47,56.73,2.47,U1626.06,1626.06,2250.94,0.219,18,N,0.34,0.54,126,,,N,2260,2258,3136,28,2254,2251,3127,35.0765322,-119.3907550,713.8,,
MFL,127,1.164,63+55,6148.25,,WELD,,,,,,,0.219,,,,,,59.23,,,,,,,,,,35.0765277,-119.3907488,713.9,,
MFL,,1.165,63+59,6152.50,40000604,ml-ext,U4.25,4.25,54.98,U1632.78,1632.78,2244.22,0.219,10,N,0.34,0.33,125,,,N,2263,2262,3142,20,2258,2256,3134,35.0765202,-119.3907381,714.2,,
MFL,,1.169,63+65,6169.98,10000033,"Bend left - 58 deg., 32D ",U21.73,21.73,37.50,U1650.26,1650.26,2226.74,0.219,,,,,,,,,,,,,,,,35.0764951,-119.3906891,714.8,,
MFL,,1.172,63+94,6188.66,40000605,ml-int,D18.82,40.41,18.82,U1668.94,1668.94,2208.06,0.219,10,N,0.34,0.33,133,,,N,2263,2262,3142,20,2258,2256,3134,35.0764893,-119.3906277,715.5,,
MFL,,1.174,64+06,6200.49,40000606,ml-int,D6.99,52.24,6.99,U1680.77,1680.77,2196.23,0.219,10,N,0.31,0.38,128,,,N,2264,2263,3143,20,2260,2258,3137,35.0764881,-119.3905884,716.1,,
MFL,,1.175,64+11,6205.66,40000607,ml-int,D1.82,57.41,1.82,U1685.94,1685.94,2191.06,0.219,10,N,0.57,0.46,128,,,N,2257,2255,3132,20,2245,2240,3111,35.0764877,-119.3905712,716.2,,
MFL,128,1.176,64+13,6207.48,,WELD,,,,,,,0.219,,,,,,12.07,,,,,,,,,,35.0764876,-119.3905651,716.2,,
MFL,129,1.178,64+25,6219.55,,WELD,,,,,,,0.219,,,,,,59.06,,,,,,,,,,35.0764868,-119.3905250,715.7,,
MFL,130,1.189,64+83,6278.61,,WELD,,,,,,,0.219,,,,,,59.32,,,,,,,,,,35.0764823,-119.3903287,712.8,,
MFL,,1.190,64+86,6281.49,40000608,ml-int,U2.88,2.88,56.43,U1761.77,1761.77,2115.23,0.219,17,N,0.67,0.86,126,,,N,2242,2237,3106,27,2223,2212,3073,35.0764822,-119.3903191,712.8,,
MFL,,1.190,64+90,6285.56,40000609,ml-int,U6.95,6.95,52.36,U1765.84,1765.84,2111.16,0.219,11,N,0.48,0.33,137,,,N,2259,2257,3135,21,2250,2246,3119,35.0764821,-119.3903055,712.8,,
MFL,,1.191,64+92,6287.50,40000610,ml-int,U8.89,8.89,50.43,U1767.78,1767.78,2109.22,0.219,13,N,0.41,0.37,132,,,N,2259,2258,3136,23,2252,2248,3123,35.0764820,-119.3902991,712.8,,
MFL,,1.191,64+92,6287.68,40000611,ml-int,U9.07,9.07,50.25,U1767.96,1767.96,2109.04,0.219,12,N,0.40,0.51,127,,,N,2260,2259,3138,22,2254,2251,3126,35.0764820,-119.3902985,712.8,,
MFL,,1.192,64+97,6292.98,40000612,ml-int,U14.37,14.37,44.95,U1773.26,1773.26,2103.74,0.219,10,N,0.66,0.33,127,,,N,2253,2251,3126,20,2237,2231,3099,35.0764818,-119.3902808,712.7,,
MFL,,1.193,65+04,6299.95,40000613,ml-int,U21.34,21.34,37.98,U1780.23,1780.23,2096.77,0.219,13,N,0.39,0.42,133,,,N,2260,2259,3137,23,2254,2251,3126,35.0764816,-119.3902576,712.7,,
MFL,,1.194,65+07,6302.85,40000614,ml-int,U24.24,24.24,35.08,U1783.13,1783.13,2093.87,0.219,11,N,0.32,0.33,118,,,N,2263,2262,3142,21,2258,2256,3134,35.0764815,-119.3902480,712.8,,
MFL,,1.194,65+09,6304.94,40000615,ml-int,U26.33,26.33,32.99,U1785.22,1785.22,2091.78,0.219,18,N,0.48,0.47,128,,,N,2252,2249,3124,28,2242,2236,3105,35.0764814,-119.3902410,712.8,,
MFL,,1.195,65+11,6307.22,40000616,ml-int,U28.61,28.61,30.70,U1787.50,1787.50,2089.50,0.219,17,N,0.83,0.97,123,,,N,2230,2222,3086,27,2202,2187,3037,35.0764813,-119.3902334,712.8,,
MFL,,1.195,65+13,6308.85,40000617,ml-int,D29.08,30.24,29.08,U1789.13,1789.13,2087.87,0.219,12,N,0.45,0.33,128,,,N,2259,2257,3135,22,2251,2247,3121,35.0764813,-119.3902280,712.8,,
MFL,,1.195,65+15,6311.14,40000618,ml-int,D26.79,32.53,26.79,U1791.42,1791.42,2085.58,0.219,10,N,0.53,0.40,123,,,N,2258,2256,3133,20,2247,2242,3115,35.0764812,-119.3902204,712.9,,
MFL,,1.195,65+15,6311.30,40000619,ml-int,D26.63,32.68,26.63,U1791.57,1791.57,2085.43,0.219,24,N,0.44,0.42,128,,,N,2249,2245,3118,34,2238,2231,3098,35.0764812,-119.3902199,712.9,,
MFL,,1.196,65+17,6313.20,40000620,ml-int,D24.73,34.59,24.73,U1793.48,1793.48,2083.52,0.219,10,N,0.24,0.42,123,,,N,2265,2265,3145,20,2263,2262,3141,35.0764812,-119.3902135,712.9,,
MFL,,1.196,65+18,6314.24,40000621,ml-int,D23.69,35.63,23.69,U1794.52,1794.52,2082.48,0.219,10,N,0.61,0.48,118,,,N,2255,2253,3129,20,2241,2235,3104,35.0764811,-119.3902100,712.9,,
MFL,,1.197,65+23,6319.17,40000622,ml-int,D18.76,40.56,18.76,U1799.44,1799.44,2077.56,0.219,14,N,0.60,0.54,129,,,N,2250,2247,3120,24,2235,2228,3095,35.0764810,-119.3901937,713.0,,
MFL,,1.198,65+27,6322.80,40000623,ml-int,D15.13,44.19,15.13,U1803.08,1803.08,2073.92,0.219,13,N,0.37,0.33,124,,,N,2261,2260,3139,23,2255,2253,3129,35.0764809,-119.3901816,713.1,,
MFL,,1.198,65+28,6323.76,40000624,ml-int,D14.17,45.15,14.17,U1804.04,1804.04,2072.96,0.219,20,N,0.61,0.56,124,,,N,2241,2236,3105,30,2224,2214,3075,35.0764809,-119.3901784,713.1,,
MFL,,1.199,65+34,6330.05,40000625,ml-int,D7.87,51.44,7.87,U1810.33,1810.33,2066.67,0.219,10,N,0.45,0.40,130,,,N,2260,2259,3137,20,2252,2249,3124,35.0764807,-119.3901574,713.2,,
MFL,,1.199,65+34,6330.48,40000626,ml-int,D7.45,51.87,7.45,U1810.76,1810.76,2066.24,0.219,18,N,0.69,0.69,125,,,N,2239,2233,3101,28,2219,2207,3066,35.0764807,-119.3901560,713.2,,
MFL,,1.200,65+41,6337.45,40000627,ml-int,D0.48,58.84,0.48,U1817.73,1817.73,2059.27,0.219,12,N,0.50,0.43,125,,,N,2257,2255,3131,22,2246,2242,3113,35.0764804,-119.3901328,713.4,,
MFL,131,1.200,65+41,6337.93,,WELD,,,,,,,0.219,,,,,,58.95,,,,,,,,,,35.0764804,-119.3901312,713.4,,
MFL,,1.200,65+42,6338.42,40000628,ml-int,U0.50,0.50,58.46,U1818.70,1818.70,2058.30,0.219,12,N,0.51,0.48,130,,,N,2256,2254,3130,22,2245,2240,3112,35.0764804,-119.3901296,713.4,,
MFL,,1.201,65+45,6341.74,40000629,ml-int,U3.82,3.82,55.14,U1822.02,1822.02,2054.98,0.219,10,N,0.39,0.36,125,,,N,2262,2261,3140,20,2256,2254,3130,35.0764802,-119.3901185,713.4,,
MFL,,1.201,65+47,6343.76,40000630,ml-int,U5.83,5.83,53.12,U1824.04,1824.04,2052.96,0.219,11,N,0.34,0.33,125,,,N,2263,2262,3141,21,2258,2256,3133,35.0764801,-119.3901118,713.5,,
MFL,,1.202,65+48,6344.19,40000631,ml-int,U6.26,6.26,52.69,U1824.47,1824.47,2052.53,0.219,11,N,0.38,0.36,120,,,N,2261,2260,3139,21,2256,2253,3129,35.0764801,-119.3901104,713.5,,
MFL,,1.203,65+54,6350.39,40000632,ml-int,U12.46,12.46,46.49,U1830.67,1830.67,2046.33,0.219,10,N,0.54,0.37,130,,,N,2257,2256,3133,20,2246,2241,3113,35.0764796,-119.3900897,713.7,,
MFL,,1.203,65+55,6351.70,40000633,ml-int,U13.78,13.78,45.18,U1831.98,1831.98,2045.02,0.219,9,N,0.56,0.48,135,,,N,2257,2255,3133,19,2245,2241,3112,35.0764795,-119.3900854,713.7,,
MFL,,1.203,65+58,6354.29,40000634,ml-int,U16.36,16.36,42.59,U1834.57,1834.57,2042.43,0.219,12,N,0.30,0.42,130,,,N,2263,2262,3142,22,2259,2257,3135,35.0764794,-119.3900768,713.8,,
MFL,,1.204,65+60,6356.52,40000635,ml-int,U18.59,18.59,40.36,U1836.80,1836.80,2040.20,0.219,10,N,0.30,0.39,135,,,N,2264,2263,3143,20,2260,2259,3137,35.0764792,-119.3900694,713.9,,
MFL,,1.205,65+67,6364.01,40000636,ml-int,U26.08,26.08,32.87,U1844.29,1844.29,2032.71,0.219,11,N,0.28,0.48,130,,,N,2264,2263,3144,21,2261,2259,3138,35.0764788,-119.3900444,714.0,,
MFL,,1.207,65+76,6372.60,40000637,ml-int,D24.28,34.67,24.28,U1852.88,1852.88,2024.12,0.219,11,N,0.36,0.52,129,,,N,2262,2261,3140,21,2257,2254,3131,35.0764785,-119.3900158,714.1,,
MFL,132,1.212,66+00,6396.88,,WELD,,,,,,,0.219,,,,,,59.36,,,,,,,,,,35.0764775,-119.3899350,713.5,,
MFL,,1.212,66+02,6399.21,40000638,ml-int,U2.33,2.33,57.02,U1879.49,1879.49,1997.51,0.219,15,N,0.56,0.60,128,,,N,2252,2248,3123,25,2238,2232,3100,35.0764774,-119.3899273,713.4,,
MFL,,1.213,66+07,6404.72,40000639,ml-int,U7.84,7.84,51.52,U1885.00,1885.00,1992.00,0.219,10,N,0.20,0.34,133,,,N,2266,2265,3146,20,2264,2263,3143,35.0764771,-119.3899089,713.2,,
MFL,133,1.223,66+58,6456.24,,WELD,,,,,,,0.219,,,,,,58.65,,,,,,,,,,35.0764743,-119.3897376,711.4,,
MFL,,1.230,66+93,6491.84,40000640,ml-int,D23.05,35.60,23.05,D1904.88,1972.12,1904.88,0.219,14,N,0.59,0.49,130,,,N,2250,2247,3120,24,2236,2228,3095,35.0764729,-119.3896195,708.5,,
MFL,,1.231,67+01,6499.91,40000641,ml-int,D14.97,43.68,14.97,D1896.81,1980.19,1896.81,0.219,10,N,0.37,0.35,130,,,N,2262,2261,3141,20,2257,2254,3131,35.0764726,-119.3895928,707.5,,
MFL,,1.233,67+09,6507.92,40000642,ml-int,D6.96,51.69,6.96,D1888.80,1988.20,1888.80,0.219,10,N,0.32,0.38,125,,,N,2263,2263,3143,20,2259,2258,3136,35.0764722,-119.3895663,706.7,,
MFL,,1.233,67+12,6511.16,40000643,ml-int,D3.73,54.92,3.73,D1885.57,1991.43,1885.57,0.219,12,N,0.39,0.51,130,,,N,2261,2259,3138,22,2254,2252,3127,35.0764720,-119.3895556,706.4,,
MFL,,1.233,67+12,6511.33,40000644,ml-int,D3.56,55.09,3.56,D1885.39,1991.61,1885.39,0.219,9,N,0.53,0.76,125,,,N,2258,2257,3134,19,2247,2243,3116,35.0764720,-119.3895550,706.4,,
MFL,134,1.234,67+16,6514.89,,WELD,,,,,,,0.219,,,,,,58.96,,,,,,,,,,35.0764718,-119.3895432,706.2,,
MFL,,1.234,67+18,6516.62,40000645,ml-int,U1.73,1.73,57.23,D1880.10,1996.90,1880.10,0.219,10,N,0.19,0.33,125,,,N,2266,2265,3146,20,2264,2263,3144,35.0764718,-119.3895374,706.2,,
MFL,,1.234,67+19,6517.68,40000646,ml-int,U2.80,2.80,56.17,D1879.04,1997.96,1879.04,0.219,10,N,0.33,0.36,130,,,N,2263,2262,3142,20,2259,2257,3135,35.0764717,-119.3895339,706.1,,
MFL,,1.235,67+23,6521.82,40000647,ml-int,U6.93,6.93,52.04,D1874.91,2002.09,1874.91,0.219,10,N,0.31,0.37,130,,,N,2264,2263,3143,20,2260,2258,3136,35.0764715,-119.3895201,706.1,,
MFL,,1.235,67+23,6521.94,40000648,ml-int,U7.05,7.05,51.91,D1874.78,2002.22,1874.78,0.219,12,N,0.47,0.51,125,,,N,2258,2256,3134,22,2249,2245,3118,35.0764715,-119.3895197,706.1,,
MFL,,1.235,67+24,6523.38,40000649,ml-ext,U8.50,8.50,50.47,D1873.34,2003.66,1873.34,0.219,18,N,0.56,0.62,250,,,N,2247,2242,3114,28,2232,2224,3089,35.0764715,-119.3895149,706.1,,
MFL,,1.236,67+25,6523.76,40000650,ml-ext,U8.88,8.88,50.09,D1872.96,2004.04,1872.96,0.219,25,N,3.28,1.46,270,,,N,1983,2114,2937,35,1851,1973,2740,35.0764714,-119.3895136,706.1,,
MFL,,1.236,67+25,6523.77,40000651,ml-ext,U8.88,8.88,50.08,D1872.95,2004.05,1872.95,0.219,22,N,0.90,2.42,215,,,N,2210,2205,3063,32,2176,2163,3004,35.0764714,-119.3895136,706.1,,
MFL,,1.236,67+25,6524.10,40000652,ml-ext,U9.22,9.22,49.75,D1872.62,2004.38,1872.62,0.219,13,N,2.45,0.93,235,,,N,2152,2205,3063,23,2054,2096,2911,35.0764714,-119.3895125,706.1,,
MFL,,1.236,67+25,6524.44,40000653,ml-ext,U9.55,9.55,49.41,D1872.28,2004.72,1872.28,0.219,11,N,0.76,0.50,235,,,N,2248,2245,3117,21,2227,2219,3081,35.0764714,-119.3895114,706.2,,
MFL,,1.236,67+25,6524.55,40000654,ml-ext,U9.66,9.66,49.30,D1872.17,2004.83,1872.17,0.219,10,N,0.47,0.49,275,,,N,2260,2258,3136,20,2251,2247,3122,35.0764714,-119.3895110,706.2,,
MFL,,1.236,67+26,6524.74,40000655,ml-ext,U9.85,9.85,49.11,D1871.98,2005.02,1871.98,0.219,11,N,0.59,0.48,220,,,N,2254,2252,3127,21,2241,2235,3104,35.0764714,-119.3895104,706.2,,
MFL,,1.236,67+26,6524.87,40000656,ml-ext,U9.99,9.99,48.98,D1871.85,2005.15,1871.85,0.219,13,N,0.71,0.75,50,,,N,2247,2243,3116,23,2228,2219,3082,35.0764714,-119.3895099,706.2,,
MFL,,1.236,67+26,6525.29,40000657,ml-ext,U10.40,10.40,48.57,D1871.44,2005.56,1871.44,0.219,14,N,0.64,0.84,215,,,N,2249,2245,3118,24,2232,2224,3089,35.0764714,-119.3895086,706.2,,
MFL,,1.236,67+26,6525.51,40000658,ml-ext,U10.62,10.62,48.34,D1871.21,2005.79,1871.21,0.219,10,N,0.45,0.41,230,,,N,2260,2259,3137,20,2252,2249,3124,35.0764713,-119.3895078,706.2,,
MFL,,1.236,67+29,6528.15,40000659,ml-int,U13.26,13.26,45.70,D1868.57,2008.43,1868.57,0.219,10,N,0.59,0.51,116,,,N,2256,2254,3130,20,2242,2237,3107,35.0764712,-119.3894990,706.3,,
MFL,,1.237,67+33,6532.46,40000660,ml-ext,U17.57,17.57,41.40,D1864.27,2012.74,1864.27,0.219,13,N,0.56,0.50,16,,,N,2253,2250,3125,23,2240,2234,3103,35.0764709,-119.3894847,706.5,,
MFL,,1.237,67+34,6533.07,40000661,ml-ext,U18.19,18.19,40.78,D1863.65,2013.35,1863.65,0.219,21,N,0.68,0.67,96,,,N,2234,2227,3093,31,2213,2200,3056,35.0764709,-119.3894827,706.5,,
MFL,,1.237,67+34,6533.54,40000662,ml-ext,U18.65,18.65,40.31,D1863.18,2013.82,1863.18,0.219,11,N,0.43,0.34,86,,,N,2260,2259,3137,21,2253,2250,3124,35.0764708,-119.3894811,706.5,,
MFL,,1.237,67+35,6533.92,40000663,ml-ext,U19.03,19.03,39.93,D1862.80,2014.20,1862.80,0.219,12,N,0.68,1.35,31,,,N,2249,2246,3119,22,2231,2224,3088,35.0764708,-119.3894799,706.6,,
MFL,,1.238,67+35,6534.32,40000664,ml-ext,U19.43,19.43,39.53,D1862.40,2014.60,1862.40,0.219,16,N,0.66,0.66,31,,,N,2244,2239,3110,26,2226,2216,3078,35.0764708,-119.3894785,706.6,,
MFL,,1.238,67+35,6534.48,40000665,ml-ext,U19.60,19.60,39.37,D1862.24,2014.76,1862.24,0.219,22,N,0.80,0.79,36,,,N,2220,2210,3069,32,2192,2173,3018,35.0764707,-119.3894780,706.6,,
MFL,,1.238,67+36,6535.03,40000666,ml-ext,U20.14,20.14,38.82,D1861.69,2015.31,1861.69,0.219,14,N,0.67,0.65,56,,,N,2246,2242,3113,24,2228,2219,3082,35.0764707,-119.3894762,706.6,,
MFL,,1.238,67+36,6535.28,40000667,ml-ext,U20.39,20.39,38.57,D1861.44,2015.56,1861.44,0.219,10,N,0.47,0.52,341,,,N,2260,2258,3136,20,2251,2247,3121,35.0764707,-119.3894753,706.6,,
MFL,,1.238,67+39,6538.70,40000668,ml-int,U23.81,23.81,35.15,D1858.02,2018.98,1858.02,0.219,10,N,0.38,0.36,116,,,N,2262,2261,3140,20,2256,2254,3130,35.0764704,-119.3894640,706.9,,
MFL,,1.239,67+42,6541.89,40000669,ml-int,U27.00,27.00,31.97,D1854.84,2022.16,1854.84,0.219,17,N,0.56,0.67,121,,,N,2249,2245,3118,27,2235,2227,3094,35.0764701,-119.3894534,707.1,,
MFL,,1.240,67+48,6547.37,40000670,ml-int,D26.48,32.49,26.48,D1849.35,2027.65,1849.35,0.219,10,N,0.40,0.33,122,,,N,2262,2261,3140,20,2255,2253,3129,35.0764695,-119.3894352,707.5,,
MFL,,1.240,67+48,6547.76,40000671,ml-int,D26.09,32.87,26.09,D1848.96,2028.04,1848.96,0.219,10,N,0.41,0.39,117,,,N,2261,2260,3139,20,2255,2252,3128,35.0764695,-119.3894339,707.5,,
MFL,,1.241,67+51,6550.07,40000672,ml-int,D23.78,35.19,23.78,D1846.65,2030.35,1846.65,0.219,11,N,0.55,0.44,117,,,N,2256,2254,3131,21,2245,2240,3111,35.0764692,-119.3894262,707.7,,
MFL,,1.244,67+67,6566.47,40000673,ml-int,D7.38,51.58,7.38,D1830.25,2046.75,1830.25,0.219,11,N,0.12,0.33,112,,,N,2266,2266,3148,21,2266,2266,3147,35.0764672,-119.3893720,709.4,,
MFL,,1.245,67+73,6572.64,40000674,ml-int,D1.21,57.75,1.21,D1824.08,2052.92,1824.08,0.219,10,N,0.39,0.48,121,,,N,2262,2261,3140,20,2256,2253,3130,35.0764666,-119.3893515,709.8,,
MFL,135,1.245,67+74,6573.85,,WELD,,,,,,,0.219,,,,,,59.24,,,,,,,,,,35.0764665,-119.3893475,709.8,,
MFL,,1.249,67+94,6594.42,40000675,ml-int,U20.57,20.57,38.67,D1802.30,2074.70,1802.30,0.219,17,N,0.49,0.53,130,,,N,2253,2249,3124,27,2242,2236,3105,35.0764654,-119.3892790,709.7,,
MFL,,1.250,68+00,6600.14,40000676,ml-int,U26.29,26.29,32.95,D1796.58,2080.42,1796.58,0.219,10,N,0.55,0.64,125,,,N,2257,2255,3132,20,2246,2241,3112,35.0764651,-119.3892600,709.6,,
MFL,,1.254,68+22,6622.94,40000677,ml-int,D10.15,49.09,10.15,D1773.78,2103.22,1773.78,0.219,13,N,0.43,0.33,114,,,N,2259,2257,3135,23,2251,2247,3121,35.0764639,-119.3891841,709.0,,
MFL,,1.255,68+27,6627.70,40000678,ml-int,D5.39,53.85,5.39,D1769.02,2107.98,1769.02,0.219,16,N,0.63,0.60,119,,,N,2245,2241,3112,26,2229,2220,3083,35.0764636,-119.3891683,708.8,,
MFL,136,1.256,68+32,6633.09,,WELD,,,,,,,0.219,,,,,,59.44,,,,,,,,,,35.0764633,-119.3891503,708.7,,
MFL,,1.259,68+45,6646.42,40000679,ml-int,U13.33,13.33,46.11,D1750.30,2126.70,1750.30,0.219,10,N,0.37,0.33,124,,,N,2262,2261,3141,20,2257,2255,3131,35.0764624,-119.3891060,708.5,,
MFL,,1.260,68+51,6652.06,40000680,ml-int,U18.97,18.97,40.47,D1744.66,2132.34,1744.66,0.219,10,N,0.58,0.52,124,,,N,2256,2254,3130,20,2243,2238,3108,35.0764621,-119.3890872,708.4,,
MFL,,1.264,68+72,6672.98,40000681,ml-int,D19.54,39.89,19.54,D1723.74,2153.26,1723.74,0.219,17,N,0.81,0.79,125,,,N,2232,2225,3090,27,2206,2192,3044,35.0764604,-119.3890176,708.2,,
MFL,,1.266,68+84,6685.52,40000682,ml-int,D7.01,52.43,7.01,D1711.20,2165.80,1711.20,0.219,15,N,0.42,0.37,120,,,N,2258,2256,3133,25,2250,2246,3119,35.0764592,-119.3889759,708.2,,
MFL,137,1.268,68+91,6692.53,,WELD,,,,,,,0.219,,,,,,59.33,,,,,,,,,,35.0764586,-119.3889526,708.1,,
MFL,138,1.279,69+49,6751.85,,WELD,,,,,,,0.219,,,,,,59.54,,,,,,,,,,35.0764543,-119.3887551,707.0,,
MFL,,1.279,69+50,6752.80,40000683,ml-int,U0.95,0.95,58.60,D1643.92,2233.08,1643.92,0.219,9,N,0.51,0.50,122,,,N,2259,2257,3135,19,2249,2245,3118,35.0764543,-119.3887520,707.0,,
MFL,,1.287,69+91,6794.27,40000684,ml-int,D17.13,42.42,17.13,D1602.45,2274.55,1602.45,0.219,10,N,0.29,0.36,125,,,N,2264,2263,3144,20,2261,2259,3138,35.0764522,-119.3886145,703.3,,
MFL,,1.287,69+91,6794.33,40000685,ml-ext,D17.06,42.48,17.06,D1602.39,2274.61,1602.39,0.219,10,N,0.81,0.86,295,,,N,2247,2243,3116,20,2224,2215,3076,35.0764522,-119.3886143,703.3,,
MFL,,1.287,69+92,6794.75,40000686,ml-ext,D16.65,42.90,16.65,D1601.97,2275.03,1601.97,0.219,11,N,0.46,0.51,280,,,N,2259,2258,3136,21,2251,2248,3122,35.0764521,-119.3886130,703.2,,
MFL,,1.287,69+92,6795.57,40000687,ml-ext,D15.83,43.71,15.83,D1601.15,2275.85,1601.15,0.219,13,N,3.16,2.41,280,,,N,2127,2183,3032,23,2011,2052,2850,35.0764521,-119.3886102,703.2,,
MFL,,1.287,69+93,6796.04,40000688,ml-ext,D15.35,44.19,15.35,D1600.68,2276.32,1600.68,0.219,13,N,5.21,3.07,275,,,N,2096,2168,3011,23,1952,2003,2782,35.0764521,-119.3886087,703.2,,
MFL,,1.287,69+93,6796.51,40000689,ml-ext,D14.88,44.66,14.88,D1600.21,2276.79,1600.21,0.219,16,N,0.49,0.56,270,,,N,2253,2250,3125,26,2242,2237,3106,35.0764521,-119.3886071,703.1,,
MFL,,1.287,69+94,6796.84,40000690,ml-ext,D14.56,44.99,14.56,D1599.88,2277.12,1599.88,0.219,35,N,2.93,1.54,284,,,N,1883,2098,2914,45,1746,1962,2725,35.0764521,-119.3886060,703.1,,
MFL,,1.287,69+94,6797.12,40000691,ml-ext,D14.27,45.27,14.27,D1599.60,2277.40,1599.60,0.219,29,N,0.55,0.76,279,,,N,2234,2226,3092,39,2217,2203,3060,35.0764520,-119.3886051,703.1,,
MFL,,1.287,69+94,6797.28,40000692,ml-ext,D14.12,45.43,14.12,D1599.44,2277.56,1599.44,0.219,10,N,0.59,0.39,274,,,N,2256,2254,3130,20,2242,2237,3107,35.0764520,-119.3886045,703.1,,
MFL,,1.289,70+04,6806.91,40000693,ml-ext,D4.48,55.06,4.48,D1589.81,2287.19,1589.81,0.219,10,N,0.71,0.66,293,,,N,2251,2248,3123,20,2233,2225,3091,35.0764516,-119.3885725,702.7,,
MFL,,1.289,70+05,6808.36,40000694,ml-ext,D3.04,56.51,3.04,D1588.36,2288.64,1588.36,0.219,18,N,1.69,2.37,173,,,N,2159,2138,2969,28,2086,2046,2842,35.0764515,-119.3885677,702.6,,
MFL,,1.289,70+05,6808.54,40000695,ml-ext,D2.85,56.69,2.85,D1588.18,2288.82,1588.18,0.219,10,N,0.69,0.75,168,,,N,2252,2249,3124,20,2235,2227,3094,35.0764515,-119.3885671,702.6,,
MFL,,1.290,70+06,6809.85,40000696,ml-ext,D1.54,58.00,1.54,D1586.87,2290.13,1586.87,0.219,11,N,1.85,2.66,318,,,N,2196,2182,3030,21,2122,2092,2905,35.0764515,-119.3885627,702.6,,
MFL,,1.290,70+07,6810.77,40000697,ml-ext,D0.63,58.92,0.63,D1585.95,2291.05,1585.95,0.219,38,N,0.71,0.87,227,,,N,2189,2168,3011,48,2156,2121,2946,35.0764514,-119.3885597,702.5,,
MFL,139,1.290,70+08,6811.40,,WELD,,,,,,,0.219,,,,,,20.37,,,,,,,,,,35.0764514,-119.3885576,702.5,,
MFL,,1.291,70+13,6816.42,40000698,ml-ext,U5.02,5.02,15.35,D1580.31,2296.70,1580.31,0.219,9,N,0.60,0.81,167,,,N,2257,2255,3131,19,2243,2238,3108,35.0764511,-119.3885409,702.4,,
MFL,,1.291,70+14,6817.12,40000699,ml-ext,U5.73,5.73,14.64,D1579.60,2297.40,1579.60,0.219,10,N,0.63,0.52,187,,,N,2255,2252,3128,20,2240,2234,3103,35.0764511,-119.3885385,702.4,,
MFL,,1.291,70+15,6818.29,40000700,ml-ext,U6.89,6.89,13.48,D1578.43,2298.57,1578.43,0.219,10,N,0.56,0.54,7,,,N,2257,2255,3132,20,2245,2240,3111,35.0764510,-119.3885347,702.4,,
MFL,,1.291,70+15,6819.00,40000701,ml-ext,U7.60,7.60,12.77,D1577.72,2299.28,1577.72,0.219,10,N,0.56,0.44,301,,,N,2257,2254,3131,20,2244,2239,3110,35.0764510,-119.3885323,702.4,,
MFL,,1.292,70+16,6819.49,10000034,Sleeve Begin,U8.09,8.09,12.28,D1577.23,2299.77,1577.23,0.219,,,,,,,,,,,,,,,,35.0764508,-119.3885113,702.5,,
MFL,,1.294,70+27,6831.13,10000034,Sleeve End  ,D0.64,19.74,0.64,D1565.59,2311.41,1565.59,0.219,,,,,,,,,,,,,,,,35.0764508,-119.3885113,702.5,,
MFL,140,1.294,70+28,6831.77,,WELD,,,,,,,0.219,,,,,,59.36,,,,,,,,,,35.0764507,-119.3884898,702.7,,
MFL,,1.295,70+35,6838.75,40000702,ml-int,U6.98,6.98,52.37,D1557.97,2319.03,1557.97,0.219,19,N,1.24,0.80,120,,,N,2191,2199,3054,29,2140,2139,2971,35.0764509,-119.3884665,702.9,,
MFL,,1.296,70+39,6842.88,40000703,ml-int,U11.11,11.11,48.25,D1553.84,2323.16,1553.84,0.219,18,N,0.56,0.66,130,,,N,2247,2243,3115,28,2233,2225,3090,35.0764511,-119.3884528,703.0,,
MFL,,1.297,70+42,6845.59,40000704,ml-int,U13.83,13.83,45.53,D1551.13,2325.87,1551.13,0.219,10,N,0.47,0.60,134,,,N,2260,2258,3136,20,2251,2247,3121,35.0764513,-119.3884438,703.0,,
MFL,,1.297,70+43,6846.93,40000705,ml-int,U15.16,15.16,44.20,D1549.79,2327.21,1549.79,0.219,10,N,0.15,0.36,134,,,N,2266,2266,3147,20,2265,2265,3146,35.0764513,-119.3884393,703.1,,
MFL,,1.304,70+81,6885.50,40000706,ml-int,D5.63,53.73,5.63,D1511.23,2365.78,1511.23,0.219,14,N,0.44,0.36,133,,,N,2257,2255,3133,24,2249,2245,3118,35.0764519,-119.3883110,703.1,,
MFL,141,1.305,70+87,6891.12,,WELD,,,,,,,0.219,,,,,,59.51,,,,,,,,,,35.0764517,-119.3882922,703.4,,
MFL,,1.308,70+99,6903.75,40000707,ml-int,U12.63,12.63,46.89,D1492.97,2384.03,1492.97,0.219,13,N,0.40,0.33,132,,,N,2260,2259,3137,23,2253,2250,3126,35.0764512,-119.3882502,703.3,,
MFL,,1.308,71+00,6905.08,40000708,ml-int,U13.96,13.96,45.55,D1491.64,2385.36,1491.64,0.219,17,N,0.61,0.50,132,,,N,2245,2241,3112,27,2229,2220,3084,35.0764512,-119.3882458,703.2,,
MFL,,1.308,71+03,6907.82,40000709,ml-int,U16.70,16.70,42.82,D1488.90,2388.10,1488.90,0.219,13,N,0.54,0.33,131,,,N,2254,2252,3127,23,2242,2236,3106,35.0764511,-119.3882367,703.2,,
MFL,,1.309,71+05,6910.04,40000710,ml-int,U18.92,18.92,40.60,D1486.68,2390.32,1486.68,0.219,10,N,0.37,0.36,131,,,N,2262,2261,3141,20,2257,2255,3131,35.0764511,-119.3882293,703.1,,
MFL,,1.310,71+13,6917.80,40000711,ml-int,U26.67,26.67,32.84,D1478.93,2398.07,1478.93,0.219,10,N,0.44,0.37,136,,,N,2261,2259,3138,20,2253,2250,3125,35.0764510,-119.3882035,702.9,,
MFL,,1.310,71+14,6919.01,40000712,ml-int,U27.88,27.88,31.63,D1477.71,2399.29,1477.71,0.219,13,N,0.44,0.33,136,,,N,2258,2256,3133,23,2249,2245,3119,35.0764510,-119.3881994,702.8,,
MFL,,1.311,71+16,6920.55,40000713,ml-int,U29.42,29.42,30.09,D1476.17,2400.83,1476.17,0.219,10,N,0.59,0.33,136,,,N,2256,2254,3130,20,2242,2237,3107,35.0764510,-119.3881943,702.8,,
MFL,,1.311,71+17,6921.74,40000714,ml-int,D28.90,30.61,28.90,D1474.99,2402.01,1474.99,0.219,14,N,0.92,0.63,130,,,N,2232,2225,3091,24,2202,2187,3037,35.0764510,-119.3881904,702.7,,
MFL,,1.313,71+25,6930.17,40000715,ml-int,D20.47,39.04,20.47,D1466.55,2410.45,1466.55,0.219,9,N,0.37,0.37,130,,,N,2263,2262,3141,19,2257,2255,3132,35.0764510,-119.3881623,702.6,,
MFL,,1.313,71+25,6930.35,40000716,ml-int,D20.29,39.23,20.29,D1466.37,2410.63,1466.37,0.219,20,N,0.58,0.44,130,,,N,2244,2239,3109,30,2228,2219,3081,35.0764510,-119.3881617,702.5,,
MFL,,1.313,71+26,6930.77,40000717,ml-int,D19.86,39.65,19.86,D1465.95,2411.05,1465.95,0.219,12,N,0.60,0.33,140,,,N,2253,2250,3126,22,2239,2233,3101,35.0764510,-119.3881603,702.5,,
MFL,,1.314,71+32,6937.07,40000718,ml-int,D13.57,45.95,13.57,D1459.65,2417.35,1459.65,0.219,19,N,0.70,0.49,135,,,N,2236,2230,3097,29,2215,2203,3060,35.0764509,-119.3881393,702.4,,
MFL,,1.314,71+34,6939.09,40000719,ml-int,D11.54,47.97,11.54,D1457.63,2419.37,1457.63,0.219,12,N,0.46,0.76,139,,,N,2259,2257,3135,22,2250,2246,3120,35.0764509,-119.3881326,702.4,,
MFL,,1.315,71+35,6940.64,40000720,ml-int,D10.00,49.51,10.00,D1456.08,2420.92,1456.08,0.219,13,N,0.52,0.55,129,,,N,2255,2252,3128,23,2243,2238,3108,35.0764509,-119.3881274,702.4,,
MFL,142,1.316,71+45,6950.64,,WELD,,,,,,,0.219,,,,,,24.42,,,,,,,,,,35.0764507,-119.3880942,702.2,,
MFL,,1.320,71+63,6969.13,40000721,ml-int,D5.92,18.49,5.92,D1427.59,2449.41,1427.59,0.219,10,N,0.36,0.33,132,,,N,2263,2262,3141,20,2257,2255,3132,35.0764505,-119.3880326,701.6,,
MFL,143,1.321,71+69,6975.05,,WELD - WT Change - Begin 0.322 ERW,,,,,,,0.322,,,,,,1.06,,,,,,,,,,35.0764504,-119.3880129,701.5,,
MFL,144,1.321,71+70,6976.11,,WELD,,,,,,,0.322,,,,,,1.15,,,,,,,,,,35.0764504,-119.3880094,701.5,,
MFL,,1.321,71+71,6976.70,10000035,Tee at 270 deg.,D0.56,0.59,0.56,D1420.02,2456.98,1420.02,0.322,,,6,4,314,,,,,,,,,,,35.0764504,-119.3880074,701.5,,
MFL,145,1.321,71+71,6977.26,,WELD,,,,,,,0.322,,,,,,1.04,,,,,,,,,,35.0764504,-119.3880055,701.5,,
MFL,146,1.322,71+72,6978.30,,WELD - WT Change - Begin 0.219 ERW,,,,,,,0.219,,,,,,34.97,,,,,,,,,,35.0764504,-119.3880021,701.5,,
MFL,,1.322,71+74,6979.65,40000722,ml-int,U1.35,1.35,33.62,D1417.07,2459.93,1417.07,0.219,10,N,0.49,0.54,138,,,N,2259,2258,3136,20,2250,2246,3120,35.0764504,-119.3879976,701.5,,
MFL,,1.325,71+92,6998.27,40000723,ml-int,D15.00,19.97,15.00,D1398.45,2478.55,1398.45,0.219,10,N,0.19,0.33,134,,,N,2266,2265,3147,20,2264,2264,3144,35.0764502,-119.3879356,701.4,,
MFL,,1.327,72+02,7008.52,40000724,ml-int,D4.75,30.22,4.75,D1388.20,2488.80,1388.20,0.219,12,N,0.55,0.78,139,,,N,2255,2253,3129,22,2244,2238,3109,35.0764500,-119.3879015,701.3,,
MFL,147,1.328,72+07,7013.27,,WELD,,,,,,,0.219,,,,,,17.64,,,,,,,,,,35.0764499,-119.3878857,701.3,,
MFL,148,1.332,72+24,7030.91,,WELD,,,,,,,0.219,,,,,,3.16,,,,,,,,,,35.0764496,-119.3878269,701.0,,
MFL,149,1.332,72+27,7034.08,,WELD,,,,,,,0.219,,,,,,9.05,,,,,,,,,,35.0764495,-119.3878164,700.9,,
MFL,150,1.334,72+36,7043.13,,WELD,,,,,,,0.219,,,,,,9.05,,,,,,,,,,35.0764494,-119.3877863,700.8,,
MFL,151,1.336,72+45,7052.18,,WELD,,,,,,,0.219,,,,,,9.32,,,,,,,,,,35.0764494,-119.3877561,700.7,,
MFL,152,1.337,72+54,7061.50,,WELD,,,,,,,0.219,,,,,,30.67,,,,,,,,,,35.0764492,-119.3877251,700.4,,
MFL,153,1.343,72+85,7092.17,,WELD,,,,,,,0.219,,,,,,59.37,,,,,,,,,,35.0764482,-119.3876230,699.7,,
MFL,,1.351,73+28,7135.84,40000725,ml-int,D15.70,43.67,15.70,D1260.89,2616.11,1260.89,0.219,10,N,0.12,0.33,147,,,N,2266,2266,3148,20,2266,2266,3147,35.0764456,-119.3874777,698.8,,
MFL,154,1.354,73+43,7151.53,,WELD,,,,,,,0.219,,,,,,59.22,,,,,,,,,,35.0764445,-119.3874255,698.8,,
MFL,,1.355,73+44,7152.64,40000726,ml-int,U1.10,1.10,58.11,D1244.09,2632.91,1244.09,0.219,12,N,0.51,0.38,143,,,N,2257,2255,3131,22,2246,2241,3113,35.0764444,-119.3874218,698.7,,
MFL,,1.356,73+50,7158.99,40000727,ml-int,U7.45,7.45,51.76,D1237.74,2639.26,1237.74,0.219,22,N,0.55,0.48,149,,,N,2242,2237,3107,32,2227,2217,3080,35.0764440,-119.3874007,698.7,,
MFL,,1.356,73+51,7159.72,40000728,ml-int,U8.19,8.19,51.03,D1237.00,2640.00,1237.00,0.219,10,N,0.59,0.54,139,,,N,2256,2254,3130,20,2243,2237,3107,35.0764440,-119.3873982,698.7,,
MFL,,1.359,73+64,7173.15,40000729,ml-ext,U21.62,21.62,37.60,D1223.57,2653.43,1223.57,0.219,13,N,0.27,0.33,179,,,N,2264,2263,3143,23,2260,2259,3137,35.0764429,-119.3873536,698.1,,
MFL,,1.359,73+65,7173.55,40000730,ml-ext,U22.02,22.02,37.20,D1223.17,2653.83,1223.17,0.219,10,N,0.36,0.48,174,,,N,2263,2262,3141,20,2257,2255,3132,35.0764428,-119.3873522,698.1,,
MFL,,1.359,73+65,7173.71,40000731,ml-ext,U22.18,22.18,37.04,D1223.01,2653.99,1223.01,0.219,10,N,0.51,1.37,184,,,N,2258,2257,3134,20,2248,2244,3116,35.0764428,-119.3873517,698.1,,
MFL,,1.366,74+01,7210.58,40000732,ml-ext,D0.17,59.05,0.17,D1186.14,2690.86,1186.14,0.219,10,N,0.70,0.65,152,,,N,2252,2249,3123,20,2234,2227,3093,35.0764399,-119.3872293,695.7,,
MFL,155,1.366,74+01,7210.75,,WELD,,,,,,,0.219,,,,,,59.30,,,,,,,,,,35.0764399,-119.3872287,695.7,,
MFL,,1.366,74+03,7212.41,40000733,ml-ext,U1.66,1.66,57.64,D1184.31,2692.69,1184.31,0.219,14,N,0.58,0.41,92,,,N,2251,2248,3122,24,2237,2230,3098,35.0764399,-119.3872232,695.6,,
MFL,,1.366,74+04,7212.88,40000734,ml-ext,U2.13,2.13,57.17,D1183.84,2693.16,1183.84,0.219,11,N,1.70,2.12,107,,,N,2199,2207,3065,21,2131,2128,2955,35.0764399,-119.3872216,695.5,,
MFL,,1.366,74+05,7214.47,40000735,ml-int,U3.72,3.72,55.58,D1182.26,2694.74,1182.26,0.219,10,N,0.22,0.33,137,,,N,2265,2265,3146,20,2263,2263,3142,35.0764398,-119.3872164,695.4,,
MFL,,1.367,74+06,7215.26,40000736,ml-ext,U4.51,4.51,54.78,D1181.46,2695.54,1181.46,0.219,11,N,0.53,0.67,177,,,N,2257,2255,3132,21,2246,2241,3112,35.0764398,-119.3872137,695.3,,
MFL,,1.367,74+06,7215.51,40000737,ml-ext,U4.76,4.76,54.54,D1181.21,2695.79,1181.21,0.219,10,N,0.53,0.50,167,,,N,2258,2256,3133,20,2247,2243,3115,35.0764398,-119.3872129,695.3,,
MFL,,1.367,74+07,7215.94,40000738,ml-ext,U5.19,5.19,54.10,D1180.78,2696.22,1180.78,0.219,10,N,0.96,0.53,182,,,N,2241,2236,3105,20,2210,2198,3053,35.0764398,-119.3872115,695.3,,
MFL,,1.367,74+07,7216.53,40000739,ml-ext,U5.78,5.78,53.52,D1180.19,2696.81,1180.19,0.219,12,N,1.04,0.77,337,,,N,2231,2224,3089,22,2195,2179,3027,35.0764398,-119.3872095,695.3,,
MFL,,1.367,74+07,7216.63,40000740,ml-ext,U5.88,5.88,53.42,D1180.09,2696.91,1180.09,0.219,11,N,1.07,1.02,207,,,N,2233,2226,3092,21,2196,2181,3029,35.0764398,-119.3872092,695.3,,
MFL,,1.367,74+07,7216.83,40000741,ml-ext,U6.08,6.08,53.22,D1179.89,2697.11,1179.89,0.219,12,N,0.53,0.48,212,,,N,2256,2254,3131,22,2245,2240,3111,35.0764398,-119.3872085,695.2,,
MFL,,1.368,74+11,7220.62,10000036,Sleeve Begin,U9.87,9.87,49.43,D1176.10,2700.90,1176.10,0.219,,,,,,,,,,,,,,,,35.0764396,-119.3871942,695.0,,
MFL,,1.368,74+12,7221.68,10000036,Sleeve End  ,U10.93,10.93,48.36,D1175.04,2701.96,1175.04,0.219,,,,,,,,,,,,,,,,35.0764396,-119.3871942,695.0,,
MFL,,1.368,74+12,7221.84,40000742,ml-ext,U11.09,11.09,48.21,D1174.88,2702.12,1174.88,0.219,20,N,0.57,1.85,28,,,N,2244,2239,3109,30,2228,2219,3082,35.0764396,-119.3871919,695.0,,
MFL,,1.369,74+17,7226.41,40000743,ml-ext,U15.66,15.66,43.64,D1170.32,2706.69,1170.32,0.219,10,N,3.10,3.83,233,,,N,2165,2181,3029,20,2054,2051,2849,35.0764394,-119.3871767,694.8,,
MFL,,1.369,74+17,7226.90,40000744,ml-ext,U16.15,16.15,43.14,D1169.82,2707.18,1169.82,0.219,13,N,2.14,3.81,248,,,N,2172,2192,3044,23,2086,2092,2906,35.0764394,-119.3871750,694.8,,
MFL,,1.369,74+18,7227.36,40000745,ml-ext,U16.61,16.61,42.69,D1169.36,2707.64,1169.36,0.219,12,N,1.52,1.03,278,,,N,2207,2196,3050,22,2148,2123,2948,35.0764394,-119.3871735,694.8,,
MFL,,1.369,74+18,7227.88,40000746,ml-ext,U17.13,17.13,42.17,D1168.84,2708.16,1168.84,0.219,10,N,1.20,1.24,223,,,N,2230,2223,3087,20,2187,2170,3014,35.0764393,-119.3871718,694.7,,
MFL,,1.369,74+19,7228.66,40000747,ml-ext,U17.91,17.91,41.39,D1168.06,2708.94,1168.06,0.219,10,N,0.93,0.61,153,,,N,2242,2238,3108,20,2213,2202,3058,35.0764393,-119.3871692,694.7,,
MFL,,1.369,74+19,7228.94,40000748,ml-ext,U18.19,18.19,41.11,D1167.78,2709.22,1167.78,0.219,10,N,1.38,2.31,173,,,N,2222,2214,3075,20,2171,2151,2987,35.0764393,-119.3871682,694.7,,
MFL,,1.371,74+30,7239.37,40000749,ml-int,U28.62,28.62,30.68,D1157.36,2719.65,1157.36,0.219,14,N,0.39,0.44,134,,,N,2260,2258,3136,24,2253,2250,3125,35.0764387,-119.3871335,694.4,,
MFL,,1.373,74+42,7251.75,40000750,ml-int,D18.30,41.00,18.30,D1144.98,2732.02,1144.98,0.219,10,N,0.35,0.33,139,,,N,2263,2262,3142,20,2258,2256,3133,35.0764379,-119.3870923,694.2,,
MFL,,1.374,74+45,7254.69,40000751,ml-int,D15.36,43.94,15.36,D1142.03,2734.97,1142.03,0.219,11,N,0.30,0.33,139,,,N,2263,2263,3143,21,2260,2258,3136,35.0764377,-119.3870825,694.2,,
MFL,156,1.377,74+60,7270.05,,WELD,,,,,,,0.219,,,,,,58.99,,,,,,,,,,35.0764369,-119.3870314,694.0,,
MFL,157,1.388,75+18,7329.04,,WELD,,,,,,,0.219,,,,,,59.39,,,,,,,,,,35.0764330,-119.3868351,693.7,,
MFL,,1.395,75+54,7365.15,40000752,ml-ext,D23.28,36.11,23.28,D1031.57,2845.43,1031.57,0.219,10,N,0.43,0.42,155,,,N,2261,2260,3138,20,2253,2250,3126,35.0764312,-119.3867149,693.2,,
MFL,,1.395,75+54,7365.59,40000753,ml-ext,D22.84,36.55,22.84,D1031.13,2845.87,1031.13,0.219,10,N,0.49,1.29,45,,,N,2259,2257,3135,20,2249,2245,3119,35.0764312,-119.3867134,693.2,,
MFL,,1.395,75+54,7365.91,40000754,ml-ext,D22.52,36.87,22.52,D1030.81,2846.19,1030.81,0.219,10,N,0.51,0.74,40,,,N,2258,2257,3134,20,2248,2244,3116,35.0764311,-119.3867124,693.2,,
