Repository: kerbergr/datadump

File: MLCompare/examples/oldili.csv (part 8 of 16)
MFL,,-0.009,00+00,-45.24,12000000,Begin Run Tickle,,,,,,,0.000,,,,,,,,,,,,,,,,35.0875497,-119.4052413,764.4,,
MFL,0,0.000,00+00,-1.51,,WELD - WT Change - Begin 0.322 ERW,,,,,,,0.322,,,,,,3.09,,,,,,,,,,35.0875497,-119.4052413,764.4,,
MFL,,0.000,00+00,-1.04,10000000,Flange,U0.47,0.47,,,,,0.322,,,,,,,,,,,,,,,,35.0875497,-119.4052413,764.4,,
MFL,,0.000,06+44,0.00,10000001,Valve (Launch) Launcher - 06+44 - MOCO LAUNCHER,U1.51,1.51,,,,,0.322,,,,,,,,,,,,,,,,35.0875496,-119.4052413,764.4,,
MFL,,2.276,121+72,12018.34,40001324,ml-int,U18.30,18.30,41.10,D1240.98,1474.31,1240.98,0.219,10,N,0.47,0.40,125,,,N,2260,2258,3136,20,2251,2247,3121,35.0763445,-119.3712529,613.0,,
MFL,,2.276,121+73,12019.43,40001325,ml-int,U19.39,19.39,40.02,D1239.89,1475.39,1239.89,0.219,10,N,0.41,0.33,125,,,N,2261,2260,3139,20,2255,2252,3128,35.0763444,-119.3712493,613.0,,
MFL,,2.281,121+98,12044.81,40001326,ml-ext,D14.63,44.77,14.63,D1214.50,1500.78,1214.50,0.219,13,N,0.69,1.16,191,,,N,2247,2243,3116,23,2229,2220,3084,35.0763442,-119.3711648,612.6,,
MFL,,2.282,122+00,12047.55,40001327,ml-int,D11.90,47.51,11.90,D1211.77,1503.51,1211.77,0.219,10,N,0.16,0.33,126,,,N,2266,2266,3147,20,2265,2265,3145,35.0763442,-119.3711557,612.5,,
MFL,261,2.284,122+12,12059.45,,WELD,,,,,,,0.219,,,,,,58.77,,,,,,,,,,35.0763446,-119.3711161,612.2,,
MFL,,2.288,122+34,12081.68,40001328,ml-int,U22.24,22.24,36.53,D1177.63,1537.65,1177.63,0.219,10,N,0.54,0.33,125,,,N,2257,2256,3133,20,2246,2242,3113,35.0763461,-119.3710423,611.2,,
MFL,,2.289,122+40,12088.33,40001329,ml-int,U28.88,28.88,29.89,D1170.99,1544.29,1170.99,0.219,12,N,1.08,0.57,124,,,N,2227,2220,3083,22,2190,2173,3018,35.0763466,-119.3710202,610.9,,
MFL,,2.293,122+58,12106.75,40001330,ml-int,D11.47,47.30,11.47,D1152.57,1562.71,1152.57,0.219,15,N,0.41,0.33,127,,,N,2258,2256,3133,25,2250,2247,3120,35.0763481,-119.3709590,610.0,,
MFL,262,2.295,122+70,12118.21,,WELD,,,,,,,0.219,,,,,,59.64,,,,,,,,,,35.0763489,-119.3709209,609.5,,
MFL,,2.295,122+71,12119.52,40001331,ml-ext,U1.31,1.31,58.33,D1139.79,1575.49,1139.79,0.219,24,N,1.51,3.66,52,,,N,2132,2177,3024,34,2061,2101,2918,35.0763490,-119.3709165,609.4,,
MFL,,2.295,122+71,12119.71,40001332,ml-ext,U1.50,1.50,58.15,D1139.61,1575.67,1139.61,0.219,14,N,2.57,3.47,62,,,N,2142,2175,3021,24,2040,2059,2860,35.0763490,-119.3709159,609.4,,
MFL,,2.295,122+71,12120.00,40001333,ml-ext,U1.79,1.79,57.85,D1139.32,1575.97,1139.32,0.219,10,N,0.45,0.39,42,,,N,2260,2259,3137,20,2252,2249,3123,35.0763491,-119.3709149,609.4,,
MFL,,2.296,122+72,12120.38,40001334,ml-ext,U2.17,2.17,57.47,D1138.94,1576.35,1138.94,0.219,14,N,0.76,1.89,42,,,N,2242,2237,3107,24,2220,2209,3069,35.0763491,-119.3709137,609.4,,
MFL,,2.296,122+74,12122.88,40001335,ml-ext,U4.66,4.66,54.98,D1136.44,1578.84,1136.44,0.219,10,N,0.50,0.43,122,,,N,2259,2257,3135,20,2249,2245,3118,35.0763492,-119.3709054,609.3,,
MFL,,2.298,122+86,12134.60,40001336,ml-int,U16.39,16.39,43.25,D1124.72,1590.57,1124.72,0.219,19,N,0.52,0.33,121,,,N,2248,2244,3117,29,2236,2228,3094,35.0763499,-119.3708664,608.7,,
MFL,,2.299,122+88,12136.50,40001337,ml-int,U18.28,18.28,41.36,D1122.82,1592.46,1122.82,0.219,10,N,0.54,0.34,126,,,N,2257,2255,3132,20,2246,2241,3112,35.0763500,-119.3708601,608.7,,
MFL,263,2.306,123+28,12177.85,,WELD,,,,,,,0.219,,,,,,46.00,,,,,,,,,,35.0763511,-119.3707225,608.1,,
MFL,,2.308,123+36,12185.78,40001338,ml-int,U7.93,7.93,38.07,D1073.53,1641.75,1073.53,0.219,13,N,0.57,0.38,125,,,N,2253,2250,3125,23,2240,2234,3102,35.0763512,-119.3706961,608.1,,
MFL,,2.309,123+42,12191.76,40001339,ml-int,U13.91,13.91,32.10,D1067.55,1647.73,1067.55,0.219,12,N,0.32,0.33,114,,,N,2263,2262,3142,22,2258,2257,3134,35.0763512,-119.3706762,608.1,,
MFL,264,2.315,123+73,12223.86,,WELD - WT Change - Begin 0.25 ERW,,,,,,,0.250,,,,,,25.45,,,,,,,,,,35.0763509,-119.3705695,608.1,,
MFL,265,2.320,123+98,12249.31,,WELD,,,,,,,0.250,,,,,,4.06,,,,,,,,,,35.0763508,-119.3704848,608.0,,
MFL,266,2.321,124+02,12253.37,,WELD - WT Change - Begin 0.219 ERW,,,,,,,0.219,,,,,,12.68,,,,,,,,,,35.0763507,-119.3704713,608.0,,
MFL,,2.321,124+04,12254.84,40001340,ml-ext,U1.47,1.47,11.21,D1004.48,1710.81,1004.48,0.219,12,N,0.47,0.33,144,,,N,2258,2256,3134,22,2249,2245,3118,35.0763507,-119.3704664,608.1,,
MFL,,2.321,124+04,12255.40,40001341,ml-ext,U2.03,2.03,10.65,D1003.92,1711.37,1003.92,0.219,10,N,0.45,0.34,159,,,N,2260,2259,3138,20,2252,2249,3124,35.0763507,-119.3704645,608.1,,
MFL,,2.321,124+06,12256.62,10000065,u/s marker band,U3.25,3.25,9.43,D1002.70,1712.59,1002.70,0.219,,,,,,,,,,,,,,,,35.0763506,-119.3704555,608.1,,
MFL,,2.321,124+06,12257.38,40001342,ml-ext - between marker bands,U4.01,4.01,8.67,D1001.93,1713.35,1001.93,0.219,27,N,0.63,0.97,19,,,N,2227,2218,3081,37,2207,2190,3042,35.0763506,-119.3704579,608.1,,
MFL,,2.322,124+07,12257.72,40001343,ml-ext - between marker bands,U4.35,4.35,8.33,D1001.60,1713.68,1001.60,0.219,12,N,0.38,0.44,294,,,N,2261,2260,3139,22,2255,2252,3128,35.0763506,-119.3704568,608.1,,
MFL,,2.322,124+07,12257.81,40001344,ml-ext - between marker bands,U4.44,4.44,8.24,D1001.50,1713.78,1001.50,0.219,10,N,0.78,0.82,4,,,N,2249,2245,3118,20,2227,2218,3081,35.0763506,-119.3704565,608.1,,
MFL,,2.322,124+08,12258.97,40001345,ml-ext - between marker bands,U5.60,5.60,7.08,D1000.35,1714.93,1000.35,0.219,10,N,0.65,0.66,269,,,N,2254,2251,3126,20,2238,2231,3099,35.0763506,-119.3704526,608.1,,
MFL,,2.322,124+08,12259.32,40001346,ml-ext - between marker bands,U5.95,5.95,6.73,D1000.00,1715.28,1000.00,0.219,13,N,0.72,1.23,4,,,N,2246,2242,3114,23,2226,2217,3080,35.0763506,-119.3704515,608.1,,
MFL,,2.322,124+08,12259.60,10000065,d/s marker band,U6.23,6.23,6.45,D999.72,1715.56,999.72,0.219,,,,,,,,,,,,,,,,35.0763506,-119.3704555,608.1,,
MFL,,2.322,124+10,12260.87,40001347,ml-ext,D5.17,7.50,5.17,D998.44,1716.84,998.44,0.219,10,N,1.01,2.84,229,,,N,2239,2234,3102,20,2206,2193,3046,35.0763506,-119.3704463,608.1,,
MFL,,2.322,124+10,12261.49,40001348,ml-ext,D4.56,8.12,4.56,D997.83,1717.45,997.83,0.219,15,N,1.27,0.61,28,,,N,2206,2203,3060,25,2156,2143,2976,35.0763505,-119.3704443,608.1,,
MFL,,2.323,124+14,12264.89,40001349,ml-ext,D1.15,11.52,1.15,D994.42,1720.86,994.42,0.219,10,N,0.44,0.52,28,,,N,2261,2259,3138,20,2253,2250,3125,35.0763505,-119.3704329,608.2,,
MFL,267,2.323,124+15,12266.05,,WELD,,,,,,,0.219,,,,,,59.60,,,,,,,,,,35.0763504,-119.3704291,608.2,,
MFL,,2.323,124+16,12267.03,10000066,u/s marker band,U0.98,0.98,58.62,D992.29,1722.99,992.29,0.219,,,,,,,,,,,,,,,,35.0763504,-119.3704217,608.2,,
MFL,,2.324,124+18,12269.49,10000066,d/s marker band,U3.44,3.44,56.16,D989.83,1725.45,989.83,0.219,,,,,,,,,,,,,,,,35.0763504,-119.3704217,608.2,,
MFL,,2.325,124+23,12274.01,40001350,ml-ext,U7.96,7.96,51.64,D985.31,1729.97,985.31,0.219,10,N,0.69,0.79,188,,,N,2252,2249,3124,20,2234,2227,3093,35.0763502,-119.3704026,608.2,,
MFL,,2.325,124+23,12274.30,40001351,ml-ext,U8.25,8.25,51.35,D985.02,1730.26,985.02,0.219,11,N,0.78,1.92,58,,,N,2246,2242,3113,21,2223,2214,3075,35.0763502,-119.3704016,608.2,,
MFL,,2.325,124+23,12274.65,40001352,ml-ext,U8.60,8.60,51.00,D984.67,1730.61,984.67,0.219,10,N,0.69,0.51,193,,,N,2252,2249,3124,20,2234,2227,3093,35.0763502,-119.3704005,608.2,,
MFL,,2.325,124+24,12275.58,40001353,ml-ext,U9.53,9.53,50.06,D983.74,1731.55,983.74,0.219,14,N,0.55,0.37,43,,,N,2253,2250,3125,24,2240,2234,3103,35.0763502,-119.3703974,608.2,,
MFL,,2.325,124+24,12275.63,40001354,ml-ext,U9.58,9.58,50.01,D983.69,1731.60,983.69,0.219,14,N,0.83,0.63,313,,,N,2237,2230,3098,24,2211,2198,3053,35.0763502,-119.3703972,608.2,,
MFL,,2.325,124+25,12276.04,40001355,ml-ext,U9.99,9.99,49.60,D983.27,1732.01,983.27,0.219,12,N,0.70,1.27,23,,,N,2249,2245,3119,22,2230,2222,3086,35.0763502,-119.3703958,608.2,,
MFL,,2.325,124+25,12276.22,40001356,ml-ext,U10.17,10.17,49.43,D983.10,1732.18,983.10,0.219,10,N,0.63,0.98,318,,,N,2254,2251,3127,20,2239,2233,3101,35.0763502,-119.3703952,608.2,,
MFL,,2.325,124+25,12276.57,40001357,ml-ext,U10.52,10.52,49.07,D982.74,1732.54,982.74,0.219,19,N,1.60,1.41,273,,,N,2159,2191,3044,29,2089,2114,2936,35.0763502,-119.3703941,608.2,,
MFL,,2.326,124+28,12279.35,40001359,ml-ext,U13.30,13.30,46.30,D979.97,1735.31,979.97,0.219,10,N,0.44,0.48,348,,,N,2261,2259,3138,20,2253,2250,3125,35.0763501,-119.3703848,608.2,,
MFL,,2.326,124+28,12279.35,40001358,ml-ext,U13.30,13.30,46.29,D979.97,1735.32,979.97,0.219,11,N,0.68,0.51,278,,,N,2251,2248,3122,21,2233,2226,3092,35.0763501,-119.3703848,608.2,,
MFL,,2.326,124+28,12279.63,40001360,ml-ext,U13.58,13.58,46.02,D979.69,1735.59,979.69,0.219,14,N,0.88,1.64,323,,,N,2234,2228,3094,24,2206,2193,3045,35.0763501,-119.3703839,608.2,,
MFL,,2.326,124+28,12279.65,40001361,ml-int,U13.60,13.60,46.00,D979.67,1735.61,979.67,0.219,10,N,0.37,0.36,113,,,N,2262,2261,3141,20,2257,2254,3131,35.0763501,-119.3703838,608.2,,
MFL,,2.326,124+28,12279.81,40001362,ml-ext,U13.76,13.76,45.84,D979.51,1735.77,979.51,0.219,10,N,0.44,0.39,223,,,N,2260,2259,3138,20,2253,2249,3124,35.0763501,-119.3703833,608.2,,
MFL,,2.326,124+28,12279.85,40001363,ml-ext,U13.80,13.80,45.80,D979.47,1735.81,979.47,0.219,10,N,0.50,0.60,303,,,N,2259,2257,3135,20,2249,2245,3118,35.0763501,-119.3703832,608.2,,
MFL,,2.326,124+28,12280.01,40001364,ml-ext,U13.97,13.97,45.63,D979.30,1735.98,979.30,0.219,10,N,1.10,0.60,283,,,N,2235,2229,3095,20,2197,2182,3031,35.0763501,-119.3703826,608.2,,
MFL,,2.326,124+29,12280.08,40001365,ml-ext,U14.03,14.03,45.57,D979.24,1736.04,979.24,0.219,11,N,1.32,1.56,8,,,N,2222,2224,3089,21,2173,2166,3009,35.0763501,-119.3703824,608.2,,
MFL,,2.326,124+29,12280.40,40001366,ml-ext,U14.35,14.35,45.25,D978.92,1736.36,978.92,0.219,10,N,0.54,0.52,318,,,N,2258,2256,3133,20,2246,2242,3114,35.0763501,-119.3703813,608.2,,
MFL,,2.326,124+29,12280.86,40001367,ml-ext,U14.81,14.81,44.78,D978.46,1736.83,978.46,0.219,11,N,0.93,0.89,238,,,N,2240,2235,3104,21,2211,2199,3054,35.0763501,-119.3703798,608.2,,
MFL,,2.326,124+30,12281.44,40001368,ml-ext,U15.40,15.40,44.20,D977.87,1737.41,977.87,0.219,10,N,0.67,0.52,223,,,N,2253,2250,3125,20,2236,2230,3097,35.0763501,-119.3703778,608.2,,
MFL,,2.327,124+36,12287.54,40001369,ml-ext,U21.49,21.49,38.11,D971.78,1743.51,971.78,0.219,19,N,1.49,1.35,33,,,N,2166,2188,3039,29,2101,2114,2937,35.0763500,-119.3703576,608.2,,
MFL,,2.327,124+37,12288.20,40001370,ml-ext,U22.15,22.15,37.45,D971.12,1744.16,971.12,0.219,12,N,1.00,0.84,13,,,N,2232,2225,3091,22,2198,2183,3032,35.0763499,-119.3703554,608.2,,
MFL,,2.328,124+38,12289.47,40001371,ml-ext,U23.42,23.42,36.17,D969.85,1745.44,969.85,0.219,11,N,0.69,0.87,28,,,N,2251,2248,3122,21,2233,2226,3091,35.0763499,-119.3703511,608.2,,
MFL,,2.328,124+39,12290.48,40001372,ml-ext,U24.43,24.43,35.17,D968.84,1746.44,968.84,0.219,10,N,0.43,0.45,208,,,N,2261,2260,3138,20,2253,2250,3125,35.0763499,-119.3703478,608.2,,
MFL,,2.328,124+39,12290.66,40001373,ml-ext,U24.62,24.62,34.98,D968.65,1746.63,968.65,0.219,13,N,1.05,1.69,23,,,N,2227,2219,3082,23,2190,2174,3019,35.0763499,-119.3703472,608.2,,
MFL,,2.328,124+39,12291.19,40001374,ml-ext,U25.14,25.14,34.45,D968.13,1747.16,968.13,0.219,13,N,3.03,3.11,33,,,N,2137,2162,3003,23,2024,2032,2822,35.0763499,-119.3703454,608.2,,
MFL,,2.328,124+40,12291.52,40001375,ml-ext,U25.47,25.47,34.12,D967.79,1747.49,967.79,0.219,12,N,1.92,6.40,28,,,N,2184,2189,3040,22,2107,2097,2912,35.0763499,-119.3703443,608.2,,
MFL,,2.328,124+40,12291.73,40001376,ml-int,U25.68,25.68,33.92,D967.59,1747.69,967.59,0.219,13,N,0.73,0.64,118,,,N,2245,2241,3113,23,2225,2216,3077,35.0763499,-119.3703436,608.2,,
MFL,,2.328,124+40,12292.09,40001377,ml-int,U26.04,26.04,33.56,D967.23,1748.05,967.23,0.219,11,N,0.33,0.43,118,,,N,2263,2262,3142,21,2258,2256,3134,35.0763499,-119.3703424,608.2,,
MFL,,2.328,124+41,12292.40,40001378,ml-ext,U26.35,26.35,33.25,D966.92,1748.36,966.92,0.219,10,N,0.50,0.93,3,,,N,2259,2257,3135,20,2249,2245,3118,35.0763499,-119.3703414,608.2,,
MFL,,2.328,124+41,12293.11,40001379,ml-ext,U27.06,27.06,32.53,D966.21,1749.08,966.21,0.219,12,N,1.49,1.63,318,,,N,2205,2216,3078,22,2146,2148,2983,35.0763499,-119.3703390,608.2,,
MFL,,2.329,124+43,12294.93,40001380,ml-ext,U28.88,28.88,30.72,D964.39,1750.89,964.39,0.219,22,N,0.66,1.36,183,,,N,2233,2226,3092,32,2213,2199,3055,35.0763499,-119.3703330,608.3,,
MFL,,2.329,124+44,12295.36,40001381,ml-ext,U29.31,29.31,30.28,D963.96,1751.33,963.96,0.219,12,N,1.49,1.49,213,,,N,2206,2213,3073,22,2148,2144,2978,35.0763499,-119.3703315,608.3,,
MFL,,2.329,124+44,12295.44,40001382,ml-ext,U29.39,29.39,30.21,D963.88,1751.40,963.88,0.219,10,N,0.55,1.71,78,,,N,2257,2255,3132,20,2246,2241,3112,35.0763499,-119.3703313,608.3,,
MFL,,2.329,124+44,12295.62,40001383,ml-ext,U29.57,29.57,30.02,D963.69,1751.59,963.69,0.219,11,N,0.69,0.75,233,,,N,2250,2247,3121,21,2233,2225,3090,35.0763499,-119.3703307,608.3,,
MFL,,2.329,124+44,12296.20,40001384,ml-int,D29.45,30.15,29.45,D963.12,1752.16,963.12,0.219,10,N,0.72,0.82,123,,,N,2251,2248,3122,20,2232,2224,3089,35.0763499,-119.3703288,608.3,,
MFL,,2.329,124+45,12296.42,40001385,ml-ext,D29.22,30.37,29.22,D962.89,1752.39,962.89,0.219,13,N,0.58,0.66,28,,,N,2252,2249,3124,23,2238,2232,3100,35.0763499,-119.3703280,608.3,,
MFL,,2.329,124+45,12296.76,40001386,ml-ext,D28.89,30.71,28.89,D962.56,1752.73,962.56,0.219,10,N,0.73,1.97,253,,,N,2251,2247,3121,20,2231,2223,3088,35.0763499,-119.3703269,608.3,,
MFL,,2.329,124+45,12297.22,40001387,ml-ext,D28.43,31.17,28.43,D962.10,1753.18,962.10,0.219,10,N,0.92,2.02,68,,,N,2243,2238,3108,20,2214,2203,3059,35.0763499,-119.3703254,608.3,,
MFL,,2.329,124+46,12297.52,40001388,ml-ext,D28.13,31.47,28.13,D961.80,1753.48,961.80,0.219,14,N,1.96,1.47,33,,,N,2168,2178,3025,24,2087,2083,2893,35.0763499,-119.3703244,608.3,,
MFL,,2.329,124+46,12297.70,40001389,ml-ext,D27.94,31.65,27.94,D961.61,1753.67,961.61,0.219,21,N,2.80,6.80,108,,,N,2061,2135,2966,31,1945,2008,2788,35.0763499,-119.3703238,608.3,,
MFL,,2.329,124+46,12297.84,40001390,ml-ext,D27.81,31.79,27.81,D961.48,1753.80,961.48,0.219,13,N,0.64,0.45,223,,,N,2250,2246,3120,23,2233,2226,3092,35.0763499,-119.3703233,608.4,,
MFL,,2.329,124+46,12297.93,40001391,ml-ext,D27.72,31.88,27.72,D961.39,1753.89,961.39,0.219,10,N,0.54,0.58,193,,,N,2258,2256,3133,20,2246,2242,3114,35.0763499,-119.3703230,608.4,,
MFL,,2.329,124+46,12298.27,40001392,ml-ext,D27.38,32.22,27.38,D961.05,1754.23,961.05,0.219,10,N,1.22,1.44,63,,,N,2230,2222,3087,20,2186,2169,3013,35.0763499,-119.3703219,608.4,,
MFL,,2.329,124+47,12298.45,40001393,ml-ext,D27.19,32.40,27.19,D960.86,1754.42,960.86,0.219,18,N,2.29,3.97,98,,,N,2115,2108,2928,28,2017,1990,2765,35.0763499,-119.3703213,608.4,,
MFL,,2.329,124+47,12298.63,40001394,ml-ext,D27.02,32.58,27.02,D960.69,1754.59,960.69,0.219,11,N,0.60,2.10,43,,,N,2254,2251,3127,21,2240,2234,3103,35.0763499,-119.3703207,608.4,,
MFL,,2.329,124+48,12299.47,40001395,ml-ext,D26.18,33.42,26.18,D959.85,1755.44,959.85,0.219,12,N,1.18,1.74,93,,,N,2225,2217,3079,22,2182,2164,3006,35.0763499,-119.3703179,608.4,,
MFL,,2.330,124+48,12300.28,40001396,ml-ext,D25.37,34.23,25.37,D959.04,1756.24,959.04,0.219,13,N,1.89,2.34,43,,,N,2181,2181,3029,23,2104,2089,2902,35.0763499,-119.3703152,608.4,,
MFL,,2.330,124+49,12301.03,40001397,ml-int,D24.61,34.98,24.61,D958.29,1757.00,958.29,0.219,15,N,0.46,0.36,123,,,N,2256,2253,3130,25,2246,2242,3113,35.0763499,-119.3703127,608.5,,
MFL,,2.331,124+53,12305.36,40001398,ml-ext,D20.28,39.31,20.28,D953.96,1761.33,953.96,0.219,13,N,0.60,0.59,313,,,N,2252,2249,3123,23,2237,2231,3098,35.0763500,-119.3702983,608.6,,
MFL,,2.332,124+63,12314.85,10000067,Sleeve Begin,D10.80,48.80,10.80,D944.47,1770.81,944.47,0.219,,,,,,,,,,,,,,,,35.0763501,-119.3702566,609.0,,
MFL,,2.334,124+69,12320.94,10000067,Sleeve End  ,D4.70,54.89,4.70,D938.38,1776.91,938.38,0.219,,,,,,,,,,,,,,,,35.0763501,-119.3702566,609.0,,
MFL,268,2.334,124+73,12325.65,,WELD,,,,,,,0.219,,,,,,58.19,,,,,,,,,,35.0763501,-119.3702308,609.2,,
MFL,269,2.345,125+30,12383.83,,WELD,,,,,,,0.219,,,,,,59.26,,,,,,,,,,35.0763492,-119.3700373,608.1,,
MFL,,2.347,125+36,12389.86,13000005,MCP,U6.02,6.02,53.23,D869.46,1845.82,869.46,,,,3,3,249,,,,,,,,,,,35.0763491,-119.3700172,608.1,,
MFL,270,2.357,125+89,12443.09,,WELD,,,,,,,0.219,,,,,,59.16,,,,,,,,,,35.0763484,-119.3698401,607.4,,
MFL,271,2.368,126+47,12502.25,,WELD,,,,,,,0.219,,,,,,59.37,,,,,,,,,,35.0763479,-119.3696432,606.8,,
MFL,272,2.379,127+05,12561.62,,WELD,,,,,,,0.219,,,,,,58.85,,,,,,,,,,35.0763480,-119.3694457,606.2,,
MFL,273,2.390,127+63,12620.46,,WELD,,,,,,,0.219,,,,,,59.53,,,,,,,,,,35.0763489,-119.3692499,605.3,,
MFL,274,2.402,128+21,12680.00,,WELD,,,,,,,0.219,,,,,,59.23,,,,,,,,,,35.0763476,-119.3690519,604.7,,
MFL,275,2.413,128+79,12739.23,,WELD,,,,,,,0.219,,,,,,58.63,,,,,,,,,,35.0763432,-119.3688549,604.0,,
MFL,276,2.424,129+37,12797.86,,WELD,,,,,,,0.219,,,,,,59.59,,,,,,,,,,35.0763390,-119.3686599,602.4,,
MFL,277,2.435,129+95,12857.45,,WELD,,,,,,,0.219,,,,,,59.36,,,,,,,,,,35.0763384,-119.3684619,599.0,,
MFL,278,2.446,130+54,12916.81,,WELD,,,,,,,0.219,,,,,,59.07,,,,,,,,,,35.0763367,-119.3682645,597.3,,
MFL,,2.451,130+80,12943.39,40001399,ml-ext,U26.59,26.59,32.49,D315.93,2399.36,315.93,0.219,11,N,2.52,1.72,70,,,N,2171,2203,3059,21,2074,2091,2904,35.0763354,-119.3681761,597.1,,
MFL,279,2.458,131+12,12975.88,,WELD,,,,,,,0.219,,,,,,58.61,,,,,,,,,,35.0763333,-119.3680680,597.6,,
MFL,,2.467,131+56,13024.40,10000068,"Bend up - 11 deg., 52D ",D10.09,48.52,10.09,D234.92,2480.36,234.92,0.219,,,,,,,,,,,,,,,,35.0763320,-119.3679067,597.6,,
MFL,280,2.469,131+69,13034.49,,WELD,,,,,,,0.219,,,,,,40.98,,,,,,,,,,35.0763278,-119.3678735,597.8,,
MFL,281,2.476,132+09,13075.47,,WELD,,,,,,,0.219,,,,,,59.52,,,,,,,,,,35.0763120,-119.3677385,597.7,,
MFL,,2.481,132+34,13099.97,40001400,ml-int,U24.50,24.50,35.02,D159.35,2555.93,159.35,0.219,10,N,0.32,0.37,126,,,N,2263,2263,3143,20,2259,2257,3135,35.0763041,-119.3676576,598.0,,
MFL,,2.482,132+40,13106.05,40001401,ml-int,D28.94,30.58,28.94,D153.27,2562.01,153.27,0.219,10,N,0.52,0.44,130,,,N,2258,2256,3134,20,2248,2243,3116,35.0763022,-119.3676375,598.2,,
MFL,,2.483,132+43,13109.13,40001402,ml-int,D25.85,33.67,25.85,D150.18,2565.10,150.18,0.219,11,N,0.53,0.53,130,,,N,2256,2254,3131,21,2245,2240,3112,35.0763013,-119.3676273,598.3,,
MFL,,2.484,132+48,13114.83,40001403,ml-int,D20.15,39.37,20.15,D144.48,2570.80,144.48,0.219,10,N,0.32,0.34,130,,,N,2264,2263,3143,20,2259,2258,3136,35.0762995,-119.3676084,598.3,,
MFL,282,2.488,132+68,13134.99,,WELD,,,,,,,0.219,,,,,,59.08,,,,,,,,,,35.0762931,-119.3675418,598.4,,
MFL,283,2.499,133+26,13194.07,,WELD,,,,,,,0.219,,,,,,59.59,,,,,,,,,,35.0762727,-119.3673468,598.9,,
MFL,,2.508,133+69,13242.56,10000069,"Bend left - 25 deg., 33D ",D11.10,48.49,11.10,D16.76,2698.52,16.76,0.219,,,,,,,,,,,,,,,,35.0762554,-119.3671869,599.4,,
MFL,,2.510,133+81,13250.65,40001404,ml-ext,D3.02,56.58,3.02,D8.67,2706.61,8.67,0.219,22,N,0.70,0.55,315,,,N,2229,2221,3084,32,2206,2191,3043,35.0762559,-119.3671600,599.1,,
MFL,284,2.510,133+84,13253.66,,WELD,,,,,,,0.219,,,,,,9.15,,,,,,,,,,35.0762563,-119.3671500,599.0,,
MFL,,2.511,133+90,13259.32,10000070,AGM-3 - 133+90 - KERTO RD,D3.50,5.65,3.50,U2715.28,2715.28,4665.39,0.219,,,,,,,,,,,,,,,,35.0762568,-119.3671312,598.9,,
MFL,285,2.512,133+94,13262.81,,WELD,,,,,,,0.219,,,,,,59.18,,,,,,,,,,35.0762570,-119.3671195,598.8,,
MFL,286,2.523,134+53,13321.99,,WELD,,,,,,,0.219,,,,,,59.13,,,,,,,,,,35.0762578,-119.3669226,597.8,,
MFL,287,2.534,135+12,13381.12,,WELD,,,,,,,0.219,,,,,,44.67,,,,,,,,,,35.0762596,-119.3667257,596.9,,
MFL,,2.541,135+48,13416.58,40001405,ml-ext,D9.21,35.45,9.21,U157.26,157.26,4508.13,0.219,10,N,0.69,0.75,12,,,N,2252,2249,3124,20,2234,2227,3094,35.0762601,-119.3666077,597.2,,
MFL,,2.542,135+50,13419.24,40001406,ml-ext,D6.56,38.11,6.56,U159.92,159.92,4505.47,0.219,11,N,1.12,0.65,137,,,N,2230,2223,3088,21,2191,2175,3021,35.0762601,-119.3665989,597.1,,
MFL,,2.542,135+54,13422.85,40001407,ml-ext,D2.94,41.73,2.94,U163.53,163.53,4501.86,0.219,10,N,0.69,0.77,296,,,N,2252,2249,3124,20,2235,2228,3094,35.0762601,-119.3665868,597.1,,
MFL,288,2.543,135+57,13425.79,,WELD,,,,,,,0.219,,,,,,59.57,,,,,,,,,,35.0762600,-119.3665771,597.0,,
MFL,,2.549,135+90,13459.14,13000006,MCP,D26.22,33.35,26.22,U199.82,199.82,4465.57,,,,4,3,68,,,,,,,,,,,35.0762585,-119.3664661,596.4,,
MFL,289,2.554,136+17,13485.37,,WELD,,,,,,,0.219,,,,,,59.27,,,,,,,,,,35.0762580,-119.3663788,595.6,,
MFL,290,2.565,136+76,13544.63,,WELD,,,,,,,0.219,,,,,,59.34,,,,,,,,,,35.0762595,-119.3661815,595.8,,
MFL,291,2.577,137+36,13603.97,,WELD,,,,,,,0.219,,,,,,59.37,,,,,,,,,,35.0762643,-119.3659841,595.5,,
MFL,292,2.588,137+95,13663.34,,WELD,,,,,,,0.219,,,,,,59.11,,,,,,,,,,35.0762672,-119.3657867,593.1,,
MFL,293,2.599,138+55,13722.45,,WELD,,,,,,,0.219,,,,,,59.43,,,,,,,,,,35.0762690,-119.3655899,593.1,,
MFL,294,2.610,139+14,13781.87,,WELD,,,,,,,0.219,,,,,,59.49,,,,,,,,,,35.0762709,-119.3653921,593.2,,
MFL,295,2.621,139+74,13841.37,,WELD,,,,,,,0.219,,,,,,59.35,,,,,,,,,,35.0762710,-119.3651941,592.7,,
MFL,,2.622,139+75,13842.00,40001408,ml-int,U0.63,0.63,58.71,U582.68,582.68,4082.71,0.219,12,N,0.78,0.36,178,,,N,2245,2240,3112,22,2222,2212,3073,35.0762710,-119.3651920,592.7,,
MFL,,2.622,139+75,13842.44,40001409,ml-int,U1.08,1.08,58.27,U583.13,583.13,4082.27,0.219,10,N,0.66,0.47,163,,,N,2253,2251,3126,20,2237,2231,3098,35.0762710,-119.3651905,592.7,,
MFL,,2.623,139+81,13848.80,40001410,ml-ext,U7.43,7.43,51.91,U589.48,589.48,4075.91,0.219,12,N,0.59,0.42,168,,,N,2254,2251,3127,22,2240,2234,3103,35.0762710,-119.3651693,592.8,,
MFL,,2.623,139+83,13850.91,40001411,ml-int,U9.55,9.55,49.80,U591.59,591.59,4073.80,0.219,10,N,0.51,0.40,203,,,N,2258,2256,3134,20,2248,2244,3116,35.0762710,-119.3651623,592.8,,
MFL,,2.624,139+87,13854.89,40001412,ml-int,U13.53,13.53,45.82,U595.58,595.58,4069.82,0.219,10,N,0.47,0.42,178,,,N,2260,2258,3137,20,2251,2248,3122,35.0762710,-119.3651490,592.9,,
MFL,296,2.633,140+33,13900.71,,WELD,,,,,,,0.219,,,,,,59.01,,,,,,,,,,35.0762716,-119.3649965,592.8,,
MFL,297,2.644,140+93,13959.73,,WELD,,,,,,,0.219,,,,,,58.94,,,,,,,,,,35.0762722,-119.3648001,592.4,,
MFL,298,2.655,141+52,14018.67,,WELD,,,,,,,0.219,,,,,,56.70,,,,,,,,,,35.0762706,-119.3646039,590.8,,
MFL,,2.656,141+58,14024.72,13000007,MCP,U6.05,6.05,50.65,U765.40,765.40,3899.99,,,,7,3,141,,,,,,,,,,,35.0762705,-119.3645838,590.8,,
MFL,299,2.666,142+09,14075.37,,WELD,,,,,,,0.219,,,,,,44.93,,,,,,,,,,35.0762706,-119.3644152,590.0,,
MFL,300,2.674,142+54,14120.30,,WELD,,,,,,,0.219,,,,,,59.48,,,,,,,,,,35.0762706,-119.3642657,590.8,,
MFL,,2.685,143+08,14174.35,40001413,ml-ext,D5.43,54.05,5.43,U915.03,915.03,3750.36,0.219,14,N,0.78,1.14,213,,,N,2241,2235,3105,24,2217,2206,3064,35.0762712,-119.3640858,590.0,,
MFL,,2.685,143+09,14175.10,40001414,ml-ext,D4.68,54.80,4.68,U915.78,915.78,3749.61,0.219,10,N,0.85,1.46,213,,,N,2246,2242,3114,20,2221,2211,3071,35.0762712,-119.3640832,590.0,,
MFL,,2.685,143+09,14175.51,40001415,ml-ext,D4.27,55.21,4.27,U916.19,916.19,3749.20,0.219,11,N,1.42,0.71,213,,,N,2215,2213,3074,21,2161,2148,2983,35.0762712,-119.3640819,590.0,,
MFL,,2.685,143+11,14177.01,40001416,ml-ext,D2.77,56.71,2.77,U917.70,917.70,3747.70,0.219,12,N,0.56,0.33,188,,,N,2254,2252,3128,22,2242,2236,3106,35.0762712,-119.3640769,590.0,,
MFL,,2.685,143+11,14177.27,40001417,ml-ext,D2.52,56.96,2.52,U917.95,917.95,3747.44,0.219,11,N,0.64,0.60,183,,,N,2252,2250,3124,21,2237,2230,3097,35.0762712,-119.3640760,590.0,,
MFL,,2.685,143+11,14177.47,40001418,ml-ext,D2.31,57.17,2.31,U918.15,918.15,3747.24,0.219,10,N,0.54,0.47,183,,,N,2258,2256,3133,20,2246,2242,3114,35.0762712,-119.3640754,590.0,,
MFL,,2.685,143+11,14177.91,40001419,ml-ext,D1.87,57.61,1.87,U918.59,918.59,3746.80,0.219,11,N,0.52,0.48,148,,,N,2257,2255,3132,21,2246,2242,3114,35.0762712,-119.3640739,590.0,,
MFL,,2.685,143+12,14178.85,40001420,ml-ext,D0.93,58.55,0.93,U919.54,919.54,3745.86,0.219,10,N,0.62,1.37,198,,,N,2255,2252,3128,20,2240,2235,3104,35.0762712,-119.3640708,590.0,,
MFL,,2.685,143+13,14179.00,40001421,ml-ext,D0.78,58.70,0.78,U919.68,919.68,3745.71,0.219,11,N,0.47,0.54,188,,,N,2259,2257,3135,21,2250,2246,3119,35.0762712,-119.3640703,590.0,,
MFL,301,2.686,143+13,14179.78,,WELD,,,,,,,0.219,,,,,,58.84,,,,,,,,,,35.0762712,-119.3640677,590.0,,
MFL,,2.686,143+14,14180.47,40001422,ml-ext,U0.69,0.69,58.15,U921.15,921.15,3744.24,0.219,10,N,0.61,0.71,183,,,N,2255,2253,3129,20,2241,2235,3104,35.0762712,-119.3640654,590.0,,
MFL,,2.686,143+14,14180.72,40001423,ml-ext,U0.94,0.94,57.90,U921.40,921.40,3743.99,0.219,10,N,2.49,2.44,163,,,N,2181,2165,3007,20,2085,2049,2846,35.0762712,-119.3640645,590.0,,
MFL,,2.686,143+15,14181.00,40001424,ml-ext,U1.22,1.22,57.62,U921.68,921.68,3743.71,0.219,11,N,0.86,1.20,198,,,N,2243,2239,3109,21,2217,2206,3065,35.0762712,-119.3640636,590.0,,
MFL,,2.691,143+41,14207.84,40001425,ml-ext,U28.06,28.06,30.78,U948.52,948.52,3716.87,0.219,17,N,0.61,0.57,181,,,N,2246,2242,3113,27,2230,2221,3085,35.0762713,-119.3639743,589.0,,
MFL,,2.691,143+42,14208.15,40001426,ml-ext,U28.37,28.37,30.47,U948.84,948.84,3716.56,0.219,15,N,2.51,2.08,211,,,N,2134,2163,3004,25,2033,2046,2842,35.0762713,-119.3639733,589.0,,
MFL,,2.691,143+42,14208.60,40001427,ml-ext,U28.82,28.82,30.02,U949.28,949.28,3716.11,0.219,10,N,0.70,0.60,211,,,N,2252,2249,3123,20,2234,2227,3093,35.0762713,-119.3639718,589.0,,
MFL,,2.691,143+43,14209.59,40001428,ml-ext,D29.03,29.80,29.03,U950.27,950.27,3715.13,0.219,14,N,0.69,4.24,206,,,N,2245,2241,3113,24,2226,2217,3080,35.0762714,-119.3639685,589.0,,
MFL,,2.691,143+43,14209.79,40001429,ml-ext,D28.83,30.01,28.83,U950.47,950.47,3714.92,0.219,14,N,0.52,0.96,171,,,N,2254,2252,3127,24,2243,2238,3108,35.0762714,-119.3639678,589.0,,
MFL,,2.694,143+56,14221.82,40001430,ml-ext,D16.80,42.04,16.80,U962.50,962.50,3702.89,0.219,11,N,0.42,0.41,256,,,N,2260,2259,3138,21,2253,2250,3125,35.0762716,-119.3639278,588.5,,
MFL,,2.694,143+56,14222.33,40001431,ml-ext,D16.29,42.55,16.29,U963.01,963.01,3702.38,0.219,10,N,0.83,0.69,226,,,N,2247,2243,3115,20,2223,2213,3074,35.0762716,-119.3639261,588.5,,
MFL,,2.694,143+56,14222.80,40001432,ml-ext,D15.82,43.02,15.82,U963.48,963.48,3701.91,0.219,10,N,0.61,0.53,221,,,N,2255,2253,3129,20,2241,2235,3104,35.0762716,-119.3639245,588.5,,
MFL,,2.694,143+59,14225.05,40001433,ml-ext,D13.57,45.27,13.57,U965.73,965.73,3699.66,0.219,19,N,0.62,0.68,61,,,N,2242,2237,3107,29,2225,2215,3076,35.0762717,-119.3639170,588.4,,
MFL,,2.695,143+61,14227.39,40001434,ml-ext,D11.23,47.61,11.23,U968.07,968.07,3697.32,0.219,13,N,0.58,0.84,246,,,N,2253,2250,3125,23,2239,2233,3101,35.0762717,-119.3639093,588.3,,
MFL,,2.695,143+62,14228.04,40001435,ml-ext,D10.58,48.26,10.58,U968.72,968.72,3696.67,0.219,10,N,0.58,0.52,11,,,N,2256,2254,3131,20,2243,2238,3109,35.0762717,-119.3639071,588.3,,
MFL,,2.695,143+64,14230.27,40001436,ml-ext,D8.35,50.49,8.35,U970.95,970.95,3694.44,0.219,14,N,0.58,0.63,236,,,N,2251,2248,3122,24,2237,2230,3097,35.0762718,-119.3638997,588.2,,
MFL,,2.696,143+67,14232.81,40001437,ml-ext,D5.81,53.03,5.81,U973.49,973.49,3691.90,0.219,10,N,1.22,1.34,61,,,N,2229,2222,3086,20,2186,2168,3012,35.0762718,-119.3638912,588.1,,
MFL,,2.696,143+67,14232.98,40001438,ml-ext,D5.64,53.20,5.64,U973.66,973.66,3691.73,0.219,12,N,0.58,0.39,81,,,N,2254,2251,3127,22,2240,2234,3103,35.0762718,-119.3638907,588.1,,
MFL,,2.696,143+67,14233.11,40001439,ml-ext,D5.51,53.33,5.51,U973.79,973.79,3691.60,0.219,12,N,1.46,1.76,6,,,N,2211,2200,3055,22,2154,2130,2958,35.0762718,-119.3638902,588.1,,
MFL,,2.696,143+67,14233.44,40001440,ml-ext,D5.18,53.66,5.18,U974.12,974.12,3691.27,0.219,10,N,0.49,0.40,21,,,N,2259,2258,3136,20,2250,2246,3120,35.0762718,-119.3638891,588.1,,
MFL,,2.696,143+68,14234.29,40001441,ml-ext,D4.33,54.51,4.33,U974.97,974.97,3690.42,0.219,12,N,1.16,0.58,236,,,N,2226,2229,3096,22,2184,2180,3028,35.0762718,-119.3638863,588.0,,
MFL,,2.696,143+68,14234.42,40001442,ml-ext,D4.20,54.64,4.20,U975.10,975.10,3690.29,0.219,19,N,0.61,0.68,206,,,N,2242,2237,3107,29,2226,2216,3077,35.0762718,-119.3638859,588.0,,
MFL,,2.696,143+68,14234.57,40001443,ml-ext,D4.05,54.79,4.05,U975.25,975.25,3690.14,0.219,10,N,0.65,1.04,231,,,N,2254,2251,3126,20,2238,2231,3099,35.0762718,-119.3638854,588.0,,
MFL,,2.696,143+68,14234.71,40001444,ml-ext,D3.91,54.92,3.91,U975.39,975.39,3690.01,0.219,10,N,0.58,0.42,276,,,N,2256,2254,3131,20,2243,2238,3108,35.0762718,-119.3638849,588.0,,
MFL,,2.696,143+69,14234.77,40001445,ml-ext,D3.85,54.99,3.85,U975.45,975.45,3689.94,0.219,13,N,0.45,0.40,191,,,N,2258,2256,3133,23,2249,2245,3118,35.0762718,-119.3638847,588.0,,
MFL,,2.696,143+69,14235.05,40001446,ml-ext,D3.57,55.27,3.57,U975.73,975.73,3689.66,0.219,16,N,2.16,0.89,176,,,N,2146,2198,3052,26,2056,2098,2914,35.0762718,-119.3638838,588.0,,
MFL,,2.696,143+69,14235.72,40001447,ml-ext,D2.90,55.94,2.90,U976.41,976.41,3688.99,0.219,23,N,2.35,1.21,215,,,N,2066,2174,3019,33,1960,2064,2867,35.0762718,-119.3638815,588.0,,
MFL,,2.696,143+70,14235.78,40001448,ml-ext,D2.84,56.00,2.84,U976.46,976.46,3688.93,0.219,10,N,0.71,1.03,250,,,N,2251,2248,3122,20,2233,2225,3090,35.0762718,-119.3638813,588.0,,
MFL,,2.696,143+70,14236.19,40001449,ml-ext,D2.43,56.41,2.43,U976.88,976.88,3688.52,0.219,15,N,0.50,0.92,200,,,N,2254,2251,3126,25,2243,2237,3107,35.0762718,-119.3638800,588.0,,
MFL,,2.696,143+70,14236.61,40001450,ml-ext,D2.01,56.83,2.01,U977.29,977.29,3688.10,0.219,12,N,0.63,0.50,100,,,N,2252,2249,3123,22,2236,2230,3097,35.0762719,-119.3638786,588.0,,
MFL,,2.696,143+71,14236.83,10000071,Tap,D1.79,57.05,1.79,U977.51,977.51,3687.88,0.219,,,1,2,320,,,,,,,,,,,35.0762719,-119.3638779,587.9,,
MFL,,2.697,143+71,14237.61,40001451,ml-ext,D1.01,57.83,1.01,U978.29,978.29,3687.10,0.219,18,N,0.48,0.49,160,,,N,2252,2249,3123,28,2241,2235,3104,35.0762719,-119.3638752,587.9,,
MFL,,2.697,143+71,14237.64,40001452,ml-ext,D0.98,57.85,0.98,U978.32,978.32,3687.07,0.219,10,N,0.64,0.58,85,,,N,2254,2251,3127,20,2238,2232,3100,35.0762719,-119.3638752,587.9,,
MFL,,2.697,143+72,14238.08,40001453,ml-ext,D0.54,58.30,0.54,U978.77,978.77,3686.63,0.219,18,N,0.64,0.54,255,,,N,2241,2235,3105,28,2223,2212,3072,35.0762719,-119.3638737,587.9,,
MFL,302,2.697,143+72,14238.62,,WELD - WT Change - Begin 0.322 ERW,,,,,,,0.322,,,,,,39.41,,,,,,,,,,35.0762719,-119.3638719,587.9,,
MFL,303,2.704,144+12,14278.03,,WELD,,,,,,,0.322,,,,,,40.34,,,,,,,,,,35.0762720,-119.3637408,589.0,,
MFL,304,2.712,144+52,14318.37,,WELD,,,,,,,0.322,,,,,,40.62,,,,,,,,,,35.0762740,-119.3636065,589.1,,
MFL,305,2.720,144+93,14358.99,,WELD,,,,,,,0.322,,,,,,40.71,,,,,,,,,,35.0762777,-119.3634713,589.7,,
MFL,306,2.727,145+34,14399.71,,WELD,,,,,,,0.322,,,,,,40.69,,,,,,,,,,35.0762774,-119.3633358,589.8,,
MFL,307,2.735,145+75,14440.40,,WELD,,,,,,,0.322,,,,,,40.71,,,,,,,,,,35.0762738,-119.3632005,589.1,,
MFL,308,2.743,146+16,14481.11,,WELD,,,,,,,0.322,,,,,,40.64,,,,,,,,,,35.0762779,-119.3630650,588.8,,
MFL,309,2.750,146+56,14521.76,,WELD,,,,,,,0.322,,,,,,40.70,,,,,,,,,,35.0762775,-119.3629299,589.2,,
MFL,310,2.758,146+97,14562.46,,WELD,,,,,,,0.322,,,,,,40.22,,,,,,,,,,35.0762726,-119.3627946,589.6,,
MFL,311,2.766,147+38,14602.68,,WELD,,,,,,,0.322,,,,,,40.62,,,,,,,,,,35.0762772,-119.3626608,589.1,,
MFL,312,2.773,147+78,14643.31,,WELD,,,,,,,0.322,,,,,,32.59,,,,,,,,,,35.0762762,-119.3625256,589.1,,
MFL,,2.779,148+09,14673.51,10000072,u/s marker band,D2.39,30.21,2.39,U1414.20,1414.20,3251.20,0.322,,,,,,,,,,,,,,,,35.0762740,-119.3624014,589.3,,
MFL,,2.779,148+09,14673.51,10000072,u/s marker band,D2.39,30.21,2.39,U1414.20,1414.20,3251.20,0.322,,,,,,,,,,,,,,,,35.0762740,-119.3624014,589.3,,
MFL,,2.779,148+09,14674.26,10000073,Tap,D1.64,30.96,1.64,U1414.95,1414.95,3250.45,0.322,,,2,1,319,,,,,,,,,,,35.0762742,-119.3624225,589.2,,
MFL,313,2.780,148+11,14675.90,,WELD,,,,,,,0.322,,,,,,6.04,,,,,,,,,,35.0762741,-119.3624171,589.2,,
MFL,314,2.781,148+17,14681.94,,WELD - WT Change - Begin 0.219 ERW,,,,,,,0.219,,,,,,30.46,,,,,,,,,,35.0762740,-119.3623970,589.3,,
MFL,,2.781,148+19,14683.53,10000074,Tap,U1.59,1.59,28.87,U1424.21,1424.21,3241.18,0.219,,,2,1,313,,,,,,,,,,,35.0762740,-119.3623917,589.3,,
MFL,,2.782,148+23,14687.74,10000072,d/s marker band,U5.80,5.80,24.66,U1428.42,1428.42,3236.97,0.219,,,,,,,,,,,,,,,,35.0762740,-119.3624014,589.3,,
MFL,,2.782,148+23,14687.74,10000072,d/s marker band,U5.80,5.80,24.66,U1428.42,1428.42,3236.97,0.219,,,,,,,,,,,,,,,,35.0762740,-119.3624014,589.3,,
MFL,315,2.786,148+48,14712.40,,WELD,,,,,,,0.219,,,,,,59.32,,,,,,,,,,35.0762741,-119.3622956,589.7,,
MFL,316,2.798,149+07,14771.72,,WELD,,,,,,,0.219,,,,,,59.42,,,,,,,,,,35.0762725,-119.3620981,589.9,,
MFL,317,2.809,149+67,14831.13,,WELD,,,,,,,0.219,,,,,,58.81,,,,,,,,,,35.0762719,-119.3619004,589.7,,
MFL,,2.809,149+68,14832.55,40001454,ml-int,U1.42,1.42,57.39,U1573.24,1573.24,3092.16,0.219,10,N,0.80,0.51,20,,,N,2248,2244,3117,20,2225,2216,3078,35.0762719,-119.3618956,589.7,,
MFL,,2.813,149+90,14854.18,40001455,ml-ext,U23.05,23.05,35.76,U1594.87,1594.87,3070.53,0.219,10,N,0.48,0.52,259,,,N,2259,2258,3136,20,2250,2247,3121,35.0762722,-119.3618236,589.4,,
MFL,,2.813,149+90,14854.51,40001456,ml-ext,U23.38,23.38,35.43,U1595.20,1595.20,3070.20,0.219,16,N,0.78,0.98,84,,,N,2236,2230,3097,26,2212,2199,3054,35.0762722,-119.3618225,589.4,,
MFL,,2.813,149+91,14855.17,10000075,u/s marker band,U24.04,24.04,34.77,U1595.85,1595.85,3069.54,0.219,,,,,,,,,,,,,,,,35.0762724,-119.3617966,589.4,,
MFL,,2.814,149+91,14855.53,40001457,ml-ext - between marker bands,U24.39,24.39,34.41,U1596.21,1596.21,3069.18,0.219,10,N,0.41,0.38,319,,,N,2261,2260,3139,20,2255,2252,3128,35.0762722,-119.3618191,589.4,,
MFL,,2.814,149+93,14857.29,40001459,ml-ext - between marker bands,U26.15,26.15,32.65,U1597.97,1597.97,3067.42,0.219,14,N,0.59,0.55,329,,,N,2251,2248,3122,24,2237,2230,3097,35.0762722,-119.3618133,589.4,,
MFL,,2.814,149+93,14857.39,40001458,ml-ext - between marker bands,U26.25,26.25,32.56,U1598.07,1598.07,3067.32,0.219,23,N,3.05,0.90,289,,,N,2017,2179,3026,33,1893,2050,2847,35.0762722,-119.3618130,589.4,,
MFL,,2.814,149+93,14857.80,40001460,ml-ext - between marker bands,U26.67,26.67,32.14,U1598.48,1598.48,3066.91,0.219,40,N,1.87,1.54,299,,,N,1948,2124,2950,50,1836,2024,2810,35.0762722,-119.3618116,589.4,,
MFL,,2.814,149+94,14858.06,40001461,ml-ext - between marker bands,U26.93,26.93,31.88,U1598.75,1598.75,3066.65,0.219,16,N,0.75,0.43,284,,,N,2238,2232,3099,26,2215,2203,3059,35.0762722,-119.3618107,589.4,,
MFL,,2.814,149+94,14858.65,40001462,ml-ext - between marker bands,U27.51,27.51,31.29,U1599.33,1599.33,3066.06,0.219,16,N,1.10,2.11,304,,,N,2213,2202,3058,26,2172,2150,2986,35.0762723,-119.3618088,589.4,,
MFL,,2.815,150+01,14865.23,40001463,ml-ext - between marker bands,D24.71,34.10,24.71,U1605.91,1605.91,3059.48,0.219,31,N,2.35,1.62,339,,,N,1979,2079,2887,41,1862,1955,2715,35.0762724,-119.3617868,589.4,,
MFL,,2.816,150+03,14866.80,40001464,ml-ext - between marker bands,D23.14,35.67,23.14,U1607.48,1607.48,3057.91,0.219,10,N,0.46,0.33,244,,,N,2260,2259,3137,20,2252,2248,3123,35.0762725,-119.3617816,589.4,,
MFL,,2.816,150+04,14868.68,40001465,ml-ext - between marker bands,D21.26,37.54,21.26,U1609.36,1609.36,3056.03,0.219,19,N,0.92,1.02,204,,,N,2216,2205,3062,29,2182,2162,3002,35.0762726,-119.3617754,589.4,,
MFL,,2.816,150+05,14869.46,10000075,d/s marker band,D20.49,38.32,20.49,U1610.14,1610.14,3055.26,0.219,,,,,,,,,,,,,,,,35.0762724,-119.3617966,589.4,,
MFL,318,2.820,150+26,14889.94,,WELD,,,,,,,0.219,,,,,,58.94,,,,,,,,,,35.0762734,-119.3617046,589.6,,
MFL,319,2.831,150+85,14948.89,,WELD,,,,,,,0.219,,,,,,59.43,,,,,,,,,,35.0762768,-119.3615084,590.1,,
MFL,320,2.842,151+44,15008.31,,WELD,,,,,,,0.219,,,,,,59.04,,,,,,,,,,35.0762720,-119.3613108,589.9,,
MFL,,2.844,151+52,15017.45,10000076,"Bend left - 10 deg., 23D ",U9.14,9.14,49.90,U1758.13,1758.13,2907.26,0.219,,,,,,,,,,,,,,,,35.0762708,-119.3612804,589.7,,
MFL,,2.849,151+78,15041.33,40001466,ml-ext,D26.02,33.02,26.02,U1782.02,1782.02,2883.38,0.219,10,N,0.99,1.74,277,,,N,2239,2234,3103,20,2207,2194,3048,35.0762706,-119.3612009,589.4,,
MFL,,2.849,151+78,15041.70,40001467,ml-ext,D25.65,33.39,25.65,U1782.39,1782.39,2883.01,0.219,13,N,0.72,0.64,342,,,N,2245,2240,3111,23,2224,2215,3076,35.0762706,-119.3611996,589.4,,
MFL,,2.849,151+80,15043.51,40001468,ml-ext,D23.85,35.20,23.85,U1784.19,1784.19,2881.20,0.219,10,N,0.95,0.71,347,,,N,2242,2237,3106,20,2212,2200,3055,35.0762705,-119.3611936,589.4,,
MFL,,2.849,151+80,15044.20,40001469,ml-ext,D23.16,35.89,23.16,U1784.88,1784.88,2880.51,0.219,15,N,0.78,0.55,12,,,N,2239,2234,3102,25,2216,2204,3061,35.0762705,-119.3611913,589.4,,
MFL,321,2.854,152+04,15067.35,,WELD,,,,,,,0.219,,,,,,58.65,,,,,,,,,,35.0762704,-119.3611142,589.6,,
MFL,322,2.865,152+63,15126.00,,WELD,,,,,,,0.219,,,,,,59.43,,,,,,,,,,35.0762708,-119.3609190,589.5,,
MFL,,2.868,152+78,15141.03,40001470,ml-int,U15.02,15.02,44.40,U1881.71,1881.71,2783.68,0.219,14,N,0.64,0.64,148,,,N,2248,2244,3116,24,2231,2223,3087,35.0762708,-119.3608690,589.3,,
MFL,323,2.876,153+22,15185.43,,WELD,,,,,,,0.219,,,,,,59.46,,,,,,,,,,35.0762705,-119.3607212,588.6,,
MFL,,2.878,153+33,15195.93,40001471,ml-ext,U10.50,10.50,48.96,U1936.61,1936.61,2728.78,0.219,13,N,0.68,0.50,322,,,N,2247,2243,3115,23,2229,2220,3083,35.0762705,-119.3606862,588.7,,
MFL,,2.883,153+58,15221.37,40001472,ml-int,D23.52,35.94,23.52,U1962.05,1962.05,2703.34,0.219,11,N,0.48,0.47,147,,,N,2258,2257,3134,21,2249,2245,3118,35.0762705,-119.3606015,589.0,,
MFL,324,2.887,153+82,15244.89,,WELD,,,,,,,0.219,,,,,,59.08,,,,,,,,,,35.0762709,-119.3605232,589.1,,
MFL,,2.891,154+01,15263.92,40001473,ml-ext,U19.03,19.03,40.06,U2004.60,2004.60,2660.79,0.219,15,N,0.63,0.56,188,,,N,2248,2244,3116,25,2231,2223,3088,35.0762713,-119.3604599,589.5,,
MFL,325,2.898,154+41,15303.97,,WELD,,,,,,,0.219,,,,,,59.44,,,,,,,,,,35.0762722,-119.3603269,591.8,,
MFL,326,2.910,155+01,15363.41,,WELD,,,,,,,0.219,,,,,,56.38,,,,,,,,,,35.0762734,-119.3601302,598.0,,
MFL,,2.911,155+07,15369.43,40001474,ml-int,U6.02,6.02,50.37,U2110.11,2110.11,2555.28,0.219,10,N,0.41,0.41,142,,,N,2261,2260,3139,20,2255,2252,3128,35.0762735,-119.3601103,598.6,,
MFL,,2.911,155+07,15369.91,40001475,ml-int,U6.50,6.50,49.88,U2110.59,2110.59,2554.80,0.219,12,N,0.15,0.33,142,,,N,2266,2266,3147,22,2265,2264,3145,35.0762735,-119.3601087,598.7,,
MFL,,2.911,155+08,15370.36,40001476,ml-int,U6.95,6.95,49.43,U2111.04,2111.04,2554.35,0.219,14,N,0.39,0.33,142,,,N,2260,2258,3137,24,2253,2250,3125,35.0762735,-119.3601072,598.7,,
MFL,,2.911,155+08,15371.12,40001477,ml-int,U7.71,7.71,48.67,U2111.81,2111.81,2553.59,0.219,10,N,0.37,0.33,142,,,N,2262,2261,3141,20,2257,2254,3131,35.0762735,-119.3601047,598.8,,
MFL,327,2.920,155+57,15419.79,,WELD,,,,,,,0.219,,,,,,58.67,,,,,,,,,,35.0762741,-119.3599430,600.1,,
MFL,328,2.932,156+16,15478.46,,WELD,,,,,,,0.219,,,,,,59.54,,,,,,,,,,35.0762733,-119.3597477,599.5,,
MFL,329,2.943,156+76,15538.00,,WELD,,,,,,,0.219,,,,,,59.24,,,,,,,,,,35.0762729,-119.3595496,600.7,,
MFL,330,2.954,157+35,15597.24,,WELD,,,,,,,0.219,,,,,,59.41,,,,,,,,,,35.0762739,-119.3593530,596.0,,
MFL,,2.955,157+39,15600.67,13000008,MCP,U3.43,3.43,55.97,D2324.04,2341.36,2324.04,,,,3,4,221,,,,,,,,,,,35.0762740,-119.3593416,595.6,,
MFL,331,2.965,157+95,15656.65,,WELD,,,,,,,0.219,,,,,,59.16,,,,,,,,,,35.0762748,-119.3591563,589.6,,
MFL,332,2.976,158+54,15715.81,,WELD,,,,,,,0.219,,,,,,59.33,,,,,,,,,,35.0762751,-119.3589596,586.7,,
MFL,333,2.988,159+14,15775.13,,WELD,,,,,,,0.219,,,,,,59.46,,,,,,,,,,35.0762746,-119.3587621,585.7,,
MFL,334,2.999,159+73,15834.60,,WELD,,,,,,,0.219,,,,,,59.44,,,,,,,,,,35.0762739,-119.3585644,588.4,,
MFL,,3.000,159+77,15838.20,40001478,ml-int,U3.60,3.60,55.83,D2086.51,2578.88,2086.51,0.219,10,N,0.41,0.41,131,,,N,2261,2260,3139,20,2254,2251,3127,35.0762739,-119.3585525,588.6,,
MFL,335,3.010,160+33,15894.03,,WELD,,,,,,,0.219,,,,,,59.39,,,,,,,,,,35.0762739,-119.3583668,591.0,,
MFL,336,3.021,160+93,15953.42,,WELD,,,,,,,0.219,,,,,,59.25,,,,,,,,,,35.0762750,-119.3581693,590.8,,
MFL,,3.028,161+28,15989.09,13000009,MCP,D23.57,35.67,23.57,D1935.62,2729.78,1935.62,,,,6,3,317,,,,,,,,,,,35.0762751,-119.3580509,587.6,,
MFL,337,3.033,161+52,16012.67,,WELD,,,,,,,0.219,,,,,,58.68,,,,,,,,,,35.0762747,-119.3579729,585.1,,
MFL,338,3.044,162+11,16071.35,,WELD,,,,,,,0.219,,,,,,59.52,,,,,,,,,,35.0762725,-119.3577783,579.9,,
MFL,339,3.055,162+71,16130.87,,WELD,,,,,,,0.219,,,,,,59.29,,,,,,,,,,35.0762708,-119.3575802,578.5,,
MFL,340,3.066,163+30,16190.16,,WELD,,,,,,,0.219,,,,,,59.44,,,,,,,,,,35.0762699,-119.3573829,579.6,,
MFL,,3.070,163+46,16208.56,10000077,"Bend left-down - 10 deg., 49D ",U18.40,18.40,41.03,D1716.15,2949.25,1716.15,0.219,,,,,,,,,,,,,,,,35.0762699,-119.3573217,580.3,,
MFL,341,3.078,163+90,16249.59,,WELD,,,,,,,0.219,,,,,,59.48,,,,,,,,,,35.0762700,-119.3571855,577.3,,
MFL,,3.079,163+98,16257.97,13000010,MCP,U8.37,8.37,51.11,D1666.74,2998.65,1666.74,,,,6,4,279,,,,,,,,,,,35.0762701,-119.3571577,576.5,,
