Repository: kerbergr/datadump

File: MLCompare/examples/oldili.csv (part 9 of 16)
MFL,,-0.009,00+00,-45.24,12000000,Begin Run Tickle,,,,,,,0.000,,,,,,,,,,,,,,,,35.0875497,-119.4052413,764.4,,
MFL,0,0.000,00+00,-1.51,,WELD - WT Change - Begin 0.322 ERW,,,,,,,0.322,,,,,,3.09,,,,,,,,,,35.0875497,-119.4052413,764.4,,
MFL,,0.000,00+00,-1.04,10000000,Flange,U0.47,0.47,,,,,0.322,,,,,,,,,,,,,,,,35.0875497,-119.4052413,764.4,,
MFL,,0.000,06+44,0.00,10000001,Valve (Launch) Launcher - 06+44 - MOCO LAUNCHER,U1.51,1.51,,,,,0.322,,,,,,,,,,,,,,,,35.0875496,-119.4052413,764.4,,
MFL,,3.084,164+26,16285.38,13000011,MCP,D23.70,35.79,23.70,D1639.33,3026.06,1639.33,,,,2,4,244,,,,,,,,,,,35.0762704,-119.3570668,574.1,,
MFL,342,3.089,164+49,16309.08,,WELD,,,,,,,0.219,,,,,,59.50,,,,,,,,,,35.0762703,-119.3569882,571.8,,
MFL,,3.099,165+03,16362.49,40001479,ml-ext,D6.09,53.42,6.09,D1562.22,3103.18,1562.22,0.219,10,N,1.13,0.94,233,,,N,2234,2227,3093,20,2195,2179,3027,35.0762699,-119.3568111,566.8,,
MFL,343,3.100,165+09,16368.58,,WELD,,,,,,,0.219,,,,,,36.10,,,,,,,,,,35.0762697,-119.3567909,566.5,,
MFL,,3.106,165+42,16401.30,40001480,ml-ext,D3.37,32.72,3.37,D1523.41,3141.99,1523.41,0.219,10,N,0.58,0.47,137,,,N,2256,2254,3130,20,2243,2238,3108,35.0762688,-119.3566820,566.0,,
MFL,344,3.107,165+45,16404.68,,WELD - WT Change - Begin 0.322 ERW,,,,,,,0.322,,,,,,1.12,,,,,,,,,,35.0762687,-119.3566707,566.0,,
MFL,345,3.107,165+46,16405.79,,WELD,,,,,,,0.322,,,,,,1.15,,,,,,,,,,35.0762687,-119.3566670,566.0,,
MFL,,3.107,165+47,16406.35,10000078,Tee at 270 deg.,U0.55,0.55,0.60,D1518.36,3147.03,1518.36,0.322,,,8,4,313,,,,,,,,,,,35.0762687,-119.3566652,566.0,,
MFL,346,3.107,165+47,16406.95,,WELD,,,,,,,0.322,,,,,,1.07,,,,,,,,,,35.0762687,-119.3566632,566.0,,
MFL,347,3.108,165+49,16408.02,,WELD - WT Change - Begin 0.219 ERW,,,,,,,0.219,,,,,,22.58,,,,,,,,,,35.0762687,-119.3566596,566.0,,
MFL,,3.109,165+54,16413.16,40001481,ml-int,U5.14,5.14,17.44,D1511.55,3153.84,1511.55,0.219,10,N,0.29,0.36,143,,,N,2264,2264,3144,20,2261,2259,3138,35.0762686,-119.3566425,566.0,,
MFL,348,3.112,165+71,16430.60,,WELD,,,,,,,0.219,,,,,,58.67,,,,,,,,,,35.0762687,-119.3565844,566.2,,
MFL,349,3.123,166+30,16489.27,,WELD,,,,,,,0.219,,,,,,58.62,,,,,,,,,,35.0762690,-119.3563891,566.6,,
MFL,350,3.134,166+89,16547.89,,WELD,,,,,,,0.219,,,,,,59.27,,,,,,,,,,35.0762699,-119.3561940,567.6,,
MFL,,3.138,167+12,16570.78,13000012,MCP,U22.89,22.89,36.38,D1353.93,3311.46,1353.93,,,,2,2,236,,,,,,,,,,,35.0762701,-119.3561179,567.0,,
MFL,351,3.145,167+48,16607.16,,WELD,,,,,,,0.219,,,,,,59.48,,,,,,,,,,35.0762702,-119.3559968,565.8,,
MFL,352,3.157,168+08,16666.64,,WELD,,,,,,,0.219,,,,,,50.24,,,,,,,,,,35.0762700,-119.3557991,562.4,,
MFL,,3.157,168+10,16668.82,10000079,Sleeve Begin,U2.18,2.18,48.06,D1255.89,3409.50,1255.89,0.219,,,,,,,,,,,,,,,,35.0762699,-119.3557784,562.1,,
MFL,,3.158,168+18,16676.88,10000079,Sleeve End  ,U10.24,10.24,40.00,D1247.83,3417.56,1247.83,0.219,,,,,,,,,,,,,,,,35.0762699,-119.3557784,562.1,,
MFL,,3.159,168+19,16677.54,40001482,ml-ext,U10.90,10.90,39.34,D1247.17,3418.22,1247.17,0.219,27,N,1.00,0.65,141,,,N,2179,2158,2998,37,2134,2100,2916,35.0762699,-119.3557628,561.9,,
MFL,,3.159,168+19,16677.91,10000080,Sleeve Begin,U11.27,11.27,38.97,D1246.80,3418.59,1246.80,0.219,,,,,,,,,,,,,,,,35.0762699,-119.3557448,561.8,,
MFL,,3.161,168+29,16688.00,10000080,Sleeve End  ,U21.36,21.36,28.88,D1236.72,3428.68,1236.72,0.219,,,,,,,,,,,,,,,,35.0762699,-119.3557448,561.8,,
MFL,,3.161,168+31,16689.98,40001483,ml-ext,U23.34,23.34,26.90,D1234.73,3430.66,1234.73,0.219,10,N,1.96,3.17,1,,,N,2198,2185,3035,20,2121,2091,2905,35.0762700,-119.3557214,561.6,,
MFL,,3.161,168+32,16690.32,40001484,ml-ext,U23.68,23.68,26.56,D1234.39,3431.00,1234.39,0.219,13,N,1.24,1.11,7,,,N,2215,2205,3062,23,2168,2146,2981,35.0762700,-119.3557203,561.6,,
MFL,,3.161,168+32,16690.52,10000081,Sleeve Begin,U23.88,23.88,26.36,D1234.19,3431.20,1234.19,0.219,,,,,,,,,,,,,,,,35.0762701,-119.3556903,561.5,,
MFL,,3.164,168+50,16708.12,10000081,Sleeve End  ,D8.76,41.48,8.76,D1216.59,3448.80,1216.59,0.219,,,,,,,,,,,,,,,,35.0762701,-119.3556903,561.5,,
MFL,,3.165,168+51,16709.38,40001485,ml-ext,D7.50,42.75,7.50,D1215.33,3450.07,1215.33,0.219,20,N,0.62,0.50,17,,,N,2240,2234,3103,30,2222,2211,3071,35.0762702,-119.3556568,561.4,,
MFL,353,3.166,168+58,16716.88,,WELD - WT Change - Begin 0.5 ERW,,,,,,,0.500,,,,,,1.18,,,,,,,,,,35.0762703,-119.3556318,561.3,,
MFL,354,3.166,168+60,16718.06,,WELD,,,,,,,0.500,,,,,,44.72,,,,,,,,,,35.0762703,-119.3556279,561.3,,
MFL,355,3.175,169+04,16762.78,,WELD,,,,,,,0.500,,,,,,1.42,,,,,,,,,,35.0762698,-119.3554793,563.8,,
MFL,356,3.175,169+06,16764.20,,WELD - WT Change - Begin 0.219 ERW,,,,,,,0.219,,,,,,18.89,,,,,,,,,,35.0762698,-119.3554746,563.9,,
MFL,,3.175,169+07,16765.65,10000082,Tap,U1.45,1.45,17.44,D1159.06,3506.33,1159.06,0.219,,,1,1,312,,,,,,,,,,,35.0762697,-119.3554698,564.0,,
MFL,357,3.179,169+25,16783.08,,WELD,,,,,,,0.219,,,,,,58.99,,,,,,,,,,35.0762689,-119.3554119,565.0,,
MFL,358,3.190,169+84,16842.08,,WELD,,,,,,,0.219,,,,,,58.64,,,,,,,,,,35.0762670,-119.3552155,565.8,,
MFL,359,3.201,170+43,16900.72,,WELD,,,,,,,0.219,,,,,,58.63,,,,,,,,,,35.0762651,-119.3550204,565.0,,
MFL,360,3.212,171+02,16959.35,,WELD,,,,,,,0.219,,,,,,59.13,,,,,,,,,,35.0762635,-119.3548252,563.3,,
MFL,,3.219,171+37,16994.33,40001486,ml-int,D24.15,34.98,24.15,D930.38,3735.01,930.38,0.219,10,N,0.57,0.52,134,,,N,2256,2254,3131,20,2244,2239,3110,35.0762630,-119.3547088,563.3,,
MFL,361,3.223,171+61,17018.48,,WELD,,,,,,,0.219,,,,,,59.67,,,,,,,,,,35.0762628,-119.3546284,563.9,,
MFL,,3.225,171+71,17028.29,20001757,ml-mill related - internal,U9.81,9.81,49.86,D896.42,3768.97,896.42,0.219,,N,1.31,2.26,181,,,N,,,,,,,,35.0762626,-119.3545958,564.1,,
MFL,362,3.234,172+21,17078.15,,WELD,,,,,,,0.219,,,,,,58.54,,,,,,,,,,35.0762616,-119.3544298,565.1,,
MFL,363,3.246,172+80,17136.69,,WELD,,,,,,,0.219,,,,,,32.99,,,,,,,,,,35.0762597,-119.3542350,564.9,,
MFL,364,3.252,173+13,17169.68,,WELD,,,,,,,0.219,,,,,,25.30,,,,,,,,,,35.0762588,-119.3541251,564.6,,
MFL,365,3.257,173+38,17194.98,,WELD,,,,,,,0.219,,,,,,59.44,,,,,,,,,,35.0762584,-119.3540410,563.7,,
MFL,,3.260,173+55,17211.96,13000013,MCP,U16.98,16.98,42.47,D712.75,3952.64,712.75,,,,3,3,275,,,,,,,,,,,35.0762583,-119.3539845,563.2,,
MFL,,3.263,173+74,17230.56,40001487,ml-ext,D23.86,35.59,23.86,D694.15,3971.24,694.15,0.219,22,N,1.54,2.62,158,,,N,2146,2145,2979,32,2076,2061,2863,35.0762580,-119.3539225,563.0,,
MFL,366,3.268,173+98,17254.42,,WELD,,,,,,,0.219,,,,,,59.37,,,,,,,,,,35.0762579,-119.3538431,563.2,,
MFL,367,3.279,174+57,17313.79,,WELD,,,,,,,0.219,,,,,,59.41,,,,,,,,,,35.0762578,-119.3536455,564.4,,
MFL,,3.288,175+04,17360.55,40001488,ml-int,D12.64,46.76,12.64,D564.16,4101.23,564.16,0.219,10,N,0.48,0.33,137,,,N,2259,2258,3136,20,2251,2247,3121,35.0762579,-119.3534899,563.8,,
MFL,,3.289,175+09,17365.69,40001489,ml-int,D7.50,51.90,7.50,D559.02,4106.37,559.02,0.219,10,N,0.40,0.36,138,,,N,2261,2260,3139,20,2255,2252,3128,35.0762579,-119.3534728,563.6,,
MFL,368,3.290,175+17,17373.19,,WELD,,,,,,,0.219,,,,,,59.79,,,,,,,,,,35.0762579,-119.3534478,563.2,,
MFL,,3.298,175+59,17414.85,10000083,u/s marker band,D18.13,41.66,18.13,D509.86,4155.53,509.86,0.219,,,,,,,,,,,,,,,,35.0762585,-119.3532962,559.8,,
MFL,,3.298,175+59,17415.75,40001490,ml-ext - between marker bands,D17.24,42.55,17.24,D508.96,4156.43,508.96,0.219,39,N,1.43,1.51,333,,,N,2039,2103,2921,49,1953,2015,2799,35.0762585,-119.3533066,559.8,,
MFL,,3.299,175+60,17416.69,40001491,ml-ext - between marker bands,D16.30,43.49,16.30,D508.02,4157.37,508.02,0.219,11,N,0.53,0.52,328,,,N,2256,2254,3131,21,2245,2240,3112,35.0762585,-119.3533035,559.8,,
MFL,,3.299,175+61,17417.39,40001492,ml-ext - between marker bands,D15.59,44.20,15.59,D507.32,4158.07,507.32,0.219,15,N,1.36,1.61,293,,,N,2201,2208,3066,25,2146,2144,2978,35.0762585,-119.3533011,559.8,,
MFL,,3.299,175+65,17420.91,40001493,ml-ext - between marker bands,D12.08,47.71,12.08,D503.80,4161.59,503.80,0.219,14,N,3.95,2.26,314,,,N,2098,2154,2991,24,1967,2004,2784,35.0762585,-119.3532894,559.7,,
MFL,,3.299,175+65,17420.97,40001494,ml-ext - between marker bands,D12.01,47.78,12.01,D503.74,4161.65,503.74,0.219,11,N,0.77,0.51,269,,,N,2247,2243,3116,21,2226,2217,3079,35.0762585,-119.3532892,559.7,,
MFL,,3.300,175+65,17421.62,40001495,ml-ext - between marker bands,D11.36,48.43,11.36,D503.09,4162.30,503.09,0.219,16,N,2.99,0.93,29,,,N,2099,2147,2982,26,1984,2015,2799,35.0762585,-119.3532870,559.7,,
MFL,,3.300,175+65,17421.78,40001496,ml-ext - between marker bands,D11.20,48.59,11.20,D502.93,4162.47,502.93,0.219,18,N,6.22,2.31,329,,,N,2014,2134,2964,28,1859,1970,2737,35.0762585,-119.3532865,559.7,,
MFL,,3.300,175+66,17422.19,40001497,ml-ext - between marker bands,D10.79,48.99,10.79,D502.52,4162.87,502.52,0.219,10,N,0.54,0.69,330,,,N,2257,2256,3133,20,2246,2242,3113,35.0762585,-119.3532852,559.7,,
MFL,,3.300,175+66,17422.34,40001498,ml-ext - between marker bands,D10.64,49.15,10.64,D502.37,4163.02,502.37,0.219,18,N,0.69,0.77,325,,,N,2238,2232,3100,28,2218,2206,3064,35.0762585,-119.3532847,559.7,,
MFL,,3.300,175+67,17422.88,10000083,d/s marker band,D10.11,49.68,10.11,D501.83,4163.56,501.83,0.219,,,,,,,,,,,,,,,,35.0762585,-119.3532962,559.8,,
MFL,,3.300,175+67,17423.29,40001499,ml-ext,D9.69,50.10,9.69,D501.42,4163.97,501.42,0.219,18,N,0.58,0.76,305,,,N,2246,2242,3114,28,2231,2223,3087,35.0762585,-119.3532815,559.7,,
MFL,,3.300,175+68,17423.86,40001500,ml-ext,D9.12,50.67,9.12,D500.85,4164.55,500.85,0.219,11,N,0.55,0.57,290,,,N,2256,2253,3130,21,2244,2239,3109,35.0762585,-119.3532796,559.7,,
MFL,369,3.302,175+77,17432.98,,WELD,,,,,,,0.219,,,,,,58.08,,,,,,,,,,35.0762585,-119.3532492,559.8,,
MFL,,3.307,176+06,17462.21,40001501,ml-ext,D28.86,29.22,28.86,D462.50,4202.89,462.50,0.219,10,N,0.68,0.53,255,,,N,2252,2250,3124,20,2235,2228,3095,35.0762581,-119.3531519,559.9,,
MFL,,3.307,176+07,17463.40,40001502,ml-ext,D27.66,30.42,27.66,D461.31,4204.08,461.31,0.219,20,N,1.59,1.19,140,,,N,2150,2206,3064,30,2079,2131,2960,35.0762580,-119.3531480,559.9,,
MFL,,3.308,176+08,17463.70,40001503,ml-ext,D27.36,30.72,27.36,D461.01,4204.38,461.01,0.219,15,N,0.86,0.48,150,,,N,2233,2226,3092,25,2205,2191,3043,35.0762580,-119.3531470,559.9,,
MFL,,3.308,176+08,17464.02,40001504,ml-ext,D27.05,31.03,27.05,D460.69,4204.70,460.69,0.219,12,N,0.48,0.52,156,,,N,2258,2256,3133,22,2248,2244,3117,35.0762580,-119.3531459,560.0,,
MFL,370,3.313,176+35,17491.06,,WELD,,,,,,,0.219,,,,,,59.16,,,,,,,,,,35.0762577,-119.3530559,560.4,,
MFL,371,3.324,176+94,17550.22,,WELD,,,,,,,0.219,,,,,,45.09,,,,,,,,,,35.0762564,-119.3528590,559.8,,
MFL,372,3.332,177+40,17595.31,,WELD - WT Change - Begin 0.322 ERW,,,,,,,0.322,,,,,,1.04,,,,,,,,,,35.0762544,-119.3527089,560.6,,
MFL,373,3.333,177+41,17596.35,,WELD,,,,,,,0.322,,,,,,1.18,,,,,,,,,,35.0762544,-119.3527054,560.6,,
MFL,,3.333,177+41,17596.93,10000084,Tee on top of pipe,U0.58,0.58,0.60,D327.78,4337.62,327.78,0.322,,,6,5,345,,,,,,,,,,,35.0762544,-119.3527035,560.6,,
MFL,374,3.333,177+42,17597.53,,WELD,,,,,,,0.322,,,,,,1.02,,,,,,,,,,35.0762543,-119.3527015,560.7,,
MFL,375,3.333,177+43,17598.55,,WELD - WT Change - Begin 0.219 ERW,,,,,,,0.219,,,,,,9.85,,,,,,,,,,35.0762543,-119.3526981,560.7,,
MFL,376,3.335,177+53,17608.40,,WELD,,,,,,,0.219,,,,,,58.98,,,,,,,,,,35.0762538,-119.3526654,560.9,,
MFL,,3.340,177+80,17635.37,40001505,ml-int,U26.97,26.97,32.02,D289.34,4376.05,289.34,0.219,10,N,0.48,0.33,159,,,N,2260,2258,3136,20,2251,2247,3121,35.0762525,-119.3525756,561.1,,
MFL,,3.340,177+82,17637.54,40001506,ml-int,U29.14,29.14,29.84,D287.17,4378.22,287.17,0.219,10,N,0.39,0.33,158,,,N,2262,2261,3140,20,2256,2253,3129,35.0762525,-119.3525684,561.1,,
MFL,,3.341,177+84,17639.19,40001507,ml-int,D28.19,30.79,28.19,D285.52,4379.87,285.52,0.219,10,N,0.58,0.33,158,,,N,2256,2253,3130,20,2243,2237,3107,35.0762524,-119.3525629,561.1,,
MFL,377,3.346,178+12,17667.38,,WELD,,,,,,,0.219,,,,,,59.44,,,,,,,,,,35.0762521,-119.3524690,561.4,,
MFL,,3.352,178+43,17698.37,40001508,ml-int,D28.46,30.99,28.46,D226.34,4439.05,226.34,0.219,11,N,0.48,0.33,152,,,N,2259,2257,3135,21,2249,2246,3119,35.0762528,-119.3523659,561.1,,
MFL,378,3.357,178+71,17726.83,,WELD,,,,,,,0.219,,,,,,59.79,,,,,,,,,,35.0762531,-119.3522711,560.9,,
MFL,379,3.369,179+31,17786.62,,WELD,,,,,,,0.219,,,,,,59.23,,,,,,,,,,35.0762531,-119.3520721,560.1,,
MFL,,3.372,179+47,17802.42,40001509,ml-ext,U15.80,15.80,43.42,D122.29,4543.10,122.29,0.219,11,N,1.36,0.70,321,,,N,2220,2233,3102,21,2169,2175,3020,35.0762533,-119.3520195,559.6,,
MFL,,3.372,179+48,17803.18,40001510,ml-ext,U16.56,16.56,42.67,D121.53,4543.86,121.53,0.219,11,N,0.58,0.43,326,,,N,2255,2252,3128,21,2242,2236,3105,35.0762533,-119.3520170,559.6,,
MFL,,3.372,179+48,17803.45,40001511,ml-ext,U16.83,16.83,42.40,D121.26,4544.13,121.26,0.219,14,N,0.51,0.59,311,,,N,2255,2253,3129,24,2244,2239,3110,35.0762533,-119.3520161,559.6,,
MFL,,3.372,179+50,17804.62,40001512,ml-ext,U18.00,18.00,41.23,D120.09,4545.30,120.09,0.219,10,N,0.66,0.48,281,,,N,2253,2251,3126,20,2237,2230,3098,35.0762533,-119.3520122,559.6,,
MFL,,3.372,179+50,17804.82,40001513,ml-ext,U18.20,18.20,41.03,D119.89,4545.50,119.89,0.219,10,N,0.45,0.58,325,,,N,2260,2259,3137,20,2252,2249,3123,35.0762533,-119.3520115,559.6,,
MFL,,3.372,179+50,17805.37,40001514,ml-ext,U18.75,18.75,40.48,D119.34,4546.05,119.34,0.219,10,N,0.83,0.50,296,,,N,2246,2241,3113,20,2221,2211,3071,35.0762533,-119.3520097,559.6,,
MFL,,3.372,179+52,17806.66,40001515,ml-ext,U20.04,20.04,39.19,D118.05,4547.34,118.05,0.219,10,N,0.71,0.46,275,,,N,2251,2248,3123,20,2233,2226,3091,35.0762534,-119.3520054,559.5,,
MFL,,3.373,179+52,17807.34,40001516,ml-ext,U20.73,20.73,38.50,D117.37,4548.03,117.37,0.219,12,N,0.76,0.63,210,,,N,2246,2242,3114,22,2225,2216,3078,35.0762534,-119.3520031,559.5,,
MFL,,3.373,179+55,17809.85,40001517,ml-ext,U23.23,23.23,36.00,D114.86,4550.53,114.86,0.219,14,N,0.69,0.75,195,,,N,2246,2242,3114,24,2228,2219,3081,35.0762534,-119.3519948,559.4,,
MFL,,3.373,179+55,17809.97,40001518,ml-ext,U23.35,23.35,35.88,D114.74,4550.65,114.74,0.219,13,N,0.74,0.78,235,,,N,2244,2239,3109,23,2222,2212,3072,35.0762534,-119.3519944,559.4,,
MFL,,3.374,179+58,17813.29,40001519,ml-ext,U26.67,26.67,32.56,D111.42,4553.97,111.42,0.219,11,N,0.84,1.60,224,,,N,2243,2239,3109,21,2218,2208,3066,35.0762535,-119.3519833,559.3,,
MFL,,3.374,179+59,17813.71,40001520,ml-ext,U27.09,27.09,32.13,D111.00,4554.39,111.00,0.219,10,N,0.61,0.85,284,,,N,2255,2253,3129,20,2241,2235,3104,35.0762535,-119.3519819,559.3,,
MFL,,3.374,179+59,17813.90,40001521,ml-ext,U27.28,27.28,31.95,D110.81,4554.58,110.81,0.219,14,N,1.21,0.74,329,,,N,2215,2204,3061,24,2169,2147,2982,35.0762535,-119.3519813,559.3,,
MFL,,3.374,179+59,17814.51,40001522,ml-ext,U27.89,27.89,31.34,D110.20,4555.19,110.20,0.219,13,N,0.65,0.77,319,,,N,2250,2246,3120,23,2233,2225,3091,35.0762535,-119.3519793,559.2,,
MFL,,3.376,179+68,17822.74,40001523,ml-ext,D23.10,36.12,23.10,D101.97,4563.42,101.97,0.219,10,N,1.03,0.87,328,,,N,2238,2232,3101,20,2204,2191,3043,35.0762537,-119.3519519,558.9,,
MFL,380,3.380,179+91,17845.85,,WELD,,,,,,,0.219,,,,,,58.88,,,,,,,,,,35.0762544,-119.3518750,557.9,,
MFL,,3.381,179+97,17852.27,40001524,ml-int,U6.42,6.42,52.46,D72.44,4592.95,72.44,0.219,12,N,0.45,0.53,351,,,N,2259,2257,3135,22,2250,2247,3120,35.0762546,-119.3518537,557.7,,
MFL,,3.381,179+98,17852.78,40001525,ml-ext,U6.94,6.94,51.94,D71.93,4593.47,71.93,0.219,10,N,1.48,1.36,86,,,N,2218,2208,3067,20,2161,2139,2972,35.0762546,-119.3518519,557.7,,
MFL,,3.389,180+37,17892.27,13000014,MCP,D12.45,46.42,12.45,D32.44,4632.95,32.44,,,,2,3,303,,,,,,,,,,,35.0762554,-119.3517205,557.1,,
MFL,381,3.391,180+50,17904.72,,WELD,,,,,,,0.219,,,,,,58.89,,,,,,,,,,35.0762556,-119.3516790,557.1,,
MFL,,3.393,180+59,17913.73,40001526,ml-ext,U9.01,9.01,49.87,D10.98,4654.41,10.98,0.219,10,N,0.31,0.33,137,,,N,2264,2263,3143,20,2260,2258,3136,35.0762555,-119.3516490,557.0,,
MFL,,3.395,180+70,17924.71,10000085,AGM-4 - 180+70 - CHEVRON USA,U19.99,19.99,38.90,D1956.38,4665.39,1956.38,0.219,,,,,,,,,,,,,,,,35.0762553,-119.3516125,557.0,,
MFL,,3.396,180+74,17928.52,40001527,ml-int,U23.80,23.80,35.09,U3.81,3.81,1952.57,0.219,10,N,0.38,0.33,131,,,N,2262,2261,3140,20,2256,2254,3130,35.0762552,-119.3515998,557.0,,
MFL,,3.397,180+79,17934.13,40001528,ml-int,U29.41,29.41,29.48,U9.42,9.42,1946.96,0.219,10,N,0.55,0.34,135,,,N,2257,2255,3132,20,2245,2241,3112,35.0762551,-119.3515812,557.0,,
MFL,,3.397,180+81,17935.57,40001529,ml-int,D28.04,30.85,28.04,U10.86,10.86,1945.52,0.219,12,N,0.29,0.33,134,,,N,2264,2263,3143,22,2260,2258,3137,35.0762550,-119.3515764,557.0,,
MFL,,3.397,180+81,17936.22,40001530,ml-int,D27.39,31.50,27.39,U11.51,11.51,1944.87,0.219,10,N,0.41,0.38,134,,,N,2261,2260,3139,20,2255,2252,3128,35.0762550,-119.3515742,557.0,,
MFL,,3.398,180+87,17942.11,40001531,ml-int,D21.49,37.39,21.49,U17.40,17.40,1938.97,0.219,13,N,0.38,0.33,134,,,N,2260,2259,3137,23,2254,2251,3127,35.0762548,-119.3515546,557.1,,
MFL,382,3.402,181+08,17963.61,,WELD,,,,,,,0.219,,,,,,59.39,,,,,,,,,,35.0762539,-119.3514831,556.9,,
MFL,383,3.413,181+66,18022.99,,WELD,,,,,,,0.219,,,,,,59.44,,,,,,,,,,35.0762528,-119.3512856,558.7,,
MFL,,3.414,181+69,18026.56,40001532,ml-ext,U3.57,3.57,55.88,U101.85,101.85,1854.53,0.219,10,N,0.18,0.33,63,,,N,2266,2266,3147,20,2264,2264,3144,35.0762527,-119.3512737,558.8,,
MFL,,3.417,181+83,18040.78,40001533,ml-int,U17.78,17.78,41.66,U116.07,116.07,1840.31,0.219,11,N,0.56,0.35,86,,,N,2256,2254,3130,21,2244,2238,3109,35.0762526,-119.3512264,558.9,,
MFL,384,3.425,182+24,18082.44,,WELD,,,,,,,0.219,,,,,,59.18,,,,,,,,,,35.0762524,-119.3510878,559.2,,
MFL,385,3.436,182+82,18141.62,,WELD,,,,,,,0.219,,,,,,36.22,,,,,,,,,,35.0762523,-119.3508908,559.5,,
MFL,,3.437,182+85,18144.99,13000015,MCP,U3.38,3.38,32.84,U220.28,220.28,1736.09,,,,2,4,275,,,,,,,,,,,35.0762523,-119.3508796,559.5,,
MFL,386,3.443,183+17,18177.83,,WELD,,,,,,,0.219,,,,,,59.53,,,,,,,,,,35.0762519,-119.3507703,559.3,,
MFL,,3.452,183+62,18223.95,40001534,ml-int,D13.41,46.12,13.41,U299.24,299.24,1657.13,0.219,10,N,0.77,0.42,51,,,N,2249,2246,3119,20,2228,2220,3083,35.0762507,-119.3506168,558.5,,
MFL,387,3.454,183+75,18237.37,,WELD,,,,,,,0.219,,,,,,59.60,,,,,,,,,,35.0762505,-119.3505722,558.3,,
MFL,,3.463,184+19,18282.03,40001535,ml-ext,D14.94,44.66,14.94,U357.32,357.32,1599.06,0.219,11,N,0.45,0.33,128,,,N,2260,2258,3136,21,2251,2248,3122,35.0762503,-119.3504236,557.5,,
MFL,388,3.465,184+33,18296.97,,WELD,,,,,,,0.219,,,,,,59.50,,,,,,,,,,35.0762506,-119.3503739,557.3,,
MFL,,3.475,184+82,18346.59,40001536,ml-int,D9.89,49.62,9.89,U421.88,421.88,1534.50,0.219,10,N,0.42,0.38,128,,,N,2261,2260,3139,20,2254,2251,3127,35.0762518,-119.3502088,556.8,,
MFL,,3.475,184+83,18347.45,40001537,ml-int,D9.02,50.48,9.02,U422.74,422.74,1533.64,0.219,10,N,0.53,0.43,128,,,N,2258,2256,3133,20,2247,2243,3115,35.0762519,-119.3502059,556.8,,
MFL,,3.476,184+86,18351.10,40001538,ml-int,D5.37,54.13,5.37,U426.39,426.39,1529.99,0.219,10,N,0.49,0.42,127,,,N,2259,2257,3135,20,2249,2246,3119,35.0762520,-119.3501937,556.8,,
MFL,389,3.477,184+92,18356.47,,WELD,,,,,,,0.219,,,,,,58.59,,,,,,,,,,35.0762521,-119.3501759,556.7,,
MFL,,3.477,184+93,18358.47,40001539,ml-ext,U2.00,2.00,56.59,U433.76,433.76,1522.62,0.219,14,N,0.60,1.28,97,,,N,2250,2247,3121,24,2236,2229,3095,35.0762521,-119.3501692,556.7,,
MFL,,3.477,184+95,18359.82,40001540,ml-ext,U3.34,3.34,55.25,U435.11,435.11,1521.27,0.219,13,N,0.53,0.37,212,,,N,2255,2253,3129,23,2244,2239,3110,35.0762521,-119.3501647,556.7,,
MFL,,3.477,184+96,18360.63,40001541,ml-ext,U4.16,4.16,54.43,U435.92,435.92,1520.45,0.219,15,N,0.43,0.51,237,,,N,2257,2256,3133,25,2249,2245,3119,35.0762521,-119.3501620,556.7,,
MFL,,3.479,185+02,18367.55,40001542,ml-int,U11.08,11.08,47.51,U442.84,442.84,1513.53,0.219,10,N,0.61,0.59,126,,,N,2255,2253,3129,20,2241,2236,3105,35.0762523,-119.3501390,556.6,,
MFL,,3.479,185+03,18368.54,40001543,ml-int,U12.06,12.06,46.53,U443.83,443.83,1512.55,0.219,10,N,0.40,0.33,126,,,N,2261,2260,3139,20,2255,2252,3128,35.0762523,-119.3501357,556.6,,
MFL,,3.479,185+05,18370.13,40001544,ml-int,U13.66,13.66,44.93,U445.42,445.42,1510.96,0.219,10,N,0.43,0.36,126,,,N,2260,2259,3138,20,2253,2250,3125,35.0762523,-119.3501304,556.6,,
MFL,,3.480,185+07,18372.67,40001545,ml-int,U16.20,16.20,42.39,U447.96,447.96,1508.41,0.219,13,N,0.54,0.41,126,,,N,2255,2253,3129,23,2243,2238,3108,35.0762524,-119.3501220,556.6,,
MFL,,3.480,185+08,18372.86,40001546,ml-int,U16.39,16.39,42.20,U448.15,448.15,1508.22,0.219,10,N,0.27,0.33,126,,,N,2265,2264,3144,20,2262,2260,3139,35.0762524,-119.3501213,556.6,,
MFL,,3.480,185+08,18373.13,40001547,ml-int,U16.66,16.66,41.94,U448.42,448.42,1507.96,0.219,11,N,0.51,0.39,126,,,N,2257,2255,3133,21,2247,2242,3115,35.0762524,-119.3501204,556.6,,
MFL,,3.482,185+21,18386.95,40001548,ml-int,D28.11,30.48,28.11,U462.24,462.24,1494.14,0.219,10,N,0.50,0.42,124,,,N,2258,2257,3134,20,2249,2245,3118,35.0762526,-119.3500745,556.4,,
MFL,,3.484,185+29,18394.86,40001549,ml-int,D20.20,38.39,20.20,U470.15,470.15,1486.23,0.219,12,N,0.29,0.33,124,,,N,2264,2263,3143,22,2260,2258,3137,35.0762527,-119.3500481,556.4,,
MFL,,3.484,185+32,18397.70,40001550,ml-int,D17.36,41.23,17.36,U472.99,472.99,1483.38,0.219,12,N,0.45,0.42,124,,,N,2259,2257,3135,22,2250,2246,3120,35.0762528,-119.3500387,556.4,,
MFL,,3.486,185+42,18407.79,40001551,ml-ext,D7.27,51.32,7.27,U483.08,483.08,1473.30,0.219,10,N,0.86,0.77,207,,,N,2245,2241,3113,20,2220,2210,3069,35.0762528,-119.3500051,556.6,,
MFL,390,3.488,185+49,18415.06,,WELD,,,,,,,0.219,,,,,,59.24,,,,,,,,,,35.0762529,-119.3499809,556.6,,
MFL,,3.495,185+88,18455.07,40001552,ml-int,D19.23,40.01,19.23,U530.36,530.36,1426.02,0.219,10,N,0.65,0.59,124,,,N,2254,2251,3127,20,2238,2232,3100,35.0762591,-119.3498481,555.9,,
MFL,,3.495,185+89,18455.83,40001553,ml-int,D18.47,40.77,18.47,U531.12,531.12,1425.26,0.219,10,N,0.46,0.37,124,,,N,2260,2259,3137,20,2252,2248,3123,35.0762593,-119.3498456,555.9,,
MFL,391,3.499,186+07,18474.30,,WELD,,,,,,,0.219,,,,,,59.37,,,,,,,,,,35.0762644,-119.3497845,556.1,,
MFL,392,3.510,186+65,18533.67,,WELD,,,,,,,0.219,,,,,,59.35,,,,,,,,,,35.0762806,-119.3495879,555.7,,
MFL,,3.510,186+65,18533.86,40001554,ml-ext,U0.19,0.19,59.15,U609.15,609.15,1347.23,0.219,11,N,0.56,0.90,121,,,N,2256,2254,3130,21,2244,2238,3109,35.0762806,-119.3495873,555.7,,
MFL,393,3.521,187+22,18593.02,,WELD,,,,,,,0.219,,,,,,58.97,,,,,,,,,,35.0762999,-119.3493920,556.7,,
MFL,,3.523,187+31,18601.31,40001555,ml-int,U8.29,8.29,50.68,U676.60,676.60,1279.78,0.219,10,N,0.43,0.55,120,,,N,2261,2260,3138,20,2253,2251,3126,35.0763028,-119.3493646,556.8,,
MFL,,3.524,187+36,18607.33,40001556,ml-int,U14.32,14.32,44.66,U682.62,682.62,1273.76,0.219,10,N,0.45,0.64,122,,,N,2260,2259,3138,20,2252,2249,3124,35.0763049,-119.3493447,556.9,,
MFL,,3.525,187+39,18609.59,40001557,ml-int,U16.57,16.57,42.40,U684.88,684.88,1271.50,0.219,10,N,0.48,0.48,122,,,N,2259,2258,3136,20,2250,2247,3120,35.0763056,-119.3493372,556.9,,
MFL,,3.525,187+39,18610.34,40001558,ml-int,U17.33,17.33,41.65,U685.63,685.63,1270.74,0.219,11,N,0.38,0.33,116,,,N,2262,2261,3140,21,2256,2253,3130,35.0763059,-119.3493348,557.0,,
MFL,,3.525,187+41,18611.65,40001559,ml-int,U18.63,18.63,40.34,U686.94,686.94,1269.44,0.219,10,N,0.37,0.33,121,,,N,2262,2262,3141,20,2257,2255,3132,35.0763064,-119.3493305,557.0,,
MFL,,3.526,187+46,18617.30,40001560,ml-int,U24.29,24.29,34.68,U692.59,692.59,1263.78,0.219,10,N,0.48,0.42,114,,,N,2259,2258,3136,20,2250,2246,3120,35.0763083,-119.3493118,557.1,,
MFL,,3.528,187+54,18625.48,40001561,ml-int,D26.50,32.47,26.50,U700.77,700.77,1255.60,0.219,11,N,0.63,0.55,117,,,N,2254,2251,3126,21,2238,2232,3100,35.0763112,-119.3492848,557.3,,
MFL,,3.528,187+55,18625.94,40001562,ml-int,D26.05,32.92,26.05,U701.23,701.23,1255.15,0.219,10,N,0.17,0.33,122,,,N,2266,2266,3147,20,2265,2264,3145,35.0763114,-119.3492833,557.3,,
MFL,,3.528,187+56,18627.60,40001563,ml-int,D24.39,34.58,24.39,U702.89,702.89,1253.49,0.219,10,N,0.16,0.35,116,,,N,2266,2266,3147,20,2265,2265,3145,35.0763119,-119.3492778,557.3,,
MFL,,3.530,187+67,18638.43,40001564,ml-int,D13.56,45.42,13.56,U713.72,713.72,1242.65,0.219,13,N,0.53,0.37,119,,,N,2255,2253,3128,23,2243,2238,3108,35.0763157,-119.3492421,557.4,,
MFL,394,3.533,187+80,18651.99,,WELD,,,,,,,0.219,,,,,,59.35,,,,,,,,,,35.0763206,-119.3491973,557.5,,
MFL,,3.535,187+92,18664.30,40001565,ml-int,U12.31,12.31,47.04,U739.59,739.59,1216.79,0.219,13,N,0.91,0.73,123,,,N,2236,2230,3097,23,2207,2193,3046,35.0763249,-119.3491567,557.6,,
MFL,395,3.544,188+38,18711.34,,WELD,,,,,,,0.219,,,,,,58.51,,,,,,,,,,35.0763406,-119.3490014,556.4,,
MFL,,3.551,188+77,18751.58,40001566,ml-int,D18.26,40.25,18.26,U826.87,826.87,1129.50,0.219,10,N,0.57,0.45,125,,,N,2257,2254,3131,20,2244,2239,3110,35.0763543,-119.3488685,556.0,,
MFL,,3.552,188+80,18753.87,40001567,ml-int,D15.98,42.53,15.98,U829.16,829.16,1127.22,0.219,10,N,0.63,0.52,124,,,N,2254,2252,3127,20,2239,2233,3101,35.0763551,-119.3488610,556.0,,
MFL,,3.552,188+80,18754.33,40001568,ml-int,D15.52,42.99,15.52,U829.62,829.62,1126.76,0.219,10,N,0.33,0.33,124,,,N,2263,2263,3142,20,2259,2257,3135,35.0763553,-119.3488594,556.0,,
MFL,,3.552,188+82,18756.23,40001569,ml-int,D13.62,44.89,13.62,U831.52,831.52,1124.86,0.219,10,N,0.76,0.51,130,,,N,2249,2246,3119,20,2228,2220,3083,35.0763559,-119.3488532,556.0,,
MFL,396,3.555,188+95,18769.85,,WELD,,,,,,,0.219,,,,,,59.58,,,,,,,,,,35.0763607,-119.3488082,556.1,,
MFL,,3.557,189+08,18783.38,40001570,ml-int,U13.54,13.54,46.05,U858.67,858.67,1097.70,0.219,13,N,0.39,0.39,125,,,N,2260,2259,3137,23,2253,2250,3125,35.0763654,-119.3487636,556.5,,
MFL,,3.561,189+25,18800.59,40001571,ml-ext,D28.84,30.74,28.84,U875.88,875.88,1080.50,0.219,15,N,1.77,0.96,48,,,N,2175,2206,3064,25,2102,2123,2949,35.0763713,-119.3487068,557.1,,
MFL,,3.561,189+27,18802.88,40001572,ml-ext,D26.55,33.03,26.55,U878.17,878.17,1078.21,0.219,10,N,0.74,0.68,177,,,N,2250,2247,3121,20,2230,2222,3086,35.0763721,-119.3486992,557.2,,
MFL,,3.561,189+28,18803.04,40001573,ml-ext,D26.39,33.19,26.39,U878.33,878.33,1078.05,0.219,10,N,0.72,0.81,172,,,N,2250,2247,3121,20,2231,2223,3088,35.0763721,-119.3486987,557.2,,
MFL,,3.561,189+28,18803.36,40001574,ml-ext,D26.07,33.51,26.07,U878.65,878.65,1077.73,0.219,12,N,0.67,0.77,147,,,N,2249,2246,3119,22,2232,2224,3089,35.0763723,-119.3486976,557.2,,
MFL,,3.561,189+28,18803.65,40001575,ml-ext,D25.78,33.80,25.78,U878.93,878.93,1077.44,0.219,11,N,0.53,0.55,197,,,N,2256,2254,3131,21,2245,2240,3111,35.0763724,-119.3486967,557.2,,
MFL,397,3.566,189+53,18829.43,,WELD,,,,,,,0.219,,,,,,58.81,,,,,,,,,,35.0763811,-119.3486116,558.1,,
MFL,,3.569,189+65,18841.87,40001576,ml-int,U12.44,12.44,46.37,U917.16,917.16,1039.22,0.219,10,N,0.31,0.33,134,,,N,2264,2263,3143,20,2260,2258,3136,35.0763852,-119.3485705,558.3,,
MFL,,3.573,189+87,18863.92,40001577,ml-int,D24.32,34.49,24.32,U939.21,939.21,1017.17,0.219,10,N,0.47,0.35,134,,,N,2260,2258,3136,20,2251,2247,3121,35.0763923,-119.3484977,558.6,,
MFL,,3.574,189+91,18868.32,40001578,ml-int,D19.92,38.89,19.92,U943.61,943.61,1012.77,0.219,10,N,0.36,0.33,132,,,N,2262,2262,3141,20,2257,2255,3132,35.0763937,-119.3484831,558.7,,
MFL,398,3.577,190+11,18888.24,,WELD,,,,,,,0.219,,,,,,59.48,,,,,,,,,,35.0763998,-119.3484173,558.8,,
MFL,,3.579,190+19,18896.53,40001579,ml-int,U8.30,8.30,51.19,U971.82,971.82,984.56,0.219,10,N,0.43,0.50,139,,,N,2261,2259,3138,20,2253,2250,3125,35.0764023,-119.3483898,558.8,,
MFL,,3.579,190+21,18898.86,40001580,ml-int,U10.62,10.62,48.86,U974.15,974.15,982.23,0.219,10,N,0.58,0.53,143,,,N,2256,2254,3131,20,2243,2238,3108,35.0764030,-119.3483821,558.8,,
MFL,,3.584,190+45,18923.06,40001581,ml-int,D24.66,34.82,24.66,D958.03,998.35,958.03,0.219,10,N,0.50,0.41,144,,,N,2259,2257,3135,20,2249,2245,3118,35.0764106,-119.3483021,558.3,,
MFL,,3.585,190+52,18930.62,40001582,ml-int,D17.10,42.38,17.10,D950.47,1005.91,950.47,0.219,12,N,0.50,0.52,127,,,N,2257,2255,3131,22,2246,2242,3113,35.0764127,-119.3482771,558.1,,
MFL,,3.586,190+51,18932.95,10000086,"Bend right-down - 13 deg., 50D ",D14.77,44.72,14.77,D948.14,1008.24,948.14,0.219,,,,,,,,,,,,,,,,35.0764129,-119.3482694,558.0,,
MFL,,3.586,190+55,18933.92,40001583,ml-int,D13.80,45.68,13.80,D947.17,1009.21,947.17,0.219,10,N,0.56,0.52,142,,,N,2257,2256,3133,20,2246,2241,3112,35.0764130,-119.3482661,558.0,,
MFL,,3.586,190+57,18935.38,40001584,ml-int,D12.34,47.14,12.34,D945.71,1010.67,945.71,0.219,11,N,0.73,0.54,157,,,N,2249,2245,3118,21,2229,2221,3084,35.0764129,-119.3482613,558.0,,
MFL,399,3.589,190+69,18947.72,,WELD,,,,,,,0.219,,,,,,59.69,,,,,,,,,,35.0764128,-119.3482202,557.8,,
MFL,,3.590,190+77,18956.48,40001585,ml-int,U8.76,8.76,50.93,D924.61,1031.77,924.61,0.219,10,N,0.66,0.39,145,,,N,2253,2250,3126,20,2237,2230,3097,35.0764129,-119.3481911,557.8,,
MFL,,3.590,190+78,18957.51,40001586,ml-int,U9.79,9.79,49.90,D923.58,1032.80,923.58,0.219,10,N,0.41,0.37,150,,,N,2261,2260,3139,20,2254,2252,3127,35.0764129,-119.3481876,557.7,,
MFL,,3.591,190+80,18959.07,40001587,ml-int,U11.35,11.35,48.34,D922.01,1034.36,922.01,0.219,10,N,0.19,0.33,144,,,N,2266,2265,3146,20,2264,2263,3144,35.0764129,-119.3481824,557.7,,
MFL,,3.591,190+83,18962.15,40001588,ml-int,U14.43,14.43,45.26,D918.94,1037.44,918.94,0.219,10,N,0.37,0.33,149,,,N,2262,2261,3141,20,2257,2254,3131,35.0764129,-119.3481722,557.7,,
MFL,,3.591,190+83,18962.76,40001589,ml-int,U15.04,15.04,44.65,D918.33,1038.05,918.33,0.219,10,N,0.34,0.44,144,,,N,2263,2262,3142,20,2258,2256,3134,35.0764129,-119.3481702,557.7,,
MFL,,3.592,190+84,18963.53,40001590,ml-int,U15.81,15.81,43.88,D917.56,1038.82,917.56,0.219,10,N,0.38,0.33,144,,,N,2262,2261,3140,20,2256,2254,3130,35.0764129,-119.3481676,557.7,,
MFL,,3.592,190+86,18965.53,40001591,ml-int,U17.81,17.81,41.88,D915.56,1040.82,915.56,0.219,10,N,0.44,0.45,149,,,N,2260,2259,3138,20,2253,2250,3124,35.0764130,-119.3481610,557.8,,
MFL,,3.592,190+88,18967.56,40001592,ml-int,U19.84,19.84,39.85,D913.53,1042.85,913.53,0.219,10,N,0.23,0.35,148,,,N,2265,2265,3146,20,2263,2262,3142,35.0764130,-119.3481542,557.8,,
MFL,,3.593,190+90,18969.47,40001593,ml-int,U21.75,21.75,37.94,D911.62,1044.76,911.62,0.219,10,N,1.49,0.58,148,,,N,2217,2218,3080,20,2160,2150,2986,35.0764131,-119.3481479,557.8,,
MFL,,3.594,190+95,18974.62,40001594,ml-int,U26.90,26.90,32.79,D906.47,1049.91,906.47,0.219,11,N,0.33,0.33,148,,,N,2263,2262,3142,21,2258,2256,3134,35.0764132,-119.3481307,557.8,,
MFL,,3.595,191+03,18982.45,40001595,ml-int,D24.96,34.73,24.96,D898.64,1057.74,898.64,0.219,13,N,0.31,0.33,147,,,N,2262,2261,3141,23,2258,2256,3133,35.0764133,-119.3481046,557.8,,
MFL,,3.595,191+03,18983.25,40001596,ml-int,D24.16,35.53,24.16,D897.84,1058.54,897.84,0.219,10,N,0.52,0.42,147,,,N,2258,2257,3134,20,2248,2244,3116,35.0764134,-119.3481020,557.8,,
MFL,,3.596,191+06,18985.57,40001597,ml-int,D21.84,37.85,21.84,D895.51,1060.86,895.51,0.219,9,N,0.60,0.37,156,,,N,2256,2254,3131,19,2243,2237,3107,35.0764134,-119.3480942,557.8,,
MFL,,3.599,191+22,19002.16,40001598,ml-int,D5.25,54.44,5.25,D878.93,1077.45,878.93,0.219,20,N,0.55,0.33,156,,,N,2245,2241,3112,30,2231,2222,3087,35.0764138,-119.3480391,557.9,,
MFL,400,3.600,191+27,19007.41,,WELD,,,,,,,0.219,,,,,,59.51,,,,,,,,,,35.0764139,-119.3480216,558.0,,
MFL,,3.602,191+40,19020.83,40001599,ml-ext,U13.42,13.42,46.09,D860.25,1096.12,860.25,0.219,10,N,0.48,0.33,157,,,N,2259,2258,3136,20,2250,2247,3120,35.0764142,-119.3479769,558.1,,
MFL,,3.605,191+54,19034.63,40001600,ml-int,U27.22,27.22,32.30,D846.46,1109.92,846.46,0.219,14,N,0.48,0.43,158,,,N,2256,2254,3131,24,2247,2242,3114,35.0764146,-119.3479310,558.4,,
MFL,401,3.611,191+85,19066.92,,WELD,,,,,,,0.219,,,,,,58.54,,,,,,,,,,35.0764157,-119.3478236,558.5,,
MFL,402,3.622,192+42,19125.47,,WELD,,,,,,,0.219,,,,,,58.66,,,,,,,,,,35.0764182,-119.3476288,557.3,,
MFL,,3.625,192+55,19138.20,40001601,ml-int,U12.73,12.73,45.93,D742.89,1213.49,742.89,0.219,11,N,0.37,0.33,148,,,N,2262,2261,3140,21,2256,2254,3130,35.0764187,-119.3475864,557.3,,
MFL,,3.627,192+69,19152.66,40001602,ml-int,U27.19,27.19,31.47,D728.43,1227.95,728.43,0.219,9,N,0.56,0.42,155,,,N,2257,2256,3133,19,2245,2241,3112,35.0764192,-119.3475383,557.2,,
MFL,,3.632,192+91,19175.55,40001603,ml-int,D8.58,50.08,8.58,D705.54,1250.84,705.54,0.219,10,N,0.55,0.44,151,,,N,2257,2255,3133,20,2246,2241,3113,35.0764199,-119.3474622,556.5,,
MFL,403,3.633,193+00,19184.13,,WELD,,,,,,,0.219,,,,,,58.96,,,,,,,,,,35.0764201,-119.3474336,556.2,,
MFL,,3.637,193+19,19203.86,40001604,ml-int,U19.74,19.74,39.23,D677.22,1279.15,677.22,0.219,10,N,0.75,0.59,149,,,N,2250,2247,3120,20,2230,2222,3085,35.0764204,-119.3473680,555.6,,
MFL,,3.637,193+20,19204.73,40001605,ml-int,U20.61,20.61,38.36,D676.35,1280.02,676.35,0.219,10,N,0.52,0.34,148,,,N,2258,2256,3134,20,2248,2243,3116,35.0764204,-119.3473651,555.6,,
MFL,,3.638,193+21,19206.31,40001606,ml-int,U22.19,22.19,36.78,D674.78,1281.60,674.78,0.219,13,N,0.39,0.42,148,,,N,2260,2259,3137,23,2254,2251,3126,35.0764204,-119.3473598,555.5,,
MFL,,3.640,193+36,19221.76,40001607,ml-int,D21.33,37.63,21.33,D659.33,1297.05,659.33,0.219,10,N,0.60,0.44,157,,,N,2256,2253,3130,20,2242,2237,3106,35.0764205,-119.3473084,555.3,,
MFL,,3.641,193+37,19222.73,40001608,ml-int,D20.36,38.61,20.36,D658.36,1298.02,658.36,0.219,10,N,0.57,0.45,157,,,N,2257,2255,3131,20,2244,2239,3110,35.0764205,-119.3473052,555.3,,
MFL,,3.641,193+38,19223.79,40001609,ml-int,D19.30,39.66,19.30,D657.30,1299.08,657.30,0.219,12,N,1.75,0.37,151,,,N,2192,2221,3084,22,2122,2141,2974,35.0764205,-119.3473017,555.3,,
MFL,,3.641,193+39,19224.58,40001610,ml-int,D18.51,40.45,18.51,D656.51,1299.87,656.51,0.219,11,N,1.93,0.60,156,,,N,2191,2227,3093,21,2114,2140,2973,35.0764205,-119.3472990,555.3,,
MFL,,3.641,193+41,19226.40,40001611,ml-int,D16.69,42.27,16.69,D654.69,1301.69,654.69,0.219,10,N,0.28,0.35,155,,,N,2264,2264,3144,20,2261,2260,3138,35.0764205,-119.3472930,555.3,,
MFL,,3.642,193+42,19227.43,40001612,ml-int,D15.66,43.30,15.66,D653.66,1302.72,653.66,0.219,12,N,1.07,0.54,155,,,N,2228,2237,3107,22,2190,2194,3048,35.0764205,-119.3472896,555.3,,
MFL,,3.642,193+43,19228.14,40001613,ml-int,D14.95,44.01,14.95,D652.95,1303.43,652.95,0.219,11,N,0.41,0.38,155,,,N,2261,2259,3138,21,2254,2251,3126,35.0764205,-119.3472872,555.3,,
MFL,,3.642,193+45,19230.20,40001614,ml-int,D12.89,46.08,12.89,D650.89,1305.49,650.89,0.219,10,N,0.47,0.53,154,,,N,2260,2258,3136,20,2251,2247,3121,35.0764205,-119.3472803,555.3,,
MFL,,3.643,193+48,19233.60,40001615,ml-int,D9.49,49.48,9.49,D647.48,1308.89,647.48,0.219,14,N,0.37,0.45,153,,,N,2260,2259,3137,24,2254,2251,3127,35.0764205,-119.3472690,555.4,,
MFL,,3.644,193+54,19240.06,40001616,ml-int,D3.03,55.93,3.03,D641.03,1315.35,641.03,0.219,10,N,0.35,0.33,156,,,N,2263,2262,3142,20,2258,2256,3133,35.0764205,-119.3472475,555.5,,
MFL,404,3.645,193+57,19243.09,,WELD,,,,,,,0.219,,,,,,59.44,,,,,,,,,,35.0764205,-119.3472375,555.6,,
MFL,,3.651,193+91,19278.15,40001617,ml-int,D24.39,35.06,24.39,D602.94,1353.44,602.94,0.219,10,N,0.43,0.40,158,,,N,2261,2260,3138,20,2253,2250,3126,35.0764201,-119.3471210,557.5,,
MFL,405,3.656,194+15,19302.53,,WELD,,,,,,,0.219,,,,,,59.75,,,,,,,,,,35.0764193,-119.3470399,558.5,,
MFL,,3.659,194+30,19318.07,40001618,ml-int,U15.54,15.54,44.21,D563.01,1393.36,563.01,0.219,10,N,0.30,0.33,160,,,N,2264,2263,3143,20,2260,2259,3137,35.0764186,-119.3469882,558.7,,
MFL,406,3.667,194+73,19362.28,,WELD,,,,,,,0.219,,,,,,59.11,,,,,,,,,,35.0764165,-119.3468411,558.2,,
MFL,,3.670,194+89,19377.90,40001619,ml-int,U15.62,15.62,43.49,D503.18,1453.19,503.18,0.219,12,N,0.36,0.33,166,,,N,2262,2261,3140,22,2256,2254,3130,35.0764157,-119.3467891,557.9,,
MFL,,3.671,194+93,19382.66,40001620,ml-int,U20.37,20.37,38.74,D498.43,1457.95,498.43,0.219,11,N,1.05,0.58,170,,,N,2234,2228,3094,21,2198,2184,3033,35.0764155,-119.3467733,557.8,,
MFL,407,3.678,195+31,19421.39,,WELD,,,,,,,0.219,,,,,,58.76,,,,,,,,,,35.0764143,-119.3466444,557.3,,
MFL,,3.680,195+39,19429.60,40001621,ml-int,U8.21,8.21,50.55,D451.49,1504.89,451.49,0.219,10,N,0.35,0.33,172,,,N,2263,2262,3142,20,2258,2256,3133,35.0764142,-119.3466171,557.3,,
MFL,,3.683,195+54,19445.13,40001622,ml-int,U23.74,23.74,35.02,D435.96,1520.42,435.96,0.219,10,N,0.39,0.33,175,,,N,2262,2261,3140,20,2255,2253,3129,35.0764140,-119.3465654,557.4,,
MFL,,3.683,195+55,19445.85,40001623,ml-int,U24.45,24.45,34.30,D435.24,1521.14,435.24,0.219,10,N,0.40,0.34,170,,,N,2261,2260,3139,20,2255,2252,3128,35.0764140,-119.3465630,557.4,,
MFL,408,3.689,195+89,19480.15,,WELD,,,,,,,0.219,,,,,,55.81,,,,,,,,,,35.0764139,-119.3464489,558.1,,
MFL,409,3.700,196+43,19535.96,,WELD,,,,,,,0.219,,,,,,59.72,,,,,,,,,,35.0764134,-119.3462632,559.6,,
MFL,,3.701,196+51,19543.61,40001624,ml-int,U7.64,7.64,52.08,D337.48,1618.90,337.48,0.219,10,N,0.79,0.53,178,,,N,2248,2245,3118,20,2226,2217,3080,35.0764134,-119.3462378,559.8,,
MFL,,3.705,196+68,19561.64,40001625,ml-int,U25.67,25.67,34.05,D319.45,1636.93,319.45,0.219,10,N,0.43,0.36,187,,,N,2261,2260,3138,20,2253,2250,3125,35.0764132,-119.3461778,560.1,,
MFL,,3.705,196+69,19562.18,40001626,ml-int,U26.21,26.21,33.51,D318.91,1637.47,318.91,0.219,10,N,0.45,0.41,182,,,N,2260,2259,3137,20,2252,2249,3124,35.0764132,-119.3461760,560.1,,
MFL,410,3.711,197+01,19595.68,,WELD,,,,,,,0.219,,,,,,58.96,,,,,,,,,,35.0764132,-119.3460645,560.0,,
MFL,411,3.722,197+59,19654.65,,WELD,,,,,,,0.219,,,,,,59.38,,,,,,,,,,35.0764138,-119.3458683,558.7,,
MFL,,3.727,197+82,19678.78,40001627,ml-int,U24.13,24.13,35.24,D202.31,1754.07,202.31,0.219,11,N,0.18,0.33,185,,,N,2266,2265,3146,21,2264,2264,3144,35.0764139,-119.3457880,559.2,,
MFL,,3.727,197+83,19679.18,40001628,ml-int,U24.54,24.54,34.84,D201.90,1754.47,201.90,0.219,10,N,0.62,0.34,185,,,N,2255,2253,3129,20,2241,2235,3104,35.0764139,-119.3457867,559.2,,
MFL,,3.727,197+84,19679.92,40001629,ml-int,U25.27,25.27,34.11,D201.17,1755.20,201.17,0.219,10,N,0.35,0.46,190,,,N,2263,2262,3141,20,2258,2256,3133,35.0764139,-119.3457842,559.2,,
MFL,,3.728,197+86,19682.40,40001630,ml-int,U27.75,27.75,31.62,D198.69,1757.69,198.69,0.219,10,N,0.46,0.38,184,,,N,2260,2259,3137,20,2252,2248,3123,35.0764140,-119.3457760,559.3,,
MFL,,3.728,197+89,19685.35,40001631,ml-int,D28.67,30.70,28.67,D195.74,1760.64,195.74,0.219,10,N,0.19,0.33,184,,,N,2266,2265,3146,20,2264,2263,3144,35.0764140,-119.3457662,559.4,,
MFL,,3.729,197+91,19687.52,40001632,ml-int,D26.50,32.87,26.50,D193.57,1762.81,193.57,0.219,10,N,0.62,0.58,189,,,N,2254,2252,3128,20,2240,2234,3103,35.0764140,-119.3457589,559.4,,
MFL,,3.729,197+92,19688.73,40001633,ml-int,D25.29,34.08,25.29,D192.36,1764.02,192.36,0.219,10,N,0.92,0.53,189,,,N,2243,2238,3108,20,2214,2203,3059,35.0764140,-119.3457549,559.5,,
MFL,,3.729,197+93,19689.83,40001634,ml-int,D24.19,35.18,24.19,D191.26,1765.12,191.26,0.219,12,N,0.37,0.33,183,,,N,2262,2260,3140,22,2256,2253,3130,35.0764140,-119.3457513,559.5,,
MFL,,3.729,197+95,19691.64,40001635,ml-int,D22.38,36.99,22.38,D189.45,1766.93,189.45,0.219,10,N,0.79,0.49,188,,,N,2248,2244,3117,20,2226,2217,3079,35.0764140,-119.3457452,559.5,,
MFL,,3.730,197+97,19693.97,40001636,ml-int,D20.06,39.32,20.06,D187.12,1769.26,187.12,0.219,10,N,0.67,0.50,187,,,N,2253,2250,3125,20,2236,2229,3096,35.0764140,-119.3457375,559.6,,
MFL,,3.730,197+98,19694.88,40001637,ml-int,D19.15,40.23,19.15,D186.21,1770.17,186.21,0.219,13,N,0.48,0.50,187,,,N,2257,2255,3132,23,2247,2243,3115,35.0764140,-119.3457345,559.6,,
MFL,,3.730,197+99,19695.20,40001638,ml-int,D18.82,40.55,18.82,D185.89,1770.49,185.89,0.219,10,N,0.40,0.33,187,,,N,2261,2260,3139,20,2255,2252,3128,35.0764140,-119.3457334,559.6,,
MFL,,3.730,197+99,19695.95,40001639,ml-int,D18.07,41.30,18.07,D185.14,1771.24,185.14,0.219,14,N,0.46,0.40,187,,,N,2257,2255,3132,24,2248,2243,3116,35.0764140,-119.3457309,559.6,,
MFL,,3.730,198+00,19696.36,40001640,ml-int,D17.66,41.72,17.66,D184.72,1771.65,184.72,0.219,14,N,0.38,0.38,187,,,N,2259,2258,3136,24,2253,2250,3125,35.0764140,-119.3457295,559.6,,
MFL,,3.730,198+00,19696.72,40001641,ml-int,D17.30,42.07,17.30,D184.37,1772.01,184.37,0.219,10,N,0.19,0.33,182,,,N,2266,2265,3146,20,2264,2264,3144,35.0764140,-119.3457283,559.6,,
MFL,,3.730,198+00,19697.03,40001642,ml-int,D16.99,42.39,16.99,D184.05,1772.32,184.05,0.219,10,N,0.68,0.46,187,,,N,2253,2250,3125,20,2236,2229,3096,35.0764140,-119.3457273,559.6,,
MFL,,3.731,198+01,19698.01,40001643,ml-int,D16.01,43.36,16.01,D183.08,1773.30,183.08,0.219,11,N,0.36,0.41,181,,,N,2262,2261,3140,21,2257,2255,3131,35.0764140,-119.3457240,559.6,,
MFL,,3.733,198+14,19710.89,40001644,ml-int,D3.13,56.25,3.13,D170.19,1786.18,170.19,0.219,10,N,0.48,0.36,183,,,N,2259,2258,3136,20,2250,2247,3120,35.0764139,-119.3456812,559.5,,
MFL,412,3.734,198+17,19714.02,,WELD,,,,,,,0.219,,,,,,59.48,,,,,,,,,,35.0764139,-119.3456708,559.5,,
