Repository: kerbergr/datadump

File: MLCompare/examples/oldili.csv (part 10 of 16)
MFL,,-0.009,00+00,-45.24,12000000,Begin Run Tickle,,,,,,,0.000,,,,,,,,,,,,,,,,35.0875497,-119.4052413,764.4,,
MFL,0,0.000,00+00,-1.51,,WELD - WT Change - Begin 0.322 ERW,,,,,,,0.322,,,,,,3.09,,,,,,,,,,35.0875497,-119.4052413,764.4,,
MFL,,0.000,00+00,-1.04,10000000,Flange,U0.47,0.47,,,,,0.322,,,,,,,,,,,,,,,,35.0875497,-119.4052413,764.4,,
MFL,,0.000,06+44,0.00,10000001,Valve (Launch) Launcher - 06+44 - MOCO LAUNCHER,U1.51,1.51,,,,,0.322,,,,,,,,,,,,,,,,35.0875496,-119.4052413,764.4,,
MFL,,3.740,198+50,19747.94,40001645,ml-int,D25.57,33.92,25.57,D133.15,1823.23,133.15,0.219,10,N,0.43,0.44,182,,,N,2261,2260,3138,20,2253,2250,3125,35.0764133,-119.3455579,558.5,,
MFL,,3.740,198+51,19749.27,40001646,ml-int,D24.24,35.24,24.24,D131.82,1824.56,131.82,0.219,11,N,0.91,0.58,182,,,N,2242,2237,3107,21,2214,2202,3059,35.0764133,-119.3455535,558.5,,
MFL,,3.743,198+62,19760.49,40001647,ml-int,D13.02,46.46,13.02,D120.60,1835.78,120.60,0.219,10,N,0.33,0.33,180,,,N,2263,2262,3142,20,2259,2257,3134,35.0764130,-119.3455162,558.4,,
MFL,,3.743,198+65,19763.06,40001648,ml-int,D10.45,49.04,10.45,D118.03,1838.35,118.03,0.219,15,N,0.39,0.33,179,,,N,2258,2257,3134,25,2251,2248,3122,35.0764129,-119.3455076,558.4,,
MFL,,3.743,198+65,19763.53,40001649,ml-int,D9.98,49.51,9.98,D117.56,1838.82,117.56,0.219,13,N,0.32,0.33,179,,,N,2262,2261,3141,23,2258,2256,3133,35.0764129,-119.3455060,558.4,,
MFL,413,3.745,198+75,19773.51,,WELD,,,,,,,0.219,,,,,,59.52,,,,,,,,,,35.0764127,-119.3454728,558.5,,
MFL,,3.749,198+95,19794.15,40001650,ml-ext,U20.65,20.65,38.88,D86.93,1869.44,86.93,0.219,10,N,1.09,0.81,9,,,N,2235,2229,3095,20,2198,2183,3032,35.0764124,-119.3454042,559.0,,
MFL,414,3.756,199+33,19833.03,,WELD,,,,,,,0.219,,,,,,59.44,,,,,,,,,,35.0764125,-119.3452748,560.1,,
MFL,,3.757,199+38,19838.04,40001651,ml-int,U5.01,5.01,54.44,D43.05,1913.33,43.05,0.219,10,N,0.34,0.42,173,,,N,2263,2262,3142,20,2258,2257,3134,35.0764126,-119.3452582,560.2,,
MFL,,3.759,199+47,19847.41,40001652,ml-int,U14.38,14.38,45.07,D33.68,1922.70,33.68,0.219,10,N,0.22,0.42,173,,,N,2265,2265,3146,20,2263,2262,3142,35.0764126,-119.3452270,560.4,,
MFL,,3.765,199+80,19881.09,10000087,AGM-4A - 199+80 - CHEVRON USA?,D11.39,48.06,11.39,U1956.38,1956.38,4606.25,0.219,,,,,,,,,,,,,,,,35.0764121,-119.3451150,560.4,,
MFL,415,3.768,199+91,19892.48,,WELD,,,,,,,0.219,,,,,,59.16,,,,,,,,,,35.0764116,-119.3450770,560.3,,
MFL,416,3.779,200+51,19951.64,,WELD,,,,,,,0.219,,,,,,59.34,,,,,,,,,,35.0764104,-119.3448799,560.0,,
MFL,,3.780,200+60,19960.65,40001653,ml-int,U9.01,9.01,50.33,U79.56,79.56,4526.69,0.219,16,N,0.37,0.33,168,,,N,2259,2257,3135,26,2253,2249,3124,35.0764101,-119.3448499,560.1,,
MFL,,3.781,200+62,19963.06,40001654,ml-int,U11.43,11.43,47.91,U81.97,81.97,4524.28,0.219,10,N,0.37,0.46,173,,,N,2262,2261,3141,20,2257,2254,3131,35.0764101,-119.3448419,560.1,,
MFL,,3.781,200+63,19963.58,40001655,ml-int,U11.94,11.94,47.39,U82.49,82.49,4523.76,0.219,10,N,0.35,0.40,168,,,N,2263,2262,3142,20,2258,2256,3133,35.0764100,-119.3448401,560.1,,
MFL,,3.782,200+66,19966.55,40001656,ml-int,U14.91,14.91,44.43,U85.46,85.46,4520.80,0.219,10,N,0.50,0.68,177,,,N,2259,2257,3135,20,2249,2245,3118,35.0764099,-119.3448303,560.2,,
MFL,,3.782,200+68,19968.78,40001657,ml-int,U17.14,17.14,42.20,U87.69,87.69,4518.56,0.219,10,N,0.35,0.45,172,,,N,2263,2262,3141,20,2258,2255,3133,35.0764099,-119.3448229,560.3,,
MFL,,3.782,200+68,19968.93,40001658,ml-int,U17.30,17.30,42.04,U87.85,87.85,4518.41,0.219,12,N,0.35,0.33,167,,,N,2262,2261,3140,22,2257,2254,3131,35.0764099,-119.3448223,560.3,,
MFL,,3.782,200+69,19970.12,40001659,ml-int,U18.49,18.49,40.85,U89.04,89.04,4517.22,0.219,10,N,0.48,0.34,172,,,N,2259,2258,3136,20,2250,2246,3120,35.0764098,-119.3448184,560.3,,
MFL,,3.782,200+70,19970.46,40001660,ml-int,U18.83,18.83,40.51,U89.38,89.38,4516.88,0.219,10,N,0.77,0.71,177,,,N,2249,2246,3119,20,2228,2220,3083,35.0764098,-119.3448172,560.4,,
MFL,,3.782,200+70,19970.72,40001661,ml-int,U19.09,19.09,40.25,U89.63,89.63,4516.62,0.219,12,N,0.41,0.40,172,,,N,2260,2259,3137,22,2253,2250,3125,35.0764098,-119.3448164,560.4,,
MFL,,3.783,200+73,19974.13,40001662,ml-int,U22.49,22.49,36.85,U93.04,93.04,4513.21,0.219,10,N,0.38,0.38,171,,,N,2262,2261,3141,20,2256,2254,3131,35.0764097,-119.3448050,560.5,,
MFL,,3.783,200+74,19974.77,40001663,ml-int,U23.14,23.14,36.20,U93.69,93.69,4512.57,0.219,10,N,0.36,0.46,171,,,N,2262,2262,3141,20,2257,2255,3132,35.0764097,-119.3448029,560.5,,
MFL,,3.783,200+75,19975.47,40001664,ml-int,U23.83,23.83,35.51,U94.38,94.38,4511.87,0.219,10,N,0.48,0.44,171,,,N,2259,2258,3136,20,2250,2247,3120,35.0764097,-119.3448006,560.6,,
MFL,,3.784,200+78,19978.60,40001665,ml-int,U26.97,26.97,32.37,U97.52,97.52,4508.74,0.219,12,N,0.33,0.39,175,,,N,2262,2262,3141,22,2258,2256,3133,35.0764096,-119.3447901,560.7,,
MFL,,3.784,200+79,19979.73,40001666,ml-int,U28.10,28.10,31.24,U98.65,98.65,4507.61,0.219,10,N,0.29,0.41,170,,,N,2264,2264,3144,20,2261,2259,3138,35.0764096,-119.3447864,560.7,,
MFL,,3.784,200+80,19980.78,40001667,ml-int,U29.14,29.14,30.20,U99.69,99.69,4506.56,0.219,12,N,0.46,0.42,175,,,N,2258,2257,3134,22,2250,2246,3119,35.0764096,-119.3447829,560.8,,
MFL,,3.784,200+81,19981.80,40001668,ml-int,D29.18,30.16,29.18,U100.71,100.71,4505.54,0.219,10,N,0.44,0.44,175,,,N,2261,2259,3138,20,2253,2250,3125,35.0764096,-119.3447795,560.8,,
MFL,,3.785,200+82,19982.31,40001669,ml-int,D28.66,30.68,28.66,U101.23,101.23,4505.03,0.219,10,N,0.38,0.40,170,,,N,2262,2261,3140,20,2256,2254,3130,35.0764096,-119.3447778,560.8,,
MFL,,3.785,200+82,19982.73,40001670,ml-int,D28.25,31.09,28.25,U101.64,101.64,4504.61,0.219,13,N,0.39,0.41,175,,,N,2260,2259,3137,23,2254,2251,3126,35.0764096,-119.3447764,560.8,,
MFL,,3.785,200+82,19983.19,40001671,ml-int,D27.78,31.56,27.78,U102.10,102.10,4504.15,0.219,11,N,0.40,0.54,174,,,N,2261,2260,3139,21,2255,2252,3128,35.0764096,-119.3447749,560.8,,
MFL,,3.785,200+83,19983.36,40001672,ml-int,D27.61,31.73,27.61,U102.28,102.28,4503.98,0.219,10,N,1.30,0.48,174,,,N,2225,2247,3120,20,2178,2194,3047,35.0764096,-119.3447743,560.8,,
MFL,,3.785,200+83,19983.83,40001673,ml-int,D27.15,32.19,27.15,U102.74,102.74,4503.51,0.219,11,N,0.37,0.44,169,,,N,2262,2261,3140,21,2256,2254,3130,35.0764096,-119.3447728,560.8,,
MFL,,3.785,200+83,19984.22,40001674,ml-int,D26.75,32.58,26.75,U103.13,103.13,4503.12,0.219,11,N,0.32,0.33,174,,,N,2263,2262,3142,21,2259,2257,3134,35.0764095,-119.3447714,560.9,,
MFL,,3.786,200+90,19990.96,40001675,ml-int,D20.01,39.32,20.01,U109.87,109.87,4496.38,0.219,10,N,0.48,0.44,168,,,N,2259,2257,3135,20,2250,2246,3120,35.0764095,-119.3447490,560.9,,
MFL,,3.786,200+91,19991.86,40001676,ml-int,D19.12,40.22,19.12,U110.77,110.77,4495.48,0.219,10,N,0.39,0.42,173,,,N,2262,2261,3140,20,2256,2253,3130,35.0764095,-119.3447460,561.0,,
MFL,,3.787,200+92,19992.91,40001677,ml-int,D18.06,41.28,18.06,U111.82,111.82,4494.43,0.219,10,N,0.45,0.45,173,,,N,2260,2259,3137,20,2252,2249,3123,35.0764095,-119.3447425,561.0,,
MFL,,3.787,200+94,19995.00,40001678,ml-int,D15.97,43.37,15.97,U113.91,113.91,4492.34,0.219,10,N,0.39,0.35,168,,,N,2262,2261,3140,20,2256,2253,3129,35.0764094,-119.3447355,561.0,,
MFL,,3.789,201+03,20004.12,40001679,ml-int,D6.85,52.49,6.85,U123.03,123.03,4483.22,0.219,10,N,0.44,0.43,167,,,N,2261,2259,3138,20,2253,2250,3125,35.0764094,-119.3447051,560.9,,
MFL,,3.789,201+05,20005.37,40001680,ml-int,D5.60,53.73,5.60,U124.28,124.28,4481.97,0.219,10,N,0.48,0.49,166,,,N,2259,2258,3136,20,2250,2247,3120,35.0764093,-119.3447010,560.9,,
MFL,,3.789,201+07,20007.76,40001681,ml-int,D3.22,56.12,3.22,U126.67,126.67,4479.58,0.219,10,N,0.12,0.45,176,,,N,2266,2266,3148,20,2266,2266,3147,35.0764093,-119.3446930,560.9,,
MFL,417,3.790,201+10,20010.97,,WELD,,,,,,,0.219,,,,,,59.17,,,,,,,,,,35.0764093,-119.3446823,560.8,,
MFL,,3.796,201+43,20043.69,40001682,ml-int,D26.46,32.71,26.46,U162.60,162.60,4443.65,0.219,10,N,0.54,0.44,165,,,N,2257,2256,3133,20,2246,2242,3113,35.0764090,-119.3445734,560.0,,
MFL,418,3.801,201+70,20070.14,,WELD,,,,,,,0.219,,,,,,59.54,,,,,,,,,,35.0764086,-119.3444853,559.3,,
MFL,,3.806,201+97,20097.89,40001683,ml-int,U27.74,27.74,31.80,U216.80,216.80,4389.46,0.219,10,N,0.75,0.57,161,,,N,2250,2246,3120,20,2229,2221,3085,35.0764086,-119.3443929,558.4,,
MFL,,3.807,202+02,20102.11,40001684,ml-int,D27.57,31.97,27.57,U221.02,221.02,4385.23,0.219,11,N,0.18,0.33,162,,,N,2266,2265,3146,21,2264,2264,3144,35.0764087,-119.3443788,558.4,,
MFL,419,3.812,202+29,20129.69,,WELD,,,,,,,0.219,,,,,,59.13,,,,,,,,,,35.0764100,-119.3442870,558.4,,
MFL,420,3.824,202+89,20188.82,,WELD,,,,,,,0.219,,,,,,59.44,,,,,,,,,,35.0764109,-119.3440902,556.4,,
MFL,,3.828,203+14,20214.07,40001685,ml-int,U25.26,25.26,34.18,U332.98,332.98,4273.27,0.219,11,N,0.55,0.34,164,,,N,2256,2254,3131,21,2244,2239,3110,35.0764102,-119.3440061,556.8,,
MFL,,3.830,203+23,20223.56,40001686,ml-int,D24.69,34.74,24.69,U342.47,342.47,4263.78,0.219,12,N,0.36,0.33,161,,,N,2262,2261,3140,22,2256,2254,3130,35.0764101,-119.3439745,557.2,,
MFL,421,3.835,203+48,20248.25,,WELD,,,,,,,0.219,,,,,,59.14,,,,,,,,,,35.0764109,-119.3438923,557.6,,
MFL,,3.838,203+65,20265.13,40001687,ml-int,U16.88,16.88,42.26,U384.04,384.04,4222.21,0.219,16,N,0.48,0.39,157,,,N,2254,2252,3127,26,2244,2239,3109,35.0764117,-119.3438360,557.9,,
MFL,,3.841,203+81,20280.83,40001688,ml-int,D26.56,32.58,26.56,U399.74,399.74,4206.51,0.219,10,N,0.49,0.46,152,,,N,2259,2258,3136,20,2250,2246,3119,35.0764122,-119.3437838,557.7,,
MFL,,3.842,203+87,20286.92,40001689,ml-int,D20.47,38.67,20.47,U405.83,405.83,4200.42,0.219,10,N,0.35,0.39,150,,,N,2263,2262,3142,20,2258,2256,3133,35.0764123,-119.3437635,557.6,,
MFL,,3.844,203+95,20295.10,40001690,ml-int,D12.29,46.85,12.29,U414.01,414.01,4192.24,0.219,10,N,0.89,0.40,154,,,N,2243,2247,3121,20,2216,2216,3077,35.0764124,-119.3437362,557.4,,
MFL,,3.845,204+00,20299.69,40001691,ml-int,D7.70,51.44,7.70,U418.61,418.61,4187.65,0.219,10,N,0.30,0.33,149,,,N,2264,2263,3143,20,2260,2259,3137,35.0764124,-119.3437209,557.4,,
MFL,,3.845,204+03,20302.37,40001692,ml-int,D5.02,54.12,5.02,U421.28,421.28,4184.97,0.219,10,N,0.52,0.40,148,,,N,2258,2256,3134,20,2247,2243,3115,35.0764125,-119.3437120,557.3,,
MFL,,3.846,204+05,20304.60,40001693,ml-int,D2.79,56.35,2.79,U423.51,423.51,4182.74,0.219,10,N,0.31,0.33,153,,,N,2264,2263,3143,20,2260,2258,3137,35.0764125,-119.3437046,557.3,,
MFL,,3.846,204+06,20305.35,40001694,ml-int,D2.04,57.10,2.04,U424.26,424.26,4181.99,0.219,11,N,0.42,0.33,148,,,N,2260,2259,3138,21,2253,2250,3125,35.0764125,-119.3437021,557.3,,
MFL,,3.846,204+06,20305.85,40001695,ml-int,D1.54,57.60,1.54,U424.76,424.76,4181.49,0.219,10,N,0.35,0.33,148,,,N,2263,2262,3141,20,2258,2256,3133,35.0764125,-119.3437004,557.3,,
MFL,422,3.846,204+08,20307.39,,WELD,,,,,,,0.219,,,,,,56.15,,,,,,,,,,35.0764126,-119.3436953,557.3,,
MFL,,3.847,204+13,20312.98,40001696,ml-ext,U5.59,5.59,50.56,U431.89,431.89,4174.36,0.219,19,N,3.36,1.62,78,,,N,2060,2133,2963,29,1935,1992,2767,35.0764127,-119.3436767,557.2,,
MFL,,3.849,204+22,20321.70,40001697,ml-int,U14.30,14.30,41.84,U440.61,440.61,4165.64,0.219,11,N,0.93,0.65,155,,,N,2239,2250,3125,21,2210,2217,3079,35.0764128,-119.3436476,557.1,,
MFL,,3.849,204+22,20321.96,40001698,ml-int,U14.57,14.57,41.58,U440.87,440.87,4165.38,0.219,10,N,0.65,0.51,151,,,N,2254,2251,3126,20,2238,2231,3099,35.0764128,-119.3436468,557.2,,
MFL,,3.855,204+53,20352.43,40001699,ml-ext,D11.11,45.04,11.11,U471.35,471.35,4134.91,0.219,10,N,0.41,0.34,155,,,N,2261,2260,3139,20,2255,2252,3128,35.0764124,-119.3435453,558.4,,
MFL,423,3.857,204+64,20363.54,,WELD,,,,,,,0.219,,,,,,41.15,,,,,,,,,,35.0764115,-119.3435084,559.0,,
MFL,424,3.865,205+05,20404.69,,WELD,,,,,,,0.219,,,,,,40.35,,,,,,,,,,35.0764075,-119.3433716,560.8,,
MFL,425,3.872,205+46,20445.04,,WELD,,,,,,,0.219,,,,,,50.76,,,,,,,,,,35.0764056,-119.3432373,559.0,,
MFL,,3.879,205+81,20480.07,40001700,ml-int,D15.73,35.03,15.73,U598.99,598.99,4007.27,0.219,10,N,0.57,0.33,127,,,N,2256,2254,3131,20,2244,2239,3109,35.0764050,-119.3431207,559.7,,
MFL,,3.879,205+81,20480.52,40001701,ml-int,D15.28,35.47,15.28,U599.43,599.43,4006.82,0.219,10,N,0.21,0.33,122,,,N,2265,2265,3146,20,2264,2263,3143,35.0764050,-119.3431192,559.7,,
MFL,,3.879,205+82,20481.24,40001702,ml-int,D14.55,36.20,14.55,U600.16,600.16,4006.10,0.219,10,N,0.53,0.33,107,,,N,2258,2256,3133,20,2247,2242,3114,35.0764049,-119.3431168,559.8,,
MFL,,3.879,205+82,20481.76,40001703,ml-int,D14.04,36.72,14.04,U600.67,600.67,4005.58,0.219,10,N,0.59,0.45,122,,,N,2256,2254,3131,20,2243,2238,3108,35.0764049,-119.3431151,559.8,,
MFL,,3.879,205+84,20483.10,40001704,ml-ext,D12.70,38.06,12.70,U602.01,602.01,4004.24,0.219,14,N,0.46,0.51,217,,,N,2257,2255,3132,24,2248,2244,3116,35.0764049,-119.3431106,559.8,,
MFL,,3.882,205+96,20495.52,40001705,ml-ext,D0.28,50.47,0.28,U614.43,614.43,3991.82,0.219,13,N,0.65,0.56,246,,,N,2249,2245,3118,23,2232,2224,3089,35.0764045,-119.3430692,560.0,,
MFL,426,3.882,205+97,20495.80,,WELD,,,,,,,0.219,,,,,,40.71,,,,,,,,,,35.0764045,-119.3430683,560.0,,
MFL,,3.888,206+31,20530.02,40001706,ml-ext,D6.49,34.22,6.49,U648.93,648.93,3957.32,0.219,10,N,0.89,0.88,289,,,N,2244,2239,3110,20,2217,2206,3064,35.0764032,-119.3429543,560.3,,
MFL,427,3.889,206+37,20536.51,,WELD,,,,,,,0.219,,,,,,43.09,,,,,,,,,,35.0764027,-119.3429327,560.5,,
MFL,,3.890,206+42,20541.49,40001707,ml-int,U4.98,4.98,38.11,U660.40,660.40,3945.85,0.219,10,N,0.45,0.35,160,,,N,2260,2259,3137,20,2252,2249,3123,35.0764022,-119.3429162,560.7,,
MFL,,3.891,206+44,20543.24,40001708,ml-int,U6.73,6.73,36.36,U662.15,662.15,3944.10,0.219,11,N,0.51,0.33,161,,,N,2257,2255,3133,21,2247,2243,3115,35.0764021,-119.3429103,560.7,,
MFL,,3.895,206+64,20563.28,13000016,MCP,D16.32,26.77,16.32,U682.19,682.19,3924.06,,,,26,27,,,,,,,,,,,,35.0764004,-119.3428436,560.9,,
MFL,428,3.898,206+81,20579.60,,WELD,,,,,,,0.219,,,,,,40.37,,,,,,,,,,35.0763997,-119.3427893,560.5,,
MFL,,3.899,206+87,20586.02,40001709,ml-int,U6.42,6.42,33.95,U704.93,704.93,3901.32,0.219,11,N,0.37,0.33,160,,,N,2262,2261,3140,21,2256,2254,3130,35.0763995,-119.3427679,560.3,,
MFL,429,3.905,207+21,20619.97,,WELD,,,,,,,0.219,,,,,,45.94,,,,,,,,,,35.0763985,-119.3426548,559.4,,
MFL,,3.907,207+29,20627.69,40001710,ml-int,U7.72,7.72,38.22,U746.60,746.60,3859.65,0.219,10,N,0.44,0.39,117,,,N,2261,2259,3138,20,2253,2250,3125,35.0763983,-119.3426291,559.3,,
MFL,,3.907,207+30,20628.39,40001711,ml-int,U8.41,8.41,37.52,U747.30,747.30,3858.95,0.219,10,N,0.55,0.58,162,,,N,2257,2255,3132,20,2245,2240,3112,35.0763983,-119.3426268,559.3,,
MFL,,3.907,207+30,20628.71,40001712,ml-int,U8.74,8.74,37.20,U747.62,747.62,3858.63,0.219,10,N,0.60,0.49,117,,,N,2256,2253,3130,20,2242,2237,3106,35.0763983,-119.3426257,559.3,,
MFL,,3.907,207+31,20629.98,40001713,ml-int,U10.00,10.00,35.93,U748.89,748.89,3857.36,0.219,11,N,0.55,0.33,142,,,N,2257,2255,3131,21,2245,2240,3111,35.0763983,-119.3426215,559.3,,
MFL,,3.907,207+31,20630.03,40001714,ml-int,U10.06,10.06,35.88,U748.94,748.94,3857.31,0.219,10,N,0.56,0.52,102,,,N,2257,2255,3132,20,2245,2240,3112,35.0763983,-119.3426213,559.3,,
MFL,430,3.914,207+67,20665.91,,WELD,,,,,,,0.219,,,,,,48.35,,,,,,,,,,35.0763978,-119.3425018,559.1,,
MFL,,3.916,207+78,20676.59,40001715,ml-int,U10.68,10.68,37.67,U795.50,795.50,3810.75,0.219,11,N,0.71,0.56,81,,,N,2249,2245,3119,21,2230,2222,3086,35.0763978,-119.3424662,559.1,,
MFL,,3.920,208+00,20698.89,40001716,ml-int,D15.37,32.98,15.37,U817.80,817.80,3788.45,0.219,9,N,0.51,0.44,181,,,N,2259,2257,3135,19,2249,2245,3118,35.0763981,-119.3423920,559.3,,
MFL,,3.921,208+02,20700.57,40001717,ml-int,D13.69,34.66,13.69,U819.48,819.48,3786.77,0.219,10,N,0.69,0.37,201,,,N,2252,2249,3124,20,2235,2228,3094,35.0763982,-119.3423864,559.3,,
MFL,,3.921,208+06,20704.27,40001718,ml-int,D9.99,38.36,9.99,U823.18,823.18,3783.07,0.219,10,N,0.52,0.62,172,,,N,2258,2260,3139,20,2247,2248,3122,35.0763983,-119.3423740,559.4,,
MFL,,3.922,208+10,20708.64,40001719,ml-int,D5.62,42.73,5.62,U827.55,827.55,3778.70,0.219,10,N,1.14,0.47,203,,,N,2232,2225,3090,20,2192,2176,3022,35.0763984,-119.3423595,559.5,,
MFL,,3.922,208+10,20708.95,40001720,ml-int,D5.31,43.04,5.31,U827.86,827.86,3778.39,0.219,12,N,0.37,0.42,173,,,N,2261,2260,3139,22,2256,2253,3129,35.0763984,-119.3423585,559.5,,
MFL,,3.922,208+12,20710.32,40001721,ml-int,D3.94,44.41,3.94,U829.23,829.23,3777.02,0.219,10,N,0.53,0.62,213,,,N,2258,2256,3134,20,2247,2243,3115,35.0763985,-119.3423539,559.5,,
MFL,,3.923,208+13,20711.19,40001722,ml-int,D3.07,45.28,3.07,U830.10,830.10,3776.15,0.219,10,N,0.47,0.41,173,,,N,2260,2258,3137,20,2251,2248,3122,35.0763985,-119.3423510,559.5,,
MFL,,3.923,208+14,20712.64,40001723,ml-int,D1.62,46.73,1.62,U831.55,831.55,3774.70,0.219,10,N,0.45,0.33,204,,,N,2261,2259,3138,20,2253,2249,3124,35.0763985,-119.3423462,559.6,,
MFL,431,3.923,208+16,20714.26,,WELD,,,,,,,0.219,,,,,,59.51,,,,,,,,,,35.0763986,-119.3423408,559.6,,
MFL,,3.924,208+20,20718.61,40001724,ml-int,U4.35,4.35,55.16,U837.52,837.52,3768.73,0.219,10,N,0.48,0.48,175,,,N,2259,2258,3136,20,2250,2247,3120,35.0763987,-119.3423263,559.7,,
MFL,,3.924,208+21,20719.25,40001725,ml-int,U4.99,4.99,54.52,U838.16,838.16,3768.09,0.219,11,N,0.74,0.62,175,,,N,2249,2245,3118,21,2229,2220,3084,35.0763987,-119.3423241,559.7,,
MFL,,3.924,208+23,20721.32,40001726,ml-int,U7.07,7.07,52.45,U840.24,840.24,3766.02,0.219,10,N,0.38,0.33,176,,,N,2262,2261,3140,20,2256,2254,3130,35.0763988,-119.3423172,559.7,,
MFL,,3.925,208+24,20722.28,40001727,ml-int,U8.02,8.02,51.49,U841.19,841.19,3765.06,0.219,11,N,0.41,0.44,171,,,N,2261,2260,3138,21,2254,2251,3126,35.0763988,-119.3423140,559.7,,
MFL,,3.926,208+30,20728.18,40001728,ml-int,U13.92,13.92,45.59,U847.09,847.09,3759.16,0.219,10,N,0.33,0.38,166,,,N,2263,2262,3142,20,2259,2257,3134,35.0763989,-119.3422944,559.8,,
MFL,,3.927,208+34,20732.33,40001729,ml-int,U18.07,18.07,41.44,U851.24,851.24,3755.01,0.219,10,N,0.31,0.33,177,,,N,2264,2263,3143,20,2260,2258,3136,35.0763990,-119.3422806,559.8,,
MFL,,3.932,208+64,20762.00,40001730,ml-int,D11.77,47.74,11.77,U880.91,880.91,3725.34,0.219,10,N,0.54,0.60,171,,,N,2257,2256,3133,20,2246,2242,3113,35.0763982,-119.3421818,560.4,,
MFL,,3.932,208+65,20763.04,40001731,ml-int,D10.73,48.78,10.73,U881.95,881.95,3724.30,0.219,11,N,0.42,0.41,171,,,N,2261,2259,3138,21,2254,2251,3126,35.0763981,-119.3421783,560.4,,
MFL,,3.933,208+65,20763.74,40001732,ml-int,D10.04,49.48,10.04,U882.65,882.65,3723.60,0.219,10,N,0.68,0.87,171,,,N,2253,2251,3126,20,2237,2230,3097,35.0763981,-119.3421760,560.5,,
MFL,,3.933,208+69,20767.31,40001733,ml-int,D6.46,53.05,6.46,U886.22,886.22,3720.03,0.219,10,N,0.50,0.52,176,,,N,2259,2258,3136,20,2250,2246,3119,35.0763978,-119.3421641,560.6,,
MFL,,3.933,208+70,20768.73,40001734,ml-int,D5.04,54.47,5.04,U887.64,887.64,3718.61,0.219,10,N,0.54,0.62,176,,,N,2257,2256,3133,20,2246,2242,3113,35.0763978,-119.3421594,560.6,,
MFL,432,3.934,208+75,20773.77,,WELD,,,,,,,0.219,,,,,,59.34,,,,,,,,,,35.0763975,-119.3421426,560.8,,
MFL,,3.937,208+90,20788.02,40001735,ml-int,U14.25,14.25,45.09,U906.93,906.93,3699.32,0.219,10,N,0.21,0.37,168,,,N,2265,2265,3146,20,2263,2263,3143,35.0763968,-119.3420951,561.1,,
MFL,,3.938,208+94,20792.64,40001736,ml-int,U18.87,18.87,40.47,U911.55,911.55,3694.70,0.219,11,N,0.32,0.33,169,,,N,2263,2263,3142,21,2259,2257,3135,35.0763967,-119.3420797,561.2,,
MFL,,3.939,208+99,20797.58,40001737,ml-int,U23.81,23.81,35.53,U916.49,916.49,3689.76,0.219,10,N,0.50,0.48,175,,,N,2259,2257,3135,20,2249,2245,3118,35.0763966,-119.3420633,561.2,,
MFL,,3.942,209+13,20811.53,40001738,ml-int,D21.58,37.76,21.58,U930.44,930.44,3675.81,0.219,10,N,0.46,0.43,176,,,N,2260,2259,3137,20,2252,2249,3123,35.0763966,-119.3420168,561.5,,
MFL,433,3.946,209+35,20833.11,,WELD,,,,,,,0.219,,,,,,58.95,,,,,,,,,,35.0763967,-119.3419450,562.0,,
MFL,,3.952,209+66,20864.56,40001739,ml-int,D27.50,31.45,27.50,U983.47,983.47,3622.78,0.219,10,N,0.67,0.58,174,,,N,2253,2250,3125,20,2236,2229,3096,35.0763969,-119.3418402,562.2,,
MFL,434,3.957,209+94,20892.06,,WELD,,,,,,,0.219,,,,,,49.32,,,,,,,,,,35.0763972,-119.3417486,562.0,,
MFL,,3.964,210+30,20928.23,40001740,ml-int,D13.16,36.16,13.16,U1047.14,1047.14,3559.11,0.219,12,N,0.59,0.44,156,,,N,2253,2250,3125,22,2239,2232,3101,35.0763975,-119.3416281,562.2,,
MFL,435,3.966,210+43,20941.39,,WELD,,,,,,,0.219,,,,,,49.55,,,,,,,,,,35.0763979,-119.3415843,562.0,,
MFL,,3.971,210+68,20965.91,40001741,ml-ext,U24.53,24.53,25.02,U1084.82,1084.82,3521.43,0.219,19,N,0.58,0.56,249,,,N,2245,2240,3112,29,2230,2221,3084,35.0763987,-119.3415028,560.2,,
MFL,,3.971,210+70,20967.42,40001742,ml-ext,D23.51,26.04,23.51,U1086.34,1086.34,3519.92,0.219,10,N,0.46,0.45,229,,,N,2260,2259,3137,20,2251,2248,3122,35.0763987,-119.3414978,560.1,,
MFL,,3.973,210+80,20977.56,40001743,ml-int,D13.37,36.18,13.37,U1096.47,1096.47,3509.78,0.219,11,N,0.47,0.42,104,,,N,2259,2257,3135,21,2250,2246,3120,35.0763987,-119.3414640,559.7,,
MFL,,3.973,210+81,20978.54,40001744,ml-int,D12.40,37.15,12.40,U1097.45,1097.45,3508.80,0.219,9,N,0.53,0.42,119,,,N,2258,2257,3134,19,2247,2243,3116,35.0763987,-119.3414608,559.7,,
MFL,,3.973,210+82,20979.84,40001745,ml-int,D11.09,38.46,11.09,U1098.75,1098.75,3507.50,0.219,10,N,0.43,0.41,136,,,N,2261,2259,3138,20,2253,2250,3125,35.0763987,-119.3414564,559.7,,
MFL,,3.975,210+91,20988.72,40001746,ml-int,D2.21,47.34,2.21,U1107.64,1107.64,3498.62,0.219,13,N,0.44,0.33,132,,,N,2259,2257,3135,23,2251,2247,3121,35.0763986,-119.3414269,559.7,,
MFL,436,3.976,210+93,20990.93,,WELD,,,,,,,0.219,,,,,,50.52,,,,,,,,,,35.0763986,-119.3414195,559.8,,
MFL,,3.980,211+19,21016.21,40001747,ml-int,D25.24,25.28,25.24,U1135.13,1135.13,3471.13,0.219,10,N,0.47,0.35,31,,,N,2260,2258,3136,20,2251,2247,3121,35.0763984,-119.3413353,560.4,,
MFL,,3.981,211+20,21017.41,40001748,ml-int,D24.05,26.47,24.05,U1136.32,1136.32,3469.93,0.219,10,N,0.58,0.46,171,,,N,2256,2254,3131,20,2243,2238,3109,35.0763983,-119.3413313,560.4,,
MFL,,3.982,211+27,21025.13,40001749,ml-int,D16.32,34.20,16.32,U1144.04,1144.04,3462.21,0.219,11,N,0.49,0.44,170,,,N,2258,2257,3134,21,2249,2245,3118,35.0763982,-119.3413056,560.8,,
MFL,,3.983,211+32,21029.23,40001750,ml-int,D12.22,38.30,12.22,U1148.14,1148.14,3458.11,0.219,10,N,0.39,0.43,174,,,N,2262,2261,3140,20,2256,2253,3129,35.0763981,-119.3412920,561.0,,
MFL,,3.983,211+35,21032.50,40001751,ml-int,D8.95,41.57,8.95,U1151.41,1151.41,3454.84,0.219,10,N,1.79,0.72,174,,,N,2205,2229,3096,20,2135,2149,2985,35.0763980,-119.3412811,561.1,,
MFL,437,3.985,211+44,21041.45,,WELD,,,,,,,0.219,,,,,,32.36,,,,,,,,,,35.0763976,-119.3412513,561.4,,
MFL,438,3.991,211+76,21073.81,,WELD,,,,,,,0.219,,,,,,17.66,,,,,,,,,,35.0763959,-119.3411436,562.4,,
MFL,439,3.995,211+94,21091.47,,WELD,,,,,,,0.219,,,,,,48.48,,,,,,,,,,35.0763959,-119.3410847,562.8,,
MFL,,3.996,212+01,21098.13,40001752,ml-int,U6.65,6.65,41.83,U1217.04,1217.04,3389.21,0.219,10,N,0.28,0.42,167,,,N,2264,2264,3144,20,2261,2260,3139,35.0763959,-119.3410626,562.8,,
MFL,,4.002,212+33,21130.65,40001753,ml-int,D9.30,39.18,9.30,U1249.56,1249.56,3356.69,0.219,10,N,0.60,0.48,139,,,N,2255,2253,3130,20,2242,2236,3106,35.0763977,-119.3409544,561.1,,
MFL,440,4.004,212+43,21139.95,,WELD,,,,,,,0.219,,,,,,59.47,,,,,,,,,,35.0763980,-119.3409235,560.5,,
MFL,,4.008,212+67,21163.93,40001754,ml-int,U23.98,23.98,35.49,U1282.85,1282.85,3323.41,0.219,10,N,0.76,0.55,175,,,N,2249,2246,3119,20,2228,2220,3083,35.0763984,-119.3408437,559.9,,
MFL,,4.010,212+76,21173.02,40001755,ml-int,D26.41,33.06,26.41,U1291.93,1291.93,3314.32,0.219,13,N,0.42,0.36,172,,,N,2259,2257,3135,23,2252,2248,3122,35.0763984,-119.3408134,560.1,,
MFL,,4.010,212+76,21173.71,40001756,ml-int,D25.72,33.75,25.72,U1292.62,1292.62,3313.63,0.219,12,N,1.75,0.62,172,,,N,2193,2229,3096,22,2122,2151,2988,35.0763984,-119.3408111,560.1,,
MFL,,4.011,212+80,21177.06,40001757,ml-int,D22.37,37.10,22.37,U1295.97,1295.97,3310.28,0.219,10,N,0.43,0.33,172,,,N,2261,2260,3138,20,2254,2251,3126,35.0763983,-119.3408000,560.3,,
MFL,,4.011,212+82,21179.09,40001758,ml-int,D20.34,39.13,20.34,U1298.00,1298.00,3308.25,0.219,10,N,0.56,0.51,173,,,N,2257,2255,3132,20,2245,2240,3111,35.0763982,-119.3407932,560.4,,
MFL,,4.012,212+85,21181.77,40001759,ml-int,D17.66,41.81,17.66,U1300.68,1300.68,3305.57,0.219,10,N,0.30,0.33,168,,,N,2264,2263,3143,20,2260,2259,3137,35.0763982,-119.3407843,560.5,,
MFL,,4.013,212+89,21186.26,40001760,ml-int,D13.17,46.31,13.17,U1305.17,1305.17,3301.08,0.219,10,N,0.43,0.48,174,,,N,2261,2260,3138,20,2254,2251,3126,35.0763980,-119.3407694,560.8,,
MFL,,4.013,212+91,21188.14,40001761,ml-int,D11.29,48.18,11.29,U1307.05,1307.05,3299.20,0.219,10,N,0.27,0.39,169,,,N,2264,2264,3144,20,2261,2260,3139,35.0763979,-119.3407631,560.9,,
MFL,,4.014,212+95,21192.33,40001762,ml-int,D7.09,52.38,7.09,U1311.25,1311.25,3295.01,0.219,10,N,0.51,0.50,169,,,N,2258,2257,3134,20,2248,2244,3117,35.0763977,-119.3407492,561.2,,
MFL,,4.015,213+00,21197.37,40001763,ml-int,D2.06,57.41,2.06,U1316.28,1316.28,3289.97,0.219,10,N,0.46,0.45,171,,,N,2260,2259,3137,20,2252,2248,3123,35.0763975,-119.3407325,561.5,,
MFL,,4.015,213+00,21197.53,40001764,ml-int,D1.90,57.58,1.90,U1316.44,1316.44,3289.81,0.219,14,N,0.56,0.49,171,,,N,2253,2250,3124,24,2240,2233,3102,35.0763975,-119.3407319,561.5,,
MFL,,4.015,213+01,21198.36,40001765,ml-int,D1.07,58.40,1.07,U1317.27,1317.27,3288.98,0.219,14,N,0.35,0.35,172,,,N,2261,2260,3138,24,2255,2253,3129,35.0763975,-119.3407292,561.6,,
MFL,441,4.015,213+02,21199.43,,WELD,,,,,,,0.219,,,,,,59.37,,,,,,,,,,35.0763975,-119.3407256,561.6,,
MFL,,4.019,213+23,21220.31,40001766,ml-int,U20.88,20.88,38.49,U1339.22,1339.22,3267.03,0.219,10,N,0.30,0.38,168,,,N,2264,2263,3144,20,2260,2259,3137,35.0763967,-119.3406561,562.4,,
MFL,,4.020,213+26,21223.53,40001767,ml-int,U24.10,24.10,35.26,U1342.44,1342.44,3263.81,0.219,10,N,0.45,0.44,168,,,N,2260,2259,3137,20,2252,2249,3124,35.0763967,-119.3406454,562.4,,
MFL,,4.026,213+61,21257.59,40001768,ml-ext,D1.20,58.17,1.20,U1376.50,1376.50,3229.75,0.219,10,N,0.69,0.66,81,,,N,2252,2249,3124,20,2234,2227,3094,35.0763966,-119.3405319,562.2,,
MFL,442,4.026,213+62,21258.79,,WELD,,,,,,,0.219,,,,,,59.21,,,,,,,,,,35.0763967,-119.3405279,562.2,,
MFL,,4.028,213+73,21270.14,40001769,ml-int,U11.35,11.35,47.86,U1389.06,1389.06,3217.20,0.219,10,N,0.44,0.60,166,,,N,2261,2259,3138,20,2253,2250,3125,35.0763970,-119.3404902,561.5,,
MFL,,4.034,214+02,21299.08,40001770,ml-int,D18.93,40.28,18.93,U1417.99,1417.99,3188.26,0.219,10,N,0.43,0.40,165,,,N,2261,2259,3138,20,2253,2250,3126,35.0763970,-119.3403938,560.9,,
MFL,,4.036,214+15,21312.13,40001771,ml-int,D5.88,53.33,5.88,U1431.04,1431.04,3175.21,0.219,10,N,0.48,0.49,174,,,N,2259,2258,3136,20,2251,2247,3121,35.0763968,-119.3403504,561.4,,
MFL,,4.037,214+19,21315.64,40001772,ml-int,D2.37,56.84,2.37,U1434.55,1434.55,3171.70,0.219,10,N,0.44,0.41,174,,,N,2260,2259,3138,20,2253,2249,3124,35.0763967,-119.3403387,561.5,,
MFL,443,4.038,214+21,21318.00,,WELD,,,,,,,0.219,,,,,,59.35,,,,,,,,,,35.0763967,-119.3403308,561.6,,
MFL,,4.040,214+33,21329.38,40001773,ml-int,U11.38,11.38,47.97,U1448.29,1448.29,3157.96,0.219,10,N,0.36,0.33,169,,,N,2263,2262,3141,20,2257,2255,3132,35.0763964,-119.3402929,562.0,,
MFL,,4.040,214+33,21329.75,40001774,ml-int,U11.75,11.75,47.60,U1448.67,1448.67,3157.59,0.219,12,N,0.40,0.33,169,,,N,2261,2259,3138,22,2254,2251,3126,35.0763963,-119.3402917,562.0,,
MFL,,4.041,214+41,21337.55,40001775,ml-int,U19.54,19.54,39.80,U1456.46,1456.46,3149.79,0.219,10,N,0.44,0.55,170,,,N,2261,2259,3138,20,2253,2250,3125,35.0763961,-119.3402658,562.2,,
MFL,,4.042,214+43,21339.35,40001776,ml-int,U21.34,21.34,38.00,U1458.26,1458.26,3147.99,0.219,10,N,0.40,0.42,170,,,N,2261,2260,3139,20,2255,2252,3128,35.0763960,-119.3402598,562.3,,
MFL,,4.042,214+44,21340.40,40001777,ml-int,U22.39,22.39,36.95,U1459.31,1459.31,3146.94,0.219,10,N,0.36,0.37,175,,,N,2263,2262,3141,20,2257,2255,3132,35.0763960,-119.3402563,562.3,,
MFL,,4.043,214+48,21344.97,40001778,ml-int,U26.97,26.97,32.38,U1463.89,1463.89,3142.37,0.219,13,N,0.45,0.33,165,,,N,2258,2256,3133,23,2249,2245,3118,35.0763958,-119.3402410,562.5,,
MFL,,4.043,214+50,21346.30,40001779,ml-int,U28.30,28.30,31.05,U1465.21,1465.21,3141.04,0.219,10,N,0.14,0.33,171,,,N,2266,2266,3147,20,2265,2265,3146,35.0763957,-119.3402366,562.5,,
MFL,,4.043,214+52,21348.79,40001780,ml-int,D28.56,30.79,28.56,U1467.70,1467.70,3138.55,0.219,10,N,0.45,0.44,171,,,N,2260,2259,3137,20,2252,2249,3123,35.0763956,-119.3402283,562.6,,
MFL,,4.043,214+53,21349.67,40001781,ml-int,D27.68,31.67,27.68,U1468.59,1468.59,3137.67,0.219,10,N,0.28,0.40,171,,,N,2264,2264,3144,20,2261,2260,3139,35.0763956,-119.3402254,562.6,,
MFL,,4.045,214+59,21355.88,40001782,ml-int,D21.47,37.88,21.47,U1474.79,1474.79,3131.46,0.219,11,N,0.13,0.33,181,,,N,2266,2266,3148,21,2266,2265,3146,35.0763954,-119.3402047,562.8,,
MFL,,4.045,214+63,21359.73,40001783,ml-int,D17.62,41.73,17.62,U1478.65,1478.65,3127.61,0.219,10,N,0.33,0.36,171,,,N,2263,2262,3142,20,2259,2257,3135,35.0763953,-119.3401919,562.8,,
MFL,,4.046,214+64,21360.90,40001784,ml-int,D16.45,42.89,16.45,U1479.81,1479.81,3126.44,0.219,11,N,0.41,0.33,171,,,N,2261,2260,3139,21,2254,2251,3127,35.0763953,-119.3401880,562.8,,
MFL,,4.046,214+66,21362.98,40001785,ml-int,D14.37,44.97,14.37,U1481.89,1481.89,3124.36,0.219,13,N,0.39,0.38,171,,,N,2260,2259,3137,23,2253,2250,3126,35.0763952,-119.3401811,562.8,,
MFL,,4.048,214+74,21370.90,40001786,ml-int,D6.45,52.90,6.45,U1489.82,1489.82,3116.44,0.219,10,N,0.49,0.54,172,,,N,2259,2258,3135,20,2250,2246,3119,35.0763951,-119.3401547,562.7,,
MFL,444,4.049,214+81,21377.35,,WELD,,,,,,,0.219,,,,,,59.46,,,,,,,,,,35.0763951,-119.3401332,562.6,,
MFL,,4.053,215+02,21398.49,40001787,ml-int,U21.14,21.14,38.32,U1517.40,1517.40,3088.85,0.219,10,N,0.58,0.67,173,,,N,2256,2254,3130,20,2243,2238,3108,35.0763947,-119.3400628,562.2,,
MFL,,4.053,215+03,21399.81,40001788,ml-int,U22.46,22.46,37.01,U1518.72,1518.72,3087.53,0.219,10,N,0.27,0.33,173,,,N,2264,2264,3144,20,2262,2260,3139,35.0763946,-119.3400584,562.2,,
MFL,,4.053,215+04,21400.13,40001789,ml-int,U22.78,22.78,36.69,U1519.04,1519.04,3087.21,0.219,10,N,0.44,0.55,168,,,N,2261,2259,3138,20,2253,2250,3125,35.0763946,-119.3400573,562.2,,
MFL,,4.055,215+13,21409.35,40001790,ml-int,D27.46,32.00,27.46,U1528.27,1528.27,3077.99,0.219,10,N,0.40,0.52,175,,,N,2261,2260,3139,20,2255,2252,3128,35.0763944,-119.3400266,562.4,,
MFL,,4.057,215+27,21423.36,40001791,ml-int,D13.45,46.01,13.45,U1542.27,1542.27,3063.98,0.219,13,N,0.39,0.34,171,,,N,2260,2258,3137,23,2253,2250,3125,35.0763941,-119.3399800,562.7,,
MFL,,4.058,215+27,21423.94,40001792,ml-int,D12.87,46.59,12.87,U1542.85,1542.85,3063.40,0.219,10,N,0.79,0.69,176,,,N,2249,2245,3118,20,2227,2218,3081,35.0763940,-119.3399780,562.7,,
MFL,,4.058,215+28,21424.89,40001793,ml-int,D11.93,47.54,11.93,U1543.80,1543.80,3062.45,0.219,12,N,0.25,0.33,171,,,N,2264,2264,3144,22,2262,2260,3139,35.0763940,-119.3399749,562.8,,
MFL,,4.059,215+36,21432.69,40001794,ml-int,D4.13,55.34,4.13,U1551.60,1551.60,3054.65,0.219,12,N,0.45,0.36,171,,,N,2259,2257,3135,22,2251,2247,3121,35.0763939,-119.3399489,562.9,,
MFL,,4.059,215+37,21433.33,40001795,ml-int,D3.49,55.98,3.49,U1552.24,1552.24,3054.01,0.219,10,N,0.30,0.34,171,,,N,2264,2263,3144,20,2260,2259,3137,35.0763939,-119.3399468,562.9,,
MFL,,4.060,215+39,21435.66,40001796,ml-int,D1.16,58.31,1.16,U1554.57,1554.57,3051.68,0.219,11,N,0.57,0.46,173,,,N,2256,2254,3130,21,2243,2238,3108,35.0763938,-119.3399390,562.9,,
MFL,445,4.060,215+40,21436.81,,WELD,,,,,,,0.219,,,,,,59.30,,,,,,,,,,35.0763938,-119.3399351,562.9,,
MFL,,4.061,215+48,21444.65,40001797,ml-int,U7.83,7.83,51.46,U1563.56,1563.56,3042.69,0.219,10,N,0.38,0.37,171,,,N,2262,2261,3141,20,2256,2254,3131,35.0763937,-119.3399090,563.0,,
MFL,,4.067,215+79,21475.39,40001798,ml-int,D20.72,38.57,20.72,U1594.30,1594.30,3011.95,0.219,10,N,0.83,0.60,164,,,N,2247,2244,3116,20,2223,2214,3075,35.0763938,-119.3398066,562.9,,
MFL,,4.068,215+81,21476.84,40001799,ml-int,D19.27,40.03,19.27,U1595.75,1595.75,3010.50,0.219,10,N,0.53,0.64,169,,,N,2258,2256,3134,20,2247,2243,3115,35.0763938,-119.3398018,562.9,,
MFL,446,4.071,216+00,21496.11,,WELD,,,,,,,0.219,,,,,,59.50,,,,,,,,,,35.0763938,-119.3397376,562.9,,
MFL,,4.078,216+35,21531.27,40001800,ml-int,D24.34,35.16,24.34,U1650.19,1650.19,2956.07,0.219,10,N,0.28,0.33,173,,,N,2264,2264,3144,20,2261,2260,3138,35.0763939,-119.3396205,563.0,,
MFL,,4.081,216+49,21545.55,40001801,ml-int,D10.06,49.44,10.06,U1664.46,1664.46,2941.79,0.219,11,N,0.28,0.42,173,,,N,2264,2263,3143,21,2261,2259,3138,35.0763937,-119.3395729,563.0,,
MFL,,4.081,216+51,21546.78,40001802,ml-int,D8.84,50.67,8.84,U1665.69,1665.69,2940.56,0.219,12,N,0.37,0.38,173,,,N,2261,2260,3139,22,2255,2253,3129,35.0763937,-119.3395688,563.0,,
MFL,447,4.083,216+60,21555.62,,WELD,,,,,,,0.219,,,,,,48.54,,,,,,,,,,35.0763936,-119.3395394,562.8,,
MFL,,4.091,217+04,21599.91,40001803,ml-int,D4.24,44.30,4.24,U1718.82,1718.82,2887.43,0.219,10,N,0.43,0.55,173,,,N,2261,2259,3138,20,2253,2250,3125,35.0763938,-119.3393919,562.2,,
MFL,448,4.092,217+08,21604.15,,WELD,,,,,,,0.219,,,,,,59.29,,,,,,,,,,35.0763938,-119.3393777,562.0,,
MFL,,4.098,217+43,21639.17,40001804,ml-int,D24.27,35.01,24.27,U1758.08,1758.08,2848.17,0.219,10,N,0.49,0.51,173,,,N,2259,2258,3136,20,2250,2246,3120,35.0763939,-119.3392612,561.2,,
MFL,,4.100,217+52,21648.14,40001805,ml-int,D15.30,43.99,15.30,U1767.06,1767.06,2839.20,0.219,10,N,0.45,0.46,173,,,N,2260,2259,3137,20,2252,2249,3123,35.0763939,-119.3392313,561.3,,
MFL,,4.101,217+56,21651.42,40001806,ml-int,D12.02,47.27,12.02,U1770.33,1770.33,2835.92,0.219,10,N,0.83,0.78,168,,,N,2247,2243,3115,20,2223,2213,3074,35.0763938,-119.3392204,561.3,,
MFL,449,4.103,217+68,21663.44,,WELD,,,,,,,0.219,,,,,,59.63,,,,,,,,,,35.0763938,-119.3391803,561.3,,
MFL,,4.104,217+74,21669.50,40001807,ml-int,U6.06,6.06,53.57,U1788.41,1788.41,2817.84,0.219,10,N,0.61,0.60,171,,,N,2255,2253,3129,20,2241,2235,3105,35.0763939,-119.3391601,561.2,,
MFL,,4.108,217+96,21691.94,40001808,ml-int,U28.50,28.50,31.13,U1810.85,1810.85,2795.40,0.219,10,N,0.35,0.37,170,,,N,2263,2262,3142,20,2258,2256,3133,35.0763942,-119.3390854,561.2,,
MFL,,4.110,218+04,21699.81,40001809,ml-int,D23.26,36.37,23.26,U1818.72,1818.72,2787.53,0.219,10,N,0.61,0.58,171,,,N,2255,2253,3129,20,2241,2235,3105,35.0763943,-119.3390592,561.2,,
MFL,,4.110,218+04,21700.00,40001810,ml-int,D23.07,36.56,23.07,U1818.92,1818.92,2787.34,0.219,20,N,0.45,0.93,176,,,N,2252,2249,3124,30,2243,2237,3106,35.0763943,-119.3390585,561.2,,
MFL,450,4.114,218+27,21723.07,,WELD,,,,,,,0.219,,,,,,59.59,,,,,,,,,,35.0763942,-119.3389817,560.8,,
MFL,,4.116,218+37,21732.22,40001811,ml-int,U9.15,9.15,50.44,U1851.13,1851.13,2755.12,0.219,12,N,1.05,0.59,174,,,N,2230,2223,3088,22,2194,2178,3026,35.0763942,-119.3389512,560.6,,
MFL,,4.116,218+37,21732.93,40001812,ml-int,U9.86,9.86,49.73,U1851.85,1851.85,2754.41,0.219,11,N,0.55,0.41,170,,,N,2256,2254,3131,21,2245,2240,3111,35.0763942,-119.3389488,560.5,,
MFL,,4.116,218+39,21734.16,40001813,ml-int,U11.09,11.09,48.50,U1853.08,1853.08,2753.18,0.219,10,N,0.36,0.46,175,,,N,2262,2262,3141,20,2257,2255,3132,35.0763942,-119.3389448,560.5,,
MFL,,4.117,218+43,21738.45,40001814,ml-int,U15.38,15.38,44.21,U1857.36,1857.36,2748.89,0.219,10,N,0.62,0.40,172,,,N,2254,2252,3128,20,2240,2234,3103,35.0763942,-119.3389305,560.5,,
MFL,,4.118,218+46,21742.03,40001815,ml-int,U18.96,18.96,40.63,U1860.94,1860.94,2745.31,0.219,10,N,0.49,0.46,178,,,N,2259,2257,3135,20,2249,2246,3119,35.0763942,-119.3389186,560.5,,
MFL,,4.119,218+51,21746.22,40001816,ml-int,U23.14,23.14,36.45,U1865.13,1865.13,2741.12,0.219,10,N,0.70,0.44,173,,,N,2251,2248,3123,20,2233,2226,3091,35.0763942,-119.3389046,560.5,,
MFL,,4.119,218+52,21747.84,40001817,ml-int,U24.77,24.77,34.83,U1866.75,1866.75,2739.50,0.219,10,N,0.86,0.53,178,,,N,2245,2241,3112,20,2219,2209,3068,35.0763942,-119.3388992,560.5,,
MFL,,4.120,218+56,21752.00,40001818,ml-int,U28.92,28.92,30.67,U1870.91,1870.91,2735.34,0.219,12,N,1.12,0.52,174,,,N,2228,2220,3083,22,2188,2171,3015,35.0763943,-119.3388853,560.6,,
MFL,,4.121,218+64,21759.44,40001819,ml-int,D23.22,36.37,23.22,U1878.36,1878.36,2727.90,0.219,11,N,0.36,0.33,174,,,N,2262,2261,3141,21,2257,2255,3131,35.0763943,-119.3388605,560.8,,
MFL,,4.121,218+64,21759.62,40001820,ml-int,D23.04,36.55,23.04,U1878.53,1878.53,2727.72,0.219,10,N,0.81,0.56,179,,,N,2248,2244,3116,20,2225,2216,3077,35.0763943,-119.3388600,560.8,,
MFL,,4.122,218+66,21761.56,40001821,ml-int,D21.11,38.49,21.11,U1880.47,1880.47,2725.78,0.219,10,N,0.48,0.35,175,,,N,2259,2258,3135,20,2250,2246,3120,35.0763943,-119.3388535,560.9,,
MFL,,4.122,218+66,21761.76,40001822,ml-int,D20.91,38.68,20.91,U1880.67,1880.67,2725.58,0.219,12,N,0.45,0.33,175,,,N,2259,2257,3135,22,2250,2247,3121,35.0763944,-119.3388529,560.9,,
MFL,,4.122,218+67,21762.74,40001823,ml-int,D19.92,39.67,19.92,U1881.66,1881.66,2724.60,0.219,10,N,0.41,0.37,175,,,N,2261,2260,3139,20,2254,2252,3127,35.0763944,-119.3388496,560.9,,
MFL,,4.122,218+68,21763.21,40001824,ml-int,D19.45,40.14,19.45,U1882.13,1882.13,2724.13,0.219,10,N,0.38,0.33,175,,,N,2262,2261,3140,20,2256,2254,3131,35.0763944,-119.3388480,560.9,,
MFL,,4.122,218+68,21763.56,40001825,ml-int,D19.10,40.49,19.10,U1882.48,1882.48,2723.78,0.219,10,N,0.54,0.44,175,,,N,2257,2256,3133,20,2246,2241,3113,35.0763944,-119.3388468,560.9,,
MFL,,4.122,218+69,21764.70,40001826,ml-int,D17.97,41.62,17.97,U1883.61,1883.61,2722.64,0.219,11,N,0.39,0.36,175,,,N,2261,2260,3139,21,2255,2253,3129,35.0763944,-119.3388431,561.0,,
MFL,,4.122,218+70,21765.72,40001827,ml-int,D16.94,42.65,16.94,U1884.63,1884.63,2721.62,0.219,12,N,0.53,0.43,175,,,N,2256,2254,3130,22,2245,2240,3111,35.0763944,-119.3388397,561.0,,
MFL,,4.124,218+78,21773.69,40001828,ml-int,D8.98,50.61,8.98,U1892.60,1892.60,2713.65,0.219,10,N,0.53,0.46,181,,,N,2258,2256,3133,20,2247,2242,3115,35.0763945,-119.3388131,561.4,,
MFL,,4.124,218+79,21773.97,40001829,ml-ext,D8.69,50.90,8.69,U1892.88,1892.88,2713.37,0.219,10,N,0.83,0.75,66,,,N,2247,2243,3115,20,2223,2213,3074,35.0763945,-119.3388122,561.4,,
MFL,,4.124,218+79,21774.26,40001830,ml-int,D8.40,51.19,8.40,U1893.18,1893.18,2713.08,0.219,16,N,0.56,0.38,176,,,N,2250,2247,3120,26,2237,2230,3097,35.0763945,-119.3388112,561.5,,
MFL,,4.124,218+79,21774.61,40001831,ml-int,D8.05,51.54,8.05,U1893.52,1893.52,2712.73,0.219,10,N,0.42,0.33,176,,,N,2261,2260,3139,20,2254,2251,3127,35.0763945,-119.3388101,561.5,,
MFL,,4.124,218+80,21775.16,40001832,ml-int,D7.51,52.09,7.51,U1894.07,1894.07,2712.18,0.219,10,N,1.65,0.62,181,,,N,2209,2237,3107,20,2145,2165,3007,35.0763945,-119.3388082,561.5,,
MFL,,4.124,218+80,21775.72,40001833,ml-int,D6.94,52.65,6.94,U1894.64,1894.64,2711.62,0.219,10,N,0.55,0.53,181,,,N,2257,2255,3132,20,2246,2241,3112,35.0763945,-119.3388064,561.5,,
MFL,,4.125,218+82,21777.74,40001834,ml-int,D4.92,54.67,4.92,U1896.65,1896.65,2709.60,0.219,10,N,0.30,0.33,176,,,N,2264,2263,3143,20,2260,2258,3136,35.0763945,-119.3387997,561.6,,
MFL,,4.125,218+83,21778.24,40001835,ml-int,D4.42,55.17,4.42,U1897.15,1897.15,2709.10,0.219,10,N,0.66,0.63,181,,,N,2253,2250,3126,20,2237,2230,3097,35.0763945,-119.3387980,561.7,,
MFL,,4.125,218+84,21778.97,40001836,ml-int,D3.70,55.89,3.70,U1897.88,1897.88,2708.37,0.219,10,N,0.19,0.33,176,,,N,2266,2266,3147,20,2264,2264,3144,35.0763945,-119.3387956,561.7,,
MFL,,4.125,218+84,21779.59,40001837,ml-int,D3.07,56.52,3.07,U1898.51,1898.51,2707.75,0.219,12,N,0.16,0.33,176,,,N,2266,2266,3147,22,2265,2264,3145,35.0763945,-119.3387935,561.7,,
MFL,,4.125,218+85,21780.16,40001838,ml-int,D2.51,57.09,2.51,U1899.07,1899.07,2707.18,0.219,10,N,0.32,0.33,176,,,N,2263,2263,3143,20,2259,2257,3135,35.0763945,-119.3387916,561.8,,
MFL,,4.125,218+85,21780.80,40001839,ml-int,D1.86,57.73,1.86,U1899.71,1899.71,2706.54,0.219,10,N,0.49,0.33,176,,,N,2259,2257,3135,20,2249,2246,3119,35.0763945,-119.3387895,561.8,,
MFL,,4.125,218+86,21781.51,40001840,ml-int,D1.16,58.44,1.16,U1900.42,1900.42,2705.83,0.219,14,N,0.59,0.35,176,,,N,2250,2247,3121,24,2236,2229,3096,35.0763945,-119.3387871,561.8,,
MFL,,4.125,218+87,21782.16,40001841,ml-ext,D0.50,59.09,0.50,U1901.07,1901.07,2705.18,0.219,10,N,0.67,0.80,86,,,N,2253,2250,3125,20,2236,2229,3096,35.0763945,-119.3387850,561.9,,
MFL,451,4.126,218+87,21782.66,,WELD,,,,,,,0.219,,,,,,59.44,,,,,,,,,,35.0763945,-119.3387833,561.9,,
MFL,,4.129,219+05,21799.97,40001842,ml-int,U17.31,17.31,42.14,U1918.89,1918.89,2687.37,0.219,9,N,0.93,0.62,176,,,N,2244,2239,3110,19,2215,2204,3061,35.0763945,-119.3387257,562.8,,
MFL,,4.131,219+14,21809.08,40001843,ml-int,U26.42,26.42,33.02,U1928.00,1928.00,2678.26,0.219,13,N,0.56,0.37,174,,,N,2254,2251,3126,23,2241,2235,3104,35.0763945,-119.3386954,563.1,,
