Repository: kerbergr/datadump

File: MLCompare/examples/oldili.csv (part 11 of 16)
MFL,,-0.009,00+00,-45.24,12000000,Begin Run Tickle,,,,,,,0.000,,,,,,,,,,,,,,,,35.0875497,-119.4052413,764.4,,
MFL,0,0.000,00+00,-1.51,,WELD - WT Change - Begin 0.322 ERW,,,,,,,0.322,,,,,,3.09,,,,,,,,,,35.0875497,-119.4052413,764.4,,
MFL,,0.000,00+00,-1.04,10000000,Flange,U0.47,0.47,,,,,0.322,,,,,,,,,,,,,,,,35.0875497,-119.4052413,764.4,,
MFL,,0.000,06+44,0.00,10000001,Valve (Launch) Launcher - 06+44 - MOCO LAUNCHER,U1.51,1.51,,,,,0.322,,,,,,,,,,,,,,,,35.0875496,-119.4052413,764.4,,
MFL,,4.132,219+23,21817.84,40001844,ml-int,D24.27,35.18,24.27,U1936.76,1936.76,2669.50,0.219,11,N,0.15,0.37,173,,,N,2266,2266,3147,21,2265,2265,3146,35.0763944,-119.3386662,563.2,,
MFL,452,4.137,219+47,21842.11,,WELD,,,,,,,0.219,,,,,,59.24,,,,,,,,,,35.0763941,-119.3385853,563.1,,
MFL,,4.144,219+88,21882.72,40001845,ml-int,D18.63,40.61,18.63,U2001.63,2001.63,2604.62,0.219,12,N,0.44,0.43,167,,,N,2259,2258,3136,22,2251,2248,3122,35.0763928,-119.3384501,562.2,,
MFL,453,4.148,220+06,21901.35,,WELD,,,,,,,0.219,,,,,,59.46,,,,,,,,,,35.0763920,-119.3383881,562.3,,
MFL,,4.149,220+13,21908.19,40001846,ml-int,U6.84,6.84,52.62,U2027.10,2027.10,2579.15,0.219,10,N,0.78,0.73,176,,,N,2249,2245,3118,20,2227,2218,3081,35.0763920,-119.3383653,562.4,,
MFL,,4.150,220+15,21910.07,40001847,ml-int,U8.73,8.73,50.74,U2028.99,2028.99,2577.27,0.219,10,N,0.37,0.44,171,,,N,2262,2261,3141,20,2257,2255,3131,35.0763920,-119.3383590,562.4,,
MFL,454,4.159,220+66,21960.81,,WELD,,,,,,,0.219,,,,,,59.37,,,,,,,,,,35.0763935,-119.3381900,563.2,,
MFL,,4.161,220+74,21969.05,40001848,ml-int,U8.23,8.23,51.13,U2087.96,2087.96,2518.29,0.219,10,N,0.29,0.43,174,,,N,2264,2263,3144,20,2261,2259,3138,35.0763938,-119.3381626,563.4,,
MFL,,4.164,220+90,21985.08,40001849,ml-int,U24.27,24.27,35.10,U2103.99,2103.99,2502.26,0.219,12,N,0.42,0.42,169,,,N,2260,2258,3136,22,2252,2249,3123,35.0763945,-119.3381092,563.8,,
MFL,455,4.170,221+25,22020.18,,WELD,,,,,,,0.219,,,,,,59.46,,,,,,,,,,35.0763960,-119.3379923,564.2,,
MFL,,4.180,221+74,22068.72,40001850,ml-ext,D10.92,48.55,10.92,U2187.64,2187.64,2418.62,0.219,13,N,0.57,0.78,166,,,N,2253,2250,3125,23,2240,2234,3102,35.0763969,-119.3378307,562.4,,
MFL,,4.180,221+74,22068.88,40001851,ml-ext,D10.76,48.70,10.76,U2187.79,2187.79,2418.46,0.219,12,N,2.01,1.62,226,,,N,2185,2207,3065,22,2104,2114,2936,35.0763969,-119.3378302,562.4,,
MFL,456,4.182,221+85,22079.64,,WELD,,,,,,,0.219,,,,,,59.42,,,,,,,,,,35.0763971,-119.3377943,562.3,,
MFL,,4.184,222+00,22094.15,40001852,ml-ext,U14.50,14.50,44.91,U2213.06,2213.06,2393.19,0.219,11,N,1.20,0.65,276,,,N,2228,2220,3084,21,2185,2167,3010,35.0763974,-119.3377460,562.1,,
MFL,,4.185,222+04,22098.55,40001853,ml-ext,U18.91,18.91,40.51,U2217.46,2217.46,2388.79,0.219,14,N,1.58,1.66,97,,,N,2191,2195,3049,24,2126,2119,2943,35.0763975,-119.3377313,562.1,,
MFL,,4.185,222+05,22099.09,40001854,ml-ext,U19.45,19.45,39.97,U2218.00,2218.00,2388.25,0.219,16,N,0.49,0.51,97,,,N,2254,2251,3126,26,2243,2237,3108,35.0763975,-119.3377296,562.1,,
MFL,,4.185,222+05,22099.30,40001855,ml-ext,U19.66,19.66,39.76,U2218.21,2218.21,2388.04,0.219,22,N,2.24,1.18,92,,,N,2086,2153,2990,32,1986,2044,2838,35.0763975,-119.3377289,562.1,,
MFL,,4.186,222+09,22103.71,40001856,ml-ext,U24.07,24.07,35.34,U2222.63,2222.63,2383.63,0.219,10,N,0.81,0.59,323,,,N,2248,2244,3116,20,2225,2215,3077,35.0763976,-119.3377141,562.0,,
MFL,,4.187,222+14,22108.11,40001857,ml-ext,U28.46,28.46,30.95,U2227.02,2227.02,2379.23,0.219,10,N,0.65,0.53,218,,,N,2254,2251,3126,20,2238,2231,3099,35.0763976,-119.3376995,562.0,,
MFL,,4.189,222+22,22116.59,40001858,ml-ext,D22.47,36.95,22.47,U2235.51,2235.51,2370.75,0.219,10,N,0.84,0.72,54,,,N,2246,2242,3114,20,2222,2212,3072,35.0763978,-119.3376713,561.8,,
MFL,,4.190,222+26,22120.90,40001859,ml-ext,D18.16,41.25,18.16,U2239.81,2239.81,2366.44,0.219,10,N,0.47,0.37,194,,,N,2259,2258,3136,20,2250,2247,3121,35.0763979,-119.3376569,561.7,,
MFL,,4.190,222+28,22122.67,40001860,ml-int,D16.39,43.02,16.39,U2241.58,2241.58,2364.67,0.219,11,N,0.16,0.37,174,,,N,2266,2266,3147,21,2265,2264,3145,35.0763979,-119.3376510,561.7,,
MFL,,4.190,222+28,22122.86,40001861,ml-ext,D16.20,43.21,16.20,U2241.77,2241.77,2364.48,0.219,13,N,0.60,0.40,264,,,N,2252,2248,3123,23,2237,2230,3097,35.0763979,-119.3376504,561.7,,
MFL,,4.190,222+29,22123.06,40001862,ml-int,D16.00,43.42,16.00,U2241.97,2241.97,2364.28,0.219,15,N,0.54,0.70,179,,,N,2252,2249,3124,25,2240,2234,3103,35.0763979,-119.3376497,561.7,,
MFL,,4.191,222+29,22126.82,10000088,"Bend right-up - 13 deg., 48D ",D12.24,47.18,12.24,U2245.73,2245.73,2360.52,0.219,,,,,,,,,,,,,,,,35.0763979,-119.3376372,561.9,,
MFL,,4.191,222+34,22128.23,40001863,ml-ext,D10.83,48.59,10.83,U2247.14,2247.14,2359.11,0.219,10,N,0.39,0.48,231,,,N,2262,2261,3140,20,2256,2253,3130,35.0763979,-119.3376325,562.1,,
MFL,,4.191,222+34,22128.56,40001864,ml-ext,D10.50,48.92,10.50,U2247.47,2247.47,2358.78,0.219,13,N,0.61,0.50,256,,,N,2251,2248,3122,23,2236,2230,3097,35.0763979,-119.3376314,562.1,,
MFL,,4.191,222+34,22128.79,40001865,ml-ext,D10.27,49.14,10.27,U2247.70,2247.70,2358.55,0.219,20,N,1.91,1.51,241,,,N,2126,2188,3038,30,2040,2096,2911,35.0763979,-119.3376307,562.1,,
MFL,,4.191,222+35,22128.89,40001866,ml-ext,D10.17,49.24,10.17,U2247.80,2247.80,2358.45,0.219,10,N,0.63,0.59,86,,,N,2254,2252,3128,20,2240,2234,3102,35.0763979,-119.3376303,562.1,,
MFL,,4.191,222+35,22129.27,40001867,ml-ext,D9.79,49.63,9.79,U2248.18,2248.18,2358.07,0.219,13,N,0.63,1.05,241,,,N,2251,2247,3121,23,2235,2228,3094,35.0763979,-119.3376291,562.2,,
MFL,,4.191,222+36,22130.00,40001868,ml-ext,D9.05,50.36,9.05,U2248.92,2248.92,2357.34,0.219,14,N,0.80,0.55,222,,,N,2240,2234,3103,24,2216,2204,3061,35.0763979,-119.3376266,562.2,,
MFL,,4.191,222+36,22130.20,40001869,ml-ext,D8.85,50.56,8.85,U2249.12,2249.12,2357.14,0.219,17,N,0.71,0.43,222,,,N,2239,2233,3101,27,2218,2206,3064,35.0763978,-119.3376260,562.2,,
MFL,,4.192,222+37,22131.87,40001870,ml-ext,D7.19,52.22,7.19,U2250.78,2250.78,2355.47,0.219,16,N,0.70,0.90,106,,,N,2241,2235,3105,26,2221,2210,3069,35.0763978,-119.3376205,562.4,,
MFL,,4.193,222+43,22137.76,40001871,ml-int,D1.30,58.12,1.30,U2256.67,2256.67,2349.58,0.219,10,N,0.44,0.39,174,,,N,2261,2259,3138,20,2253,2250,3125,35.0763977,-119.3376009,562.9,,
MFL,457,4.193,222+45,22139.06,,WELD,,,,,,,0.219,,,,,,59.44,,,,,,,,,,35.0763977,-119.3375966,563.0,,
MFL,458,4.204,223+04,22198.49,,WELD,,,,,,,0.219,,,,,,58.99,,,,,,,,,,35.0763978,-119.3373987,564.5,,
MFL,,4.205,223+06,22200.16,40001872,ml-int,U1.67,1.67,57.32,D2287.18,2319.07,2287.18,0.219,10,N,0.66,0.56,173,,,N,2253,2250,3126,20,2237,2230,3098,35.0763978,-119.3373932,564.5,,
MFL,,4.205,223+08,22202.18,40001873,ml-int,U3.69,3.69,55.30,D2285.16,2321.09,2285.16,0.219,10,N,1.78,0.71,179,,,N,2205,2231,3099,20,2135,2152,2989,35.0763978,-119.3373864,564.5,,
MFL,,4.207,223+19,22213.60,40001874,ml-int,U15.11,15.11,43.89,D2273.74,2332.51,2273.74,0.219,10,N,0.64,0.55,174,,,N,2254,2252,3127,20,2239,2233,3101,35.0763975,-119.3373484,564.5,,
MFL,,4.211,223+41,22235.13,40001875,ml-int,D22.36,36.64,22.36,D2252.21,2354.04,2252.21,0.219,10,N,0.54,0.42,176,,,N,2257,2256,3133,20,2246,2241,3113,35.0763968,-119.3372767,564.8,,
MFL,459,4.215,223+63,22257.49,,WELD,,,,,,,0.219,,,,,,59.21,,,,,,,,,,35.0763957,-119.3372022,565.5,,
MFL,,4.218,223+75,22269.09,40001876,ml-int,U11.60,11.60,47.61,D2218.25,2388.00,2218.25,0.219,10,N,0.59,0.67,172,,,N,2255,2253,3129,20,2242,2236,3106,35.0763952,-119.3371636,565.7,,
MFL,460,4.227,224+23,22316.70,,WELD,,,,,,,0.219,,,,,,59.33,,,,,,,,,,35.0763939,-119.3370051,564.2,,
MFL,461,4.238,224+82,22376.02,,WELD,,,,,,,0.219,,,,,,59.13,,,,,,,,,,35.0763946,-119.3368075,564.4,,
MFL,,4.239,224+90,22383.57,40001877,ml-int,U7.55,7.55,51.58,D2103.77,2502.48,2103.77,0.219,10,N,0.32,0.35,169,,,N,2264,2263,3143,20,2259,2258,3136,35.0763945,-119.3367824,564.7,,
MFL,,4.242,225+06,22399.22,40001878,ml-int,U23.20,23.20,35.93,D2088.12,2518.14,2088.12,0.219,13,N,0.36,0.35,169,,,N,2261,2260,3139,23,2256,2253,3129,35.0763940,-119.3367303,565.5,,
MFL,,4.243,225+09,22402.18,40001879,ml-int,U26.15,26.15,32.98,D2085.16,2521.09,2085.16,0.219,10,N,0.31,0.35,169,,,N,2264,2263,3143,20,2260,2258,3136,35.0763938,-119.3367205,565.7,,
MFL,,4.243,225+09,22402.72,40001880,ml-int,U26.70,26.70,32.44,D2084.62,2521.63,2084.62,0.219,10,N,0.56,0.71,179,,,N,2257,2255,3132,20,2245,2240,3111,35.0763938,-119.3367187,565.7,,
MFL,,4.243,225+09,22402.86,40001881,ml-int,U26.84,26.84,32.29,D2084.48,2521.77,2084.48,0.219,10,N,0.40,0.48,174,,,N,2262,2261,3140,20,2255,2253,3129,35.0763938,-119.3367182,565.7,,
MFL,,4.243,225+12,22405.58,40001882,ml-int,U29.56,29.56,29.57,D2081.76,2524.49,2081.76,0.219,16,N,0.81,0.90,174,,,N,2235,2245,3118,26,2210,2217,3079,35.0763936,-119.3367092,565.8,,
MFL,,4.244,225+14,22408.01,40001883,ml-int,D27.15,31.98,27.15,D2079.34,2526.92,2079.34,0.219,12,N,0.47,0.42,170,,,N,2258,2256,3133,22,2249,2244,3117,35.0763935,-119.3367011,565.9,,
MFL,,4.244,225+15,22408.14,40001884,ml-int,D27.02,32.11,27.02,D2079.20,2527.05,2079.20,0.219,12,N,0.36,0.35,175,,,N,2262,2261,3140,22,2256,2254,3131,35.0763935,-119.3367007,565.9,,
MFL,,4.244,225+17,22410.54,40001885,ml-int,D24.61,34.52,24.61,D2076.80,2529.45,2076.80,0.219,10,N,0.51,0.46,175,,,N,2259,2257,3135,20,2249,2245,3117,35.0763933,-119.3366927,566.0,,
MFL,,4.245,225+18,22411.48,40001886,ml-int,D23.67,35.46,23.67,D2075.86,2530.39,2075.86,0.219,12,N,0.37,0.45,175,,,N,2261,2260,3139,22,2256,2253,3129,35.0763933,-119.3366895,566.0,,
MFL,462,4.249,225+42,22435.15,,WELD,,,,,,,0.219,,,,,,59.18,,,,,,,,,,35.0763922,-119.3366107,566.4,,
MFL,463,4.260,226+01,22494.33,,WELD,,,,,,,0.219,,,,,,59.27,,,,,,,,,,35.0763931,-119.3364142,562.2,,
MFL,,4.263,226+15,22508.08,40001887,ml-int,U13.75,13.75,45.52,D1979.26,2626.99,1979.26,0.219,14,N,0.55,0.38,275,,,N,2253,2250,3125,24,2241,2234,3103,35.0763935,-119.3363684,561.7,,
MFL,,4.267,226+35,22527.89,40001888,ml-int,D25.71,33.56,25.71,D1959.45,2646.80,1959.45,0.219,10,N,0.51,0.37,293,,,N,2258,2257,3135,20,2248,2244,3117,35.0763945,-119.3363025,562.0,,
MFL,,4.268,226+44,22537.43,40001889,ml-int,D16.17,43.10,16.17,D1949.91,2656.34,1949.91,0.219,10,N,0.67,0.41,307,,,N,2253,2250,3125,20,2236,2230,3097,35.0763948,-119.3362708,562.6,,
MFL,,4.269,226+49,22542.41,40001890,ml-int,D11.19,48.07,11.19,D1944.93,2661.32,1944.93,0.219,11,N,0.41,0.41,306,,,N,2261,2259,3138,21,2254,2251,3126,35.0763950,-119.3362542,563.0,,
MFL,,4.269,226+50,22542.66,40001891,ml-int,D10.94,48.32,10.94,D1944.68,2661.57,1944.68,0.219,10,N,0.52,0.40,306,,,N,2258,2256,3134,20,2248,2243,3116,35.0763950,-119.3362534,563.0,,
MFL,464,4.272,226+60,22553.60,,WELD,,,,,,,0.219,,,,,,59.30,,,,,,,,,,35.0763952,-119.3362169,563.0,,
MFL,,4.281,227+11,22603.77,40001892,ml-int,D9.13,50.17,9.13,D1883.57,2722.69,1883.57,0.219,10,N,0.22,0.33,167,,,N,2265,2265,3146,20,2263,2263,3142,35.0763948,-119.3360498,562.2,,
MFL,465,4.283,227+20,22612.90,,WELD,,,,,,,0.219,,,,,,59.57,,,,,,,,,,35.0763947,-119.3360194,562.1,,
MFL,,4.284,227+25,22617.95,40001893,ml-int,U5.05,5.05,54.52,D1869.39,2736.87,1869.39,0.219,10,N,0.44,0.43,166,,,N,2260,2259,3138,20,2253,2250,3124,35.0763947,-119.3360026,562.1,,
MFL,,4.284,227+26,22618.83,40001894,ml-int,U5.93,5.93,53.64,D1868.51,2737.74,1868.51,0.219,9,N,0.72,0.55,156,,,N,2252,2249,3124,19,2233,2226,3092,35.0763947,-119.3359997,562.1,,
MFL,,4.285,227+30,22623.01,40001895,ml-int,U10.12,10.12,49.46,D1864.33,2741.93,1864.33,0.219,10,N,0.55,0.38,146,,,N,2257,2255,3132,20,2245,2241,3112,35.0763947,-119.3359857,562.1,,
MFL,,4.285,227+33,22626.38,40001896,ml-int,U13.48,13.48,46.09,D1860.96,2745.29,1860.96,0.219,10,N,0.32,0.33,166,,,N,2263,2263,3142,20,2259,2257,3135,35.0763947,-119.3359745,562.1,,
MFL,,4.285,227+34,22626.49,40001897,ml-int,U13.59,13.59,45.98,D1860.85,2745.40,1860.85,0.219,10,N,0.22,0.33,171,,,N,2265,2265,3146,20,2263,2263,3143,35.0763947,-119.3359741,562.1,,
MFL,,4.286,227+36,22628.54,40001898,ml-int,U15.65,15.65,43.93,D1858.80,2747.46,1858.80,0.219,12,N,0.55,0.33,136,,,N,2255,2252,3128,22,2243,2237,3107,35.0763947,-119.3359673,562.1,,
MFL,,4.288,227+48,22640.70,40001899,ml-int,U27.80,27.80,31.77,D1846.64,2759.61,1846.64,0.219,12,N,0.65,0.40,151,,,N,2251,2247,3121,22,2234,2227,3093,35.0763947,-119.3359268,562.3,,
MFL,,4.289,227+55,22648.18,40001900,ml-int,D24.29,35.29,24.29,D1839.16,2767.10,1839.16,0.219,10,N,0.46,0.37,181,,,N,2260,2259,3137,20,2252,2248,3123,35.0763948,-119.3359019,562.5,,
MFL,,4.292,227+71,22664.12,40001901,ml-int,D8.35,51.22,8.35,D1823.22,2783.03,1823.22,0.219,10,N,0.67,0.38,135,,,N,2253,2250,3126,20,2237,2230,3097,35.0763953,-119.3358488,562.7,,
MFL,,4.293,227+73,22665.32,40001902,ml-int,D7.15,52.42,7.15,D1822.02,2784.23,1822.02,0.219,14,N,0.25,0.34,170,,,N,2264,2263,3143,24,2261,2259,3138,35.0763954,-119.3358448,562.7,,
MFL,,4.293,227+74,22666.52,40001903,ml-ext,D5.95,53.62,5.95,D1820.82,2785.43,1820.82,0.219,11,N,0.72,0.60,194,,,N,2250,2247,3121,21,2231,2223,3088,35.0763955,-119.3358408,562.7,,
MFL,,4.294,227+78,22670.60,40001904,ml-ext,D1.88,57.70,1.88,D1816.74,2789.51,1816.74,0.219,10,N,0.39,0.56,288,,,N,2262,2261,3140,20,2256,2253,3130,35.0763957,-119.3358272,562.7,,
MFL,466,4.294,227+80,22672.47,,WELD,,,,,,,0.219,,,,,,59.22,,,,,,,,,,35.0763958,-119.3358210,562.7,,
MFL,,4.295,227+85,22677.82,40001905,ml-ext,U5.35,5.35,53.87,D1809.52,2796.74,1809.52,0.219,18,N,0.69,0.74,65,,,N,2238,2232,3100,28,2218,2206,3064,35.0763960,-119.3358032,562.7,,
MFL,,4.295,227+85,22677.97,40001906,ml-ext,U5.50,5.50,53.72,D1809.37,2796.89,1809.37,0.219,17,N,0.58,0.55,70,,,N,2248,2244,3116,27,2233,2225,3090,35.0763961,-119.3358027,562.7,,
MFL,,4.295,227+86,22678.91,40001907,ml-int,U6.44,6.44,52.78,D1808.43,2797.82,1808.43,0.219,10,N,0.27,0.45,175,,,N,2265,2264,3144,20,2262,2260,3139,35.0763961,-119.3357996,562.7,,
MFL,,4.297,227+98,22690.78,40001908,ml-int,U18.31,18.31,40.91,D1796.56,2809.69,1796.56,0.219,10,N,0.36,0.45,172,,,N,2263,2262,3141,20,2257,2255,3132,35.0763964,-119.3357600,562.5,,
MFL,,4.298,228+03,22695.76,40001909,ml-int,U23.29,23.29,35.93,D1791.58,2814.67,1791.58,0.219,10,N,0.52,0.47,166,,,N,2258,2256,3134,20,2247,2243,3115,35.0763963,-119.3357434,562.4,,
MFL,,4.305,228+38,22730.48,40001910,ml-int,D1.21,58.01,1.21,D1756.86,2849.39,1756.86,0.219,10,N,0.34,0.36,167,,,N,2263,2262,3142,20,2258,2256,3134,35.0763954,-119.3356278,561.8,,
MFL,,4.305,228+38,22731.04,40001911,ml-int,D0.65,58.57,0.65,D1756.30,2849.95,1756.30,0.219,10,N,0.57,0.49,168,,,N,2257,2255,3131,20,2244,2239,3110,35.0763954,-119.3356259,561.8,,
MFL,467,4.305,228+39,22731.69,,WELD,,,,,,,0.219,,,,,,59.17,,,,,,,,,,35.0763954,-119.3356238,561.8,,
MFL,,4.306,228+43,22735.95,40001912,ml-ext,U4.26,4.26,54.91,D1751.39,2854.86,1751.39,0.219,12,N,0.61,0.48,28,,,N,2252,2249,3124,22,2238,2231,3099,35.0763952,-119.3356096,561.7,,
MFL,,4.306,228+44,22736.87,40001913,ml-ext,U5.18,5.18,53.99,D1750.47,2855.78,1750.47,0.219,10,N,0.66,0.51,74,,,N,2253,2250,3126,20,2237,2230,3097,35.0763951,-119.3356065,561.7,,
MFL,,4.306,228+45,22737.09,40001914,ml-ext,U5.40,5.40,53.77,D1750.25,2856.00,1750.25,0.219,10,N,0.48,0.45,334,,,N,2259,2258,3136,20,2250,2247,3121,35.0763951,-119.3356058,561.7,,
MFL,,4.306,228+45,22737.61,40001915,ml-ext,U5.92,5.92,53.25,D1749.73,2856.52,1749.73,0.219,11,N,0.87,0.50,124,,,N,2243,2239,3109,21,2217,2206,3064,35.0763951,-119.3356040,561.7,,
MFL,,4.310,228+67,22759.22,40001916,ml-int,U27.52,27.52,31.65,D1728.13,2878.13,1728.13,0.219,10,N,0.63,0.56,172,,,N,2254,2252,3128,20,2239,2233,3102,35.0763935,-119.3355321,562.0,,
MFL,,4.312,228+75,22767.27,40001917,ml-int,D23.59,35.58,23.59,D1720.07,2886.18,1720.07,0.219,10,N,1.14,0.86,168,,,N,2233,2226,3092,20,2193,2178,3025,35.0763934,-119.3355053,562.3,,
MFL,,4.312,228+76,22768.91,40001918,ml-int,D21.95,37.22,21.95,D1718.43,2887.82,1718.43,0.219,12,N,0.66,0.52,153,,,N,2250,2246,3120,22,2233,2225,3090,35.0763934,-119.3354998,562.3,,
MFL,468,4.316,228+98,22790.86,,WELD,,,,,,,0.219,,,,,,59.27,,,,,,,,,,35.0763944,-119.3354267,562.7,,
MFL,469,4.328,229+58,22850.13,,WELD,,,,,,,0.219,,,,,,59.63,,,,,,,,,,35.0763961,-119.3352293,563.7,,
MFL,,4.332,229+80,22872.48,40001919,ml-int,U22.35,22.35,37.28,D1614.86,2991.39,1614.86,0.219,10,N,0.44,0.54,176,,,N,2261,2259,3138,20,2253,2250,3125,35.0763959,-119.3351549,563.4,,
MFL,,4.335,229+95,22887.59,40001920,ml-int,D22.17,37.47,22.17,D1599.75,3006.51,1599.75,0.219,10,N,0.46,0.47,183,,,N,2260,2258,3137,20,2251,2248,3122,35.0763957,-119.3351045,563.7,,
MFL,470,4.339,230+18,22909.76,,WELD,,,,,,,0.219,,,,,,59.41,,,,,,,,,,35.0763952,-119.3350307,563.9,,
MFL,,4.343,230+37,22929.04,40001921,ml-int,U19.28,19.28,40.12,D1558.30,3047.96,1558.30,0.219,11,N,0.56,0.68,177,,,N,2255,2253,3129,21,2243,2238,3108,35.0763946,-119.3349665,563.8,,
MFL,,4.345,230+52,22943.70,40001922,ml-ext,D25.47,33.94,25.47,D1543.64,3062.61,1543.64,0.219,10,N,0.38,0.42,77,,,N,2262,2261,3140,20,2256,2254,3130,35.0763942,-119.3349177,562.9,,
MFL,471,4.350,230+77,22969.17,,WELD,,,,,,,0.219,,,,,,59.56,,,,,,,,,,35.0763942,-119.3348330,561.7,,
MFL,472,4.362,231+37,23028.73,,WELD,,,,,,,0.219,,,,,,59.32,,,,,,,,,,35.0763927,-119.3346347,563.3,,
MFL,,4.363,231+43,23034.56,40001923,ml-int,U5.83,5.83,53.48,D1452.78,3153.47,1452.78,0.219,10,N,0.48,0.58,211,,,N,2259,2258,3136,20,2250,2247,3120,35.0763922,-119.3346153,563.7,,
MFL,,4.364,231+49,23040.26,40001924,ml-int,U11.53,11.53,47.79,D1447.08,3159.17,1447.08,0.219,11,N,0.39,0.45,168,,,N,2261,2260,3139,21,2255,2252,3128,35.0763918,-119.3345964,564.0,,
MFL,473,4.373,231+97,23088.05,,WELD,,,,,,,0.219,,,,,,59.06,,,,,,,,,,35.0763915,-119.3344373,565.0,,
MFL,,4.373,231+98,23089.96,40001925,ml-int,U1.91,1.91,57.15,D1397.39,3208.87,1397.39,0.219,10,N,0.27,0.44,165,,,N,2265,2264,3144,20,2262,2260,3139,35.0763916,-119.3344309,565.0,,
MFL,474,4.384,232+56,23147.11,,WELD,,,,,,,0.219,,,,,,59.80,,,,,,,,,,35.0763923,-119.3342405,565.0,,
MFL,,4.392,232+99,23190.62,40001926,ml-int,D16.28,43.52,16.28,D1296.72,3309.54,1296.72,0.219,10,N,0.31,0.39,163,,,N,2264,2263,3143,20,2260,2258,3137,35.0763920,-119.3340955,564.8,,
MFL,475,4.395,233+16,23206.91,,WELD,,,,,,,0.219,,,,,,59.14,,,,,,,,,,35.0763921,-119.3340413,565.1,,
MFL,,4.400,233+39,23230.08,40001927,ml-int,U23.18,23.18,35.96,D1257.26,3349.00,1257.26,0.219,12,N,1.29,0.49,163,,,N,2218,2219,3082,22,2169,2161,3002,35.0763924,-119.3339641,565.8,,
MFL,,4.400,233+40,23231.18,40001928,ml-int,U24.28,24.28,34.86,D1256.16,3350.10,1256.16,0.219,10,N,0.35,0.36,163,,,N,2263,2262,3142,20,2258,2256,3133,35.0763925,-119.3339605,565.8,,
MFL,,4.400,233+41,23231.62,40001929,ml-int,U24.71,24.71,34.43,D1255.72,3350.53,1255.72,0.219,12,N,0.61,0.38,163,,,N,2252,2249,3123,22,2237,2230,3098,35.0763925,-119.3339590,565.8,,
MFL,,4.400,233+41,23232.01,40001930,ml-int,U25.10,25.10,34.04,D1255.33,3350.92,1255.33,0.219,10,N,0.36,0.33,163,,,N,2263,2262,3141,20,2257,2255,3133,35.0763925,-119.3339577,565.8,,
MFL,,4.400,233+41,23232.46,40001931,ml-int,U25.55,25.55,33.59,D1254.88,3351.37,1254.88,0.219,10,N,0.30,0.33,163,,,N,2264,2263,3144,20,2260,2259,3137,35.0763925,-119.3339562,565.8,,
MFL,,4.401,233+47,23237.88,40001932,ml-int,D28.16,30.98,28.16,D1249.46,3356.79,1249.46,0.219,11,N,0.12,0.33,162,,,N,2266,2266,3148,21,2266,2265,3146,35.0763926,-119.3339382,565.8,,
MFL,,4.401,233+48,23238.84,40001933,ml-int,D27.20,31.94,27.20,D1248.50,3357.76,1248.50,0.219,10,N,0.42,0.33,161,,,N,2261,2260,3139,20,2254,2251,3127,35.0763927,-119.3339349,565.8,,
MFL,,4.402,233+49,23239.98,40001934,ml-int,D26.06,33.08,26.06,D1247.36,3358.90,1247.36,0.219,10,N,0.19,0.33,161,,,N,2266,2266,3147,20,2264,2264,3144,35.0763927,-119.3339311,565.8,,
MFL,,4.402,233+49,23240.35,40001935,ml-int,D25.69,33.45,25.69,D1246.99,3359.26,1246.99,0.219,9,N,0.34,0.33,161,,,N,2263,2262,3142,19,2258,2257,3134,35.0763927,-119.3339299,565.8,,
MFL,,4.402,233+51,23241.66,40001936,ml-int,D24.38,34.76,24.38,D1245.68,3360.58,1245.68,0.219,11,N,0.45,0.33,160,,,N,2259,2258,3136,21,2251,2248,3122,35.0763928,-119.3339255,565.8,,
MFL,476,4.406,233+75,23266.05,,WELD,,,,,,,0.219,,,,,,59.47,,,,,,,,,,35.0763941,-119.3338444,564.9,,
MFL,477,4.418,234+35,23325.52,,WELD,,,,,,,0.219,,,,,,59.39,,,,,,,,,,35.0763958,-119.3336464,563.8,,
MFL,,4.420,234+44,23335.08,40001937,ml-int,U9.56,9.56,49.83,D1152.26,3453.99,1152.26,0.219,10,N,0.48,0.40,169,,,N,2259,2258,3136,20,2250,2246,3120,35.0763958,-119.3336146,563.9,,
MFL,,4.421,234+51,23341.48,40001938,ml-int,U15.96,15.96,43.42,D1145.86,3460.39,1145.86,0.219,10,N,0.39,0.33,170,,,N,2262,2261,3140,20,2256,2253,3130,35.0763958,-119.3335932,564.0,,
MFL,,4.422,234+59,23349.48,40001939,ml-int,U23.96,23.96,35.43,D1137.86,3468.39,1137.86,0.219,10,N,0.50,0.43,171,,,N,2259,2257,3135,20,2249,2245,3118,35.0763959,-119.3335666,564.1,,
MFL,,4.425,234+74,23364.93,40001940,ml-int,D19.97,39.41,19.97,D1122.41,3483.84,1122.41,0.219,10,N,0.54,0.46,171,,,N,2258,2256,3133,20,2246,2242,3114,35.0763960,-119.3335151,564.6,,
MFL,478,4.429,234+94,23384.91,,WELD,,,,,,,0.219,,,,,,57.73,,,,,,,,,,35.0763959,-119.3334486,565.1,,
MFL,479,4.440,235+52,23442.63,,WELD,,,,,,,0.219,,,,,,59.12,,,,,,,,,,35.0763964,-119.3332563,565.6,,
MFL,480,4.451,236+11,23501.75,,WELD,,,,,,,0.219,,,,,,59.84,,,,,,,,,,35.0763980,-119.3330594,566.7,,
MFL,,4.453,236+22,23512.48,40001941,ml-int,U10.73,10.73,49.11,D974.86,3631.40,974.86,0.219,10,N,0.42,0.33,154,,,N,2261,2259,3138,20,2253,2251,3126,35.0763985,-119.3330237,566.8,,
MFL,,4.453,236+23,23513.38,40001942,ml-int,U11.62,11.62,48.21,D973.96,3632.29,973.96,0.219,13,N,0.27,0.33,154,,,N,2264,2263,3143,23,2260,2259,3137,35.0763986,-119.3330207,566.8,,
MFL,,4.458,236+48,23538.36,40001943,ml-int,D23.23,36.60,23.23,D948.98,3657.27,948.98,0.219,10,N,0.58,0.36,150,,,N,2256,2254,3130,20,2243,2238,3108,35.0763996,-119.3329375,566.2,,
MFL,,4.459,236+53,23543.64,40001944,ml-int,D17.95,41.88,17.95,D943.70,3662.55,943.70,0.219,10,N,0.58,0.53,151,,,N,2256,2254,3130,20,2243,2238,3108,35.0763999,-119.3329199,566.1,,
MFL,,4.460,236+58,23548.21,40001945,ml-int,D13.38,46.46,13.38,D939.13,3667.12,939.13,0.219,10,N,0.55,0.54,150,,,N,2257,2255,3132,20,2245,2241,3112,35.0764001,-119.3329047,566.1,,
MFL,481,4.462,236+71,23561.59,,WELD,,,,,,,0.219,,,,,,59.42,,,,,,,,,,35.0764009,-119.3328601,565.9,,
MFL,,4.463,236+73,23562.93,40001946,ml-int,U1.34,1.34,58.07,D924.41,3681.85,924.41,0.219,10,N,0.59,0.46,242,,,N,2256,2254,3130,20,2243,2237,3107,35.0764010,-119.3328557,565.8,,
MFL,,4.471,237+19,23609.30,40001947,ml-int,D11.71,47.71,11.71,D878.04,3728.21,878.04,0.219,13,N,0.62,0.41,152,,,N,2251,2247,3121,23,2235,2228,3094,35.0764024,-119.3327016,562.5,,
MFL,482,4.474,237+31,23621.01,,WELD,,,,,,,0.219,,,,,,59.54,,,,,,,,,,35.0764025,-119.3326627,561.9,,
MFL,,4.475,237+38,23627.71,40001948,ml-ext,U6.71,6.71,52.84,D859.63,3746.62,859.63,0.219,10,N,0.52,0.34,186,,,N,2258,2256,3134,20,2248,2244,3116,35.0764026,-119.3326404,561.7,,
MFL,,4.485,237+89,23679.23,40001949,ml-int,D1.32,58.22,1.32,D808.11,3798.14,808.11,0.219,10,N,0.11,0.33,168,,,N,2266,2266,3148,20,2266,2266,3147,35.0764020,-119.3324689,562.7,,
MFL,483,4.485,237+91,23680.55,,WELD,,,,,,,0.219,,,,,,59.25,,,,,,,,,,35.0764020,-119.3324645,562.8,,
MFL,,4.493,238+36,23725.61,40001950,ml-int,D14.19,45.06,14.19,D761.73,3844.52,761.73,0.219,10,N,0.54,0.44,165,,,N,2257,2256,3133,20,2246,2242,3113,35.0764001,-119.3323147,565.5,,
MFL,,4.494,238+37,23728.82,10000089,"Bend right-up - 11 deg., 42D ",D10.98,48.27,10.98,D758.52,3847.73,758.52,0.219,,,,,,,,,,,,,,,,35.0763993,-119.3323040,565.7,,
MFL,,4.495,238+43,23732.66,40001951,ml-ext,D7.14,52.11,7.14,D754.68,3851.57,754.68,0.219,10,N,0.56,0.50,231,,,N,2257,2255,3132,20,2245,2240,3111,35.0763981,-119.3322913,565.9,,
MFL,484,4.496,238+50,23739.80,,WELD,,,,,,,0.219,,,,,,59.24,,,,,,,,,,35.0763958,-119.3322678,566.3,,
MFL,485,4.507,239+10,23799.04,,WELD,,,,,,,0.219,,,,,,59.47,,,,,,,,,,35.0763808,-119.3320713,566.7,,
MFL,,4.518,239+66,23855.71,40001952,ml-int,D2.80,56.68,2.80,D631.63,3974.62,631.63,0.219,10,N,0.67,0.55,163,,,N,2253,2250,3125,20,2237,2230,3097,35.0763652,-119.3318835,565.3,,
MFL,486,4.519,239+69,23858.51,,WELD,,,,,,,0.219,,,,,,59.23,,,,,,,,,,35.0763644,-119.3318743,565.4,,
MFL,,4.519,239+74,23862.78,40001953,ml-int,U4.27,4.27,54.96,D624.56,3981.70,624.56,0.219,10,N,0.11,0.33,160,,,N,2267,2266,3148,20,2266,2266,3147,35.0763632,-119.3318601,565.4,,
MFL,487,4.530,240+29,23917.74,,WELD,,,,,,,0.219,,,,,,59.64,,,,,,,,,,35.0763474,-119.3316780,565.7,,
MFL,,4.536,240+59,23947.96,40001954,ml-int,D29.42,30.22,29.42,D539.38,4066.87,539.38,0.219,10,N,0.20,0.37,170,,,N,2266,2265,3146,20,2264,2263,3143,35.0763386,-119.3315779,565.6,,
MFL,488,4.541,240+89,23977.38,,WELD,,,,,,,0.219,,,,,,59.44,,,,,,,,,,35.0763287,-119.3314807,565.0,,
MFL,,4.544,241+02,23990.70,40001955,ml-int,U13.32,13.32,46.12,D496.64,4109.61,496.64,0.219,10,N,0.57,0.51,171,,,N,2256,2254,3131,20,2244,2239,3109,35.0763240,-119.3314367,565.1,,
MFL,,4.549,241+31,24019.51,40001956,ml-int,D17.31,42.13,17.31,D467.83,4138.42,467.83,0.219,10,N,0.33,0.36,172,,,N,2263,2262,3142,20,2259,2257,3135,35.0763144,-119.3313415,565.3,,
MFL,,4.550,241+33,24021.74,40001957,ml-int,D15.08,44.36,15.08,D465.60,4140.65,465.60,0.219,10,N,0.40,0.35,172,,,N,2262,2260,3140,20,2255,2252,3128,35.0763137,-119.3313341,565.3,,
MFL,,4.550,241+34,24022.66,40001958,ml-int,D14.15,45.28,14.15,D464.68,4141.58,464.68,0.219,10,N,0.56,0.45,167,,,N,2257,2255,3132,20,2245,2240,3112,35.0763134,-119.3313310,565.4,,
MFL,,4.550,241+37,24026.04,40001959,ml-int,D10.78,48.66,10.78,D461.30,4144.95,461.30,0.219,10,N,0.24,0.33,173,,,N,2265,2265,3145,20,2263,2262,3142,35.0763124,-119.3313198,565.4,,
MFL,,4.550,241+38,24026.57,40001960,ml-int,D10.25,49.19,10.25,D460.77,4145.48,460.77,0.219,14,N,0.82,0.56,173,,,N,2239,2248,3122,24,2214,2220,3084,35.0763122,-119.3313181,565.4,,
MFL,489,4.552,241+48,24036.82,,WELD,,,,,,,0.219,,,,,,59.15,,,,,,,,,,35.0763092,-119.3312842,565.6,,
MFL,,4.557,241+74,24062.62,40001961,ml-ext,U25.80,25.80,33.35,D424.73,4181.53,424.73,0.219,10,N,0.52,1.05,118,,,N,2258,2256,3134,20,2247,2243,3115,35.0763018,-119.3311987,565.5,,
MFL,,4.557,241+75,24063.28,40001962,ml-ext,U26.47,26.47,32.68,D424.06,4182.19,424.06,0.219,10,N,0.37,0.33,108,,,N,2262,2261,3141,20,2257,2254,3131,35.0763016,-119.3311965,565.5,,
MFL,,4.558,241+75,24063.90,40001963,ml-ext,U27.08,27.08,32.07,D423.45,4182.81,423.45,0.219,14,N,0.56,0.37,168,,,N,2252,2249,3123,24,2238,2232,3100,35.0763014,-119.3311944,565.5,,
MFL,,4.558,241+76,24064.82,40001964,ml-ext,U28.00,28.00,31.15,D422.52,4183.73,422.52,0.219,13,N,0.59,0.36,188,,,N,2252,2249,3123,23,2238,2231,3099,35.0763012,-119.3311914,565.5,,
MFL,,4.559,241+84,24072.76,40001965,ml-ext,D23.21,35.94,23.21,D414.58,4191.67,414.58,0.219,10,N,0.15,0.34,172,,,N,2266,2266,3147,20,2265,2265,3146,35.0762991,-119.3311650,565.5,,
MFL,490,4.564,242+07,24095.97,,WELD,,,,,,,0.219,,,,,,42.53,,,,,,,,,,35.0762935,-119.3310881,564.7,,
MFL,491,4.572,242+50,24138.50,,WELD,,,,,,,0.219,,,,,,12.03,,,,,,,,,,35.0762830,-119.3309471,565.0,,
MFL,492,4.574,242+62,24150.52,,WELD,,,,,,,0.219,,,,,,46.37,,,,,,,,,,35.0762793,-119.3309073,565.3,,
MFL,,4.576,242+74,24162.04,40001966,ml-int,U11.52,11.52,34.85,D325.30,4280.95,325.30,0.219,10,N,0.50,0.45,170,,,N,2259,2257,3135,20,2249,2245,3118,35.0762756,-119.3308692,565.5,,
MFL,,4.576,242+75,24163.49,40001967,ml-int,U12.97,12.97,33.40,D323.85,4282.40,323.85,0.219,15,N,0.33,0.36,169,,,N,2261,2260,3139,25,2257,2254,3131,35.0762751,-119.3308644,565.5,,
MFL,,4.577,242+80,24168.47,40001968,ml-int,U17.95,17.95,28.42,D318.87,4287.38,318.87,0.219,10,N,0.40,0.38,169,,,N,2262,2261,3140,20,2255,2253,3129,35.0762735,-119.3308479,565.7,,
MFL,,4.578,242+83,24171.12,40001969,ml-int,U20.60,20.60,25.77,D316.22,4290.03,316.22,0.219,10,N,0.17,0.33,169,,,N,2266,2266,3147,20,2265,2264,3145,35.0762727,-119.3308391,565.7,,
MFL,,4.578,242+86,24173.80,40001970,ml-int,D23.09,23.28,23.09,D313.54,4292.72,313.54,0.219,13,N,0.19,0.33,168,,,N,2265,2265,3146,23,2264,2263,3143,35.0762718,-119.3308303,565.8,,
MFL,493,4.583,243+09,24196.89,,WELD,,,,,,,0.219,,,,,,59.37,,,,,,,,,,35.0762650,-119.3307538,566.2,,
MFL,,4.583,243+09,24197.17,40001971,ml-ext,U0.28,0.28,59.09,D290.17,4316.08,290.17,0.219,12,N,0.91,0.98,193,,,N,2237,2231,3098,22,2207,2194,3047,35.0762650,-119.3307529,566.2,,
MFL,494,4.594,243+68,24256.26,,WELD,,,,,,,0.219,,,,,,59.41,,,,,,,,,,35.0762527,-119.3305568,564.6,,
MFL,,4.601,244+08,24295.73,40001972,ml-ext,D19.94,39.47,19.94,D191.61,4414.64,191.61,0.219,14,N,1.40,1.64,315,,,N,2199,2214,3074,24,2143,2150,2986,35.0762488,-119.3304255,564.1,,
MFL,,4.602,244+08,24296.24,40001973,ml-ext,D19.43,39.98,19.43,D191.10,4415.15,191.10,0.219,13,N,0.57,0.56,355,,,N,2253,2250,3125,23,2240,2234,3102,35.0762488,-119.3304238,564.2,,
MFL,,4.604,244+19,24307.28,40001974,ml-int,D8.38,51.02,8.38,D180.06,4426.19,180.06,0.219,11,N,0.55,0.39,161,,,N,2256,2254,3131,21,2245,2240,3111,35.0762479,-119.3303870,564.6,,
MFL,,4.605,244+25,24312.40,40001975,ml-ext,D3.27,56.14,3.27,D174.94,4431.31,174.94,0.219,15,N,0.61,0.45,267,,,N,2248,2245,3118,25,2233,2225,3091,35.0762475,-119.3303700,564.9,,
MFL,,4.605,244+27,24314.79,40001976,ml-int,D0.87,58.53,0.87,D172.55,4433.70,172.55,0.219,13,N,0.65,0.75,232,,,N,2249,2245,3119,23,2232,2224,3090,35.0762473,-119.3303621,565.0,,
MFL,495,4.605,244+28,24315.66,,WELD,,,,,,,0.219,,,,,,44.21,,,,,,,,,,35.0762472,-119.3303592,565.0,,
MFL,,4.606,244+33,24320.34,40001977,ml-int,U4.68,4.68,39.53,D167.00,4439.26,167.00,0.219,10,N,0.48,0.39,160,,,N,2259,2258,3136,20,2250,2247,3121,35.0762468,-119.3303436,565.2,,
MFL,,4.609,244+50,24337.67,40001978,ml-int,U22.01,22.01,22.20,D149.67,4456.58,149.67,0.219,11,N,0.45,0.43,161,,,N,2260,2258,3137,21,2252,2249,3123,35.0762448,-119.3302859,565.9,,
MFL,,4.610,244+55,24343.10,40001979,ml-int,D16.77,27.44,16.77,D144.24,4462.01,144.24,0.219,10,N,0.39,0.33,161,,,N,2261,2260,3139,20,2255,2253,3129,35.0762441,-119.3302679,566.1,,
MFL,496,4.614,244+72,24359.87,,WELD,,,,,,,0.219,,,,,,48.49,,,,,,,,,,35.0762421,-119.3302121,566.8,,
MFL,,4.616,244+83,24370.67,40001980,ml-int,U10.80,10.80,37.69,D116.67,4489.58,116.67,0.219,14,N,0.29,0.39,161,,,N,2263,2262,3141,24,2259,2257,3135,35.0762409,-119.3301762,567.2,,
MFL,,4.623,245+20,24407.73,10000090,Sleeve Begin,D0.64,47.85,0.64,D79.62,4526.64,79.62,0.219,,,,,,,,,,,,,,,,35.0762380,-119.3300509,568.0,,
MFL,497,4.623,245+21,24408.36,,WELD,,,,,,,0.219,,,,,,9.46,,,,,,,,,,35.0762380,-119.3300507,568.0,,
MFL,,4.623,245+21,24408.92,10000090,Sleeve End  ,U0.56,0.56,8.90,D78.42,4527.83,78.42,0.219,,,,,,,,,,,,,,,,35.0762380,-119.3300509,568.0,,
MFL,,4.624,245+25,24412.24,40001981,ml-int,U3.87,3.87,5.59,D75.10,4531.15,75.10,0.219,10,N,0.52,0.42,294,,,N,2258,2256,3134,20,2247,2243,3115,35.0762378,-119.3300378,568.0,,
MFL,498,4.625,245+30,24417.82,,WELD,,,,,,,0.219,,,,,,22.67,,,,,,,,,,35.0762375,-119.3300192,568.0,,
MFL,,4.626,245+38,24425.19,40001982,ml-ext,U7.36,7.36,15.31,D62.15,4544.10,62.15,0.219,11,N,0.82,0.57,122,,,N,2245,2241,3112,21,2221,2211,3071,35.0762373,-119.3299947,568.1,,
MFL,499,4.629,245+53,24440.49,,WELD,,,,,,,0.219,,,,,,45.40,,,,,,,,,,35.0762367,-119.3299437,568.3,,
MFL,,4.631,245+65,24452.34,40001983,ml-int,U11.84,11.84,33.56,D35.00,4571.25,35.00,0.219,13,N,0.67,0.33,105,,,N,2248,2245,3117,23,2231,2222,3087,35.0762364,-119.3299043,568.7,,
MFL,,4.631,245+65,24452.93,40001984,ml-int,U12.44,12.44,32.97,D34.41,4571.84,34.41,0.219,16,N,0.74,0.33,70,,,N,2239,2233,3101,26,2216,2205,3062,35.0762364,-119.3299023,568.7,,
MFL,,4.636,245+89,24476.39,40001985,ml-ext,D9.51,35.90,9.51,D10.95,4595.30,10.95,0.219,16,N,0.71,0.45,159,,,N,2240,2235,3104,26,2220,2209,3067,35.0762357,-119.3298248,571.5,,
MFL,,4.637,245+94,24481.03,40001986,ml-ext,D4.86,40.54,4.86,D6.31,4599.94,6.31,0.219,15,N,0.52,0.33,160,,,N,2253,2250,3125,25,2241,2236,3105,35.0762355,-119.3298094,571.6,,
MFL,,4.637,245+97,24484.12,10000091,Tap,D1.78,43.62,1.78,D3.22,4603.03,3.22,0.219,,,1,1,340,,,,,,,,,,,35.0762353,-119.3297991,571.6,,
MFL,500,4.637,245+99,24485.90,,WELD - WT Change - Begin 0.5 ERW,,,,,,,0.500,,,,,,1.41,,,,,,,,,,35.0762352,-119.3297932,571.6,,
MFL,501,4.638,246+00,24487.31,,WELD,,,,,,,0.500,,,,,,42.03,,,,,,,,,,35.0762351,-119.3297885,571.6,,
MFL,,4.638,246+00,24487.34,10000092,AGM-5 - 246+00 - PARAMOUNT RANCH/UPRR,U0.03,0.03,42.00,D1400.57,4606.25,1400.57,0.500,,,,,,,,,,,,,,,,35.0762351,-119.3297883,571.6,,
MFL,502,4.646,246+42,24529.34,,WELD,,,,,,,0.500,,,,,,42.44,,,,,,,,,,35.0762332,-119.3296489,571.6,,
MFL,503,4.654,246+84,24571.78,,WELD,,,,,,,0.500,,,,,,1.47,,,,,,,,,,35.0762323,-119.3295079,570.6,,
MFL,504,4.654,246+86,24573.26,,WELD - WT Change - Begin 0.219 ERW,,,,,,,0.219,,,,,,42.29,,,,,,,,,,35.0762322,-119.3295030,570.5,,
MFL,,4.654,246+88,24575.07,10000093,Tap,U1.81,1.81,40.48,U87.73,87.73,1312.84,0.219,,,1,1,330,,,,,,,,,,,35.0762321,-119.3294970,570.5,,
MFL,,4.661,247+21,24608.28,40001987,ml-int,D7.27,35.02,7.27,U120.94,120.94,1279.63,0.219,10,N,0.36,0.33,142,,,N,2262,2262,3141,20,2257,2255,3132,35.0762270,-119.3293870,571.1,,
MFL,505,4.662,247+28,24615.55,,WELD,,,,,,,0.219,,,,,,13.81,,,,,,,,,,35.0762253,-119.3293629,571.2,,
MFL,506,4.665,247+42,24629.36,,WELD,,,,,,,0.219,,,,,,11.42,,,,,,,,,,35.0762220,-119.3293172,571.5,,
MFL,507,4.667,247+53,24640.78,,WELD,,,,,,,0.219,,,,,,9.52,,,,,,,,,,35.0762195,-119.3292794,571.8,,
MFL,508,4.669,247+63,24650.30,,WELD,,,,,,,0.219,,,,,,45.45,,,,,,,,,,35.0762174,-119.3292479,572.0,,
MFL,509,4.677,248+08,24695.76,,WELD,,,,,,,0.219,,,,,,44.14,,,,,,,,,,35.0762128,-119.3290971,571.8,,
MFL,510,4.686,248+52,24739.89,,WELD,,,,,,,0.219,,,,,,59.36,,,,,,,,,,35.0762130,-119.3289505,571.1,,
MFL,,4.689,248+69,24756.58,40001988,ml-ext,U16.68,16.68,42.67,U269.24,269.24,1131.33,0.219,10,N,0.78,0.86,86,,,N,2249,2245,3118,20,2227,2218,3081,35.0762133,-119.3288951,571.2,,
MFL,,4.689,248+72,24759.63,40001989,ml-ext,U19.73,19.73,39.62,U272.29,272.29,1128.28,0.219,10,N,0.84,1.36,185,,,N,2246,2242,3114,20,2221,2211,3072,35.0762133,-119.3288849,571.2,,
MFL,,4.689,248+72,24759.77,40001990,ml-ext,U19.87,19.87,39.48,U272.43,272.43,1128.14,0.219,13,N,1.15,2.71,210,,,N,2220,2218,3081,23,2178,2168,3011,35.0762133,-119.3288845,571.2,,
MFL,,4.689,248+73,24760.10,40001991,ml-ext,U20.20,20.20,39.16,U272.76,272.76,1127.82,0.219,10,N,0.60,0.68,230,,,N,2256,2253,3130,20,2242,2237,3106,35.0762133,-119.3288834,571.2,,
MFL,,4.689,248+73,24760.23,40001992,ml-ext,U20.34,20.34,39.02,U272.89,272.89,1127.68,0.219,10,N,0.64,0.47,195,,,N,2254,2251,3127,20,2239,2232,3101,35.0762133,-119.3288829,571.2,,
MFL,,4.690,248+74,24761.92,40001993,ml-ext,U22.03,22.03,37.33,U274.58,274.58,1125.99,0.219,10,N,0.84,1.48,355,,,N,2246,2242,3114,20,2222,2212,3072,35.0762133,-119.3288773,571.2,,
MFL,,4.690,248+77,24764.93,40001994,ml-ext,U25.03,25.03,34.32,U277.59,277.59,1122.98,0.219,10,N,0.41,0.36,4,,,N,2261,2260,3139,20,2255,2252,3128,35.0762133,-119.3288673,571.2,,
MFL,,4.690,248+78,24765.13,40001995,ml-ext,U25.23,25.23,34.12,U277.79,277.79,1122.78,0.219,10,N,0.53,0.37,44,,,N,2258,2256,3133,20,2247,2243,3115,35.0762133,-119.3288667,571.2,,
MFL,,4.690,248+78,24765.44,40001996,ml-ext,U25.54,25.54,33.82,U278.10,278.10,1122.48,0.219,10,N,0.78,0.98,24,,,N,2248,2245,3118,20,2227,2218,3080,35.0762133,-119.3288657,571.2,,
MFL,,4.691,248+80,24767.21,40001997,ml-ext,U27.31,27.31,32.04,U279.87,279.87,1120.70,0.219,20,N,0.61,0.67,109,,,N,2241,2236,3105,30,2224,2214,3075,35.0762133,-119.3288598,571.2,,
MFL,,4.692,248+85,24772.65,40001998,ml-ext,D26.60,32.75,26.60,U285.31,285.31,1115.26,0.219,10,N,0.54,0.44,97,,,N,2257,2256,3133,20,2246,2242,3113,35.0762133,-119.3288417,571.1,,
MFL,,4.693,248+89,24776.82,40001999,ml-ext,D22.43,36.92,22.43,U289.48,289.48,1111.09,0.219,10,N,0.71,0.54,22,,,N,2252,2249,3123,20,2233,2226,3092,35.0762133,-119.3288278,571.0,,
MFL,,4.694,248+95,24782.27,40002000,ml-int,D16.98,42.38,16.98,U294.93,294.93,1105.64,0.219,10,N,0.61,0.63,131,,,N,2255,2253,3128,20,2241,2235,3104,35.0762133,-119.3288097,570.9,,
MFL,,4.695,249+04,24791.42,40002001,ml-ext,D7.83,51.52,7.83,U304.08,304.08,1096.49,0.219,10,N,0.50,0.50,9,,,N,2259,2257,3135,20,2249,2245,3118,35.0762133,-119.3287794,570.7,,
MFL,,4.696,249+05,24792.48,40002002,ml-ext,D6.77,52.58,6.77,U305.14,305.14,1095.43,0.219,21,N,0.88,1.54,218,,,N,2214,2202,3059,31,2182,2161,3001,35.0762133,-119.3287758,570.7,,
MFL,,4.696,249+05,24792.87,40002003,ml-ext,D6.38,52.97,6.38,U305.53,305.53,1095.04,0.219,12,N,0.71,0.51,188,,,N,2247,2243,3115,22,2228,2219,3082,35.0762133,-119.3287745,570.7,,
MFL,,4.696,249+06,24793.13,40002004,ml-ext,D6.12,53.24,6.12,U305.79,305.79,1094.78,0.219,10,N,0.73,1.14,198,,,N,2251,2247,3121,20,2231,2223,3088,35.0762133,-119.3287737,570.7,,
MFL,511,4.697,249+12,24799.25,,WELD,,,,,,,0.219,,,,,,59.61,,,,,,,,,,35.0762132,-119.3287533,570.4,,
MFL,,4.698,249+17,24804.37,40002005,ml-ext,U5.12,5.12,54.50,U317.03,317.03,1083.54,0.219,10,N,0.85,1.72,160,,,N,2246,2242,3113,20,2221,2211,3070,35.0762131,-119.3287364,570.2,,
MFL,,4.699,249+21,24808.54,40002006,ml-ext,U9.28,9.28,50.33,U321.20,321.20,1079.38,0.219,11,N,0.63,0.97,204,,,N,2254,2251,3126,21,2239,2232,3100,35.0762130,-119.3287225,570.0,,
MFL,,4.699,249+21,24808.72,40002007,ml-ext,U9.47,9.47,50.15,U321.38,321.38,1079.19,0.219,15,N,0.41,0.33,209,,,N,2258,2256,3133,25,2250,2246,3120,35.0762130,-119.3287219,570.0,,
MFL,,4.699,249+22,24809.59,40002008,ml-ext,U10.34,10.34,49.27,U322.25,322.25,1078.32,0.219,12,N,0.59,0.39,193,,,N,2254,2251,3127,22,2240,2234,3103,35.0762129,-119.3287190,569.9,,
MFL,,4.699,249+22,24809.85,40002009,ml-ext,U10.60,10.60,49.02,U322.51,322.51,1078.06,0.219,16,N,0.82,0.97,208,,,N,2233,2226,3092,26,2207,2193,3046,35.0762129,-119.3287182,569.9,,
MFL,,4.699,249+23,24810.52,40002010,ml-ext,U11.27,11.27,48.34,U323.18,323.18,1077.39,0.219,14,N,3.46,3.22,203,,,N,2106,2183,3032,24,1983,2045,2840,35.0762129,-119.3287159,569.9,,
MFL,,4.700,249+27,24814.57,10000094,Sleeve Begin,U15.32,15.32,44.29,U327.23,327.23,1073.34,0.219,,,,,,,,,,,,,,,,35.0762128,-119.3286992,569.7,,
MFL,,4.700,249+29,24816.58,10000094,Sleeve End  ,U17.33,17.33,42.28,U329.24,329.24,1071.33,0.219,,,,,,,,,,,,,,,,35.0762128,-119.3286992,569.7,,
MFL,,4.701,249+32,24819.40,10000095,Sleeve Begin,U20.15,20.15,39.46,U332.06,332.06,1068.51,0.219,,,,,,,,,,,,,,,,35.0762126,-119.3286714,569.6,,
MFL,,4.702,249+41,24828.45,10000095,Sleeve End  ,U29.20,29.20,30.41,U341.11,341.11,1059.46,0.219,,,,,,,,,,,,,,,,35.0762126,-119.3286714,569.6,,
MFL,,4.703,249+42,24829.26,40002011,ml-ext,D29.60,30.01,29.60,U341.92,341.92,1058.65,0.219,11,N,1.48,2.23,135,,,N,2214,2204,3062,21,2157,2134,2964,35.0762125,-119.3286537,569.5,,
MFL,,4.703,249+43,24830.51,40002012,ml-ext,D28.36,31.26,28.36,U343.17,343.17,1057.40,0.219,18,N,0.63,0.77,140,,,N,2242,2237,3107,28,2225,2214,3076,35.0762125,-119.3286496,569.4,,
MFL,,4.703,249+44,24831.25,40002013,ml-ext,D27.61,32.00,27.61,U343.91,343.91,1056.66,0.219,12,N,0.87,0.90,95,,,N,2241,2236,3105,22,2214,2203,3059,35.0762125,-119.3286471,569.4,,
MFL,,4.703,249+44,24831.69,40002014,ml-ext,D27.17,32.44,27.17,U344.35,344.35,1056.22,0.219,18,N,1.49,1.65,80,,,N,2171,2190,3042,28,2107,2117,2940,35.0762125,-119.3286456,569.4,,
MFL,,4.703,249+45,24832.46,40002015,ml-ext,D26.40,33.21,26.40,U345.12,345.12,1055.45,0.219,10,N,0.37,0.34,144,,,N,2262,2261,3141,20,2257,2254,3131,35.0762125,-119.3286431,569.4,,
MFL,512,4.708,249+71,24858.86,,WELD,,,,,,,0.219,,,,,,59.56,,,,,,,,,,35.0762125,-119.3285554,568.7,,
MFL,513,4.719,250+31,24918.43,,WELD,,,,,,,0.219,,,,,,59.51,,,,,,,,,,35.0762113,-119.3283576,568.8,,
MFL,,4.722,250+47,24934.59,40002016,ml-ext,U16.16,16.16,43.34,U447.25,447.25,953.32,0.219,10,N,0.73,0.46,96,,,N,2251,2247,3121,20,2231,2224,3088,35.0762112,-119.3283039,569.0,,
MFL,,4.726,250+67,24954.53,40002017,ml-int,D23.41,36.10,23.41,U467.19,467.19,933.39,0.219,10,N,0.40,0.36,123,,,N,2262,2260,3140,20,2255,2252,3128,35.0762112,-119.3282377,569.8,,
MFL,,4.730,250+85,24972.56,40002018,ml-ext,D5.37,54.14,5.37,U485.22,485.22,915.35,0.219,10,N,1.94,1.48,100,,,N,2199,2187,3037,20,2123,2094,2908,35.0762112,-119.3281779,570.8,,
MFL,,4.730,250+85,24972.99,40002019,ml-ext,D4.94,54.56,4.94,U485.65,485.65,914.92,0.219,11,N,0.60,0.46,65,,,N,2254,2252,3128,21,2241,2235,3104,35.0762112,-119.3281765,570.8,,
MFL,,4.730,250+86,24973.33,40002020,ml-ext,D4.60,54.91,4.60,U485.99,485.99,914.58,0.219,25,N,0.96,1.18,60,,,N,2194,2178,3025,35,2155,2126,2953,35.0762112,-119.3281753,570.8,,
MFL,,4.730,250+86,24973.55,40002021,ml-ext,D4.39,55.12,4.39,U486.21,486.21,914.37,0.219,10,N,0.61,1.24,70,,,N,2255,2253,3129,20,2241,2235,3104,35.0762112,-119.3281746,570.8,,
MFL,,4.730,250+86,24973.57,40002022,ml-ext,D4.36,55.15,4.36,U486.23,486.23,914.34,0.219,15,N,0.91,0.62,250,,,N,2230,2222,3086,25,2199,2184,3033,35.0762112,-119.3281745,570.8,,
