Repository: kerbergr/datadump

File: MLCompare/examples/oldili.csv (part 15 of 16)
MFL,,-0.009,00+00,-45.24,12000000,Begin Run Tickle,,,,,,,0.000,,,,,,,,,,,,,,,,35.0875497,-119.4052413,764.4,,
MFL,0,0.000,00+00,-1.51,,WELD - WT Change - Begin 0.322 ERW,,,,,,,0.322,,,,,,3.09,,,,,,,,,,35.0875497,-119.4052413,764.4,,
MFL,,0.000,00+00,-1.04,10000000,Flange,U0.47,0.47,,,,,0.322,,,,,,,,,,,,,,,,35.0875497,-119.4052413,764.4,,
MFL,,0.000,06+44,0.00,10000001,Valve (Launch) Launcher - 06+44 - MOCO LAUNCHER,U1.51,1.51,,,,,0.322,,,,,,,,,,,,,,,,35.0875496,-119.4052413,764.4,,
MFL,,5.438,288+24,28714.45,40002616,ml-ext,U9.33,9.33,50.14,D697.18,2826.54,697.18,0.219,10,N,0.52,0.38,196,,,N,2258,2256,3134,20,2247,2243,3115,35.0761973,-119.3157338,557.3,,
MFL,,5.441,288+38,28728.89,40002617,ml-ext,U23.77,23.77,35.70,D682.74,2840.98,682.74,0.219,15,N,0.65,0.55,357,,,N,2246,2242,3114,25,2229,2220,3083,35.0761972,-119.3156858,557.1,,
MFL,,5.441,288+39,28729.49,40002618,ml-ext,U24.37,24.37,35.09,D682.14,2841.58,682.14,0.219,10,N,0.61,0.59,322,,,N,2255,2253,3129,20,2241,2235,3104,35.0761972,-119.3156837,557.1,,
MFL,,5.441,288+39,28729.94,40002619,ml-ext,U24.81,24.81,34.65,D681.69,2842.02,681.69,0.219,11,N,0.62,0.54,167,,,N,2254,2252,3127,21,2239,2233,3102,35.0761972,-119.3156823,557.1,,
MFL,,5.443,288+49,28740.06,40002620,ml-ext,D24.53,34.94,24.53,D671.57,2852.15,671.57,0.219,10,N,0.74,0.63,50,,,N,2250,2247,3121,20,2231,2223,3087,35.0761973,-119.3156486,557.2,,
MFL,,5.443,288+49,28740.08,40002621,ml-ext,D24.51,34.96,24.51,D671.55,2852.17,671.55,0.219,12,N,0.77,1.24,125,,,N,2246,2242,3113,22,2224,2214,3075,35.0761973,-119.3156485,557.2,,
MFL,,5.443,288+49,28740.32,40002622,ml-ext,D24.27,35.19,24.27,D671.31,2852.41,671.31,0.219,11,N,0.63,0.43,40,,,N,2253,2251,3126,21,2238,2232,3100,35.0761973,-119.3156477,557.2,,
MFL,,5.443,288+49,28740.37,40002623,ml-ext,D24.22,35.24,24.22,D671.26,2852.45,671.26,0.219,18,N,0.76,0.73,110,,,N,2233,2226,3091,28,2209,2195,3049,35.0761973,-119.3156476,557.2,,
MFL,,5.444,288+52,28743.06,40002624,ml-ext,D21.53,37.94,21.53,D668.57,2855.15,668.57,0.219,10,N,0.55,0.78,274,,,N,2257,2254,3131,20,2245,2240,3111,35.0761973,-119.3156386,557.3,,
MFL,,5.445,288+58,28748.43,40002625,ml-ext,D16.16,43.31,16.16,D663.20,2860.52,663.20,0.219,12,N,0.56,0.52,292,,,N,2255,2253,3129,22,2243,2237,3107,35.0761973,-119.3156207,557.3,,
MFL,,5.446,288+62,28752.82,40002626,ml-ext,D11.77,47.69,11.77,D658.81,2864.91,658.81,0.219,12,N,0.49,0.50,304,,,N,2258,2256,3133,22,2248,2243,3116,35.0761973,-119.3156061,557.4,,
MFL,,5.446,288+64,28754.98,40002627,ml-ext,D9.61,49.85,9.61,D656.65,2867.07,656.65,0.219,11,N,0.52,0.42,333,,,N,2257,2255,3132,21,2246,2241,3113,35.0761974,-119.3155989,557.4,,
MFL,,5.446,288+66,28756.72,40002628,ml-ext,D7.87,51.59,7.87,D654.91,2868.81,654.91,0.219,13,N,0.50,0.41,357,,,N,2256,2254,3130,23,2245,2240,3112,35.0761974,-119.3155931,557.4,,
MFL,,5.447,288+68,28758.64,40002629,ml-ext,D5.95,53.52,5.95,D652.99,2870.73,652.99,0.219,13,N,0.64,0.48,121,,,N,2249,2246,3119,23,2233,2225,3090,35.0761974,-119.3155867,557.5,,
MFL,,5.447,288+68,28758.92,40002630,ml-ext,D5.67,53.80,5.67,D652.71,2871.01,652.71,0.219,12,N,0.63,0.84,116,,,N,2252,2249,3124,22,2237,2230,3097,35.0761974,-119.3155858,557.5,,
MFL,,5.447,288+68,28759.06,40002631,ml-ext,D5.53,53.93,5.53,D652.57,2871.15,652.57,0.219,12,N,0.61,0.46,71,,,N,2253,2250,3125,22,2239,2232,3100,35.0761974,-119.3155854,557.5,,
MFL,,5.447,288+69,28760.08,40002632,ml-ext,D4.51,54.95,4.51,D651.55,2872.17,651.55,0.219,10,N,0.58,0.62,26,,,N,2256,2254,3131,20,2244,2238,3109,35.0761974,-119.3155820,557.5,,
MFL,,5.447,288+70,28760.55,40002633,ml-ext,D4.03,55.43,4.03,D651.08,2872.64,651.08,0.219,11,N,2.15,0.74,35,,,N,2183,2209,3068,21,2098,2111,2932,35.0761974,-119.3155804,557.5,,
MFL,578,5.448,288+74,28764.59,,WELD,,,,,,,0.219,,,,,,59.39,,,,,,,,,,35.0761975,-119.3155669,557.6,,
MFL,,5.448,288+74,28765.13,40002634,ml-ext,U0.54,0.54,58.84,D646.50,2877.22,646.50,0.219,10,N,0.61,0.74,142,,,N,2255,2253,3129,20,2241,2236,3105,35.0761975,-119.3155651,557.6,,
MFL,,5.449,288+78,28769.08,40002635,ml-ext,U4.49,4.49,54.89,D642.55,2881.17,642.55,0.219,10,N,0.34,0.38,281,,,N,2263,2262,3142,20,2258,2256,3134,35.0761976,-119.3155520,557.6,,
MFL,,5.449,288+80,28771.00,40002636,ml-ext,U6.41,6.41,52.98,D640.63,2883.08,640.63,0.219,17,N,0.62,0.71,155,,,N,2245,2240,3111,27,2228,2219,3081,35.0761976,-119.3155456,557.7,,
MFL,,5.449,288+80,28771.08,40002637,ml-ext,U6.49,6.49,52.89,D640.55,2883.17,640.55,0.219,12,N,0.91,0.73,90,,,N,2238,2233,3101,22,2209,2197,3051,35.0761976,-119.3155453,557.7,,
MFL,,5.449,288+80,28771.12,40002638,ml-ext,U6.53,6.53,52.86,D640.51,2883.20,640.51,0.219,12,N,0.61,0.81,40,,,N,2253,2250,3125,22,2239,2232,3101,35.0761976,-119.3155452,557.7,,
MFL,,5.450,288+87,28778.29,40002639,ml-ext,U13.70,13.70,45.69,D633.34,2890.38,633.34,0.219,10,N,0.53,0.33,179,,,N,2258,2256,3133,20,2247,2242,3114,35.0761977,-119.3155214,557.8,,
MFL,,5.451,288+88,28778.78,40002640,ml-ext,U14.19,14.19,45.20,D632.85,2890.87,632.85,0.219,11,N,0.60,0.51,59,,,N,2254,2251,3127,21,2240,2234,3102,35.0761977,-119.3155197,557.8,,
MFL,,5.451,288+91,28781.55,40002641,ml-ext,U16.96,16.96,42.43,D630.08,2893.63,630.08,0.219,14,N,0.63,0.57,344,,,N,2249,2245,3118,24,2232,2225,3090,35.0761978,-119.3155105,557.8,,
MFL,,5.452,288+96,28787.22,40002642,ml-ext,U22.63,22.63,36.76,D624.41,2899.31,624.41,0.219,10,N,0.71,0.47,44,,,N,2252,2249,3123,20,2233,2226,3092,35.0761979,-119.3154916,557.9,,
MFL,,5.452,288+97,28788.43,40002643,ml-ext,U23.84,23.84,35.55,D623.20,2900.52,623.20,0.219,11,N,0.64,0.52,118,,,N,2253,2250,3125,21,2237,2231,3098,35.0761979,-119.3154876,557.9,,
MFL,,5.454,289+06,28796.96,40002644,ml-ext,D27.01,32.38,27.01,D614.67,2909.05,614.67,0.219,10,N,0.97,1.52,292,,,N,2240,2235,3104,20,2209,2197,3051,35.0761979,-119.3154592,558.0,,
MFL,,5.457,289+20,28810.84,40002645,ml-ext,D13.13,46.25,13.13,D600.79,2922.93,600.79,0.219,10,N,0.68,0.75,120,,,N,2252,2249,3124,20,2235,2228,3095,35.0761976,-119.3154130,557.7,,
MFL,,5.457,289+20,28811.48,40002646,ml-ext,D12.50,46.89,12.50,D600.15,2923.57,600.15,0.219,10,N,0.64,0.86,95,,,N,2253,2251,3126,20,2238,2231,3099,35.0761976,-119.3154109,557.6,,
MFL,,5.457,289+22,28813.12,40002647,ml-ext,D10.86,48.53,10.86,D598.51,2925.20,598.51,0.219,10,N,0.43,0.47,340,,,N,2261,2260,3138,20,2253,2250,3125,35.0761976,-119.3154054,557.6,,
MFL,,5.457,289+24,28815.16,40002648,ml-ext,D8.82,50.57,8.82,D596.47,2927.24,596.47,0.219,12,N,0.65,0.49,340,,,N,2250,2247,3121,22,2234,2226,3092,35.0761975,-119.3153987,557.5,,
MFL,,5.458,289+28,28819.11,40002649,ml-ext,D4.87,54.52,4.87,D592.52,2931.20,592.52,0.219,12,N,0.47,0.33,144,,,N,2258,2256,3133,22,2249,2244,3117,35.0761975,-119.3153855,557.3,,
MFL,,5.459,289+31,28821.62,40002650,ml-ext,D2.36,57.03,2.36,D590.01,2933.71,590.01,0.219,15,N,0.55,0.46,334,,,N,2252,2249,3123,25,2239,2233,3101,35.0761974,-119.3153772,557.1,,
MFL,579,5.459,289+33,28823.98,,WELD,,,,,,,0.219,,,,,,59.25,,,,,,,,,,35.0761974,-119.3153693,557.0,,
MFL,580,5.470,289+92,28883.22,,WELD,,,,,,,0.219,,,,,,59.24,,,,,,,,,,35.0761959,-119.3151723,554.4,,
MFL,,5.473,290+08,28898.89,40002651,ml-ext,U15.67,15.67,43.57,D512.74,3010.98,512.74,0.219,10,N,0.42,0.43,25,,,N,2261,2260,3139,20,2254,2251,3126,35.0761955,-119.3151202,553.7,,
MFL,,5.482,290+51,28942.34,40002652,ml-ext,D0.13,59.11,0.13,D469.29,3054.42,469.29,0.219,13,N,2.52,6.81,104,,,N,2155,2140,2972,23,2056,2020,2805,35.0761952,-119.3149757,552.6,,
MFL,581,5.482,290+51,28942.46,,WELD,,,,,,,0.219,,,,,,59.34,,,,,,,,,,35.0761952,-119.3149752,552.6,,
MFL,582,5.493,291+11,29001.80,,WELD,,,,,,,0.219,,,,,,59.07,,,,,,,,,,35.0761960,-119.3147778,551.5,,
MFL,,5.502,291+57,29048.15,40002653,ml-ext,D12.72,46.35,12.72,D363.48,3160.24,363.48,0.219,10,N,0.45,0.33,125,,,N,2260,2259,3137,20,2252,2249,3123,35.0761970,-119.3146236,551.2,,
MFL,,5.502,291+57,29048.71,40002654,ml-ext,D12.16,46.91,12.16,D362.92,3160.80,362.92,0.219,19,N,1.02,1.10,190,,,N,2206,2214,3075,29,2167,2168,3012,35.0761970,-119.3146217,551.3,,
MFL,,5.503,291+67,29057.95,40002655,ml-ext,D2.92,56.16,2.92,D353.68,3170.04,353.68,0.219,10,N,1.36,0.79,162,,,N,2223,2215,3076,20,2172,2153,2990,35.0761969,-119.3145910,551.6,,
MFL,583,5.504,291+70,29060.87,,WELD,,,,,,,0.219,,,,,,59.38,,,,,,,,,,35.0761968,-119.3145813,551.7,,
MFL,,5.508,291+92,29083.31,40002656,ml-ext,U22.43,22.43,36.94,D328.32,3195.39,328.32,0.219,10,N,0.49,0.43,184,,,N,2259,2258,3136,20,2250,2246,3119,35.0761969,-119.3145066,552.2,,
MFL,,5.509,291+97,29088.19,40002657,ml-ext,U27.32,27.32,32.06,D323.44,3200.28,323.44,0.219,10,N,0.42,0.33,299,,,N,2261,2260,3139,20,2254,2251,3126,35.0761968,-119.3144904,552.2,,
MFL,,5.513,292+16,29107.05,40002658,ml-ext,D13.20,46.18,13.20,D304.58,3219.14,304.58,0.219,24,N,0.69,0.37,254,,,N,2228,2219,3082,34,2205,2189,3041,35.0761970,-119.3144276,552.3,,
MFL,,5.513,292+17,29108.22,40002659,ml-ext,D12.02,47.35,12.02,D303.41,3220.31,303.41,0.219,10,N,0.51,0.43,54,,,N,2259,2257,3135,20,2249,2244,3117,35.0761970,-119.3144237,552.3,,
MFL,584,5.515,292+29,29120.25,,WELD,,,,,,,0.219,,,,,,59.30,,,,,,,,,,35.0761974,-119.3143837,552.3,,
MFL,585,5.526,292+88,29179.54,,WELD,,,,,,,0.219,,,,,,8.75,,,,,,,,,,35.0761993,-119.3141863,551.5,,
MFL,586,5.528,292+97,29188.29,,WELD,,,,,,,0.219,,,,,,2.83,,,,,,,,,,35.0761995,-119.3141572,551.6,,
MFL,587,5.529,293+00,29191.12,,WELD,,,,,,,0.219,,,,,,18.10,,,,,,,,,,35.0761995,-119.3141478,551.7,,
MFL,588,5.532,293+18,29209.22,,WELD,,,,,,,0.219,,,,,,20.00,,,,,,,,,,35.0761997,-119.3140876,552.2,,
MFL,,5.533,293+23,29214.47,40002660,ml-ext,U5.24,5.24,14.76,D197.16,3326.55,197.16,0.219,14,N,0.61,0.40,273,,,N,2250,2246,3120,24,2235,2227,3093,35.0761997,-119.3140701,552.3,,
MFL,,5.536,293+36,29227.66,10000118,Tap,D1.56,18.44,1.56,D183.97,3339.75,183.97,0.219,,,1,2,342,,,,,,,,,,,35.0761997,-119.3140262,552.4,,
MFL,589,5.536,293+38,29229.22,,WELD - WT Change - Begin 0.5 ERW,,,,,,,0.500,,,,,,3.17,,,,,,,,,,35.0762012,-119.3140218,552.4,,
MFL,,5.536,293+38,29230.80,10000119,"Bend left - 94 deg., 3D",U1.58,1.58,1.59,D180.83,3342.89,180.83,0.500,,,,,,,,,,,,,,,,35.0762046,-119.3140192,552.4,,
MFL,590,5.536,293+41,29232.39,,WELD,,,,,,,0.500,,,,,,43.43,,,,,,,,,,35.0762088,-119.3140187,552.4,,
MFL,591,5.545,293+84,29275.82,,WELD,,,,,,,0.500,,,,,,3.27,,,,,,,,,,35.0763271,-119.3140143,551.4,,
MFL,,5.545,293+85,29277.35,10000120,"Bend right - 95 deg., 3D",U1.53,1.53,1.74,D134.28,3389.44,134.28,0.500,,,,,,,,,,,,,,,,35.0763291,-119.3140105,551.5,,
MFL,592,5.545,293+88,29279.08,,WELD,,,,,,,0.500,,,,,,44.83,,,,,,,,,,35.0763295,-119.3140048,551.5,,
MFL,,5.546,293+90,29281.58,10000121,Casing Begin,U2.50,2.50,42.33,D130.05,3393.67,130.05,0.500,,,,,,,,,,,,,,,,35.0763293,-119.3139965,551.7,,
MFL,,5.546,293+94,29285.20,10000122,Spacer - Begin,U6.11,6.11,38.72,D126.43,3397.29,126.43,0.500,,,,,,,,,,,,,,,,35.0763291,-119.3139845,551.8,,
MFL,593,5.554,294+32,29323.91,,WELD,,,,,,,0.500,,,,,,44.20,,,,,,,,,,35.0763256,-119.3138557,552.6,,
MFL,,5.559,294+60,29351.37,10000123,Spacer - End,D16.74,27.46,16.74,D60.26,3463.46,60.26,0.500,,,,,,,,,,,,,,,,35.0763226,-119.3137644,552.6,,
MFL,,5.559,294+61,29352.87,10000124,Casing End,D15.25,28.95,15.25,D58.76,3464.95,58.76,0.500,,,,,,,,,,,,,,,,35.0763224,-119.3137594,552.6,,
MFL,594,5.562,294+77,29368.11,,WELD,,,,,,,0.500,,,,,,1.36,,,,,,,,,,35.0763205,-119.3137087,552.5,,
MFL,595,5.562,294+78,29369.47,,WELD - WT Change - Begin 0.322 ERW,,,,,,,0.322,,,,,,36.05,,,,,,,,,,35.0763204,-119.3137042,552.5,,
MFL,,5.563,294+79,29370.88,10000125,Tap,U1.41,1.41,34.64,D40.75,3482.97,40.75,0.322,,,1,1,309,,,,,,,,,,,35.0763202,-119.3136995,552.6,,
MFL,596,5.569,295+14,29405.52,,WELD,,,,,,,0.322,,,,,,40.42,,,,,,,,,,35.0763165,-119.3135844,553.6,,
MFL,,5.570,295+20,29411.63,10000126,AGM-6 - 295+20 - MARICOPA ORCHARDS,U6.11,6.11,34.31,U3523.72,3523.72,4566.47,0.322,,,,,,,,,,,,,,,,35.0763160,-119.3135641,553.8,,
MFL,597,5.577,295+54,29445.94,,WELD,,,,,,,0.322,,,,,,40.38,,,,,,,,,,35.0763141,-119.3134501,555.9,,
MFL,598,5.585,295+94,29486.32,,WELD,,,,,,,0.322,,,,,,39.61,,,,,,,,,,35.0763156,-119.3133160,558.8,,
MFL,599,5.592,296+33,29525.93,,WELD - WT Change - Begin 0.219 ERW,,,,,,,0.219,,,,,,52.65,,,,,,,,,,35.0763146,-119.3131841,558.6,,
MFL,,5.594,296+41,29533.95,40002661,ml-ext,U8.02,8.02,44.63,U122.32,122.32,4444.15,0.219,12,N,0.77,0.84,10,,,N,2245,2241,3112,22,2223,2213,3074,35.0763143,-119.3131574,558.7,,
MFL,,5.594,296+41,29534.03,40002662,ml-ext,U8.10,8.10,44.55,U122.40,122.40,4444.07,0.219,18,N,1.68,2.76,195,,,N,2158,2151,2988,28,2085,2063,2865,35.0763143,-119.3131571,558.7,,
MFL,,5.594,296+41,29534.15,40002663,ml-ext,U8.21,8.21,44.44,U122.52,122.52,4443.96,0.219,10,N,3.68,2.83,65,,,N,2154,2165,3007,20,2031,2021,2807,35.0763143,-119.3131567,558.7,,
MFL,,5.594,296+41,29534.27,40002664,ml-ext,U8.34,8.34,44.31,U122.64,122.64,4443.83,0.219,11,N,1.63,2.16,190,,,N,2204,2214,3076,21,2140,2139,2971,35.0763143,-119.3131563,558.7,,
MFL,,5.594,296+42,29534.54,40002665,ml-ext,U8.61,8.61,44.04,U122.91,122.91,4443.56,0.219,10,N,0.92,1.83,65,,,N,2241,2236,3106,20,2212,2200,3056,35.0763143,-119.3131554,558.7,,
MFL,,5.594,296+43,29536.21,40002666,ml-ext,U10.28,10.28,42.37,U124.58,124.58,4441.89,0.219,10,N,0.73,3.64,194,,,N,2251,2247,3121,20,2231,2224,3088,35.0763142,-119.3131498,558.8,,
MFL,,5.594,296+44,29536.50,40002667,ml-ext,U10.57,10.57,42.08,U124.87,124.87,4441.60,0.219,17,N,2.37,4.12,189,,,N,2122,2151,2988,27,2023,2037,2830,35.0763142,-119.3131489,558.8,,
MFL,,5.594,296+44,29536.81,40002668,ml-ext,U10.87,10.87,41.78,U125.18,125.18,4441.30,0.219,17,N,0.54,0.85,219,,,N,2250,2247,3120,27,2237,2230,3098,35.0763142,-119.3131479,558.8,,
MFL,,5.595,296+49,29541.93,40002669,ml-ext,U16.00,16.00,36.65,U130.30,130.30,4436.17,0.219,16,N,1.51,0.93,148,,,N,2180,2199,3055,26,2117,2127,2955,35.0763140,-119.3131308,558.9,,
MFL,,5.595,296+50,29543.02,40002670,ml-ext,U17.09,17.09,35.56,U131.39,131.39,4435.08,0.219,11,N,0.50,0.67,178,,,N,2258,2256,3133,21,2247,2243,3115,35.0763139,-119.3131272,558.9,,
MFL,,5.596,296+55,29547.90,40002671,ml-ext,U21.97,21.97,30.69,U136.27,136.27,4430.20,0.219,10,N,0.69,0.48,197,,,N,2252,2249,3123,20,2234,2227,3093,35.0763138,-119.3131109,558.9,,
MFL,,5.597,296+57,29550.10,40002672,ml-ext,U24.17,24.17,28.48,U138.47,138.47,4428.00,0.219,10,N,0.66,1.44,207,,,N,2253,2251,3126,20,2237,2230,3098,35.0763137,-119.3131036,558.9,,
MFL,,5.597,296+57,29550.45,40002673,ml-ext,U24.52,24.52,28.13,U138.82,138.82,4427.65,0.219,19,N,0.79,0.97,207,,,N,2227,2218,3081,29,2200,2184,3034,35.0763137,-119.3131024,558.9,,
MFL,,5.599,296+69,29562.67,40002674,ml-ext,D15.92,36.73,15.92,U151.04,151.04,4415.44,0.219,10,N,0.56,0.57,60,,,N,2257,2255,3132,20,2245,2240,3111,35.0763133,-119.3130618,558.8,,
MFL,,5.599,296+70,29563.59,40002675,ml-ext,D14.99,37.66,14.99,U151.96,151.96,4414.51,0.219,10,N,0.44,0.50,60,,,N,2260,2259,3138,20,2253,2249,3124,35.0763132,-119.3130587,558.8,,
MFL,600,5.602,296+85,29578.59,,WELD,,,,,,,0.219,,,,,,50.56,,,,,,,,,,35.0763127,-119.3130087,558.8,,
MFL,601,5.612,297+35,29629.15,,WELD,,,,,,,0.219,,,,,,55.59,,,,,,,,,,35.0763117,-119.3128405,560.4,,
MFL,602,5.622,297+90,29684.73,,WELD,,,,,,,0.219,,,,,,59.33,,,,,,,,,,35.0763100,-119.3126555,562.2,,
MFL,603,5.633,298+49,29744.06,,WELD,,,,,,,0.219,,,,,,59.44,,,,,,,,,,35.0763081,-119.3124580,562.5,,
MFL,604,5.645,299+08,29803.49,,WELD,,,,,,,0.219,,,,,,59.53,,,,,,,,,,35.0763075,-119.3122600,563.0,,
MFL,605,5.656,299+67,29863.03,,WELD,,,,,,,0.219,,,,,,59.38,,,,,,,,,,35.0763077,-119.3120618,564.0,,
MFL,,5.658,299+79,29874.96,40002676,ml-ext,U11.93,11.93,47.44,U463.33,463.33,4103.14,0.219,10,N,1.18,1.41,206,,,N,2231,2224,3089,20,2190,2173,3019,35.0763078,-119.3120221,563.6,,
MFL,,5.658,299+79,29875.74,40002677,ml-ext,U12.71,12.71,46.66,U464.11,464.11,4102.36,0.219,20,N,0.55,0.56,221,,,N,2245,2241,3112,30,2231,2222,3087,35.0763078,-119.3120195,563.6,,
MFL,,5.658,299+80,29876.27,40002678,ml-ext,U13.24,13.24,46.13,U464.64,464.64,4101.83,0.219,18,N,3.40,2.43,231,,,N,2064,2157,2996,28,1938,2018,2802,35.0763078,-119.3120177,563.6,,
MFL,,5.658,299+80,29876.35,40002680,ml-ext,U13.32,13.32,46.05,U464.72,464.72,4101.75,0.219,10,N,0.36,0.42,96,,,N,2262,2262,3141,20,2257,2255,3132,35.0763078,-119.3120175,563.6,,
MFL,,5.658,299+80,29876.37,40002679,ml-ext,U13.34,13.34,46.04,U464.74,464.74,4101.74,0.219,13,N,2.67,2.16,56,,,N,2143,2182,3031,23,2039,2064,2866,35.0763078,-119.3120174,563.6,,
MFL,,5.658,299+80,29876.60,40002681,ml-ext,U13.58,13.58,45.80,U464.98,464.98,4101.50,0.219,14,N,0.45,0.39,41,,,N,2257,2256,3133,24,2249,2245,3118,35.0763078,-119.3120166,563.6,,
MFL,,5.659,299+80,29876.88,40002682,ml-ext,U13.86,13.86,45.52,U465.25,465.25,4101.22,0.219,18,N,1.11,0.69,46,,,N,2206,2193,3046,28,2163,2139,2970,35.0763078,-119.3120157,563.5,,
MFL,,5.659,299+81,29877.47,40002683,ml-ext,U14.45,14.45,44.93,U465.84,465.84,4100.63,0.219,10,N,1.80,0.91,76,,,N,2205,2213,3074,20,2134,2130,2959,35.0763078,-119.3120137,563.5,,
MFL,,5.659,299+81,29877.80,40002684,ml-ext,U14.77,14.77,44.60,U466.17,466.17,4100.30,0.219,10,N,0.43,0.42,11,,,N,2261,2260,3138,20,2254,2251,3126,35.0763079,-119.3120126,563.5,,
MFL,,5.659,299+82,29877.93,40002685,ml-ext,U14.90,14.90,44.47,U466.30,466.30,4100.17,0.219,15,N,0.70,0.77,45,,,N,2243,2238,3108,25,2223,2212,3073,35.0763079,-119.3120122,563.5,,
MFL,,5.659,299+84,29880.01,40002686,ml-ext,U16.98,16.98,42.39,U468.38,468.38,4098.09,0.219,10,N,0.92,0.58,115,,,N,2243,2238,3108,20,2214,2203,3059,35.0763079,-119.3120053,563.5,,
MFL,,5.660,299+87,29883.41,40002687,ml-ext,U20.38,20.38,38.99,U471.78,471.78,4094.69,0.219,10,N,0.59,0.50,204,,,N,2255,2253,3129,20,2242,2236,3105,35.0763080,-119.3119940,563.4,,
MFL,,5.661,299+96,29892.31,40002688,ml-ext,U29.29,29.29,30.09,U480.68,480.68,4085.79,0.219,10,N,0.66,0.54,8,,,N,2253,2251,3126,20,2237,2230,3098,35.0763082,-119.3119643,563.2,,
MFL,,5.662,299+97,29893.37,40002689,ml-ext,D29.03,30.34,29.03,U481.74,481.74,4084.73,0.219,17,N,1.24,1.37,288,,,N,2196,2219,3082,27,2145,2164,3005,35.0763082,-119.3119608,563.2,,
MFL,,5.662,299+97,29893.63,40002690,ml-ext,D28.78,30.60,28.78,U482.00,482.00,4084.47,0.219,18,N,2.07,2.43,288,,,N,2126,2182,3031,28,2036,2084,2894,35.0763082,-119.3119599,563.2,,
MFL,,5.662,299+98,29894.11,40002691,ml-ext,D28.29,31.08,28.29,U482.48,482.48,4083.99,0.219,15,N,0.61,0.58,257,,,N,2248,2244,3117,25,2233,2225,3090,35.0763082,-119.3119583,563.2,,
MFL,,5.665,300+16,29913.21,40002692,ml-ext,D9.19,50.18,9.19,U501.58,501.58,4064.89,0.219,20,N,1.00,0.80,124,,,N,2206,2192,3045,30,2167,2143,2976,35.0763088,-119.3118947,562.9,,
MFL,606,5.667,300+26,29922.40,,WELD,,,,,,,0.219,,,,,,56.99,,,,,,,,,,35.0763091,-119.3118641,562.7,,
MFL,607,5.678,300+82,29979.39,,WELD,,,,,,,0.219,,,,,,59.26,,,,,,,,,,35.0763089,-119.3116745,560.0,,
MFL,,5.687,301+28,30025.60,40002693,ml-ext,D13.05,46.21,13.05,U613.97,613.97,3952.50,0.219,14,N,0.83,0.69,13,,,N,2236,2230,3097,24,2210,2197,3052,35.0763079,-119.3115206,559.8,,
MFL,,5.687,301+28,30025.94,40002694,ml-ext,D12.71,46.55,12.71,U614.31,614.31,3952.16,0.219,10,N,0.61,1.09,128,,,N,2255,2253,3129,20,2241,2235,3104,35.0763078,-119.3115195,559.8,,
MFL,,5.688,301+36,30034.33,40002695,ml-ext,D4.32,54.94,4.32,U622.70,622.70,3943.77,0.219,10,N,0.94,0.77,121,,,N,2242,2237,3107,20,2212,2201,3057,35.0763075,-119.3114915,559.8,,
MFL,608,5.689,301+41,30038.65,,WELD,,,,,,,0.219,,,,,,59.39,,,,,,,,,,35.0763072,-119.3114771,559.7,,
MFL,,5.691,301+50,30048.15,40002696,ml-ext,U9.50,9.50,49.88,U636.52,636.52,3929.95,0.219,10,N,0.42,0.39,55,,,N,2261,2260,3139,20,2254,2251,3126,35.0763068,-119.3114455,559.7,,
MFL,,5.693,301+62,30060.76,40002697,ml-ext,U22.11,22.11,37.28,U649.13,649.13,3917.34,0.219,11,N,0.42,0.51,58,,,N,2260,2259,3137,21,2253,2250,3125,35.0763063,-119.3114035,559.7,,
MFL,,5.693,301+63,30061.11,40002698,ml-ext,U22.46,22.46,36.93,U649.48,649.48,3916.99,0.219,29,N,2.11,1.68,298,,,N,2029,2129,2957,39,1925,2020,2806,35.0763063,-119.3114023,559.7,,
MFL,,5.693,301+63,30061.51,40002699,ml-ext,U22.86,22.86,36.53,U649.88,649.88,3916.59,0.219,12,N,0.62,0.83,353,,,N,2252,2249,3123,22,2236,2230,3097,35.0763063,-119.3114010,559.7,,
MFL,,5.693,301+63,30061.63,40002700,ml-ext,U22.97,22.97,36.41,U650.00,650.00,3916.48,0.219,12,N,0.57,0.84,303,,,N,2255,2252,3128,22,2242,2236,3106,35.0763063,-119.3114006,559.7,,
MFL,,5.694,301+64,30062.39,40002701,ml-ext,U23.74,23.74,35.65,U650.76,650.76,3915.71,0.219,11,N,0.55,0.52,268,,,N,2256,2254,3130,21,2244,2239,3110,35.0763063,-119.3113981,559.7,,
MFL,,5.694,301+67,30065.01,40002702,ml-ext,U26.36,26.36,33.03,U653.38,653.38,3913.09,0.219,23,N,0.53,0.96,168,,,N,2243,2238,3108,33,2229,2219,3083,35.0763062,-119.3113893,559.7,,
MFL,,5.698,301+88,30086.11,40002703,ml-ext,D11.93,47.46,11.93,U674.48,674.48,3891.99,0.219,14,N,0.44,0.40,230,,,N,2258,2256,3134,24,2250,2246,3119,35.0763058,-119.3113191,559.8,,
MFL,,5.699,301+93,30091.26,40002704,ml-ext,D6.78,52.61,6.78,U679.63,679.63,3886.84,0.219,10,N,0.33,0.35,295,,,N,2263,2263,3143,20,2259,2257,3135,35.0763058,-119.3113019,559.9,,
MFL,,5.699,301+93,30091.29,40002705,ml-ext,D6.75,52.64,6.75,U679.66,679.66,3886.81,0.219,17,N,0.51,0.84,270,,,N,2252,2249,3124,27,2241,2234,3103,35.0763058,-119.3113018,559.9,,
MFL,,5.699,301+93,30091.58,40002706,ml-ext,D6.46,52.93,6.46,U679.95,679.95,3886.52,0.219,10,N,0.67,2.43,280,,,N,2253,2250,3125,20,2236,2230,3097,35.0763058,-119.3113009,559.9,,
MFL,,5.700,301+95,30093.52,40002707,ml-ext,D4.51,54.87,4.51,U681.89,681.89,3884.58,0.219,11,N,1.37,0.59,309,,,N,2217,2207,3065,21,2164,2143,2976,35.0763058,-119.3112944,559.9,,
MFL,609,5.700,301+99,30098.04,,WELD,,,,,,,0.219,,,,,,59.35,,,,,,,,,,35.0763058,-119.3112794,559.9,,
MFL,610,5.712,302+58,30157.38,,WELD,,,,,,,0.219,,,,,,59.30,,,,,,,,,,35.0763065,-119.3110819,562.3,,
MFL,611,5.723,303+17,30216.68,,WELD,,,,,,,0.219,,,,,,59.14,,,,,,,,,,35.0763053,-119.3108846,564.6,,
MFL,612,5.734,303+75,30275.82,,WELD,,,,,,,0.219,,,,,,59.53,,,,,,,,,,35.0763054,-119.3106878,562.6,,
MFL,613,5.745,304+34,30335.36,,WELD,,,,,,,0.219,,,,,,59.38,,,,,,,,,,35.0763061,-119.3104895,562.8,,
MFL,614,5.757,304+93,30394.73,,WELD,,,,,,,0.219,,,,,,59.44,,,,,,,,,,35.0763040,-119.3102918,562.6,,
MFL,,5.767,305+46,30448.05,40002708,ml-ext,D6.11,53.32,6.11,U1036.42,1036.42,3530.05,0.219,17,N,0.53,0.52,75,,,N,2251,2247,3121,27,2238,2232,3100,35.0763037,-119.3101142,561.9,,
MFL,,5.767,305+46,30448.32,40002709,ml-ext,D5.85,53.59,5.85,U1036.69,1036.69,3529.78,0.219,16,N,0.65,1.29,75,,,N,2245,2241,3112,26,2228,2219,3081,35.0763037,-119.3101133,561.9,,
MFL,,5.767,305+46,30448.54,40002710,ml-ext,D5.63,53.80,5.63,U1036.91,1036.91,3529.56,0.219,22,N,1.28,1.07,55,,,N,2170,2209,3067,32,2114,2149,2985,35.0763037,-119.3101126,561.9,,
MFL,,5.767,305+46,30448.71,40002711,ml-ext,D5.46,53.98,5.46,U1037.08,1037.08,3529.39,0.219,16,N,1.85,0.62,90,,,N,2158,2213,3074,26,2079,2129,2956,35.0763037,-119.3101120,561.9,,
MFL,,5.767,305+47,30449.03,40002712,ml-ext,D5.14,54.30,5.14,U1037.40,1037.40,3529.07,0.219,29,N,4.67,3.93,55,,,N,1877,2079,2887,39,1724,1913,2658,35.0763037,-119.3101109,561.9,,
MFL,,5.767,305+47,30449.41,40002713,ml-ext,D4.76,54.68,4.76,U1037.78,1037.78,3528.69,0.219,25,N,1.77,3.12,60,,,N,2098,2141,2974,35,2013,2047,2843,35.0763037,-119.3101097,561.9,,
MFL,,5.767,305+48,30449.98,40002714,ml-ext,D4.19,55.25,4.19,U1038.35,1038.35,3528.12,0.219,15,N,0.69,0.71,40,,,N,2244,2239,3110,25,2225,2215,3077,35.0763037,-119.3101078,561.9,,
MFL,,5.767,305+48,30450.32,40002716,ml-ext,D3.85,55.59,3.85,U1038.69,1038.69,3527.78,0.219,27,N,0.57,0.44,35,,,N,2233,2225,3091,37,2216,2202,3058,35.0763037,-119.3101066,561.9,,
MFL,,5.767,305+48,30450.36,40002715,ml-ext,D3.81,55.63,3.81,U1038.73,1038.73,3527.74,0.219,24,N,2.27,0.58,80,,,N,2057,2146,2980,34,1953,2035,2826,35.0763037,-119.3101065,561.9,,
MFL,,5.767,305+48,30450.62,40002717,ml-ext,D3.55,55.89,3.55,U1038.99,1038.99,3527.48,0.219,15,N,3.66,1.54,15,,,N,2093,2175,3021,25,1966,2033,2823,35.0763037,-119.3101056,561.9,,
MFL,,5.767,305+48,30450.69,40002718,ml-ext,D3.48,55.96,3.48,U1039.06,1039.06,3527.41,0.219,28,N,0.62,0.63,45,,,N,2225,2215,3077,38,2204,2187,3037,35.0763037,-119.3101054,561.9,,
MFL,,5.767,305+48,30450.74,40002719,ml-ext,D3.42,56.01,3.42,U1039.11,1039.11,3527.36,0.219,12,N,0.50,0.47,75,,,N,2257,2255,3132,22,2247,2242,3115,35.0763037,-119.3101052,561.9,,
MFL,,5.767,305+49,30450.92,40002720,ml-ext,D3.24,56.19,3.24,U1039.29,1039.29,3527.18,0.219,15,N,2.07,1.67,55,,,N,2151,2204,3060,25,2064,2108,2928,35.0763037,-119.3101046,561.9,,
MFL,,5.767,305+49,30451.17,40002721,ml-ext,D2.99,56.44,2.99,U1039.54,1039.54,3526.93,0.219,10,N,0.43,1.23,85,,,N,2261,2259,3138,20,2253,2250,3125,35.0763037,-119.3101038,561.9,,
MFL,,5.767,305+49,30451.25,40002722,ml-ext,D2.92,56.52,2.92,U1039.62,1039.62,3526.85,0.219,24,N,0.73,1.33,5,,,N,2222,2212,3072,34,2197,2178,3026,35.0763037,-119.3101035,561.9,,
MFL,,5.767,305+49,30451.35,40002723,ml-ext,D2.82,56.62,2.82,U1039.72,1039.72,3526.75,0.219,10,N,0.46,0.43,70,,,N,2260,2258,3137,20,2251,2248,3122,35.0763037,-119.3101032,561.9,,
MFL,,5.767,305+49,30451.51,40002724,ml-ext,D2.66,56.77,2.66,U1039.88,1039.88,3526.59,0.219,10,N,0.40,0.39,70,,,N,2262,2261,3140,20,2255,2253,3129,35.0763037,-119.3101027,561.9,,
MFL,,5.767,305+49,30451.64,40002725,ml-ext,D2.52,56.91,2.52,U1040.01,1040.01,3526.46,0.219,10,N,0.49,0.49,75,,,N,2259,2258,3136,20,2250,2246,3119,35.0763037,-119.3101022,561.9,,
MFL,,5.767,305+49,30451.66,40002726,ml-ext,D2.50,56.93,2.50,U1040.03,1040.03,3526.44,0.219,11,N,0.47,0.52,15,,,N,2259,2257,3135,21,2250,2246,3120,35.0763037,-119.3101022,561.9,,
MFL,,5.767,305+49,30451.76,40002727,ml-ext,D2.41,57.03,2.41,U1040.13,1040.13,3526.34,0.219,10,N,0.37,0.44,45,,,N,2262,2261,3141,20,2257,2254,3131,35.0763037,-119.3101018,561.9,,
MFL,615,5.768,305+52,30454.17,,WELD,,,,,,,0.219,,,,,,59.46,,,,,,,,,,35.0763037,-119.3100938,561.9,,
MFL,,5.769,305+56,30458.48,40002728,ml-ext,U4.32,4.32,55.15,U1046.85,1046.85,3519.62,0.219,14,N,1.79,1.55,291,,,N,2181,2202,3059,24,2107,2118,2942,35.0763036,-119.3100794,561.8,,
MFL,,5.769,305+56,30458.74,40002729,ml-ext,U4.58,4.58,54.89,U1047.11,1047.11,3519.36,0.219,11,N,0.88,1.43,296,,,N,2243,2238,3108,21,2216,2205,3062,35.0763036,-119.3100786,561.8,,
MFL,,5.769,305+57,30459.07,40002730,ml-ext,U4.90,4.90,54.57,U1047.44,1047.44,3519.04,0.219,15,N,1.40,1.51,61,,,N,2197,2209,3068,25,2140,2144,2977,35.0763036,-119.3100775,561.8,,
MFL,,5.769,305+57,30459.32,40002732,ml-ext,U5.16,5.16,54.31,U1047.69,1047.69,3518.78,0.219,10,N,0.63,0.60,181,,,N,2254,2252,3128,20,2239,2233,3102,35.0763036,-119.3100767,561.8,,
MFL,,5.769,305+57,30459.33,40002731,ml-ext,U5.16,5.16,54.30,U1047.70,1047.70,3518.77,0.219,15,N,1.65,1.80,36,,,N,2182,2200,3055,25,2114,2122,2947,35.0763036,-119.3100766,561.8,,
MFL,,5.769,305+57,30459.67,40002733,ml-ext,U5.50,5.50,53.96,U1048.04,1048.04,3518.43,0.219,13,N,0.53,0.54,61,,,N,2255,2252,3128,23,2243,2238,3108,35.0763036,-119.3100755,561.8,,
MFL,,5.769,305+57,30459.86,40002734,ml-ext,U5.69,5.69,53.77,U1048.23,1048.23,3518.24,0.219,15,N,0.51,0.45,46,,,N,2253,2251,3126,25,2242,2236,3106,35.0763036,-119.3100749,561.8,,
MFL,,5.769,305+58,30460.20,40002735,ml-ext,U6.04,6.04,53.43,U1048.57,1048.57,3517.90,0.219,11,N,0.69,0.75,306,,,N,2250,2247,3121,21,2233,2225,3091,35.0763036,-119.3100737,561.8,,
MFL,,5.769,305+58,30460.48,40002736,ml-ext,U6.31,6.31,53.15,U1048.85,1048.85,3517.62,0.219,28,N,0.61,0.55,301,,,N,2229,2220,3083,38,2209,2193,3046,35.0763036,-119.3100728,561.8,,
MFL,,5.769,305+58,30460.61,40002737,ml-ext,U6.44,6.44,53.02,U1048.98,1048.98,3517.49,0.219,16,N,0.53,0.69,306,,,N,2252,2249,3123,26,2240,2233,3102,35.0763036,-119.3100724,561.8,,
MFL,,5.769,305+58,30460.80,40002738,ml-ext,U6.63,6.63,52.84,U1049.17,1049.17,3517.31,0.219,19,N,1.27,1.07,321,,,N,2187,2170,3014,29,2134,2103,2921,35.0763036,-119.3100717,561.8,,
MFL,616,5.779,306+11,30513.63,,WELD,,,,,,,0.219,,,,,,59.59,,,,,,,,,,35.0763044,-119.3098958,562.9,,
MFL,,5.788,306+59,30561.99,40002739,ml-ext,D11.23,48.36,11.23,U1150.36,1150.36,3416.11,0.219,10,N,0.48,0.55,157,,,N,2259,2258,3136,20,2250,2247,3121,35.0763060,-119.3097352,559.4,,
MFL,,5.788,306+59,30562.14,40002740,ml-ext,D11.08,48.51,11.08,U1150.51,1150.51,3415.96,0.219,13,N,0.35,0.51,147,,,N,2261,2260,3139,23,2256,2253,3130,35.0763060,-119.3097347,559.4,,
MFL,,5.790,306+69,30572.24,40002741,ml-ext,D0.98,58.61,0.98,U1160.61,1160.61,3405.86,0.219,10,N,0.40,0.46,329,,,N,2262,2261,3140,20,2255,2253,3129,35.0763067,-119.3097012,558.5,,
MFL,,5.790,306+69,30573.01,10000127,u/s marker band,D0.21,59.38,0.21,U1161.38,1161.38,3405.09,0.219,,,,,,,,,,,,,,,,35.0763069,-119.3096794,558.2,,
MFL,617,5.790,306+70,30573.22,,WELD,,,,,,,0.219,,,,,,59.13,,,,,,,,,,35.0763068,-119.3096980,558.4,,
MFL,,5.791,306+71,30574.12,40002742,ml-ext - between marker bands,U0.90,0.90,58.24,U1162.49,1162.49,3403.98,0.219,38,N,0.57,0.71,309,,,N,2213,2199,3054,48,2191,2166,3008,35.0763068,-119.3096950,558.3,,
MFL,,5.791,306+72,30575.16,40002743,ml-ext - between marker bands,U1.94,1.94,57.19,U1163.53,1163.53,3402.94,0.219,11,N,0.53,0.49,294,,,N,2257,2255,3132,21,2246,2241,3113,35.0763069,-119.3096915,558.3,,
MFL,,5.791,306+72,30575.69,40002744,ml-ext - between marker bands,U2.47,2.47,56.67,U1164.06,1164.06,3402.42,0.219,10,N,0.50,0.78,313,,,N,2259,2257,3135,20,2249,2245,3118,35.0763069,-119.3096898,558.2,,
MFL,,5.792,306+76,30579.69,40002745,ml-ext - between marker bands,U6.47,6.47,52.66,U1168.06,1168.06,3398.41,0.219,11,N,0.76,0.61,78,,,N,2247,2244,3116,21,2226,2218,3080,35.0763069,-119.3096764,558.2,,
MFL,,5.792,306+77,30580.61,40002746,ml-ext - between marker bands,U7.39,7.39,51.74,U1168.98,1168.98,3397.49,0.219,13,N,0.82,0.58,83,,,N,2239,2234,3103,23,2214,2203,3059,35.0763068,-119.3096734,558.3,,
MFL,,5.792,306+77,30580.90,40002747,ml-ext - between marker bands,U7.68,7.68,51.45,U1169.27,1169.27,3397.20,0.219,10,N,1.14,2.58,68,,,N,2233,2226,3092,20,2193,2177,3024,35.0763068,-119.3096724,558.3,,
MFL,,5.792,306+78,30581.33,40002748,ml-ext - between marker bands,U8.11,8.11,51.03,U1169.70,1169.70,3396.77,0.219,10,N,1.24,2.50,78,,,N,2228,2221,3085,20,2184,2166,3009,35.0763068,-119.3096710,558.3,,
MFL,,5.792,306+78,30581.81,40002749,ml-ext - between marker bands,U8.59,8.59,50.54,U1170.18,1170.18,3396.29,0.219,13,N,0.92,0.60,68,,,N,2235,2228,3095,23,2205,2191,3043,35.0763068,-119.3096694,558.3,,
MFL,,5.793,306+81,30584.58,10000127,d/s marker band,U11.36,11.36,47.77,U1172.95,1172.95,3393.52,0.219,,,,,,,,,,,,,,,,35.0763069,-119.3096794,558.2,,
MFL,,5.795,306+91,30595.02,40002750,ml-ext,U21.80,21.80,37.33,U1183.39,1183.39,3383.08,0.219,10,N,0.52,0.49,158,,,N,2258,2256,3134,20,2247,2243,3116,35.0763061,-119.3096254,558.7,,
MFL,,5.795,306+94,30597.83,40002751,ml-ext,U24.61,24.61,34.53,U1186.20,1186.20,3380.27,0.219,11,N,0.49,0.48,148,,,N,2258,2256,3134,21,2248,2244,3117,35.0763060,-119.3096161,558.8,,
MFL,,5.795,306+95,30598.54,40002752,ml-ext,U25.32,25.32,33.81,U1186.91,1186.91,3379.56,0.219,11,N,0.48,0.51,173,,,N,2258,2256,3134,21,2249,2245,3117,35.0763060,-119.3096137,558.8,,
MFL,,5.801,307+23,30627.16,10000128,u/s marker band,D5.19,53.94,5.19,U1215.53,1215.53,3350.94,0.219,,,,,,,,,,,,,,,,35.0763043,-119.3095079,558.7,,
MFL,,5.801,307+26,30630.36,40002753,ml-ext - between marker bands,D1.99,57.14,1.99,U1218.73,1218.73,3347.74,0.219,10,N,0.42,0.40,163,,,N,2261,2260,3139,20,2254,2251,3126,35.0763043,-119.3095078,558.7,,
MFL,,5.801,307+27,30631.33,40002754,ml-ext - between marker bands,D1.02,58.11,1.02,U1219.70,1219.70,3346.77,0.219,10,N,0.74,0.88,163,,,N,2250,2247,3121,20,2230,2222,3087,35.0763042,-119.3095045,558.7,,
MFL,618,5.802,307+28,30632.35,,WELD,,,,,,,0.219,,,,,,59.41,,,,,,,,,,35.0763042,-119.3095011,558.7,,
MFL,,5.802,307+29,30633.50,10000128,d/s marker band,U1.15,1.15,58.26,U1221.87,1221.87,3344.60,0.219,,,,,,,,,,,,,,,,35.0763043,-119.3095079,558.7,,
MFL,619,5.813,307+87,30691.76,,WELD,,,,,,,0.219,,,,,,48.00,,,,,,,,,,35.0763002,-119.3093035,556.1,,
MFL,620,5.822,308+35,30739.76,,WELD,,,,,,,0.219,,,,,,59.36,,,,,,,,,,35.0762996,-119.3091437,556.3,,
MFL,621,5.833,308+93,30799.11,,WELD,,,,,,,0.219,,,,,,59.34,,,,,,,,,,35.0763004,-119.3089461,558.2,,
MFL,,5.833,308+93,30799.27,40002755,ml-ext,U0.15,0.15,59.18,U1387.64,1387.64,3178.83,0.219,10,N,1.09,2.47,218,,,N,2235,2229,3096,20,2198,2183,3032,35.0763004,-119.3089456,558.2,,
MFL,,5.833,308+94,30799.65,40002756,ml-ext,U0.54,0.54,58.80,U1388.02,1388.02,3178.45,0.219,10,N,1.11,1.31,278,,,N,2234,2228,3094,20,2196,2181,3029,35.0763004,-119.3089443,558.2,,
MFL,622,5.844,309+52,30858.45,,WELD,,,,,,,0.219,,,,,,59.44,,,,,,,,,,35.0762997,-119.3087486,559.8,,
MFL,623,5.856,310+11,30917.90,,WELD,,,,,,,0.219,,,,,,59.64,,,,,,,,,,35.0763011,-119.3085508,562.0,,
MFL,624,5.867,310+70,30977.54,,WELD,,,,,,,0.219,,,,,,59.31,,,,,,,,,,35.0763025,-119.3083522,562.1,,
MFL,625,5.878,311+29,31036.84,,WELD,,,,,,,0.219,,,,,,59.76,,,,,,,,,,35.0763022,-119.3081546,562.0,,
MFL,626,5.890,311+88,31096.60,,WELD,,,,,,,0.219,,,,,,59.29,,,,,,,,,,35.0763017,-119.3079556,561.9,,
MFL,627,5.901,312+46,31155.89,,WELD,,,,,,,0.219,,,,,,59.26,,,,,,,,,,35.0763007,-119.3077582,560.2,,
MFL,628,5.912,313+05,31215.15,,WELD,,,,,,,0.219,,,,,,59.35,,,,,,,,,,35.0763009,-119.3075609,558.8,,
MFL,629,5.923,313+64,31274.50,,WELD,,,,,,,0.219,,,,,,59.43,,,,,,,,,,35.0762993,-119.3073633,560.0,,
MFL,630,5.934,314+23,31333.92,,WELD,,,,,,,0.219,,,,,,59.50,,,,,,,,,,35.0762975,-119.3071654,560.9,,
MFL,631,5.946,314+81,31393.42,,WELD,,,,,,,0.219,,,,,,50.63,,,,,,,,,,35.0762968,-119.3069673,559.8,,
MFL,,5.948,314+91,31403.43,40002757,ml-ext,U10.00,10.00,40.63,U1991.80,1991.80,2574.67,0.219,10,N,0.66,0.61,225,,,N,2253,2250,3126,20,2237,2230,3097,35.0762965,-119.3069340,559.6,,
MFL,,5.949,314+98,31409.96,40002758,ml-ext,U16.53,16.53,34.09,U1998.33,1998.33,2568.14,0.219,17,N,0.61,0.50,49,,,N,2246,2242,3114,27,2230,2222,3086,35.0762964,-119.3069122,559.5,,
MFL,,5.949,314+98,31410.23,40002759,ml-ext,U16.81,16.81,33.82,U1998.60,1998.60,2567.87,0.219,13,N,0.46,0.65,49,,,N,2258,2256,3133,23,2249,2245,3118,35.0762964,-119.3069113,559.5,,
MFL,,5.949,314+98,31410.51,40002760,ml-ext,U17.08,17.08,33.54,U1998.88,1998.88,2567.59,0.219,14,N,3.96,1.76,9,,,N,2101,2165,3007,24,1971,2016,2801,35.0762963,-119.3069104,559.5,,
MFL,,5.949,314+99,31410.71,40002761,ml-ext,U17.29,17.29,33.34,U1999.08,1999.08,2567.39,0.219,16,N,0.69,0.56,49,,,N,2242,2236,3106,26,2222,2211,3071,35.0762963,-119.3069097,559.4,,
MFL,,5.950,315+01,31413.43,40002762,ml-ext,U20.00,20.00,30.63,U2001.80,2001.80,2564.68,0.219,14,N,0.99,0.88,44,,,N,2227,2219,3081,24,2192,2176,3022,35.0762963,-119.3069007,559.4,,
MFL,632,5.955,315+32,31444.05,,WELD,,,,,,,0.219,,,,,,43.40,,,,,,,,,,35.0762955,-119.3067987,558.7,,
MFL,633,5.964,315+75,31487.46,,WELD,,,,,,,0.219,,,,,,47.28,,,,,,,,,,35.0762945,-119.3066542,557.9,,
MFL,,5.966,315+89,31502.20,40002763,ml-int,U14.74,14.74,32.54,U2090.57,2090.57,2475.90,0.219,13,N,0.47,0.41,131,,,N,2257,2255,3132,23,2247,2243,3115,35.0762943,-119.3066051,557.6,,
MFL,,5.966,315+89,31502.37,40002764,ml-int,U14.92,14.92,32.37,U2090.74,2090.74,2475.73,0.219,11,N,0.62,0.39,156,,,N,2253,2251,3126,21,2239,2232,3101,35.0762943,-119.3066045,557.6,,
MFL,,5.966,315+90,31502.74,40002765,ml-int,U15.28,15.28,32.00,U2091.11,2091.11,2475.36,0.219,10,N,0.37,0.41,146,,,N,2262,2261,3141,20,2257,2254,3131,35.0762943,-119.3066033,557.6,,
MFL,634,5.972,316+21,31534.74,,WELD,,,,,,,0.219,,,,,,47.97,,,,,,,,,,35.0762938,-119.3064967,557.6,,
MFL,635,5.982,316+69,31582.71,,WELD,,,,,,,0.219,,,,,,45.99,,,,,,,,,,35.0762940,-119.3063370,558.5,,
MFL,636,5.990,317+14,31628.70,,WELD,,,,,,,0.219,,,,,,40.41,,,,,,,,,,35.0762940,-119.3061838,557.9,,
MFL,,5.992,317+21,31635.70,40002766,ml-ext,U7.00,7.00,33.41,U2224.07,2224.07,2342.40,0.219,10,N,0.43,0.36,96,,,N,2261,2259,3138,20,2253,2250,3125,35.0762939,-119.3061605,557.8,,
MFL,637,5.998,317+54,31669.11,,WELD,,,,,,,0.219,,,,,,47.44,,,,,,,,,,35.0762933,-119.3060493,556.7,,
MFL,,6.004,317+88,31702.62,40002767,ml-int,D13.93,33.51,13.93,D2275.48,2290.99,2275.48,0.219,10,N,0.47,0.34,142,,,N,2260,2258,3136,20,2251,2247,3121,35.0762934,-119.3059379,554.7,,
MFL,,6.005,317+89,31704.40,40002768,ml-int,D12.15,35.29,12.15,D2273.70,2292.77,2273.70,0.219,10,N,0.83,0.59,152,,,N,2247,2243,3116,20,2223,2214,3075,35.0762934,-119.3059320,554.6,,
MFL,,6.005,317+90,31705.07,40002769,ml-int,D11.47,35.96,11.47,D2273.03,2293.44,2273.03,0.219,12,N,0.67,0.49,112,,,N,2251,2247,3121,22,2234,2226,3092,35.0762934,-119.3059297,554.5,,
MFL,,6.005,317+90,31705.35,40002770,ml-int,D11.20,36.24,11.20,D2272.75,2293.72,2272.75,0.219,12,N,0.57,0.33,157,,,N,2254,2251,3126,22,2241,2235,3104,35.0762934,-119.3059288,554.5,,
MFL,,6.005,317+91,31705.65,40002771,ml-int,D10.90,36.54,10.90,D2272.45,2294.02,2272.45,0.219,10,N,0.47,0.33,107,,,N,2260,2258,3136,20,2251,2247,3121,35.0762934,-119.3059278,554.5,,
MFL,,6.005,317+91,31706.42,40002772,ml-int,D10.13,37.31,10.13,D2271.69,2294.79,2271.69,0.219,12,N,0.51,0.38,111,,,N,2256,2254,3131,22,2246,2241,3113,35.0762934,-119.3059253,554.5,,
MFL,,6.005,317+92,31706.79,40002773,ml-int,D9.76,37.68,9.76,D2271.32,2295.16,2271.32,0.219,10,N,0.54,0.45,136,,,N,2258,2256,3133,20,2246,2242,3114,35.0762934,-119.3059240,554.5,,
MFL,,6.005,317+92,31707.02,40002774,ml-int,D9.53,37.91,9.53,D2271.09,2295.39,2271.09,0.219,9,N,0.54,0.33,111,,,N,2258,2256,3133,19,2246,2242,3114,35.0762934,-119.3059233,554.4,,
MFL,,6.005,317+93,31708.07,40002775,ml-int,D8.48,38.96,8.48,D2270.03,2296.44,2270.03,0.219,9,N,0.65,0.48,156,,,N,2254,2252,3128,19,2239,2233,3101,35.0762934,-119.3059198,554.4,,
MFL,638,6.007,318+01,31716.55,,WELD,,,,,,,0.219,,,,,,42.82,,,,,,,,,,35.0762935,-119.3058915,554.0,,
MFL,,6.014,318+38,31753.71,40002776,ml-ext,D5.66,37.16,5.66,D2224.39,2342.08,2224.39,0.219,10,N,0.54,0.50,25,,,N,2258,2256,3133,20,2246,2242,3114,35.0762939,-119.3057679,552.3,,
MFL,,6.014,318+39,31754.19,40002777,ml-ext,D5.18,37.64,5.18,D2223.92,2342.56,2223.92,0.219,10,N,1.30,0.67,45,,,N,2226,2218,3081,20,2178,2160,3000,35.0762939,-119.3057663,552.3,,
MFL,,6.014,318+39,31754.41,40002778,ml-ext,D4.96,37.86,4.96,D2223.69,2342.78,2223.69,0.219,10,N,0.68,0.48,45,,,N,2252,2250,3124,20,2235,2228,3095,35.0762939,-119.3057655,552.3,,
MFL,,6.014,318+40,31755.42,40002779,ml-ext,D3.95,38.87,3.95,D2222.68,2343.79,2222.68,0.219,10,N,0.82,0.63,5,,,N,2247,2243,3115,20,2223,2214,3075,35.0762939,-119.3057622,552.3,,
MFL,639,6.015,318+44,31759.37,,WELD,,,,,,,0.219,,,,,,40.46,,,,,,,,,,35.0762939,-119.3057490,552.2,,
MFL,640,6.023,318+84,31799.83,,WELD,,,,,,,0.219,,,,,,45.59,,,,,,,,,,35.0762934,-119.3056143,552.5,,
MFL,,6.023,318+85,31801.05,40002780,ml-ext,U1.22,1.22,44.37,D2177.05,2389.42,2177.05,0.219,10,N,0.60,0.65,206,,,N,2255,2253,3129,20,2242,2236,3106,35.0762933,-119.3056102,552.5,,
MFL,,6.023,318+87,31802.91,40002781,ml-ext,U3.08,3.08,42.51,D2175.19,2391.28,2175.19,0.219,14,N,1.10,2.35,165,,,N,2220,2211,3071,24,2180,2161,3001,35.0762933,-119.3056041,552.6,,
MFL,,6.023,318+88,31803.97,40002782,ml-ext,U4.14,4.14,41.46,D2174.14,2392.34,2174.14,0.219,18,N,2.84,1.73,195,,,N,2094,2125,2951,28,1981,1995,2770,35.0762933,-119.3056005,552.6,,
MFL,,6.024,318+88,31804.37,40002783,ml-ext,U4.55,4.55,41.05,D2173.73,2392.74,2173.73,0.219,13,N,1.11,2.17,150,,,N,2222,2213,3073,23,2181,2162,3003,35.0762932,-119.3055992,552.6,,
MFL,,6.024,318+88,31804.55,40002784,ml-ext,U4.72,4.72,40.87,D2173.55,2392.92,2173.55,0.219,23,N,0.58,0.71,140,,,N,2239,2232,3101,33,2222,2211,3071,35.0762932,-119.3055986,552.6,,
MFL,,6.024,318+88,31804.57,40002785,ml-ext,U4.74,4.74,40.85,D2173.53,2392.94,2173.53,0.219,10,N,0.63,0.66,200,,,N,2255,2252,3128,20,2240,2234,3103,35.0762932,-119.3055985,552.6,,
MFL,,6.024,318+91,31806.71,40002786,ml-ext,U6.88,6.88,38.71,D2171.39,2395.08,2171.39,0.219,17,N,0.83,1.38,179,,,N,2231,2224,3088,27,2204,2189,3041,35.0762932,-119.3055914,552.7,,
MFL,,6.024,318+91,31806.92,40002788,ml-ext,U7.09,7.09,38.51,D2171.19,2395.29,2171.19,0.219,17,N,0.81,1.00,109,,,N,2233,2226,3091,27,2207,2193,3046,35.0762932,-119.3055907,552.7,,
MFL,,6.024,318+91,31806.92,40002787,ml-ext,U7.09,7.09,38.50,D2171.18,2395.29,2171.18,0.219,10,N,1.07,0.70,204,,,N,2236,2230,3097,20,2200,2186,3036,35.0762932,-119.3055907,552.7,,
MFL,,6.024,318+91,31807.11,40002789,ml-ext,U7.28,7.28,38.31,D2170.99,2395.48,2170.99,0.219,10,N,1.21,0.57,204,,,N,2230,2223,3087,20,2187,2170,3014,35.0762932,-119.3055901,552.7,,
MFL,,6.024,318+91,31807.57,40002790,ml-ext,U7.74,7.74,37.85,D2170.53,2395.94,2170.53,0.219,18,N,2.17,0.98,224,,,N,2121,2174,3020,28,2028,2071,2876,35.0762932,-119.3055885,552.7,,
MFL,,6.027,319+08,31824.22,40002791,ml-ext,D21.20,24.39,21.20,D2153.88,2412.59,2153.88,0.219,11,N,0.66,0.90,10,,,N,2252,2249,3123,21,2235,2228,3095,35.0762927,-119.3055331,553.1,,
