Repository: kerbergr/datadump

File: MLCompare/examples/oldili.csv (part 16 of 16)
MFL,,-0.009,00+00,-45.24,12000000,Begin Run Tickle,,,,,,,0.000,,,,,,,,,,,,,,,,35.0875497,-119.4052413,764.4,,
MFL,0,0.000,00+00,-1.51,,WELD - WT Change - Begin 0.322 ERW,,,,,,,0.322,,,,,,3.09,,,,,,,,,,35.0875497,-119.4052413,764.4,,
MFL,,0.000,00+00,-1.04,10000000,Flange,U0.47,0.47,,,,,0.322,,,,,,,,,,,,,,,,35.0875497,-119.4052413,764.4,,
MFL,,0.000,06+44,0.00,10000001,Valve (Launch) Launcher - 06+44 - MOCO LAUNCHER,U1.51,1.51,,,,,0.322,,,,,,,,,,,,,,,,35.0875496,-119.4052413,764.4,,
MFL,,6.028,319+09,31825.21,40002792,ml-ext,D20.21,25.38,20.21,D2152.89,2413.58,2152.89,0.219,15,N,0.53,0.37,351,,,N,2253,2250,3125,25,2241,2235,3104,35.0762927,-119.3055298,553.1,,
MFL,,6.028,319+13,31828.98,40002793,ml-ext,D16.44,29.15,16.44,D2149.12,2417.35,2149.12,0.219,13,N,0.63,0.53,6,,,N,2251,2247,3121,23,2235,2228,3094,35.0762925,-119.3055173,553.2,,
MFL,,6.028,319+13,31829.20,40002794,ml-ext,D16.22,29.37,16.22,D2148.90,2417.57,2148.90,0.219,14,N,0.61,0.80,26,,,N,2250,2246,3119,24,2234,2227,3093,35.0762925,-119.3055165,553.2,,
MFL,,6.028,319+14,31830.38,40002795,ml-ext,D15.04,30.55,15.04,D2147.72,2418.75,2147.72,0.219,14,N,0.85,0.71,86,,,N,2236,2230,3097,24,2209,2196,3050,35.0762925,-119.3055126,553.2,,
MFL,,6.029,319+16,31832.34,40002796,ml-ext,D13.08,32.51,13.08,D2145.76,2420.71,2145.76,0.219,13,N,0.65,0.44,140,,,N,2249,2246,3119,23,2232,2225,3090,35.0762924,-119.3055061,553.3,,
MFL,,6.029,319+16,31832.66,40002797,ml-ext,D12.76,32.84,12.76,D2145.44,2421.03,2145.44,0.219,16,N,1.93,0.98,270,,,N,2157,2183,3032,26,2075,2090,2903,35.0762924,-119.3055050,553.3,,
MFL,,6.029,319+17,31833.28,40002798,ml-ext,D12.14,33.45,12.14,D2144.82,2421.65,2144.82,0.219,14,N,0.63,0.87,270,,,N,2249,2246,3119,24,2233,2226,3091,35.0762924,-119.3055029,553.3,,
MFL,,6.029,319+19,31835.53,40002799,ml-ext,D9.89,35.70,9.89,D2142.57,2423.90,2142.57,0.219,10,N,0.66,0.53,260,,,N,2253,2250,3126,20,2237,2230,3097,35.0762923,-119.3054954,553.3,,
MFL,641,6.031,319+29,31845.42,,WELD,,,,,,,0.219,,,,,,46.33,,,,,,,,,,35.0762921,-119.3054625,553.2,,
MFL,,6.038,319+66,31882.77,40002800,ml-int,D8.98,37.35,8.98,D2095.33,2471.14,2095.33,0.219,10,N,0.46,0.44,281,,,N,2260,2258,3137,20,2251,2248,3122,35.0762909,-119.3053381,552.7,,
MFL,642,6.040,319+75,31891.75,,WELD,,,,,,,0.219,,,,,,45.76,,,,,,,,,,35.0762907,-119.3053082,552.6,,
MFL,,6.041,319+78,31894.85,10000129,u/s marker band,U3.10,3.10,42.66,D2083.26,2483.22,2083.26,0.219,,,,,,,,,,,,,,,,35.0762900,-119.3052252,552.6,,
MFL,,6.047,320+09,31926.08,40002801,ml-int - between marker bands,D11.43,34.33,11.43,D2052.03,2514.45,2052.03,0.219,11,N,1.71,1.57,248,,,N,2199,2222,3087,21,2131,2145,2980,35.0762898,-119.3051939,552.8,,
MFL,,6.047,320+09,31926.89,40002802,ml-int - between marker bands,D10.62,35.14,10.62,D2051.21,2515.26,2051.21,0.219,10,N,0.58,0.50,243,,,N,2256,2254,3131,20,2243,2238,3109,35.0762898,-119.3051912,552.8,,
MFL,,6.048,320+15,31932.13,40002803,ml-int - between marker bands,D5.38,40.38,5.38,D2045.97,2520.50,2045.97,0.219,10,N,0.45,0.40,257,,,N,2260,2259,3137,20,2252,2249,3124,35.0762897,-119.3051738,552.8,,
MFL,643,6.049,320+20,31937.51,,WELD,,,,,,,0.219,,,,,,40.96,,,,,,,,,,35.0762897,-119.3051558,552.9,,
MFL,,6.049,320+21,31938.53,10000129,d/s marker band,U1.02,1.02,39.93,D2039.57,2526.90,2039.57,0.219,,,,,,,,,,,,,,,,35.0762900,-119.3052252,552.6,,
MFL,,6.055,320+52,31969.68,40002804,ml-int,D8.79,32.17,8.79,D2008.42,2558.05,2008.42,0.219,15,N,0.71,0.43,194,,,N,2243,2239,3109,25,2223,2213,3074,35.0762912,-119.3050487,553.1,,
MFL,,6.055,320+53,31970.63,40002805,ml-int,D7.84,33.12,7.84,D2007.47,2559.00,2007.47,0.219,10,N,0.43,0.41,159,,,N,2261,2259,3138,20,2253,2250,3125,35.0762913,-119.3050455,553.1,,
MFL,,6.055,320+53,31971.34,40002806,ml-int,D7.13,33.83,7.13,D2006.76,2559.71,2006.76,0.219,10,N,0.54,0.54,234,,,N,2258,2256,3133,20,2246,2242,3114,35.0762913,-119.3050432,553.1,,
MFL,,6.056,320+56,31973.39,40002807,ml-int,D5.08,35.88,5.08,D2004.72,2561.76,2004.72,0.219,10,N,0.67,0.48,178,,,N,2253,2250,3125,20,2236,2230,3097,35.0762916,-119.3050364,553.1,,
MFL,644,6.057,320+61,31978.47,,WELD - WT Change - Begin 0.322 ERW,,,,,,,0.322,,,,,,1.02,,,,,,,,,,35.0762924,-119.3050195,553.1,,
MFL,645,6.057,320+62,31979.49,,WELD,,,,,,,0.322,,,,,,12.46,,,,,,,,,,35.0762926,-119.3050161,553.1,,
MFL,,6.058,320+63,31985.77,10000130,"Bend left-up - 88 deg., 9D ",D6.18,6.28,6.18,D1992.33,2574.14,1992.33,0.322,,,,,,,,,,,,,,,,35.0763005,-119.3049985,553.2,,
MFL,646,6.059,320+74,31991.95,,WELD,,,,,,,0.322,,,,,,1.12,,,,,,,,,,35.0763166,-119.3049944,553.5,,
MFL,647,6.059,320+75,31993.08,,WELD - WT Change - Begin 0.219 ERW,,,,,,,0.219,,,,,,28.80,,,,,,,,,,35.0763197,-119.3049945,553.5,,
MFL,,6.061,320+81,31999.59,40002808,ml-ext,U6.52,6.52,22.29,D1978.51,2587.96,1978.51,0.219,10,N,0.40,0.43,45,,,N,2262,2261,3140,20,2255,2253,3129,35.0763375,-119.3049950,553.7,,
MFL,,6.061,320+82,31999.90,40002809,ml-int,U6.82,6.82,21.98,D1978.20,2588.27,1978.20,0.219,11,N,0.50,0.47,195,,,N,2258,2256,3134,21,2248,2244,3117,35.0763383,-119.3049950,553.7,,
MFL,648,6.065,321+04,32021.88,,WELD,,,,,,,0.219,,,,,,59.17,,,,,,,,,,35.0763985,-119.3049960,554.1,,
MFL,,6.071,321+35,32053.64,10000131,u/s marker band,D27.41,31.76,27.41,D1924.46,2642.01,1924.46,0.219,,,,,,,,,,,,,,,,35.0765576,-119.3049975,554.3,,
MFL,,6.071,321+36,32054.58,40002810,ml-ext - between marker bands,D26.47,32.70,26.47,D1923.52,2642.95,1923.52,0.219,12,N,0.61,0.56,304,,,N,2252,2250,3124,22,2238,2231,3099,35.0764880,-119.3049969,554.2,,
MFL,,6.072,321+41,32059.71,40002811,ml-ext - between marker bands,D21.34,37.83,21.34,D1918.39,2648.08,1918.39,0.219,12,N,1.15,1.49,41,,,N,2223,2215,3076,22,2181,2163,3004,35.0765021,-119.3049970,554.2,,
MFL,,6.072,321+41,32059.81,40002812,ml-ext - between marker bands,D21.24,37.93,21.24,D1918.29,2648.18,1918.29,0.219,10,N,0.54,0.64,326,,,N,2257,2255,3133,20,2246,2241,3113,35.0765024,-119.3049970,554.2,,
MFL,,6.072,321+41,32059.95,40002813,ml-ext - between marker bands,D21.10,38.07,21.10,D1918.15,2648.33,1918.15,0.219,10,N,0.54,0.59,321,,,N,2258,2256,3133,20,2246,2242,3114,35.0765028,-119.3049970,554.2,,
MFL,,6.072,321+42,32061.22,40002814,ml-ext - between marker bands,D19.83,39.34,19.83,D1916.88,2649.59,1916.88,0.219,10,N,0.59,0.50,56,,,N,2256,2254,3130,20,2243,2238,3108,35.0765062,-119.3049970,554.2,,
MFL,,6.072,321+43,32061.66,40002815,ml-ext - between marker bands,D19.39,39.78,19.39,D1916.44,2650.03,1916.44,0.219,10,N,1.91,1.21,291,,,N,2198,2218,3080,20,2123,2131,2959,35.0765074,-119.3049971,554.2,,
MFL,,6.072,321+44,32062.52,40002816,ml-ext - between marker bands,D18.53,40.64,18.53,D1915.58,2650.89,1915.58,0.219,10,N,1.66,2.10,341,,,N,2210,2199,3055,20,2145,2120,2945,35.0765098,-119.3049971,554.2,,
MFL,,6.072,321+44,32062.57,40002817,ml-ext - between marker bands,D18.48,40.69,18.48,D1915.54,2650.94,1915.54,0.219,11,N,0.59,0.82,111,,,N,2254,2252,3128,21,2241,2235,3104,35.0765099,-119.3049971,554.2,,
MFL,,6.072,321+44,32062.65,40002818,ml-ext - between marker bands,D18.40,40.77,18.40,D1915.45,2651.02,1915.45,0.219,10,N,1.52,2.01,241,,,N,2216,2206,3064,20,2158,2135,2966,35.0765101,-119.3049971,554.2,,
MFL,,6.072,321+44,32062.73,40002819,ml-ext - between marker bands,D18.32,40.85,18.32,D1915.37,2651.10,1915.37,0.219,11,N,1.18,1.94,46,,,N,2226,2220,3083,21,2184,2168,3011,35.0765103,-119.3049971,554.2,,
MFL,,6.073,321+44,32062.93,40002820,ml-ext - between marker bands,D18.13,41.04,18.13,D1915.18,2651.30,1915.18,0.219,10,N,0.72,0.68,255,,,N,2251,2248,3122,20,2232,2224,3089,35.0765109,-119.3049971,554.2,,
MFL,,6.073,321+44,32062.93,40002821,ml-ext - between marker bands,D18.12,41.05,18.12,D1915.18,2651.30,1915.18,0.219,18,N,0.73,0.49,310,,,N,2234,2228,3094,28,2212,2199,3054,35.0765109,-119.3049971,554.2,,
MFL,,6.073,321+44,32062.97,40002822,ml-ext - between marker bands,D18.08,41.09,18.08,D1915.13,2651.34,1915.13,0.219,15,N,0.57,0.51,130,,,N,2250,2246,3120,25,2236,2229,3096,35.0765110,-119.3049971,554.2,,
MFL,,6.073,321+44,32063.08,40002823,ml-ext - between marker bands,D17.97,41.20,17.97,D1915.02,2651.45,1915.02,0.219,17,N,0.74,0.60,300,,,N,2236,2230,3097,27,2213,2201,3056,35.0765113,-119.3049971,554.2,,
MFL,,6.073,321+45,32063.38,40002825,ml-ext - between marker bands,D17.68,41.49,17.68,D1914.73,2651.75,1914.73,0.219,10,N,0.31,0.38,220,,,N,2264,2263,3143,20,2260,2258,3136,35.0765121,-119.3049971,554.2,,
MFL,,6.073,321+45,32063.42,40002824,ml-ext - between marker bands,D17.64,41.53,17.64,D1914.69,2651.79,1914.69,0.219,16,N,1.53,0.77,130,,,N,2183,2184,3034,26,2119,2109,2929,35.0765122,-119.3049971,554.2,,
MFL,,6.073,321+45,32063.44,40002826,ml-ext - between marker bands,D17.61,41.56,17.61,D1914.66,2651.81,1914.66,0.219,10,N,0.54,0.51,280,,,N,2257,2256,3133,20,2246,2241,3113,35.0765123,-119.3049971,554.2,,
MFL,,6.073,321+45,32063.73,40002827,ml-ext - between marker bands,D17.32,41.85,17.32,D1914.37,2652.10,1914.37,0.219,27,N,0.54,0.54,240,,,N,2238,2231,3099,37,2222,2210,3070,35.0765131,-119.3049971,554.2,,
MFL,,6.073,321+45,32063.82,40002828,ml-ext - between marker bands,D17.23,41.94,17.23,D1914.28,2652.19,1914.28,0.219,12,N,0.53,0.35,285,,,N,2256,2253,3130,22,2244,2239,3110,35.0765133,-119.3049971,554.2,,
MFL,,6.073,321+46,32064.56,40002829,ml-ext - between marker bands,D16.49,42.68,16.49,D1913.54,2652.93,1913.54,0.219,10,N,0.75,0.72,230,,,N,2250,2246,3120,20,2229,2221,3085,35.0765154,-119.3049971,554.2,,
MFL,,6.073,321+47,32065.32,40002830,ml-ext - between marker bands,D15.73,43.44,15.73,D1912.78,2653.69,1912.78,0.219,10,N,0.92,0.84,209,,,N,2243,2238,3108,20,2214,2203,3059,35.0765175,-119.3049972,554.2,,
MFL,,6.073,321+47,32066.08,40002831,ml-ext - between marker bands,D14.97,44.20,14.97,D1912.02,2654.45,1912.02,0.219,24,N,0.64,0.42,129,,,N,2232,2224,3089,34,2212,2198,3052,35.0765195,-119.3049972,554.2,,
MFL,,6.073,321+47,32066.14,40002832,ml-ext - between marker bands,D14.91,44.26,14.91,D1911.96,2654.51,1911.96,0.219,17,N,0.91,0.63,299,,,N,2222,2213,3074,27,2190,2172,3017,35.0765197,-119.3049972,554.2,,
MFL,,6.073,321+48,32066.37,40002833,ml-ext - between marker bands,D14.69,44.48,14.69,D1911.74,2654.74,1911.74,0.219,12,N,0.57,0.49,299,,,N,2254,2252,3128,22,2241,2236,3105,35.0765203,-119.3049972,554.2,,
MFL,,6.073,321+48,32066.54,40002834,ml-ext - between marker bands,D14.51,44.66,14.51,D1911.56,2654.91,1911.56,0.219,10,N,0.41,0.49,299,,,N,2261,2260,3139,20,2254,2252,3127,35.0765208,-119.3049972,554.2,,
MFL,,6.073,321+48,32066.96,40002835,ml-ext - between marker bands,D14.09,45.08,14.09,D1911.14,2655.33,1911.14,0.219,11,N,1.77,1.41,29,,,N,2200,2196,3050,21,2130,2112,2933,35.0765219,-119.3049972,554.2,,
MFL,,6.073,321+48,32067.00,40002836,ml-ext - between marker bands,D14.05,45.12,14.05,D1911.10,2655.37,1911.10,0.219,16,N,0.93,0.58,299,,,N,2225,2217,3079,26,2193,2176,3022,35.0765221,-119.3049972,554.2,,
MFL,,6.073,321+48,32067.23,40002837,ml-ext - between marker bands,D13.82,45.35,13.82,D1910.87,2655.60,1910.87,0.219,14,N,0.72,0.62,294,,,N,2243,2238,3109,24,2223,2213,3073,35.0765227,-119.3049972,554.2,,
MFL,,6.073,321+49,32067.41,40002838,ml-ext - between marker bands,D13.64,45.53,13.64,D1910.69,2655.78,1910.69,0.219,11,N,1.17,0.64,298,,,N,2226,2221,3085,21,2184,2170,3014,35.0765232,-119.3049972,554.2,,
MFL,,6.073,321+49,32067.43,40002839,ml-ext - between marker bands,D13.62,45.55,13.62,D1910.68,2655.80,1910.68,0.219,10,N,0.90,0.79,218,,,N,2244,2239,3110,20,2216,2206,3063,35.0765232,-119.3049972,554.2,,
MFL,,6.073,321+49,32067.48,40002840,ml-ext - between marker bands,D13.57,45.60,13.57,D1910.62,2655.85,1910.62,0.219,19,N,0.54,0.62,118,,,N,2248,2243,3116,29,2234,2226,3092,35.0765234,-119.3049972,554.2,,
MFL,,6.073,321+49,32067.86,40002841,ml-ext - between marker bands,D13.19,45.98,13.19,D1910.25,2656.23,1910.25,0.219,10,N,0.50,0.41,73,,,N,2259,2257,3135,20,2249,2245,3118,35.0765244,-119.3049972,554.2,,
MFL,,6.074,321+49,32068.27,40002842,ml-ext - between marker bands,D12.78,46.39,12.78,D1909.83,2656.64,1909.83,0.219,10,N,0.91,0.70,303,,,N,2243,2239,3109,20,2215,2204,3062,35.0765255,-119.3049972,554.2,,
MFL,,6.074,321+50,32068.71,40002843,ml-ext - between marker bands,D12.34,46.83,12.34,D1909.39,2657.08,1909.39,0.219,16,N,0.88,1.11,303,,,N,2230,2222,3086,26,2200,2185,3035,35.0765267,-119.3049972,554.2,,
MFL,,6.074,321+50,32068.78,40002844,ml-ext - between marker bands,D12.28,46.89,12.28,D1909.33,2657.15,1909.33,0.219,23,N,0.76,0.40,158,,,N,2223,2213,3074,33,2197,2180,3027,35.0765269,-119.3049972,554.2,,
MFL,,6.074,321+50,32068.94,40002845,ml-ext - between marker bands,D12.11,47.06,12.11,D1909.16,2657.31,1909.16,0.219,29,N,0.66,0.76,133,,,N,2221,2210,3069,39,2197,2178,3025,35.0765274,-119.3049972,554.2,,
MFL,,6.074,321+50,32069.08,40002846,ml-ext - between marker bands,D11.98,47.19,11.98,D1909.03,2657.45,1909.03,0.219,10,N,1.64,1.11,33,,,N,2211,2236,3105,20,2148,2164,3006,35.0765277,-119.3049972,554.2,,
MFL,,6.074,321+50,32069.30,40002847,ml-ext - between marker bands,D11.75,47.42,11.75,D1908.80,2657.67,1908.80,0.219,17,N,2.75,2.48,68,,,N,2106,2149,2985,27,1997,2024,2811,35.0765283,-119.3049973,554.2,,
MFL,,6.074,321+51,32069.51,40002848,ml-ext - between marker bands,D11.54,47.63,11.54,D1908.59,2657.88,1908.59,0.219,13,N,0.59,0.53,288,,,N,2252,2249,3124,23,2239,2232,3100,35.0765289,-119.3049973,554.2,,
MFL,,6.074,321+51,32069.56,40002849,ml-ext - between marker bands,D11.49,47.68,11.49,D1908.54,2657.93,1908.54,0.219,14,N,0.94,0.57,38,,,N,2232,2225,3091,24,2201,2187,3037,35.0765290,-119.3049973,554.2,,
MFL,,6.074,321+51,32069.89,40002850,ml-ext - between marker bands,D11.16,48.01,11.16,D1908.21,2658.26,1908.21,0.219,15,N,0.62,0.39,202,,,N,2248,2244,3117,25,2233,2225,3090,35.0765299,-119.3049973,554.2,,
MFL,,6.074,321+51,32069.94,40002851,ml-ext - between marker bands,D11.11,48.06,11.11,D1908.17,2658.31,1908.17,0.219,10,N,0.75,0.51,297,,,N,2250,2246,3120,20,2229,2221,3085,35.0765301,-119.3049973,554.2,,
MFL,,6.074,321+51,32069.98,40002852,ml-ext - between marker bands,D11.07,48.10,11.07,D1908.12,2658.35,1908.12,0.219,10,N,0.52,0.50,342,,,N,2258,2256,3134,20,2248,2243,3116,35.0765302,-119.3049973,554.2,,
MFL,,6.074,321+51,32070.00,40002853,ml-ext - between marker bands,D11.05,48.12,11.05,D1908.10,2658.37,1908.10,0.219,12,N,0.59,0.56,37,,,N,2254,2251,3127,22,2240,2234,3103,35.0765303,-119.3049973,554.2,,
MFL,,6.074,321+51,32070.09,40002854,ml-ext - between marker bands,D10.96,48.21,10.96,D1908.01,2658.46,1908.01,0.219,13,N,0.62,0.51,297,,,N,2251,2247,3121,23,2235,2228,3094,35.0765305,-119.3049973,554.2,,
MFL,,6.074,321+52,32070.43,40002855,ml-ext - between marker bands,D10.62,48.55,10.62,D1907.67,2658.80,1907.67,0.219,12,N,0.55,0.42,292,,,N,2256,2253,3130,22,2244,2239,3109,35.0765314,-119.3049973,554.2,,
MFL,,6.074,321+52,32070.66,40002856,ml-ext - between marker bands,D10.39,48.78,10.39,D1907.44,2659.03,1907.44,0.219,18,N,1.92,1.45,67,,,N,2140,2159,2998,28,2056,2062,2864,35.0765321,-119.3049973,554.2,,
MFL,,6.074,321+52,32070.80,40002857,ml-ext - between marker bands,D10.26,48.91,10.26,D1907.31,2659.17,1907.31,0.219,10,N,0.87,0.82,307,,,N,2245,2241,3112,20,2219,2208,3067,35.0765324,-119.3049973,554.2,,
MFL,,6.074,321+52,32070.98,40002858,ml-ext - between marker bands,D10.08,49.09,10.08,D1907.13,2659.35,1907.13,0.219,13,N,0.60,0.56,307,,,N,2252,2249,3124,23,2238,2231,3099,35.0765329,-119.3049973,554.2,,
MFL,,6.074,321+52,32071.34,40002859,ml-ext - between marker bands,D9.71,49.46,9.71,D1906.76,2659.71,1906.76,0.219,10,N,0.58,0.51,297,,,N,2256,2254,3131,20,2243,2238,3109,35.0765339,-119.3049973,554.2,,
MFL,,6.074,321+53,32071.43,40002860,ml-ext - between marker bands,D9.62,49.55,9.62,D1906.67,2659.80,1906.67,0.219,10,N,0.36,0.45,67,,,N,2263,2262,3141,20,2257,2255,3132,35.0765342,-119.3049973,554.2,,
MFL,,6.074,321+53,32071.99,40002861,ml-ext - between marker bands,D9.06,50.11,9.06,D1906.11,2660.36,1906.11,0.219,14,N,0.55,0.40,202,,,N,2253,2250,3126,24,2241,2235,3104,35.0765357,-119.3049973,554.2,,
MFL,,6.074,321+53,32072.31,40002862,ml-ext - between marker bands,D8.74,50.43,8.74,D1905.79,2660.68,1905.79,0.219,10,N,0.30,0.36,331,,,N,2264,2263,3144,20,2260,2259,3137,35.0765366,-119.3049973,554.2,,
MFL,,6.074,321+54,32072.44,40002863,ml-ext - between marker bands,D8.61,50.55,8.61,D1905.67,2660.81,1905.67,0.219,19,N,0.57,0.64,211,,,N,2246,2241,3113,29,2231,2223,3087,35.0765369,-119.3049973,554.2,,
MFL,,6.074,321+54,32072.63,40002864,ml-ext - between marker bands,D8.42,50.75,8.42,D1905.47,2661.00,1905.47,0.219,10,N,0.59,1.24,16,,,N,2256,2254,3130,20,2242,2237,3107,35.0765375,-119.3049973,554.2,,
MFL,,6.074,321+54,32072.95,40002865,ml-ext - between marker bands,D8.10,51.07,8.10,D1905.15,2661.32,1905.15,0.219,11,N,0.72,0.58,301,,,N,2250,2247,3120,21,2231,2223,3087,35.0765383,-119.3049973,554.2,,
MFL,,6.074,321+54,32073.03,40002866,ml-ext - between marker bands,D8.02,51.15,8.02,D1905.07,2661.40,1905.07,0.219,15,N,0.41,0.39,86,,,N,2258,2256,3134,25,2251,2247,3121,35.0765386,-119.3049973,554.2,,
MFL,,6.074,321+54,32073.12,40002867,ml-ext - between marker bands,D7.94,51.23,7.94,D1904.99,2661.49,1904.99,0.219,10,N,0.99,0.83,306,,,N,2240,2234,3103,20,2208,2195,3049,35.0765388,-119.3049973,554.2,,
MFL,,6.074,321+54,32073.29,40002868,ml-ext - between marker bands,D7.76,51.41,7.76,D1904.81,2661.66,1904.81,0.219,12,N,0.70,1.49,86,,,N,2248,2244,3116,22,2229,2220,3083,35.0765393,-119.3049973,554.2,,
MFL,,6.075,321+55,32073.52,40002869,ml-ext - between marker bands,D7.53,51.64,7.53,D1904.58,2661.89,1904.58,0.219,10,N,0.53,0.71,346,,,N,2258,2256,3133,20,2247,2242,3114,35.0765399,-119.3049973,554.2,,
MFL,,6.075,321+55,32073.83,40002870,ml-ext - between marker bands,D7.22,51.95,7.22,D1904.27,2662.20,1904.27,0.219,10,N,0.54,0.49,81,,,N,2258,2256,3133,20,2246,2242,3114,35.0765407,-119.3049974,554.2,,
MFL,,6.075,321+55,32074.18,40002871,ml-ext - between marker bands,D6.87,52.30,6.87,D1903.92,2662.55,1903.92,0.219,12,N,0.52,0.35,71,,,N,2256,2254,3131,22,2246,2241,3113,35.0765417,-119.3049974,554.2,,
MFL,,6.075,321+56,32074.42,40002872,ml-ext - between marker bands,D6.63,52.54,6.63,D1903.68,2662.79,1903.68,0.219,10,N,0.78,0.60,91,,,N,2249,2245,3118,20,2227,2218,3081,35.0765424,-119.3049974,554.2,,
MFL,,6.075,321+56,32074.62,40002873,ml-ext - between marker bands,D6.43,52.74,6.43,D1903.48,2662.99,1903.48,0.219,21,N,0.58,0.35,86,,,N,2242,2237,3106,31,2226,2216,3078,35.0765429,-119.3049974,554.2,,
MFL,,6.075,321+56,32074.70,40002874,ml-ext - between marker bands,D6.35,52.82,6.35,D1903.40,2663.07,1903.40,0.219,10,N,0.53,0.47,325,,,N,2258,2256,3133,20,2247,2242,3114,35.0765431,-119.3049974,554.2,,
MFL,,6.075,321+56,32074.87,40002875,ml-ext - between marker bands,D6.18,52.99,6.18,D1903.23,2663.24,1903.23,0.219,17,N,2.43,0.92,80,,,N,2121,2188,3039,27,2020,2078,2886,35.0765436,-119.3049974,554.2,,
MFL,,6.075,321+56,32074.94,40002876,ml-ext - between marker bands,D6.11,53.06,6.11,D1903.16,2663.31,1903.16,0.219,25,N,0.73,0.57,215,,,N,2219,2208,3067,35,2193,2174,3019,35.0765438,-119.3049974,554.2,,
MFL,,6.075,321+56,32075.36,40002877,ml-ext - between marker bands,D5.69,53.48,5.69,D1902.74,2663.73,1902.74,0.219,10,N,0.50,0.50,220,,,N,2259,2257,3135,20,2249,2245,3119,35.0765449,-119.3049974,554.2,,
MFL,,6.075,321+57,32075.51,40002878,ml-ext - between marker bands,D5.55,53.62,5.55,D1902.60,2663.88,1902.60,0.219,18,N,0.68,0.39,95,,,N,2239,2233,3101,28,2219,2207,3065,35.0765453,-119.3049974,554.2,,
MFL,,6.075,321+57,32075.75,40002879,ml-ext - between marker bands,D5.30,53.87,5.30,D1902.35,2664.12,1902.35,0.219,12,N,0.72,0.68,220,,,N,2247,2244,3116,22,2228,2219,3082,35.0765460,-119.3049974,554.2,,
MFL,,6.075,321+57,32075.78,40002880,ml-ext - between marker bands,D5.27,53.90,5.27,D1902.32,2664.15,1902.32,0.219,19,N,0.60,0.78,80,,,N,2243,2237,3107,29,2226,2216,3078,35.0765461,-119.3049974,554.2,,
MFL,,6.075,321+58,32076.52,40002881,ml-ext - between marker bands,D4.53,54.64,4.53,D1901.58,2664.89,1901.58,0.219,16,N,0.59,1.17,75,,,N,2249,2245,3118,26,2234,2226,3092,35.0765481,-119.3049974,554.2,,
MFL,,6.075,321+58,32076.71,40002882,ml-ext - between marker bands,D4.34,54.83,4.34,D1901.39,2665.08,1901.39,0.219,19,N,1.97,0.66,80,,,N,2127,2177,3024,29,2039,2082,2891,35.0765486,-119.3049974,554.2,,
MFL,,6.075,321+59,32077.57,40002883,ml-ext - between marker bands,D3.48,55.69,3.48,D1900.53,2665.94,1900.53,0.219,14,N,0.76,0.79,80,,,N,2241,2236,3106,24,2219,2208,3067,35.0765510,-119.3049974,554.3,,
MFL,,6.075,321+59,32077.82,40002884,ml-ext - between marker bands,D3.23,55.94,3.23,D1900.28,2666.19,1900.28,0.219,17,N,0.60,0.51,220,,,N,2246,2241,3113,27,2230,2221,3085,35.0765517,-119.3049974,554.3,,
MFL,,6.075,321+59,32077.84,40002885,ml-ext - between marker bands,D3.21,55.96,3.21,D1900.26,2666.21,1900.26,0.219,10,N,0.69,0.71,70,,,N,2252,2249,3123,20,2234,2227,3093,35.0765517,-119.3049974,554.3,,
MFL,,6.075,321+59,32077.88,40002886,ml-ext - between marker bands,D3.17,56.00,3.17,D1900.22,2666.25,1900.22,0.219,14,N,0.57,1.19,105,,,N,2251,2248,3122,24,2238,2231,3099,35.0765518,-119.3049974,554.3,,
MFL,,6.076,321+60,32078.64,40002887,ml-ext - between marker bands,D2.41,56.76,2.41,D1899.46,2667.01,1899.46,0.219,41,N,0.56,0.77,213,,,N,2209,2192,3044,51,2185,2157,2995,35.0765539,-119.3049974,554.3,,
MFL,,6.076,321+60,32078.65,40002888,ml-ext - between marker bands,D2.40,56.77,2.40,D1899.45,2667.02,1899.45,0.219,16,N,0.58,0.57,98,,,N,2249,2245,3119,26,2235,2227,3093,35.0765539,-119.3049974,554.3,,
MFL,,6.076,321+60,32078.82,40002889,ml-ext - between marker bands,D2.23,56.94,2.23,D1899.28,2667.19,1899.28,0.219,19,N,0.69,0.71,228,,,N,2238,2231,3099,29,2217,2205,3063,35.0765544,-119.3049974,554.3,,
MFL,,6.076,321+60,32079.46,40002890,ml-ext - between marker bands,D1.59,57.58,1.59,D1898.64,2667.83,1898.64,0.219,14,N,0.64,0.61,217,,,N,2247,2244,3116,24,2231,2222,3087,35.0765562,-119.3049975,554.3,,
MFL,,6.076,321+61,32079.80,40002891,ml-ext - between marker bands,D1.25,57.92,1.25,D1898.31,2668.17,1898.31,0.219,14,N,0.62,0.93,231,,,N,2249,2245,3118,24,2233,2225,3090,35.0765571,-119.3049975,554.3,,
MFL,,6.076,321+61,32080.10,40002892,ml-ext - between marker bands,D0.96,58.21,0.96,D1898.01,2668.47,1898.01,0.219,21,N,0.60,0.60,236,,,N,2240,2234,3103,31,2223,2212,3072,35.0765579,-119.3049975,554.3,,
MFL,,6.076,321+61,32080.23,40002893,ml-ext - between marker bands,D0.82,58.35,0.82,D1897.87,2668.60,1897.87,0.219,10,N,0.65,1.57,271,,,N,2254,2251,3127,20,2238,2232,3099,35.0765583,-119.3049975,554.3,,
MFL,,6.076,321+61,32080.24,40002894,ml-ext - between marker bands,D0.81,58.36,0.81,D1897.87,2668.61,1897.87,0.219,23,N,0.74,3.47,341,,,N,2224,2215,3077,33,2199,2183,3031,35.0765583,-119.3049975,554.3,,
MFL,649,6.076,321+62,32081.05,,WELD,,,,,,,0.219,,,,,,47.42,,,,,,,,,,35.0765605,-119.3049975,554.3,,
MFL,,6.076,321+63,32081.78,40002895,ml-ext - between marker bands,U0.73,0.73,46.69,D1896.32,2670.15,1896.32,0.219,13,N,0.56,0.55,230,,,N,2254,2251,3126,23,2241,2235,3105,35.0765625,-119.3049975,554.3,,
MFL,,6.077,321+65,32083.93,40002896,ml-ext - between marker bands,U2.88,2.88,44.54,D1894.17,2672.30,1894.17,0.219,25,N,0.42,0.85,330,,,N,2250,2246,3119,35,2240,2233,3101,35.0765684,-119.3049975,554.4,,
MFL,,6.077,321+65,32084.28,40002897,ml-ext - between marker bands,U3.22,3.22,44.19,D1893.83,2672.65,1893.83,0.219,10,N,0.61,0.54,244,,,N,2255,2253,3129,20,2241,2235,3105,35.0765693,-119.3049975,554.4,,
MFL,,6.077,321+66,32085.27,40002898,ml-ext - between marker bands,U4.22,4.22,43.19,D1892.83,2673.64,1892.83,0.219,15,N,0.61,0.42,329,,,N,2249,2245,3118,25,2233,2225,3091,35.0765721,-119.3049975,554.4,,
MFL,,6.077,321+66,32085.34,40002899,ml-ext - between marker bands,U4.29,4.29,43.13,D1892.76,2673.71,1892.76,0.219,10,N,0.42,0.40,234,,,N,2261,2260,3139,20,2254,2251,3127,35.0765723,-119.3049975,554.4,,
MFL,,6.077,321+66,32085.47,40002900,ml-ext - between marker bands,U4.42,4.42,43.00,D1892.63,2673.84,1892.63,0.219,12,N,0.77,0.90,324,,,N,2244,2240,3110,22,2222,2212,3072,35.0765726,-119.3049975,554.4,,
MFL,,6.077,321+66,32085.52,40002901,ml-ext - between marker bands,U4.47,4.47,42.95,D1892.58,2673.89,1892.58,0.219,10,N,0.45,0.51,39,,,N,2260,2258,3137,20,2251,2248,3122,35.0765727,-119.3049975,554.4,,
MFL,,6.077,321+67,32086.39,40002902,ml-ext - between marker bands,U5.34,5.34,42.08,D1891.71,2674.76,1891.71,0.219,17,N,0.58,0.88,214,,,N,2248,2244,3116,27,2233,2225,3091,35.0765751,-119.3049975,554.4,,
MFL,,6.077,321+70,32088.59,40002903,ml-ext - between marker bands,U7.54,7.54,39.88,D1889.51,2676.96,1889.51,0.219,15,N,0.81,0.71,23,,,N,2236,2230,3097,25,2211,2198,3052,35.0765811,-119.3049976,554.4,,
MFL,,6.078,321+70,32089.30,40002904,ml-ext - between marker bands,U8.25,8.25,39.17,D1888.81,2677.67,1888.81,0.219,24,N,0.68,0.73,213,,,N,2227,2218,3081,34,2205,2189,3040,35.0765831,-119.3049976,554.5,,
MFL,,6.078,321+71,32089.83,40002905,ml-ext - between marker bands,U8.78,8.78,38.64,D1888.28,2678.20,1888.28,0.219,11,N,0.93,1.08,82,,,N,2240,2234,3103,21,2210,2198,3053,35.0765845,-119.3049976,554.5,,
MFL,,6.078,321+71,32090.11,40002906,ml-ext - between marker bands,U9.06,9.06,38.36,D1887.99,2678.48,1887.99,0.219,10,N,0.74,0.54,17,,,N,2250,2247,3121,20,2230,2222,3086,35.0765853,-119.3049976,554.5,,
MFL,,6.078,321+71,32090.24,40002907,ml-ext - between marker bands,U9.19,9.19,38.23,D1887.86,2678.61,1887.86,0.219,13,N,0.78,0.79,197,,,N,2243,2239,3109,23,2221,2210,3070,35.0765857,-119.3049976,554.5,,
MFL,,6.078,321+71,32090.34,40002908,ml-ext - between marker bands,U9.29,9.29,38.13,D1887.76,2678.71,1887.76,0.219,11,N,2.07,0.57,17,,,N,2186,2209,3068,21,2103,2115,2937,35.0765859,-119.3049976,554.5,,
MFL,,6.078,321+72,32091.18,40002909,ml-ext - between marker bands,U10.13,10.13,37.29,D1886.92,2679.55,1886.92,0.219,10,N,1.84,1.05,247,,,N,2203,2227,3093,20,2131,2145,2979,35.0765882,-119.3049976,554.5,,
MFL,,6.078,321+73,32092.00,40002910,ml-ext - between marker bands,U10.95,10.95,36.47,D1886.10,2680.37,1886.10,0.219,10,N,0.69,0.51,16,,,N,2252,2249,3124,20,2235,2228,3094,35.0765905,-119.3049976,554.5,,
MFL,,6.078,321+74,32092.90,40002911,ml-ext - between marker bands,U11.85,11.85,35.57,D1885.20,2681.27,1885.20,0.219,10,N,0.53,0.53,256,,,N,2258,2256,3133,20,2247,2242,3114,35.0765930,-119.3049976,554.5,,
MFL,,6.078,321+74,32093.00,40002912,ml-ext - between marker bands,U11.95,11.95,35.47,D1885.10,2681.37,1885.10,0.219,10,N,0.49,0.48,16,,,N,2259,2257,3135,20,2249,2245,3119,35.0765932,-119.3049976,554.5,,
MFL,,6.078,321+74,32093.34,40002913,ml-ext - between marker bands,U12.29,12.29,35.13,D1884.76,2681.71,1884.76,0.219,10,N,1.14,0.76,21,,,N,2233,2227,3093,20,2194,2178,3025,35.0765942,-119.3049976,554.5,,
MFL,,6.078,321+75,32093.77,40002914,ml-ext - between marker bands,U12.71,12.71,34.70,D1884.34,2682.14,1884.34,0.219,11,N,0.53,0.43,211,,,N,2257,2255,3132,21,2246,2242,3113,35.0765953,-119.3049976,554.5,,
MFL,,6.078,321+75,32094.33,40002915,ml-ext - between marker bands,U13.28,13.28,34.14,D1883.77,2682.70,1883.77,0.219,12,N,0.48,0.47,201,,,N,2257,2255,3132,22,2247,2243,3115,35.0765969,-119.3049976,554.5,,
MFL,,6.079,321+75,32094.50,40002916,ml-ext - between marker bands,U13.45,13.45,33.97,D1883.60,2682.87,1883.60,0.219,12,N,0.68,0.58,136,,,N,2250,2246,3120,22,2232,2224,3089,35.0765973,-119.3049976,554.5,,
MFL,,6.079,321+76,32094.67,40002917,ml-ext - between marker bands,U13.62,13.62,33.80,D1883.43,2683.04,1883.43,0.219,10,N,3.08,2.55,185,,,N,2166,2184,3034,20,2055,2055,2854,35.0765978,-119.3049976,554.5,,
MFL,,6.079,321+76,32094.92,40002918,ml-ext - between marker bands,U13.87,13.87,33.55,D1883.18,2683.29,1883.18,0.219,10,N,0.63,0.45,10,,,N,2254,2252,3128,20,2239,2233,3102,35.0765985,-119.3049976,554.5,,
MFL,,6.079,321+76,32095.05,40002919,ml-ext - between marker bands,U14.00,14.00,33.42,D1883.05,2683.42,1883.05,0.219,10,N,0.98,0.77,215,,,N,2240,2235,3104,20,2208,2196,3050,35.0765988,-119.3049976,554.5,,
MFL,,6.079,321+76,32095.15,40002920,ml-ext - between marker bands,U14.10,14.10,33.32,D1882.95,2683.52,1882.95,0.219,14,N,1.43,1.06,265,,,N,2197,2207,3065,24,2139,2140,2972,35.0765991,-119.3049976,554.5,,
MFL,,6.079,321+76,32095.32,40002921,ml-ext - between marker bands,U14.27,14.27,33.15,D1882.78,2683.69,1882.78,0.219,10,N,0.78,0.72,215,,,N,2249,2245,3118,20,2227,2218,3081,35.0765996,-119.3049976,554.5,,
MFL,,6.079,321+76,32095.62,40002922,ml-ext - between marker bands,U14.57,14.57,32.85,D1882.49,2683.99,1882.49,0.219,12,N,2.25,1.87,215,,,N,2175,2202,3058,22,2085,2100,2916,35.0766004,-119.3049977,554.5,,
MFL,,6.079,321+77,32095.88,40002923,ml-ext - between marker bands,U14.83,14.83,32.59,D1882.22,2684.25,1882.22,0.219,14,N,0.64,0.55,225,,,N,2249,2245,3119,24,2233,2225,3090,35.0766011,-119.3049977,554.5,,
MFL,,6.079,321+77,32095.97,40002924,ml-ext - between marker bands,U14.92,14.92,32.50,D1882.13,2684.34,1882.13,0.219,12,N,0.77,0.73,15,,,N,2246,2241,3113,22,2224,2214,3075,35.0766014,-119.3049977,554.5,,
MFL,,6.079,321+77,32096.34,40002925,ml-ext - between marker bands,U15.29,15.29,32.13,D1881.76,2684.71,1881.76,0.219,12,N,0.83,0.62,260,,,N,2243,2238,3109,22,2218,2208,3066,35.0766024,-119.3049977,554.5,,
MFL,,6.079,321+77,32096.54,40002926,ml-ext - between marker bands,U15.49,15.49,31.93,D1881.56,2684.91,1881.56,0.219,10,N,0.53,0.39,360,,,N,2258,2256,3134,20,2247,2243,3115,35.0766029,-119.3049977,554.5,,
MFL,,6.079,321+78,32096.95,40002927,ml-ext - between marker bands,U15.90,15.90,31.52,D1881.16,2685.32,1881.16,0.219,10,N,0.56,0.55,240,,,N,2256,2254,3131,20,2244,2239,3110,35.0766040,-119.3049977,554.5,,
MFL,,6.079,321+78,32097.45,40002928,ml-ext - between marker bands,U16.40,16.40,31.02,D1880.65,2685.82,1880.65,0.219,10,N,1.58,1.85,255,,,N,2214,2203,3060,20,2153,2129,2957,35.0766054,-119.3049977,554.5,,
MFL,,6.079,321+79,32097.80,40002929,ml-ext - between marker bands,U16.75,16.75,30.67,D1880.30,2686.17,1880.30,0.219,10,N,0.58,0.87,274,,,N,2256,2254,3131,20,2243,2238,3109,35.0766064,-119.3049977,554.5,,
MFL,,6.079,321+79,32098.02,40002930,ml-ext - between marker bands,U16.97,16.97,30.45,D1880.09,2686.39,1880.09,0.219,14,N,0.64,0.43,274,,,N,2248,2244,3117,24,2231,2223,3087,35.0766070,-119.3049977,554.5,,
MFL,,6.079,321+79,32098.18,40002931,ml-ext - between marker bands,U17.13,17.13,30.29,D1879.92,2686.55,1879.92,0.219,13,N,1.20,1.88,274,,,N,2217,2208,3066,23,2172,2152,2989,35.0766074,-119.3049977,554.5,,
MFL,,6.079,321+79,32098.31,40002932,ml-ext - between marker bands,U17.26,17.26,30.16,D1879.79,2686.68,1879.79,0.219,17,N,2.67,2.07,9,,,N,2106,2174,3019,27,1998,2054,2853,35.0766078,-119.3049977,554.5,,
MFL,,6.079,321+80,32098.76,40002933,ml-ext - between marker bands,U17.71,17.71,29.70,D1879.34,2687.13,1879.34,0.219,13,N,0.57,0.57,209,,,N,2253,2251,3126,23,2240,2234,3103,35.0766090,-119.3049977,554.5,,
MFL,,6.079,321+80,32099.43,40002934,ml-ext - between marker bands,U18.38,18.38,29.04,D1878.67,2687.80,1878.67,0.219,10,N,0.82,0.59,164,,,N,2247,2243,3116,20,2224,2214,3075,35.0766108,-119.3049977,554.5,,
MFL,,6.080,321+81,32099.96,40002935,ml-ext - between marker bands,U18.91,18.91,28.51,D1878.15,2688.33,1878.15,0.219,12,N,0.58,0.45,274,,,N,2254,2251,3127,22,2240,2235,3104,35.0766123,-119.3049977,554.5,,
MFL,,6.080,321+81,32100.34,40002936,ml-ext - between marker bands,U19.29,19.29,28.13,D1877.76,2688.71,1877.76,0.219,10,N,0.78,0.92,124,,,N,2249,2245,3118,20,2227,2218,3081,35.0766133,-119.3049977,554.5,,
MFL,,6.080,321+81,32100.43,40002937,ml-ext - between marker bands,U19.38,19.38,28.04,D1877.67,2688.80,1877.67,0.219,11,N,1.23,0.99,204,,,N,2226,2218,3081,21,2182,2163,3005,35.0766136,-119.3049977,554.5,,
MFL,,6.080,321+81,32100.55,40002938,ml-ext - between marker bands,U19.50,19.50,27.92,D1877.56,2688.92,1877.56,0.219,10,N,1.34,1.15,159,,,N,2224,2216,3077,20,2174,2155,2993,35.0766139,-119.3049977,554.5,,
MFL,,6.080,321+81,32100.67,40002939,ml-ext - between marker bands,U19.62,19.62,27.79,D1877.43,2689.05,1877.43,0.219,10,N,3.38,1.62,124,,,N,2159,2185,3035,20,2042,2050,2847,35.0766142,-119.3049977,554.5,,
MFL,,6.080,321+83,32102.41,40002940,ml-ext - between marker bands,U21.36,21.36,26.06,D1875.69,2690.78,1875.69,0.219,10,N,0.76,0.53,103,,,N,2249,2246,3119,20,2228,2220,3083,35.0766190,-119.3049977,554.5,,
MFL,,6.080,321+83,32102.64,40002941,ml-ext - between marker bands,U21.59,21.59,25.83,D1875.46,2691.01,1875.46,0.219,20,N,0.56,0.77,353,,,N,2245,2240,3111,30,2230,2221,3085,35.0766196,-119.3049977,554.5,,
MFL,,6.081,321+87,32106.31,10000131,d/s marker band,D22.15,25.26,22.15,D1871.79,2694.68,1871.79,0.219,,,,,,,,,,,,,,,,35.0765576,-119.3049975,554.3,,
MFL,650,6.085,322+09,32128.47,,WELD,,,,,,,0.219,,,,,,45.66,,,,,,,,,,35.0766903,-119.3049983,553.9,,
MFL,651,6.094,322+54,32174.13,,WELD,,,,,,,0.219,,,,,,59.43,,,,,,,,,,35.0768153,-119.3049988,553.0,,
MFL,652,6.105,323+13,32233.56,,WELD,,,,,,,0.219,,,,,,48.63,,,,,,,,,,35.0769780,-119.3049982,551.1,,
MFL,,6.105,323+15,32235.34,40002942,ml-int,U1.78,1.78,46.85,D1742.77,2823.71,1742.77,0.219,19,N,0.80,0.51,142,,,N,2229,2221,3085,29,2203,2187,3038,35.0769828,-119.3049982,551.1,,
MFL,,6.105,323+15,32235.79,40002943,ml-int,U2.23,2.23,46.40,D1742.32,2824.16,1742.32,0.219,10,N,0.44,0.41,162,,,N,2261,2259,3138,20,2253,2250,3125,35.0769841,-119.3049982,551.1,,
MFL,,6.105,323+16,32236.12,40002944,ml-int,U2.57,2.57,46.06,D1741.98,2824.49,1741.98,0.219,10,N,0.52,0.42,127,,,N,2258,2256,3134,20,2248,2243,3116,35.0769850,-119.3049982,551.0,,
MFL,,6.105,323+16,32236.21,40002945,ml-int,U2.66,2.66,45.97,D1741.89,2824.58,1741.89,0.219,15,N,0.60,0.52,162,,,N,2249,2245,3118,25,2234,2226,3092,35.0769852,-119.3049982,551.0,,
MFL,,6.106,323+17,32237.81,40002946,ml-int,U4.25,4.25,44.38,D1740.30,2826.18,1740.30,0.219,10,N,0.44,0.33,127,,,N,2261,2259,3138,20,2253,2250,3125,35.0769896,-119.3049982,551.0,,
MFL,,6.107,323+22,32242.80,40002947,ml-int,U9.25,9.25,39.38,D1735.30,2831.17,1735.30,0.219,10,N,0.45,0.35,129,,,N,2260,2259,3138,20,2252,2249,3124,35.0770033,-119.3049981,550.9,,
MFL,,6.107,323+22,32242.92,40002948,ml-int,U9.36,9.36,39.26,D1735.18,2831.29,1735.18,0.219,10,N,0.40,0.33,154,,,N,2261,2260,3139,20,2255,2252,3128,35.0770036,-119.3049981,550.9,,
MFL,,6.107,323+23,32243.67,40002949,ml-int,U10.12,10.12,38.51,D1734.43,2832.04,1734.43,0.219,10,N,0.57,0.43,139,,,N,2257,2255,3132,20,2244,2239,3110,35.0770057,-119.3049981,550.8,,
MFL,,6.107,323+26,32246.73,40002950,ml-int,U13.18,13.18,35.45,D1731.37,2835.10,1731.37,0.219,10,N,0.97,0.51,133,,,N,2241,2235,3105,20,2210,2197,3052,35.0770140,-119.3049980,550.8,,
MFL,,6.107,323+27,32247.41,40002951,ml-int,U13.86,13.86,34.77,D1730.69,2835.78,1730.69,0.219,10,N,0.52,0.47,157,,,N,2258,2256,3134,20,2248,2244,3116,35.0770159,-119.3049980,550.7,,
MFL,,6.108,323+27,32248.10,40002952,ml-int,U14.55,14.55,34.08,D1730.00,2836.47,1730.00,0.219,10,N,0.65,0.51,142,,,N,2253,2251,3126,20,2237,2231,3099,35.0770178,-119.3049980,550.7,,
MFL,,6.108,323+28,32248.63,40002953,ml-int,U15.07,15.07,33.56,D1729.48,2837.00,1729.48,0.219,12,N,0.67,0.67,152,,,N,2250,2246,3120,22,2232,2224,3089,35.0770192,-119.3049980,550.7,,
MFL,,6.108,323+28,32248.84,40002954,ml-int,U15.28,15.28,33.34,D1729.26,2837.21,1729.26,0.219,10,N,0.71,0.66,142,,,N,2251,2248,3123,20,2233,2226,3091,35.0770198,-119.3049980,550.7,,
MFL,653,6.114,323+61,32282.18,,WELD,,,,,,,0.219,,,,,,45.34,,,,,,,,,,35.0771111,-119.3049973,550.0,,
MFL,654,6.123,324+06,32327.52,,WELD,,,,,,,0.219,,,,,,59.33,,,,,,,,,,35.0772352,-119.3049961,549.2,,
MFL,655,6.134,324+65,32386.85,,WELD,,,,,,,0.219,,,,,,41.31,,,,,,,,,,35.0773976,-119.3049928,548.8,,
MFL,656,6.142,325+06,32428.16,,WELD,,,,,,,0.219,,,,,,46.73,,,,,,,,,,35.0775107,-119.3049909,548.2,,
MFL,657,6.151,325+52,32474.89,,WELD,,,,,,,0.219,,,,,,44.46,,,,,,,,,,35.0776386,-119.3049913,549.3,,
MFL,,6.157,325+86,32509.25,40002955,ml-int,D10.10,34.37,10.10,D1468.85,3097.63,1468.85,0.219,13,N,0.60,0.75,105,,,N,2252,2249,3124,23,2238,2231,3099,35.0777327,-119.3049920,549.3,,
MFL,,6.157,325+86,32509.55,40002956,ml-int,D9.80,34.66,9.80,D1468.55,3097.92,1468.55,0.219,12,N,2.45,1.01,105,,,N,2161,2175,3021,22,2064,2063,2865,35.0777335,-119.3049920,549.3,,
MFL,,6.158,325+89,32512.05,40002957,ml-int,D7.30,37.16,7.30,D1466.05,3100.42,1466.05,0.219,10,N,0.62,0.43,120,,,N,2255,2252,3128,20,2240,2235,3104,35.0777403,-119.3049921,549.3,,
MFL,,6.158,325+91,32514.65,40002958,ml-int,D4.70,39.76,4.70,D1463.45,3103.02,1463.45,0.219,10,N,0.45,0.48,84,,,N,2260,2259,3137,20,2252,2249,3124,35.0777475,-119.3049922,549.3,,
MFL,658,6.159,325+96,32519.35,,WELD,,,,,,,0.219,,,,,,59.19,,,,,,,,,,35.0777603,-119.3049923,549.2,,
MFL,,6.162,326+10,32533.24,40002959,ml-ext,U13.89,13.89,45.30,D1444.86,3121.61,1444.86,0.219,10,N,0.75,0.73,77,,,N,2250,2246,3120,20,2230,2221,3085,35.0777984,-119.3049928,549.2,,
MFL,659,6.170,326+54,32578.54,,WELD,,,,,,,0.219,,,,,,59.04,,,,,,,,,,35.0779224,-119.3049956,549.8,,
MFL,,6.178,326+96,32620.92,40002960,ml-ext,D16.67,42.37,16.67,D1357.18,3209.29,1357.18,0.219,11,N,0.63,0.42,181,,,N,2252,2249,3124,21,2237,2230,3097,35.0780384,-119.3049963,549.3,,
MFL,,6.178,326+97,32621.91,40002961,ml-ext,D15.67,43.37,15.67,D1356.19,3210.28,1356.19,0.219,10,N,0.63,0.93,121,,,N,2254,2252,3128,20,2239,2233,3102,35.0780411,-119.3049964,549.3,,
MFL,,6.179,326+99,32623.24,40002962,ml-ext,D14.34,44.70,14.34,D1354.86,3211.61,1354.86,0.219,11,N,0.93,0.65,160,,,N,2240,2235,3104,21,2211,2199,3054,35.0780447,-119.3049964,549.3,,
MFL,,6.179,327+01,32625.84,40002963,ml-ext,D11.75,47.30,11.75,D1352.26,3214.21,1352.26,0.219,10,N,0.61,0.55,115,,,N,2255,2253,3129,20,2241,2236,3105,35.0780519,-119.3049965,549.2,,
MFL,660,6.181,327+13,32637.58,,WELD,,,,,,,0.219,,,,,,59.42,,,,,,,,,,35.0780840,-119.3049968,549.1,,
MFL,,6.184,327+28,32652.64,40002964,ml-ext,U15.06,15.06,44.35,D1325.46,3241.02,1325.46,0.219,10,N,0.48,0.45,37,,,N,2259,2258,3136,20,2250,2247,3120,35.0781252,-119.3049973,548.9,,
MFL,,6.185,327+30,32654.81,40002965,ml-ext,U17.22,17.22,42.19,D1323.29,3243.18,1323.29,0.219,13,N,0.88,0.62,51,,,N,2237,2231,3099,23,2209,2196,3050,35.0781312,-119.3049973,548.9,,
MFL,,6.186,327+35,32660.38,40002966,ml-ext,U22.79,22.79,36.62,D1317.73,3248.75,1317.73,0.219,10,N,0.89,0.75,60,,,N,2244,2239,3110,20,2217,2206,3064,35.0781464,-119.3049975,548.8,,
MFL,,6.186,327+36,32661.34,40002967,ml-ext,U23.76,23.76,35.66,D1316.76,3249.71,1316.76,0.219,10,N,0.75,0.60,30,,,N,2250,2246,3120,20,2229,2221,3085,35.0781491,-119.3049975,548.8,,
MFL,,6.186,327+37,32661.99,40002968,ml-ext,U24.40,24.40,35.01,D1316.11,3250.36,1316.11,0.219,13,N,0.70,1.36,70,,,N,2246,2242,3113,23,2227,2217,3080,35.0781508,-119.3049975,548.8,,
MFL,,6.187,327+44,32669.39,40002969,ml-ext,D27.61,31.80,27.61,D1308.71,3257.76,1308.71,0.219,11,N,0.56,0.54,289,,,N,2256,2254,3131,21,2244,2239,3110,35.0781711,-119.3049977,548.7,,
MFL,,6.187,327+45,32669.60,40002970,ml-ext,D27.40,32.01,27.40,D1308.50,3257.97,1308.50,0.219,10,N,0.62,0.58,289,,,N,2255,2252,3128,20,2240,2234,3103,35.0781717,-119.3049977,548.7,,
MFL,661,6.193,327+72,32697.00,,WELD,,,,,,,0.219,,,,,,59.44,,,,,,,,,,35.0782467,-119.3049988,548.3,,
MFL,662,6.204,328+31,32756.44,,WELD,,,,,,,0.219,,,,,,59.33,,,,,,,,,,35.0784094,-119.3050022,547.3,,
MFL,663,6.215,328+89,32815.77,,WELD,,,,,,,0.219,,,,,,54.69,,,,,,,,,,35.0785718,-119.3050042,546.6,,
MFL,664,6.225,329+43,32870.46,,WELD,,,,,,,0.219,,,,,,59.20,,,,,,,,,,35.0787215,-119.3050049,545.5,,
MFL,665,6.237,330+02,32929.66,,WELD,,,,,,,0.219,,,,,,59.35,,,,,,,,,,35.0788836,-119.3050055,543.4,,
MFL,666,6.248,330+61,32989.01,,WELD,,,,,,,0.219,,,,,,59.29,,,,,,,,,,35.0790460,-119.3050062,542.9,,
MFL,667,6.259,331+19,33048.30,,WELD,,,,,,,0.219,,,,,,59.14,,,,,,,,,,35.0792083,-119.3050071,541.3,,
MFL,668,6.270,331+78,33107.44,,WELD,,,,,,,0.219,,,,,,59.18,,,,,,,,,,35.0793702,-119.3050076,539.6,,
MFL,669,6.282,332+37,33166.62,,WELD,,,,,,,0.219,,,,,,59.29,,,,,,,,,,35.0795322,-119.3050085,538.7,,
MFL,670,6.293,332+95,33225.91,,WELD,,,,,,,0.219,,,,,,59.40,,,,,,,,,,35.0796945,-119.3050090,538.2,,
MFL,,6.296,333+14,33245.21,40002971,ml-ext,U19.31,19.31,40.09,D732.89,3833.58,732.89,0.219,13,N,0.95,0.97,251,,,N,2233,2226,3091,23,2201,2186,3037,35.0797474,-119.3050091,538.0,,
MFL,,6.297,333+17,33247.62,40002972,ml-ext,U21.72,21.72,37.68,D730.48,3835.99,730.48,0.219,11,N,0.80,0.98,336,,,N,2246,2242,3115,21,2223,2214,3075,35.0797540,-119.3050091,538.0,,
MFL,671,6.304,333+54,33285.30,,WELD,,,,,,,0.219,,,,,,59.28,,,,,,,,,,35.0798572,-119.3050095,537.9,,
MFL,672,6.315,334+13,33344.58,,WELD,,,,,,,0.219,,,,,,59.35,,,,,,,,,,35.0800194,-119.3050122,537.3,,
MFL,673,6.327,334+71,33403.93,,WELD,,,,,,,0.219,,,,,,59.41,,,,,,,,,,35.0801818,-119.3050133,534.6,,
MFL,674,6.338,335+30,33463.33,,WELD,,,,,,,0.219,,,,,,59.45,,,,,,,,,,35.0803444,-119.3050147,533.1,,
MFL,675,6.349,335+89,33522.79,,WELD,,,,,,,0.219,,,,,,59.24,,,,,,,,,,35.0805071,-119.3050151,532.4,,
MFL,,6.351,336+01,33535.33,40002973,ml-ext,U12.54,12.54,46.69,D442.77,4123.70,442.77,0.219,10,N,1.14,1.09,167,,,N,2233,2226,3092,20,2193,2178,3025,35.0805415,-119.3050152,532.7,,
MFL,,6.352,336+05,33538.56,40002974,ml-ext,U15.77,15.77,43.47,D439.55,4126.93,439.55,0.219,10,N,0.92,0.68,212,,,N,2243,2238,3108,20,2214,2203,3059,35.0805503,-119.3050152,532.7,,
MFL,676,6.360,336+48,33582.03,,WELD,,,,,,,0.219,,,,,,59.73,,,,,,,,,,35.0806693,-119.3050160,532.0,,
MFL,677,6.372,337+07,33641.75,,WELD,,,,,,,0.219,,,,,,59.58,,,,,,,,,,35.0808327,-119.3050184,529.8,,
MFL,,6.374,337+20,33654.68,40002975,ml-ext,U12.92,12.92,46.66,D323.42,4243.05,323.42,0.219,12,N,0.97,0.61,241,,,N,2236,2230,3097,22,2204,2190,3042,35.0808681,-119.3050189,529.8,,
MFL,678,6.383,337+66,33701.34,,WELD,,,,,,,0.219,,,,,,59.29,,,,,,,,,,35.0809958,-119.3050206,529.5,,
MFL,,6.388,337+92,33727.46,40002976,ml-ext,U26.12,26.12,33.17,D250.64,4315.83,250.64,0.219,10,N,0.67,0.52,1,,,N,2253,2250,3125,20,2236,2230,3097,35.0810673,-119.3050211,528.5,,
MFL,,6.388,337+93,33728.63,40002977,ml-ext,U27.29,27.29,32.00,D249.47,4317.00,249.47,0.219,10,N,0.43,0.35,341,,,N,2261,2260,3138,20,2253,2250,3125,35.0810705,-119.3050212,528.4,,
MFL,,6.392,338+12,33747.76,40002978,ml-ext,D12.86,46.42,12.86,D230.34,4336.13,230.34,0.219,12,N,0.51,0.60,29,,,N,2257,2254,3131,22,2246,2241,3113,35.0811229,-119.3050213,528.2,,
MFL,,6.392,338+12,33748.12,40002979,ml-ext,D12.50,46.78,12.50,D229.98,4336.49,229.98,0.219,10,N,0.71,0.54,344,,,N,2251,2248,3123,20,2233,2225,3091,35.0811239,-119.3050213,528.2,,
MFL,,6.392,338+12,33748.22,40002980,ml-ext,D12.40,46.88,12.40,D229.88,4336.59,229.88,0.219,16,N,0.75,0.77,14,,,N,2238,2232,3100,26,2215,2203,3059,35.0811241,-119.3050213,528.2,,
MFL,,6.392,338+12,33748.28,40002981,ml-ext,D12.34,46.95,12.34,D229.82,4336.65,229.82,0.219,10,N,0.66,0.85,339,,,N,2253,2251,3126,20,2237,2231,3098,35.0811243,-119.3050213,528.2,,
MFL,,6.392,338+13,33749.28,40002982,ml-ext,D11.34,47.95,11.34,D228.82,4337.65,228.82,0.219,10,N,0.72,0.92,309,,,N,2251,2248,3122,20,2232,2225,3090,35.0811270,-119.3050213,528.2,,
MFL,,6.393,338+18,33754.02,40002983,ml-ext,D6.61,52.68,6.61,D224.08,4342.39,224.08,0.219,16,N,2.51,3.72,304,,,N,2128,2187,3038,26,2026,2074,2881,35.0811400,-119.3050214,528.2,,
MFL,,6.393,338+20,33756.00,40002984,ml-ext,D4.63,54.66,4.63,D222.10,4344.37,222.10,0.219,13,N,1.10,1.46,9,,,N,2225,2216,3078,23,2185,2167,3010,35.0811454,-119.3050214,528.3,,
MFL,,6.393,338+20,33756.58,40002985,ml-ext,D4.05,55.24,4.05,D221.52,4344.95,221.52,0.219,10,N,0.41,0.34,14,,,N,2261,2260,3139,20,2254,2252,3127,35.0811470,-119.3050214,528.3,,
MFL,,6.393,338+21,33757.37,40002986,ml-ext,D3.26,56.03,3.26,D220.73,4345.74,220.73,0.219,10,N,0.95,0.67,119,,,N,2241,2236,3105,20,2211,2199,3054,35.0811492,-119.3050214,528.3,,
MFL,,6.393,338+21,33757.64,40002987,ml-ext,D2.98,56.31,2.98,D220.46,4346.01,220.46,0.219,10,N,0.62,0.49,89,,,N,2255,2252,3128,20,2240,2235,3104,35.0811499,-119.3050214,528.3,,
MFL,,6.394,338+22,33758.04,40002988,ml-ext,D2.59,56.70,2.59,D220.06,4346.41,220.06,0.219,10,N,0.57,0.38,204,,,N,2256,2254,3131,20,2244,2239,3110,35.0811510,-119.3050214,528.3,,
MFL,,6.394,338+23,33759.21,40002989,ml-ext,D1.42,57.87,1.42,D218.90,4347.58,218.90,0.219,10,N,0.54,0.58,344,,,N,2258,2256,3133,20,2246,2242,3114,35.0811542,-119.3050214,528.3,,
MFL,679,6.394,338+24,33760.62,,WELD,,,,,,,0.219,,,,,,58.97,,,,,,,,,,35.0811581,-119.3050214,528.4,,
MFL,680,6.405,338+83,33819.60,,WELD,,,,,,,0.219,,,,,,51.64,,,,,,,,,,35.0813195,-119.3050228,529.8,,
MFL,,6.408,338+98,33835.24,40002990,ml-ext,U15.64,15.64,36.00,D142.86,4423.61,142.86,0.219,10,N,0.55,0.46,319,,,N,2257,2255,3132,20,2246,2241,3113,35.0813623,-119.3050235,529.5,,
MFL,,6.408,338+98,33835.39,40002991,ml-ext,U15.79,15.79,35.85,D142.71,4423.76,142.71,0.219,10,N,0.52,0.56,334,,,N,2258,2256,3134,20,2248,2244,3116,35.0813627,-119.3050235,529.5,,
MFL,681,6.415,339+34,33871.24,,WELD - WT Change - Begin 0.322 ERW,,,,,,,0.322,,,,,,1.03,,,,,,,,,,35.0814606,-119.3050212,527.4,,
MFL,682,6.415,339+35,33872.27,,WELD,,,,,,,0.322,,,,,,12.53,,,,,,,,,,35.0814634,-119.3050208,527.4,,
MFL,,6.416,339+37,33879.05,10000132,"Bend right - 95 deg., 8D ",D5.75,6.79,5.75,D99.05,4467.42,99.05,0.322,,,,,,,,,,,,,,,,35.0814775,-119.3050075,527.3,,
MFL,683,6.418,339+47,33884.80,,WELD,,,,,,,0.322,,,,,,1.10,,,,,,,,,,35.0814798,-119.3049888,527.7,,
MFL,684,6.418,339+48,33885.90,,WELD - WT Change - Begin 0.219 ERW,,,,,,,0.219,,,,,,8.09,,,,,,,,,,35.0814800,-119.3049852,527.8,,
MFL,685,6.419,339+56,33893.99,,WELD,,,,,,,0.219,,,,,,59.23,,,,,,,,,,35.0814808,-119.3049583,528.3,,
MFL,686,6.431,340+15,33953.21,,WELD,,,,,,,0.219,,,,,,12.50,,,,,,,,,,35.0814821,-119.3047611,528.5,,
MFL,,6.432,340+21,33959.27,10000133,Tap,U6.06,6.06,6.44,D18.83,4547.64,18.83,0.219,,,1,1,10,,,,,,,,,,,35.0814823,-119.3047410,528.3,,
MFL,687,6.433,340+27,33965.71,,WELD - WT Change - Begin 0.322 ERW,,,,,,,0.322,,,,,,9.04,,,,,,,,,,35.0814825,-119.3047195,528.1,,
MFL,,6.434,340+30,33970.24,10000134,"Bend right-up - 51 deg., 7D ",D4.52,4.53,4.52,D7.86,4558.61,7.86,0.322,,,,,,,,,,,,,,,,35.0814825,-119.3047053,529.2,,
MFL,688,6.435,340+36,33974.76,,WELD,,,,,,,0.322,,,,,,4.98,,,,,,,,,,35.0814824,-119.3046945,532.3,,
MFL,,6.435,340+40,33978.10,10000135,"SP - 2 - TOP 8"" PIPE @ GROUND",D1.63,3.35,1.63,D6.38,4566.47,6.38,0.322,,,,,,,,,,,,,,,,35.0814824,-119.3046868,534.7,,
MFL,689,6.436,340+41,33979.74,,WELD,,,,,,,0.322,,,,,,1.74,,,,,,,,,,35.0814824,-119.3046817,536.0,,
MFL,,6.436,340+42,33980.57,10000136,"Bend down - 41 deg., 1.5D",U0.83,0.83,0.91,U2.47,2.47,3.92,0.322,,,,,,,,,,,,,,,,35.0814824,-119.3046788,536.4,,
MFL,690,6.436,340+43,33981.48,,WELD,,,,,,,0.322,,,,,,1.22,,,,,,,,,,35.0814824,-119.3046755,536.8,,
MFL,,6.436,340+44,33982.08,10000137,Tee 2,U0.60,0.60,0.62,D2.41,3.98,2.41,0.322,,,11,8,248,,,,,,,,,,,35.0814824,-119.3046751,536.9,,
MFL,691,6.436,340+44,33982.70,,WELD,,,,,,,0.322,,,,,,3.61,,,,,,,,,,35.0814824,-119.3046724,536.9,,
MFL,,6.436,340+45,33983.24,10000138,Flange 2,U0.54,0.54,3.07,D1.25,5.14,1.25,0.322,,,,,,,,,,,,,,,,35.0814824,-119.3046711,536.9,,
MFL,,6.436,340+46,33984.49,10000139,Valve (Receive) RECEIVER - 340+46 - PENTLAND RECEIVER,U1.78,1.78,1.82,,6.38,,0.322,,,,,,,,,,,,,,,,35.0814824,-119.3046677,536.9,,
MFL,,6.437,00+00,33985.76,10000140,Flange,D0.55,3.06,0.55,,1.27,,0.322,,,,,,,,,,,,,,,,35.0814824,-119.3046681,536.9,,
MFL,692,6.437,00+00,33986.31,,WELD,,,,,,,0.322,,,,,,,,,,,,,,,,35.0814824,-119.3046681,536.9,,
MFL,,6.457,00+00,34094.50,12000001,End Run Tickle,,108.19,,,110.01,,0.322,,,,,,,,,,,,,,,,35.0814824,-119.3046681,536.9,,
,,,,,,,,,,,,,,,,,,,,,,,,,,,,,,,,,
